Repository: khw11044/Iron-CCM-RUL

# 연속 주조기의 RUL 데이터 분석

## RUL Dataset from Continuous Casting Machine

[캐글 페이지](https://www.kaggle.com/datasets/yuriykatser/rul-dataset-from-continuous-casting-machine)

## 도메인 설명 

연주공정: 연주공정은 철강산업에서 철 제품을 생산하는 공정중 하나로 연속주조의 줄임말이다. 액체상태의 용강을 주형에 넣어 고체가 되도록 식히는 과정이며 이 과정을 거쳐, 슬래브, 브룸, 빌렛의 반제품이 만들어진다.
주괴(鑄塊, ingot)란 상대적으로 순도가 높은 물질의 덩어리다. 보통 금속을 가공하기 좋게 주물로 뜬 것을 말한다.

____


연속 주조 기계(이하 'CCM')는 액체 상태의 철강을 주어진 단면의 고체 빌릿으로 변환하는 장치로, 이후 롤링 생산(예: 철근)이 이루어진다.

금형 슬리브는 CCM 금형의 가장 중요하고 빠르게 마모되는 부분이다. 슬리브는 둥근 형태나 프로파일 단면의 수냉식 구리 파이프이다. 용융 금속이 슬리브 벽과 접촉하면 결정화되며, 주괴의 기본 고체 껍질이 형성된다.

**슬리브 운영 중 주요 생산 문제**는 슬리브의 구리 파이프 표면에 결함이 생기고 내부 공간의 프로파일이 변형되어 열 조건이 방해받는 것이다. 이는 결과적으로 주괴의 품질에 영향을 미친다.  

형태 결함(예를 들어, 정사각형 주괴의 대각선이 같지 않아 이른바 ‘마름모 형태’가 발생할 수 있음), 변형된 면의 치수, 주괴 모서리에 균열이 생길 수 있다.

이러한 결함은 롤링 과정에서 추가 문제를 야기한다. 그리고 제품의 품질 저하와 불량률 증가는 생산의 경제 효율성에 부정적인 영향을 미친다. 이를 방지하기 위해 일정 간격으로 슬리브의 치수를 측정한다. 이 치수가 설계치와 다르면 슬리브는 폐기된다.

또 다른 문제인 **생산에 사용되는 금형의 구리 슬리브의 수명이 짧아지는 문제**는 종종 연속 주조 기계 자체의 운영 매개변수 변경과 관련이 있다. 이러한 매개변수에는 유입되는 용융 금속의 온도, 냉각수의 온도 등이 포함된다.

실제 금형 슬리브의 유용 수명은 제조업체가 명시한 것보다 종종 짧아, 추가 장비 다운타임을 초래하고 사고 및 추가 생산 비용의 가능성을 증가시킨다. 예상 유용 수명은 톤수로 다음과 같아야 한다:

- 180x180의 경우 17,000톤,
- 150x150의 경우 13,000톤.

## 데이터 취득 

CCM 운영 중에 주괴 주조 과정을 운영하는 자동 제어 시스템이 주조 매개변수의 데이터베이스를 생성한다.
수집된 매개변수는 각 주조의 모든 스트랜드에 대해 평균화된 데이터이며, 각 스트랜드의 슬리브 저항만이 다르다.
금형 슬리브를 제거하여 검사한 후에는 SCADA에서 주조 공정 매개변수, 획득한 주괴의 기하학적 형태 및 기타 속성에 대한 초기 데이터를 업로드할 수 있다.
데이터는 실제 생산 시설에서 수집되었으나 이후 저자들에 의해 처리되어, 정리되고, 집계되어 RUL 문제를 해결하기 위해 준비되었다.

## 데이터 features 

RUL column은 "저항, 톤 (resistance, tonn)" column에서 각 슬리브 (sleeve), 결정화기 번호 (num_crystallizer) 및 스트림 번호 (num_stream)에 대해 가장 높은 저항(파괴 순간, moment of breaking)의 현재 값을 뺀 값으로 구성된다.

## Tasks

이 데이터셋을 기반으로 주된 과제는 **결정화기 슬리브의 남은 유용 수명(톤 수 또는 남은 주조 횟수)을 결정하는 모델을 개발** 하는 것이다.

이 문제는 첫 주조부터 마지막 주조 전까지 각 주조에 대해 해결하는 것이다.

그러나 RUL 문제를 해결하는 것 외에도, 생산에서는 **남은 유용 수명의 감소와 연장에 영향을 미치는 주요 요인을 파악하는 작업**이 또한 중요하다.
이는 많은 슬리브가 위에서 언급한 예상 유용 수명에 도달하지 못하기 때문에 관련이 있다. 이를 위해 다음과 같은 과제를 해결하려고 할 수 있다:

- 남은 유용 수명에 영향을 미치는 요인을 식별하기,
- 수명을 증가시키는 방법에 대한 권장 사항 개발하기,
- 목표 저항을 가진 슬리브와 그렇지 않은 슬리브의 성능을 비교하고 이를 초래한 매개변수를 결정하기.

File: data/data_noNull.csv (part 1 of 73)
date,sample_time_continuous_caster,steel_type,doc_requirement,"workpiece_weight, tonn",workpiece_slice_geometry_150x150,cast_in_row,alloy_type_open,"alloy_speed, meter/minute","steel_weight_theoretical, tonn","steel_weight, tonn",grab1_num,"steel_temperature_grab1, Celsius deg.","metal_residue_grab1, tonn",grab2_num,"resistance, tonn","swing_frequency, amount/minute","crystallizer_movement, mm","water_consumption, liter/minute","water_temperature_delta, Celsius deg.","water_consumption_secondary_cooling_zone_num1, liter/minute","water_consumption_secondary_cooling_zone_num2, liter/minute","water_consumption_secondary_cooling_zone_num3, liter/minute","Ce, %","C, %","Si, %","Mn,%","S, %","P, %","Cr, %","Ni, %","Cu, %","As, %","Mo, %","Nb, %","Ti, %","V, %","Al, %","Ca, %","N, %","Pb, %","Mg, %","Zn, %",sleeve,"quantity, tonn",num_crystallizer,num_stream,RUL
2020-01-05,2020-01-05 00:20:12,St3sp,Contract,163.8,1,18,1,3,164.2,163.8,5.0,1565.0,0.4,5.0,5178.0,180,10,1950,9,360,420,170.0,0.313,0.1858,0.1922,0.6894,0.0018,0.0102,0.0409,0.0158,0.0343,0.0013,0.0018,0.0007,0.0009,0.0025,0.0039,0.0007,0.0037,0.0,0.0,0.0,30013346,0.01,2,1,814.0
2020-01-05,2020-01-05 00:20:12,St3sp,Contract,163.8,1,18,1,3,164.2,163.8,5.0,1565.0,0.4,5.0,3488.0,180,10,1950,9,360,420,170.0,0.313,0.1858,0.1922,0.6894,0.0018,0.0102,0.0409,0.0158,0.0343,0.0013,0.0018,0.0007,0.0009,0.0025,0.0039,0.0007,0.0037,0.0,0.0,0.0,30013350,0.01,5,2,0.0
2020-01-05,2020-01-05 00:20:12,St3sp,Contract,163.8,1,18,1,3,164.2,163.8,5.0,1565.0,0.4,5.0,3700.0,180,10,1950,9,360,420,170.0,0.313,0.1858,0.1922,0.6894,0.0018,0.0102,0.0409,0.0158,0.0343,0.0013,0.0018,0.0007,0.0009,0.0025,0.0039,0.0007,0.0037,0.0,0.0,0.0,30012261,0.01,22,4,0.0
2020-01-05,2020-01-05 14:59:52,St3sp,Contract,161.7,1,6,1,3,162.1,161.7,3.0,1568.0,0.4,5.0,4844.0,180,10,1950,9,360,410,170.0,0.333,0.2064,0.1837,0.6842,0.0014,0.0133,0.0443,0.016,0.0319,0.0015,0.0015,0.0006,0.0009,0.0025,0.0033,0.0011,0.0056,0.0,0.0,0.0,30013346,0.03,2,1,1148.0
2020-01-05,2020-01-05 14:59:52,St3sp,Contract,161.7,1,6,1,3,162.1,161.7,3.0,1568.0,0.4,5.0,3147.0,180,10,1950,9,360,410,170.0,0.333,0.2064,0.1837,0.6842,0.0014,0.0133,0.0443,0.016,0.0319,0.0015,0.0015,0.0006,0.0009,0.0025,0.0033,0.0011,0.0056,0.0,0.0,0.0,30013350,0.03,5,2,341.0
2020-01-05,2020-01-05 14:59:52,St3sp,Contract,161.7,1,6,1,3,162.1,161.7,3.0,1568.0,0.4,5.0,3373.0,180,10,1950,9,360,410,170.0,0.333,0.2064,0.1837,0.6842,0.0014,0.0133,0.0443,0.016,0.0319,0.0015,0.0015,0.0006,0.0009,0.0025,0.0033,0.0011,0.0056,0.0,0.0,0.0,30012261,0.03,22,4,327.0
2020-01-05,2020-01-05 15:46:31,St3sp,Contract,170.1,1,7,1,3,170.5,170.1,12.0,1563.0,0.4,5.0,4874.0,180,10,1950,9,360,420,170.0,0.329,0.1977,0.185,0.7124,0.0014,0.0191,0.0428,0.0152,0.0291,0.0018,0.0016,0.0007,0.001,0.003,0.0034,0.0005,0.0051,0.0,0.0,0.0,30013346,0.03,2,1,1118.0
2020-01-05,2020-01-05 15:46:31,St3sp,Contract,170.1,1,7,1,3,170.5,170.1,12.0,1563.0,0.4,5.0,3175.0,180,10,1950,9,360,420,170.0,0.329,0.1977,0.185,0.7124,0.0014,0.0191,0.0428,0.0152,0.0291,0.0018,0.0016,0.0007,0.001,0.003,0.0034,0.0005,0.0051,0.0,0.0,0.0,30013350,0.03,5,2,313.0
2020-01-05,2020-01-05 15:46:31,St3sp,Contract,170.1,1,7,1,3,170.5,170.1,12.0,1563.0,0.4,5.0,3400.0,180,10,1950,9,360,420,170.0,0.329,0.1977,0.185,0.7124,0.0014,0.0191,0.0428,0.0152,0.0291,0.0018,0.0016,0.0007,0.001,0.003,0.0034,0.0005,0.0051,0.0,0.0,0.0,30012261,0.03,22,4,300.0
2020-01-05,2020-01-05 16:43:51,St3sp,Contract,165.9,1,8,1,3,166.3,165.9,5.0,1564.0,0.4,5.0,3204.0,180,10,1950,9,360,420,170.0,0.313,0.1831,0.1888,0.7034,0.0021,0.0109,0.043,0.018,0.0339,0.0017,0.0015,0.0006,0.0008,0.0025,0.0033,0.0008,0.0059,0.0,0.0,0.0,30013350,0.03,5,2,284.0
2020-01-05,2020-01-05 16:43:51,St3sp,Contract,165.9,1,8,1,3,166.3,165.9,5.0,1564.0,0.4,5.0,3427.0,180,10,1950,9,360,420,170.0,0.313,0.1831,0.1888,0.7034,0.0021,0.0109,0.043,0.018,0.0339,0.0017,0.0015,0.0006,0.0008,0.0025,0.0033,0.0008,0.0059,0.0,0.0,0.0,30012261,0.03,22,4,273.0
2020-01-05,2020-01-05 16:43:51,St3sp,Contract,165.9,1,8,1,3,166.3,165.9,5.0,1564.0,0.4,5.0,4901.0,180,10,1950,9,360,420,170.0,0.313,0.1831,0.1888,0.7034,0.0021,0.0109,0.043,0.018,0.0339,0.0017,0.0015,0.0006,0.0008,0.0025,0.0033,0.0008,0.0059,0.0,0.0,0.0,30013346,0.03,2,1,1091.0
2020-01-05,2020-01-05 17:20:36,St3sp,Contract,165.9,1,9,1,3,166.3,165.9,5.0,1565.0,0.4,5.0,3454.0,180,10,1950,9,360,420,170.0,0.322,0.1901,0.191,0.7017,0.0024,0.0154,0.051,0.018,0.0332,0.0015,0.0017,0.0006,0.0008,0.0027,0.0032,0.0005,0.0038,0.0,0.0,0.0,30012261,0.03,22,4,246.0
2020-01-05,2020-01-05 17:20:36,St3sp,Contract,165.9,1,9,1,3,166.3,165.9,5.0,1565.0,0.4,5.0,4928.0,180,10,1950,9,360,420,170.0,0.322,0.1901,0.191,0.7017,0.0024,0.0154,0.051,0.018,0.0332,0.0015,0.0017,0.0006,0.0008,0.0027,0.0032,0.0005,0.0038,0.0,0.0,0.0,30013346,0.03,2,1,1064.0
2020-01-05,2020-01-05 17:20:36,St3sp,Contract,165.9,1,9,1,3,166.3,165.9,5.0,1565.0,0.4,5.0,3231.0,180,10,1950,9,360,420,170.0,0.322,0.1901,0.191,0.7017,0.0024,0.0154,0.051,0.018,0.0332,0.0015,0.0017,0.0006,0.0008,0.0027,0.0032,0.0005,0.0038,0.0,0.0,0.0,30013350,0.03,5,2,257.0
2020-01-05,2020-01-05 18:00:45,St3sp,Contract,165.9,1,10,1,3,166.3,165.9,7.0,1563.0,0.4,5.0,4955.0,180,10,1950,9,360,420,170.0,0.327,0.1947,0.1898,0.7119,0.0032,0.0146,0.0465,0.0177,0.0356,0.0014,0.0017,0.0007,0.0009,0.0029,0.0028,0.0004,0.0049,0.0,0.0,0.0,30013346,0.03,2,1,1037.0
2020-01-05,2020-01-05 18:00:45,St3sp,Contract,165.9,1,10,1,3,166.3,165.9,7.0,1563.0,0.4,5.0,3482.0,180,10,1950,9,360,420,170.0,0.327,0.1947,0.1898,0.7119,0.0032,0.0146,0.0465,0.0177,0.0356,0.0014,0.0017,0.0007,0.0009,0.0029,0.0028,0.0004,0.0049,0.0,0.0,0.0,30012261,0.03,22,4,218.0
2020-01-05,2020-01-05 18:00:45,St3sp,Contract,165.9,1,10,1,3,166.3,165.9,7.0,1563.0,0.4,5.0,3259.0,180,10,1950,9,360,420,170.0,0.327,0.1947,0.1898,0.7119,0.0032,0.0146,0.0465,0.0177,0.0356,0.0014,0.0017,0.0007,0.0009,0.0029,0.0028,0.0004,0.0049,0.0,0.0,0.0,30013350,0.03,5,2,229.0
2020-01-05,2020-01-05 18:50:55,St3sp,Contract,168.0,1,11,1,3,168.4,168.0,3.0,1564.0,0.4,5.0,3509.0,180,10,1950,9,360,420,170.0,0.319,0.1894,0.1933,0.7081,0.0035,0.0102,0.0381,0.0152,0.032,0.0014,0.0016,0.0007,0.0009,0.0028,0.0029,0.0004,0.0051,0.0,0.0,0.0,30012261,0.03,22,4,191.0
2020-01-05,2020-01-05 18:50:55,St3sp,Contract,168.0,1,11,1,3,168.4,168.0,3.0,1564.0,0.4,5.0,3288.0,180,10,1950,9,360,420,170.0,0.319,0.1894,0.1933,0.7081,0.0035,0.0102,0.0381,0.0152,0.032,0.0014,0.0016,0.0007,0.0009,0.0028,0.0029,0.0004,0.0051,0.0,0.0,0.0,30013350,0.03,5,2,200.0
2020-01-05,2020-01-05 18:50:55,St3sp,Contract,168.0,1,11,1,3,168.4,168.0,3.0,1564.0,0.4,5.0,4983.0,180,10,1950,9,360,420,170.0,0.319,0.1894,0.1933,0.7081,0.0035,0.0102,0.0381,0.0152,0.032,0.0014,0.0016,0.0007,0.0009,0.0028,0.0029,0.0004,0.0051,0.0,0.0,0.0,30013346,0.03,2,1,1009.0
2020-01-05,2020-01-05 19:40:00,St3sp,Contract,163.8,1,12,1,3,164.2,163.8,12.0,1565.0,0.4,5.0,3536.0,180,10,1950,9,360,420,170.0,0.318,0.1886,0.1943,0.7041,0.0034,0.0088,0.0359,0.0182,0.035,0.0015,0.0021,0.0007,0.001,0.0027,0.0032,0.0004,0.0038,0.0,0.0,0.0,30012261,0.03,22,4,164.0
2020-01-05,2020-01-05 19:40:00,St3sp,Contract,163.8,1,12,1,3,164.2,163.8,12.0,1565.0,0.4,5.0,3315.0,180,10,1950,9,360,420,170.0,0.318,0.1886,0.1943,0.7041,0.0034,0.0088,0.0359,0.0182,0.035,0.0015,0.0021,0.0007,0.001,0.0027,0.0032,0.0004,0.0038,0.0,0.0,0.0,30013350,0.03,5,2,173.0
2020-01-05,2020-01-05 19:40:00,St3sp,Contract,163.8,1,12,1,3,164.2,163.8,12.0,1565.0,0.4,5.0,5010.0,180,10,1950,9,360,420,170.0,0.318,0.1886,0.1943,0.7041,0.0034,0.0088,0.0359,0.0182,0.035,0.0015,0.0021,0.0007,0.001,0.0027,0.0032,0.0004,0.0038,0.0,0.0,0.0,30013346,0.03,2,1,982.0
2020-01-05,2020-01-05 20:35:13,St3sp,Contract,165.9,1,13,1,3,166.3,165.9,5.0,1566.0,0.4,5.0,3345.0,180,10,1950,9,360,420,170.0,0.32,0.1906,0.1861,0.7019,0.0031,0.0107,0.0401,0.0171,0.0333,0.0013,0.0021,0.0007,0.0009,0.0028,0.0028,0.0004,0.0036,0.0,0.0,0.0,30013350,0.03,5,2,143.0
2020-01-05,2020-01-05 20:35:13,St3sp,Contract,165.9,1,13,1,3,166.3,165.9,5.0,1566.0,0.4,5.0,3564.0,180,10,1950,9,360,420,170.0,0.32,0.1906,0.1861,0.7019,0.0031,0.0107,0.0401,0.0171,0.0333,0.0013,0.0021,0.0007,0.0009,0.0028,0.0028,0.0004,0.0036,0.0,0.0,0.0,30012261,0.03,22,4,136.0
2020-01-05,2020-01-05 20:35:13,St3sp,Contract,165.9,1,13,1,3,166.3,165.9,5.0,1566.0,0.4,5.0,5037.0,180,10,1950,9,360,420,170.0,0.32,0.1906,0.1861,0.7019,0.0031,0.0107,0.0401,0.0171,0.0333,0.0013,0.0021,0.0007,0.0009,0.0028,0.0028,0.0004,0.0036,0.0,0.0,0.0,30013346,0.03,2,1,955.0
2020-01-05,2020-01-05 21:11:52,St3sp,Contract,163.8,1,14,1,3,164.2,163.8,4.0,1568.0,0.4,5.0,3591.0,180,10,1950,9,360,420,170.0,0.322,0.194,0.1781,0.6937,0.0027,0.0106,0.0395,0.0182,0.0346,0.0014,0.0025,0.0006,0.0008,0.0027,0.0043,0.0005,0.0035,0.0,0.0,0.0,30012261,0.01,22,4,109.0
2020-01-05,2020-01-05 21:11:52,St3sp,Contract,163.8,1,14,1,3,164.2,163.8,4.0,1568.0,0.4,5.0,3372.0,180,10,1950,9,360,420,170.0,0.322,0.194,0.1781,0.6937,0.0027,0.0106,0.0395,0.0182,0.0346,0.0014,0.0025,0.0006,0.0008,0.0027,0.0043,0.0005,0.0035,0.0,0.0,0.0,30013350,0.01,5,2,116.0
2020-01-05,2020-01-05 21:11:52,St3sp,Contract,163.8,1,14,1,3,164.2,163.8,4.0,1568.0,0.4,5.0,5065.0,180,10,1950,9,360,420,170.0,0.322,0.194,0.1781,0.6937,0.0027,0.0106,0.0395,0.0182,0.0346,0.0014,0.0025,0.0006,0.0008,0.0027,0.0043,0.0005,0.0035,0.0,0.0,0.0,30013346,0.01,2,1,927.0
2020-01-05,2020-01-05 22:02:33,St3sp,Contract,174.3,1,15,1,3,174.7,174.3,7.0,1566.0,0.4,5.0,3402.0,180,10,1950,9,360,420,170.0,0.324,0.196,0.1815,0.6893,0.0024,0.0093,0.0403,0.018,0.0342,0.0014,0.0027,0.0007,0.0008,0.0027,0.0029,0.0005,0.0056,0.0,0.0,0.0,30013350,0.01,5,2,86.0
2020-01-05,2020-01-05 22:02:33,St3sp,Contract,174.3,1,15,1,3,174.7,174.3,7.0,1566.0,0.4,5.0,5094.0,180,10,1950,9,360,420,170.0,0.324,0.196,0.1815,0.6893,0.0024,0.0093,0.0403,0.018,0.0342,0.0014,0.0027,0.0007,0.0008,0.0027,0.0029,0.0005,0.0056,0.0,0.0,0.0,30013346,0.01,2,1,898.0
2020-01-05,2020-01-05 22:02:33,St3sp,Contract,174.3,1,15,1,3,174.7,174.3,7.0,1566.0,0.4,5.0,3620.0,180,10,1950,9,360,420,170.0,0.324,0.196,0.1815,0.6893,0.0024,0.0093,0.0403,0.018,0.0342,0.0014,0.0027,0.0007,0.0008,0.0027,0.0029,0.0005,0.0056,0.0,0.0,0.0,30012261,0.01,22,4,80.0
2020-01-05,2020-01-05 22:47:04,St3sp,Contract,168.0,1,16,1,3,168.4,168.0,3.0,1565.0,0.4,5.0,5121.0,180,10,1950,9,360,420,170.0,0.328,0.2009,0.186,0.6812,0.0016,0.0088,0.0464,0.0169,0.0329,0.0013,0.0026,0.0006,0.0009,0.0025,0.0028,0.0005,0.0054,0.0,0.0,0.0,30013346,0.01,2,1,871.0
2020-01-05,2020-01-05 22:47:04,St3sp,Contract,168.0,1,16,1,3,168.4,168.0,3.0,1565.0,0.4,5.0,3646.0,180,10,1950,9,360,420,170.0,0.328,0.2009,0.186,0.6812,0.0016,0.0088,0.0464,0.0169,0.0329,0.0013,0.0026,0.0006,0.0009,0.0025,0.0028,0.0005,0.0054,0.0,0.0,0.0,30012261,0.01,22,4,54.0
2020-01-05,2020-01-05 22:47:04,St3sp,Contract,168.0,1,16,1,3,168.4,168.0,3.0,1565.0,0.4,5.0,3431.0,180,10,1950,9,360,420,170.0,0.328,0.2009,0.186,0.6812,0.0016,0.0088,0.0464,0.0169,0.0329,0.0013,0.0026,0.0006,0.0009,0.0025,0.0028,0.0005,0.0054,0.0,0.0,0.0,30013350,0.01,5,2,57.0
2020-01-05,2020-01-05 23:33:40,St3sp,Contract,170.1,1,17,1,3,170.5,170.1,12.0,1566.0,0.4,5.0,3460.0,180,10,1950,9,360,420,170.0,0.308,0.1822,0.1834,0.6841,0.0018,0.0102,0.0397,0.0146,0.0335,0.0013,0.0014,0.0006,0.0008,0.0024,0.0034,0.0005,0.0052,0.0,0.0,0.0,30013350,0.01,5,2,28.0
2020-01-05,2020-01-05 23:33:40,St3sp,Contract,170.1,1,17,1,3,170.5,170.1,12.0,1566.0,0.4,5.0,3673.0,180,10,1950,9,360,420,170.0,0.308,0.1822,0.1834,0.6841,0.0018,0.0102,0.0397,0.0146,0.0335,0.0013,0.0014,0.0006,0.0008,0.0024,0.0034,0.0005,0.0052,0.0,0.0,0.0,30012261,0.01,22,4,27.0
2020-01-05,2020-01-05 23:33:40,St3sp,Contract,170.1,1,17,1,3,170.5,170.1,12.0,1566.0,0.4,5.0,5151.0,180,10,1950,9,360,420,170.0,0.308,0.1822,0.1834,0.6841,0.0018,0.0102,0.0397,0.0146,0.0335,0.0013,0.0014,0.0006,0.0008,0.0024,0.0034,0.0005,0.0052,0.0,0.0,0.0,30013346,0.01,2,1,841.0
2020-01-06,2020-01-06 00:25:22,Arm500,DOC 34028-2016,166.98,0,10,1,2,167.38,166.98,12.0,1568.0,0.4,1.0,5937.0,180,13,2155,9,320,350,120.0,0.296,0.201,0.1423,0.5052,0.0157,0.0104,0.0363,0.0212,0.0267,0.0009,0.0009,0.0003,0.0005,0.0013,0.002,0.0007,0.0057,0.0,0.0,0.0,30013346,0.06,2,1,55.0
2020-01-06,2020-01-06 00:25:22,Arm500,DOC 34028-2016,166.98,0,10,1,2,167.38,166.98,12.0,1568.0,0.4,1.0,3643.0,180,13,2155,9,320,350,120.0,0.296,0.201,0.1423,0.5052,0.0157,0.0104,0.0363,0.0212,0.0267,0.0009,0.0009,0.0003,0.0005,0.0013,0.002,0.0007,0.0057,0.0,0.0,0.0,30013866,0.06,17,5,13623.0
2020-01-06,2020-01-06 00:25:22,Arm500,DOC 34028-2016,166.98,0,10,1,2,167.38,166.98,12.0,1568.0,0.4,1.0,5937.0,180,13,2155,9,320,350,120.0,0.296,0.201,0.1423,0.5052,0.0157,0.0104,0.0363,0.0212,0.0267,0.0009,0.0009,0.0003,0.0005,0.0013,0.002,0.0007,0.0057,0.0,0.0,0.0,30013865,0.06,10,1,7568.0
2020-01-06,2020-01-06 00:25:22,Arm500,DOC 34028-2016,166.98,0,10,1,2,167.38,166.98,12.0,1568.0,0.4,1.0,269.0,180,13,2155,9,320,350,120.0,0.296,0.201,0.1423,0.5052,0.0157,0.0104,0.0363,0.0212,0.0267,0.0009,0.0009,0.0003,0.0005,0.0013,0.002,0.0007,0.0057,0.0,0.0,0.0,30013350,0.06,5,2,3219.0
2020-01-06,2020-01-06 00:25:22,Arm500,DOC 34028-2016,166.98,0,10,1,2,167.38,166.98,12.0,1568.0,0.4,1.0,269.0,180,13,2155,9,320,350,120.0,0.296,0.201,0.1423,0.5052,0.0157,0.0104,0.0363,0.0212,0.0267,0.0009,0.0009,0.0003,0.0005,0.0013,0.002,0.0007,0.0057,0.0,0.0,0.0,30013868,0.06,12,2,9847.0
2020-01-06,2020-01-06 00:25:22,Arm500,DOC 34028-2016,166.98,0,10,1,2,167.38,166.98,12.0,1568.0,0.4,1.0,1144.0,180,13,2155,9,320,350,120.0,0.296,0.201,0.1423,0.5052,0.0157,0.0104,0.0363,0.0212,0.0267,0.0009,0.0009,0.0003,0.0005,0.0013,0.002,0.0007,0.0057,0.0,0.0,0.0,30013870,0.06,18,6,11785.0
2020-01-06,2020-01-06 00:25:22,Arm500,DOC 34028-2016,166.98,0,10,1,2,167.38,166.98,12.0,1568.0,0.4,1.0,269.0,180,13,2155,9,320,350,120.0,0.296,0.201,0.1423,0.5052,0.0157,0.0104,0.0363,0.0212,0.0267,0.0009,0.0009,0.0003,0.0005,0.0013,0.002,0.0007,0.0057,0.0,0.0,0.0,30012261,0.06,22,4,3431.0
2020-01-06,2020-01-06 00:25:22,Arm500,DOC 34028-2016,166.98,0,10,1,2,167.38,166.98,12.0,1568.0,0.4,1.0,6006.0,180,13,2155,9,320,350,120.0,0.296,0.201,0.1423,0.5052,0.0157,0.0104,0.0363,0.0212,0.0267,0.0009,0.0009,0.0003,0.0005,0.0013,0.002,0.0007,0.0057,0.0,0.0,0.0,30013863,0.06,13,3,10419.0
2020-01-06,2020-01-06 00:25:22,Arm500,DOC 34028-2016,166.98,0,10,1,2,167.38,166.98,12.0,1568.0,0.4,1.0,269.0,180,13,2155,9,320,350,120.0,0.296,0.201,0.1423,0.5052,0.0157,0.0104,0.0363,0.0212,0.0267,0.0009,0.0009,0.0003,0.0005,0.0013,0.002,0.0007,0.0057,0.0,0.0,0.0,30013864,0.06,15,4,9350.0
2020-01-06,2020-01-06 00:57:46,Arm500,DOC 34028-2016,151.8,0,11,1,2,152.2,151.8,9.0,1570.0,0.4,1.0,293.0,180,13,2155,9,320,350,120.0,0.295,0.1991,0.1405,0.5108,0.0095,0.0092,0.0331,0.0209,0.0287,0.0011,0.0009,0.0002,0.0005,0.0012,0.0014,0.0007,0.0067,0.0,0.0,0.0,30013868,0.01,12,2,9823.0
2020-01-06,2020-01-06 00:57:46,Arm500,DOC 34028-2016,151.8,0,11,1,2,152.2,151.8,9.0,1570.0,0.4,1.0,3670.0,180,13,2155,9,320,350,120.0,0.295,0.1991,0.1405,0.5108,0.0095,0.0092,0.0331,0.0209,0.0287,0.0011,0.0009,0.0002,0.0005,0.0012,0.0014,0.0007,0.0067,0.0,0.0,0.0,30013866,0.01,17,5,13596.0
2020-01-06,2020-01-06 00:57:46,Arm500,DOC 34028-2016,151.8,0,11,1,2,152.2,151.8,9.0,1570.0,0.4,1.0,293.0,180,13,2155,9,320,350,120.0,0.295,0.1991,0.1405,0.5108,0.0095,0.0092,0.0331,0.0209,0.0287,0.0011,0.0009,0.0002,0.0005,0.0012,0.0014,0.0007,0.0067,0.0,0.0,0.0,30013350,0.01,5,2,3195.0
2020-01-06,2020-01-06 00:57:46,Arm500,DOC 34028-2016,151.8,0,11,1,2,152.2,151.8,9.0,1570.0,0.4,1.0,293.0,180,13,2155,9,320,350,120.0,0.295,0.1991,0.1405,0.5108,0.0095,0.0092,0.0331,0.0209,0.0287,0.0011,0.0009,0.0002,0.0005,0.0012,0.0014,0.0007,0.0067,0.0,0.0,0.0,30013864,0.01,15,4,9326.0
2020-01-06,2020-01-06 00:57:46,Arm500,DOC 34028-2016,151.8,0,11,1,2,152.2,151.8,9.0,1570.0,0.4,1.0,6030.0,180,13,2155,9,320,350,120.0,0.295,0.1991,0.1405,0.5108,0.0095,0.0092,0.0331,0.0209,0.0287,0.0011,0.0009,0.0002,0.0005,0.0012,0.0014,0.0007,0.0067,0.0,0.0,0.0,30013863,0.01,13,3,10395.0
2020-01-06,2020-01-06 00:57:46,Arm500,DOC 34028-2016,151.8,0,11,1,2,152.2,151.8,9.0,1570.0,0.4,1.0,293.0,180,13,2155,9,320,350,120.0,0.295,0.1991,0.1405,0.5108,0.0095,0.0092,0.0331,0.0209,0.0287,0.0011,0.0009,0.0002,0.0005,0.0012,0.0014,0.0007,0.0067,0.0,0.0,0.0,30012261,0.01,22,4,3407.0
2020-01-06,2020-01-06 00:57:46,Arm500,DOC 34028-2016,151.8,0,11,1,2,152.2,151.8,9.0,1570.0,0.4,1.0,1168.0,180,13,2155,9,320,350,120.0,0.295,0.1991,0.1405,0.5108,0.0095,0.0092,0.0331,0.0209,0.0287,0.0011,0.0009,0.0002,0.0005,0.0012,0.0014,0.0007,0.0067,0.0,0.0,0.0,30013870,0.01,18,6,11761.0
2020-01-06,2020-01-06 00:57:46,Arm500,DOC 34028-2016,151.8,0,11,1,2,152.2,151.8,9.0,1570.0,0.4,1.0,5964.0,180,13,2155,9,320,350,120.0,0.295,0.1991,0.1405,0.5108,0.0095,0.0092,0.0331,0.0209,0.0287,0.0011,0.0009,0.0002,0.0005,0.0012,0.0014,0.0007,0.0067,0.0,0.0,0.0,30013865,0.01,10,1,7541.0
2020-01-06,2020-01-06 00:57:46,Arm500,DOC 34028-2016,151.8,0,11,1,2,152.2,151.8,9.0,1570.0,0.4,1.0,5964.0,180,13,2155,9,320,350,120.0,0.295,0.1991,0.1405,0.5108,0.0095,0.0092,0.0331,0.0209,0.0287,0.0011,0.0009,0.0002,0.0005,0.0012,0.0014,0.0007,0.0067,0.0,0.0,0.0,30013346,0.01,2,1,28.0
2020-01-06,2020-01-06 01:40:44,Arm500,DOC 34028-2016,148.713,0,12,1,2,149.113,148.713,7.0,1576.0,0.4,1.0,1193.0,180,13,2155,9,320,350,120.0,0.292,0.1983,0.1415,0.5082,0.0024,0.0054,0.0308,0.0191,0.0258,0.0007,0.0006,0.0002,0.0006,0.0009,0.002,0.001,0.0045,0.0,0.0,0.0,30013870,0.01,18,6,11736.0
2020-01-06,2020-01-06 01:40:44,Arm500,DOC 34028-2016,148.713,0,12,1,2,149.113,148.713,7.0,1576.0,0.4,1.0,3695.0,180,13,2155,9,320,350,120.0,0.292,0.1983,0.1415,0.5082,0.0024,0.0054,0.0308,0.0191,0.0258,0.0007,0.0006,0.0002,0.0006,0.0009,0.002,0.001,0.0045,0.0,0.0,0.0,30013866,0.01,17,5,13571.0
2020-01-06,2020-01-06 01:40:44,Arm500,DOC 34028-2016,148.713,0,12,1,2,149.113,148.713,7.0,1576.0,0.4,1.0,5992.0,180,13,2155,9,320,350,120.0,0.292,0.1983,0.1415,0.5082,0.0024,0.0054,0.0308,0.0191,0.0258,0.0007,0.0006,0.0002,0.0006,0.0009,0.002,0.001,0.0045,0.0,0.0,0.0,30013865,0.01,10,1,7513.0
2020-01-06,2020-01-06 01:40:44,Arm500,DOC 34028-2016,148.713,0,12,1,2,149.113,148.713,7.0,1576.0,0.4,1.0,318.0,180,13,2155,9,320,350,120.0,0.292,0.1983,0.1415,0.5082,0.0024,0.0054,0.0308,0.0191,0.0258,0.0007,0.0006,0.0002,0.0006,0.0009,0.002,0.001,0.0045,0.0,0.0,0.0,30012261,0.01,22,4,3382.0
2020-01-06,2020-01-06 01:40:44,Arm500,DOC 34028-2016,148.713,0,12,1,2,149.113,148.713,7.0,1576.0,0.4,1.0,6055.0,180,13,2155,9,320,350,120.0,0.292,0.1983,0.1415,0.5082,0.0024,0.0054,0.0308,0.0191,0.0258,0.0007,0.0006,0.0002,0.0006,0.0009,0.002,0.001,0.0045,0.0,0.0,0.0,30013863,0.01,13,3,10370.0
2020-01-06,2020-01-06 01:40:44,Arm500,DOC 34028-2016,148.713,0,12,1,2,149.113,148.713,7.0,1576.0,0.4,1.0,318.0,180,13,2155,9,320,350,120.0,0.292,0.1983,0.1415,0.5082,0.0024,0.0054,0.0308,0.0191,0.0258,0.0007,0.0006,0.0002,0.0006,0.0009,0.002,0.001,0.0045,0.0,0.0,0.0,30013864,0.01,15,4,9301.0
2020-01-06,2020-01-06 01:40:44,Arm500,DOC 34028-2016,148.713,0,12,1,2,149.113,148.713,7.0,1576.0,0.4,1.0,5992.0,180,13,2155,9,320,350,120.0,0.292,0.1983,0.1415,0.5082,0.0024,0.0054,0.0308,0.0191,0.0258,0.0007,0.0006,0.0002,0.0006,0.0009,0.002,0.001,0.0045,0.0,0.0,0.0,30013346,0.01,2,1,0.0
2020-01-06,2020-01-06 01:40:44,Arm500,DOC 34028-2016,148.713,0,12,1,2,149.113,148.713,7.0,1576.0,0.4,1.0,318.0,180,13,2155,9,320,350,120.0,0.292,0.1983,0.1415,0.5082,0.0024,0.0054,0.0308,0.0191,0.0258,0.0007,0.0006,0.0002,0.0006,0.0009,0.002,0.001,0.0045,0.0,0.0,0.0,30013350,0.01,5,2,3170.0
2020-01-06,2020-01-06 01:40:44,Arm500,DOC 34028-2016,148.713,0,12,1,2,149.113,148.713,7.0,1576.0,0.4,1.0,318.0,180,13,2155,9,320,350,120.0,0.292,0.1983,0.1415,0.5082,0.0024,0.0054,0.0308,0.0191,0.0258,0.0007,0.0006,0.0002,0.0006,0.0009,0.002,0.001,0.0045,0.0,0.0,0.0,30013868,0.01,12,2,9798.0
2020-01-06,2020-01-06 23:39:20,Arm500,DOC 34028-2016,160.908,0,9,1,2,161.308,160.908,5.0,1579.0,0.4,1.0,1117.0,180,13,2155,9,320,350,120.0,0.281,0.1813,0.1544,0.5209,0.0089,0.0186,0.0466,0.0208,0.0302,0.0009,0.0008,0.0003,0.0006,0.0015,0.002,0.001,0.004,0.0,0.0,0.0,30013870,0.01,18,6,11812.0
2020-01-06,2020-01-06 23:39:20,Arm500,DOC 34028-2016,160.908,0,9,1,2,161.308,160.908,5.0,1579.0,0.4,1.0,242.0,180,13,2155,9,320,350,120.0,0.281,0.1813,0.1544,0.5209,0.0089,0.0186,0.0466,0.0208,0.0302,0.0009,0.0008,0.0003,0.0006,0.0015,0.002,0.001,0.004,0.0,0.0,0.0,30013350,0.01,5,2,3246.0
2020-01-06,2020-01-06 23:39:20,Arm500,DOC 34028-2016,160.908,0,9,1,2,161.308,160.908,5.0,1579.0,0.4,1.0,5907.0,180,13,2155,9,320,350,120.0,0.281,0.1813,0.1544,0.5209,0.0089,0.0186,0.0466,0.0208,0.0302,0.0009,0.0008,0.0003,0.0006,0.0015,0.002,0.001,0.004,0.0,0.0,0.0,30013865,0.01,10,1,7598.0
2020-01-06,2020-01-06 23:39:20,Arm500,DOC 34028-2016,160.908,0,9,1,2,161.308,160.908,5.0,1579.0,0.4,1.0,5907.0,180,13,2155,9,320,350,120.0,0.281,0.1813,0.1544,0.5209,0.0089,0.0186,0.0466,0.0208,0.0302,0.0009,0.0008,0.0003,0.0006,0.0015,0.002,0.001,0.004,0.0,0.0,0.0,30013346,0.01,2,1,85.0
2020-01-06,2020-01-06 23:39:20,Arm500,DOC 34028-2016,160.908,0,9,1,2,161.308,160.908,5.0,1579.0,0.4,1.0,242.0,180,13,2155,9,320,350,120.0,0.281,0.1813,0.1544,0.5209,0.0089,0.0186,0.0466,0.0208,0.0302,0.0009,0.0008,0.0003,0.0006,0.0015,0.002,0.001,0.004,0.0,0.0,0.0,30013868,0.01,12,2,9874.0
2020-01-06,2020-01-06 23:39:20,Arm500,DOC 34028-2016,160.908,0,9,1,2,161.308,160.908,5.0,1579.0,0.4,1.0,3616.0,180,13,2155,9,320,350,120.0,0.281,0.1813,0.1544,0.5209,0.0089,0.0186,0.0466,0.0208,0.0302,0.0009,0.0008,0.0003,0.0006,0.0015,0.002,0.001,0.004,0.0,0.0,0.0,30013866,0.01,17,5,13650.0
2020-01-06,2020-01-06 23:39:20,Arm500,DOC 34028-2016,160.908,0,9,1,2,161.308,160.908,5.0,1579.0,0.4,1.0,242.0,180,13,2155,9,320,350,120.0,0.281,0.1813,0.1544,0.5209,0.0089,0.0186,0.0466,0.0208,0.0302,0.0009,0.0008,0.0003,0.0006,0.0015,0.002,0.001,0.004,0.0,0.0,0.0,30012261,0.01,22,4,3458.0
2020-01-06,2020-01-06 23:39:20,Arm500,DOC 34028-2016,160.908,0,9,1,2,161.308,160.908,5.0,1579.0,0.4,1.0,5979.0,180,13,2155,9,320,350,120.0,0.281,0.1813,0.1544,0.5209,0.0089,0.0186,0.0466,0.0208,0.0302,0.0009,0.0008,0.0003,0.0006,0.0015,0.002,0.001,0.004,0.0,0.0,0.0,30013863,0.01,13,3,10446.0
2020-01-06,2020-01-06 23:39:20,Arm500,DOC 34028-2016,160.908,0,9,1,2,161.308,160.908,5.0,1579.0,0.4,1.0,242.0,180,13,2155,9,320,350,120.0,0.281,0.1813,0.1544,0.5209,0.0089,0.0186,0.0466,0.0208,0.0302,0.0009,0.0008,0.0003,0.0006,0.0015,0.002,0.001,0.004,0.0,0.0,0.0,30013864,0.01,15,4,9377.0
2020-01-07,2020-01-07 00:09:06,Arm500,DOC 34028-2016,165.888,0,34,1,2,166.288,165.888,6.0,1576.0,0.4,4.0,9813.0,200,7,2155,9,300,350,110.0,0.283,0.1897,0.1303,0.5041,0.008,0.0126,0.0362,0.0085,0.0168,0.0007,0.0017,0.0002,0.0007,0.0017,0.0031,0.0012,0.0077,0.0022,0.0001,0.0019,30013868,0.01,12,2,303.0
2020-01-07,2020-01-07 00:09:06,Arm500,DOC 34028-2016,165.888,0,34,1,2,166.288,165.888,6.0,1576.0,0.4,4.0,945.0,200,7,2155,9,300,350,110.0,0.283,0.1897,0.1303,0.5041,0.008,0.0126,0.0362,0.0085,0.0168,0.0007,0.0017,0.0002,0.0007,0.0017,0.0031,0.0012,0.0077,0.0022,0.0001,0.0019,30013870,0.01,18,6,11984.0
2020-01-07,2020-01-07 00:09:06,Arm500,DOC 34028-2016,165.888,0,34,1,2,166.288,165.888,6.0,1576.0,0.4,4.0,929.0,200,7,2155,9,300,350,110.0,0.283,0.1897,0.1303,0.5041,0.008,0.0126,0.0362,0.0085,0.0168,0.0007,0.0017,0.0002,0.0007,0.0017,0.0031,0.0012,0.0077,0.0022,0.0001,0.0019,30013866,0.01,17,5,16337.0
2020-01-07,2020-01-07 00:09:06,Arm500,DOC 34028-2016,165.888,0,34,1,2,166.288,165.888,6.0,1576.0,0.4,4.0,954.0,200,7,2155,9,300,350,110.0,0.283,0.1897,0.1303,0.5041,0.008,0.0126,0.0362,0.0085,0.0168,0.0007,0.0017,0.0002,0.0007,0.0017,0.0031,0.0012,0.0077,0.0022,0.0001,0.0019,30013863,0.01,13,3,15471.0
2020-01-07,2020-01-07 00:09:06,Arm500,DOC 34028-2016,165.888,0,34,1,2,166.288,165.888,6.0,1576.0,0.4,4.0,1905.0,200,7,2155,9,300,350,110.0,0.283,0.1897,0.1303,0.5041,0.008,0.0126,0.0362,0.0085,0.0168,0.0007,0.0017,0.0002,0.0007,0.0017,0.0031,0.0012,0.0077,0.0022,0.0001,0.0019,30013865,0.01,10,1,11600.0
2020-01-07,2020-01-07 00:09:06,Arm500,DOC 34028-2016,165.888,0,34,1,2,166.288,165.888,6.0,1576.0,0.4,4.0,948.0,200,7,2155,9,300,350,110.0,0.283,0.1897,0.1303,0.5041,0.008,0.0126,0.0362,0.0085,0.0168,0.0007,0.0017,0.0002,0.0007,0.0017,0.0031,0.0012,0.0077,0.0022,0.0001,0.0019,30013864,0.01,15,4,8671.0
2020-01-07,2020-01-07 03:27:37,Arm500,DOC 34028-2016,168.96,0,5,1,2,169.36,168.96,9.0,1565.0,0.4,4.0,138.0,200,13,2155,9,320,350,110.0,0.425,0.1866,0.2054,1.3069,0.0025,0.022,0.0756,0.0218,0.0339,0.0012,0.0037,0.0004,0.0012,0.0035,0.003,0.0008,0.0051,0.0032,0.0001,0.0036,30013864,0.01,15,4,9481.0
2020-01-07,2020-01-07 03:27:37,Arm500,DOC 34028-2016,168.96,0,5,1,2,169.36,168.96,9.0,1565.0,0.4,4.0,1122.0,200,13,2155,9,320,350,110.0,0.425,0.1866,0.2054,1.3069,0.0025,0.022,0.0756,0.0218,0.0339,0.0012,0.0037,0.0004,0.0012,0.0035,0.003,0.0008,0.0051,0.0032,0.0001,0.0036,30013865,0.01,10,1,12383.0
2020-01-07,2020-01-07 03:27:37,Arm500,DOC 34028-2016,168.96,0,5,1,2,169.36,168.96,9.0,1565.0,0.4,4.0,9004.0,200,13,2155,9,320,350,110.0,0.425,0.1866,0.2054,1.3069,0.0025,0.022,0.0756,0.0218,0.0339,0.0012,0.0037,0.0004,0.0012,0.0035,0.003,0.0008,0.0051,0.0032,0.0001,0.0036,30013868,0.01,12,2,1112.0
2020-01-07,2020-01-07 03:27:37,Arm500,DOC 34028-2016,168.96,0,5,1,2,169.36,168.96,9.0,1565.0,0.4,4.0,141.0,200,13,2155,9,320,350,110.0,0.425,0.1866,0.2054,1.3069,0.0025,0.022,0.0756,0.0218,0.0339,0.0012,0.0037,0.0004,0.0012,0.0035,0.003,0.0008,0.0051,0.0032,0.0001,0.0036,30013863,0.01,13,3,16284.0
2020-01-07,2020-01-07 03:27:37,Arm500,DOC 34028-2016,168.96,0,5,1,2,169.36,168.96,9.0,1565.0,0.4,4.0,138.0,200,13,2155,9,320,350,110.0,0.425,0.1866,0.2054,1.3069,0.0025,0.022,0.0756,0.0218,0.0339,0.0012,0.0037,0.0004,0.0012,0.0035,0.003,0.0008,0.0051,0.0032,0.0001,0.0036,30013870,0.01,18,6,12791.0
2020-01-07,2020-01-07 03:27:37,Arm500,DOC 34028-2016,168.96,0,5,1,2,169.36,168.96,9.0,1565.0,0.4,4.0,135.0,200,13,2155,9,320,350,110.0,0.425,0.1866,0.2054,1.3069,0.0025,0.022,0.0756,0.0218,0.0339,0.0012,0.0037,0.0004,0.0012,0.0035,0.003,0.0008,0.0051,0.0032,0.0001,0.0036,30013866,0.01,17,5,17131.0
2020-01-07,2020-01-07 04:11:30,Arm500,DOC 34028-2016,165.888,0,6,1,2,166.288,165.888,2.0,1562.0,0.4,4.0,163.0,200,13,2155,9,320,350,110.0,0.422,0.1825,0.2087,1.299,0.0032,0.0207,0.0885,0.0212,0.0291,0.0012,0.0082,0.0005,0.0014,0.0038,0.0029,0.001,0.0049,0.0034,0.0001,0.0029,30013866,0.01,17,5,17103.0
2020-01-07,2020-01-07 04:11:30,Arm500,DOC 34028-2016,165.888,0,6,1,2,166.288,165.888,2.0,1562.0,0.4,4.0,169.0,200,13,2155,9,320,350,110.0,0.422,0.1825,0.2087,1.299,0.0032,0.0207,0.0885,0.0212,0.0291,0.0012,0.0082,0.0005,0.0014,0.0038,0.0029,0.001,0.0049,0.0034,0.0001,0.0029,30013863,0.01,13,3,16256.0
2020-01-07,2020-01-07 04:11:30,Arm500,DOC 34028-2016,165.888,0,6,1,2,166.288,165.888,2.0,1562.0,0.4,4.0,166.0,200,13,2155,9,320,350,110.0,0.422,0.1825,0.2087,1.299,0.0032,0.0207,0.0885,0.0212,0.0291,0.0012,0.0082,0.0005,0.0014,0.0038,0.0029,0.001,0.0049,0.0034,0.0001,0.0029,30013870,0.01,18,6,12763.0
2020-01-07,2020-01-07 04:11:30,Arm500,DOC 34028-2016,165.888,0,6,1,2,166.288,165.888,2.0,1562.0,0.4,4.0,9032.0,200,13,2155,9,320,350,110.0,0.422,0.1825,0.2087,1.299,0.0032,0.0207,0.0885,0.0212,0.0291,0.0012,0.0082,0.0005,0.0014,0.0038,0.0029,0.001,0.0049,0.0034,0.0001,0.0029,30013868,0.01,12,2,1084.0
2020-01-07,2020-01-07 04:11:30,Arm500,DOC 34028-2016,165.888,0,6,1,2,166.288,165.888,2.0,1562.0,0.4,4.0,166.0,200,13,2155,9,320,350,110.0,0.422,0.1825,0.2087,1.299,0.0032,0.0207,0.0885,0.0212,0.0291,0.0012,0.0082,0.0005,0.0014,0.0038,0.0029,0.001,0.0049,0.0034,0.0001,0.0029,30013864,0.01,15,4,9453.0
2020-01-07,2020-01-07 04:11:30,Arm500,DOC 34028-2016,165.888,0,6,1,2,166.288,165.888,2.0,1562.0,0.4,4.0,1150.0,200,13,2155,9,320,350,110.0,0.422,0.1825,0.2087,1.299,0.0032,0.0207,0.0885,0.0212,0.0291,0.0012,0.0082,0.0005,0.0014,0.0038,0.0029,0.001,0.0049,0.0034,0.0001,0.0029,30013865,0.01,10,1,12355.0
2020-01-07,2020-01-07 04:59:24,Arm500,DOC 34028-2016,165.888,0,7,1,2,166.288,165.888,3.0,1560.0,0.4,4.0,190.0,200,13,2155,9,320,350,110.0,0.433,0.193,0.2185,1.3256,0.003,0.0212,0.0697,0.0174,0.0299,0.001,0.0034,0.0005,0.0013,0.0042,0.0031,0.0008,0.0049,0.0035,0.0001,0.0027,30013870,0.01,18,6,12739.0
2020-01-07,2020-01-07 04:59:24,Arm500,DOC 34028-2016,165.888,0,7,1,2,166.288,165.888,3.0,1560.0,0.4,4.0,193.0,200,13,2155,9,320,350,110.0,0.433,0.193,0.2185,1.3256,0.003,0.0212,0.0697,0.0174,0.0299,0.001,0.0034,0.0005,0.0013,0.0042,0.0031,0.0008,0.0049,0.0035,0.0001,0.0027,30013864,0.01,15,4,9426.0
2020-01-07,2020-01-07 04:59:24,Arm500,DOC 34028-2016,165.888,0,7,1,2,166.288,165.888,3.0,1560.0,0.4,4.0,190.0,200,13,2155,9,320,350,110.0,0.433,0.193,0.2185,1.3256,0.003,0.0212,0.0697,0.0174,0.0299,0.001,0.0034,0.0005,0.0013,0.0042,0.0031,0.0008,0.0049,0.0035,0.0001,0.0027,30013866,0.01,17,5,17076.0
2020-01-07,2020-01-07 04:59:24,Arm500,DOC 34028-2016,165.888,0,7,1,2,166.288,165.888,3.0,1560.0,0.4,4.0,1174.0,200,13,2155,9,320,350,110.0,0.433,0.193,0.2185,1.3256,0.003,0.0212,0.0697,0.0174,0.0299,0.001,0.0034,0.0005,0.0013,0.0042,0.0031,0.0008,0.0049,0.0035,0.0001,0.0027,30013865,0.01,10,1,12331.0
2020-01-07,2020-01-07 04:59:24,Arm500,DOC 34028-2016,165.888,0,7,1,2,166.288,165.888,3.0,1560.0,0.4,4.0,196.0,200,13,2155,9,320,350,110.0,0.433,0.193,0.2185,1.3256,0.003,0.0212,0.0697,0.0174,0.0299,0.001,0.0034,0.0005,0.0013,0.0042,0.0031,0.0008,0.0049,0.0035,0.0001,0.0027,30013863,0.01,13,3,16229.0
2020-01-07,2020-01-07 04:59:24,Arm500,DOC 34028-2016,165.888,0,7,1,2,166.288,165.888,3.0,1560.0,0.4,4.0,9059.0,200,13,2155,9,320,350,110.0,0.433,0.193,0.2185,1.3256,0.003,0.0212,0.0697,0.0174,0.0299,0.001,0.0034,0.0005,0.0013,0.0042,0.0031,0.0008,0.0049,0.0035,0.0001,0.0027,30013868,0.01,12,2,1057.0
2020-01-07,2020-01-07 05:42:11,Arm500,DOC 34028-2016,172.032,0,8,1,2,172.432,172.032,6.0,1556.0,0.4,4.0,1202.0,200,13,2155,9,320,350,110.0,0.441,0.1932,0.1912,1.3346,0.0051,0.0199,0.0945,0.0202,0.034,0.0012,0.0105,0.0005,0.0012,0.0052,0.0029,0.0009,0.0052,0.0033,0.0001,0.0026,30013865,0.01,10,1,12303.0
2020-01-07,2020-01-07 05:42:11,Arm500,DOC 34028-2016,172.032,0,8,1,2,172.432,172.032,6.0,1556.0,0.4,4.0,224.0,200,13,2155,9,320,350,110.0,0.441,0.1932,0.1912,1.3346,0.0051,0.0199,0.0945,0.0202,0.034,0.0012,0.0105,0.0005,0.0012,0.0052,0.0029,0.0009,0.0052,0.0033,0.0001,0.0026,30013870,0.01,18,6,12705.0
2020-01-07,2020-01-07 05:42:11,Arm500,DOC 34028-2016,172.032,0,8,1,2,172.432,172.032,6.0,1556.0,0.4,4.0,218.0,200,13,2155,9,320,350,110.0,0.441,0.1932,0.1912,1.3346,0.0051,0.0199,0.0945,0.0202,0.034,0.0012,0.0105,0.0005,0.0012,0.0052,0.0029,0.0009,0.0052,0.0033,0.0001,0.0026,30013866,0.01,17,5,17048.0
2020-01-07,2020-01-07 05:42:11,Arm500,DOC 34028-2016,172.032,0,8,1,2,172.432,172.032,6.0,1556.0,0.4,4.0,227.0,200,13,2155,9,320,350,110.0,0.441,0.1932,0.1912,1.3346,0.0051,0.0199,0.0945,0.0202,0.034,0.0012,0.0105,0.0005,0.0012,0.0052,0.0029,0.0009,0.0052,0.0033,0.0001,0.0026,30013863,0.01,13,3,16198.0
2020-01-07,2020-01-07 05:42:11,Arm500,DOC 34028-2016,172.032,0,8,1,2,172.432,172.032,6.0,1556.0,0.4,4.0,224.0,200,13,2155,9,320,350,110.0,0.441,0.1932,0.1912,1.3346,0.0051,0.0199,0.0945,0.0202,0.034,0.0012,0.0105,0.0005,0.0012,0.0052,0.0029,0.0009,0.0052,0.0033,0.0001,0.0026,30013864,0.01,15,4,9395.0
2020-01-07,2020-01-07 05:42:11,Arm500,DOC 34028-2016,172.032,0,8,1,2,172.432,172.032,6.0,1556.0,0.4,4.0,9087.0,200,13,2155,9,320,350,110.0,0.441,0.1932,0.1912,1.3346,0.0051,0.0199,0.0945,0.0202,0.034,0.0012,0.0105,0.0005,0.0012,0.0052,0.0029,0.0009,0.0052,0.0033,0.0001,0.0026,30013868,0.01,12,2,1029.0
2020-01-07,2020-01-07 06:34:04,Arm500,DOC 34028-2016,156.672,0,9,1,2,157.072,156.672,4.0,1556.0,0.4,4.0,249.0,200,13,2155,9,320,350,100.0,0.443,0.1949,0.2032,1.3207,0.0026,0.0139,0.1042,0.0211,0.031,0.0017,0.0152,0.0004,0.0013,0.0035,0.003,0.0009,0.0063,0.0034,0.0001,0.0016,30013870,0.01,18,6,12680.0
2020-01-07,2020-01-07 06:34:04,Arm500,DOC 34028-2016,156.672,0,9,1,2,157.072,156.672,4.0,1556.0,0.4,4.0,9114.0,200,13,2155,9,320,350,100.0,0.443,0.1949,0.2032,1.3207,0.0026,0.0139,0.1042,0.0211,0.031,0.0017,0.0152,0.0004,0.0013,0.0035,0.003,0.0009,0.0063,0.0034,0.0001,0.0016,30013868,0.01,12,2,1002.0
2020-01-07,2020-01-07 06:34:04,Arm500,DOC 34028-2016,156.672,0,9,1,2,157.072,156.672,4.0,1556.0,0.4,4.0,255.0,200,13,2155,9,320,350,100.0,0.443,0.1949,0.2032,1.3207,0.0026,0.0139,0.1042,0.0211,0.031,0.0017,0.0152,0.0004,0.0013,0.0035,0.003,0.0009,0.0063,0.0034,0.0001,0.0016,30013863,0.01,13,3,16170.0
2020-01-07,2020-01-07 06:34:04,Arm500,DOC 34028-2016,156.672,0,9,1,2,157.072,156.672,4.0,1556.0,0.4,4.0,243.0,200,13,2155,9,320,350,100.0,0.443,0.1949,0.2032,1.3207,0.0026,0.0139,0.1042,0.0211,0.031,0.0017,0.0152,0.0004,0.0013,0.0035,0.003,0.0009,0.0063,0.0034,0.0001,0.0016,30013866,0.01,17,5,17023.0
2020-01-07,2020-01-07 06:34:04,Arm500,DOC 34028-2016,156.672,0,9,1,2,157.072,156.672,4.0,1556.0,0.4,4.0,252.0,200,13,2155,9,320,350,100.0,0.443,0.1949,0.2032,1.3207,0.0026,0.0139,0.1042,0.0211,0.031,0.0017,0.0152,0.0004,0.0013,0.0035,0.003,0.0009,0.0063,0.0034,0.0001,0.0016,30013864,0.01,15,4,9367.0
2020-01-07,2020-01-07 06:34:04,Arm500,DOC 34028-2016,156.672,0,9,1,2,157.072,156.672,4.0,1556.0,0.4,4.0,1226.0,200,13,2155,9,320,350,100.0,0.443,0.1949,0.2032,1.3207,0.0026,0.0139,0.1042,0.0211,0.031,0.0017,0.0152,0.0004,0.0013,0.0035,0.003,0.0009,0.0063,0.0034,0.0001,0.0016,30013865,0.01,10,1,12279.0
2020-01-07,2020-01-07 07:15:12,Arm500,DOC 34028-2016,172.032,0,10,1,2,172.432,172.032,9.0,1557.0,0.4,4.0,282.0,200,13,2155,9,320,350,110.0,0.442,0.2057,0.212,1.3009,0.0023,0.0165,0.073,0.0175,0.034,0.0013,0.0045,0.0004,0.0014,0.0034,0.004,0.0011,0.0061,0.0034,0.0002,0.0012,30013864,0.01,15,4,9337.0
2020-01-07,2020-01-07 07:15:12,Arm500,DOC 34028-2016,172.032,0,10,1,2,172.432,172.032,9.0,1557.0,0.4,4.0,282.0,200,13,2155,9,320,350,110.0,0.442,0.2057,0.212,1.3009,0.0023,0.0165,0.073,0.0175,0.034,0.0013,0.0045,0.0004,0.0014,0.0034,0.004,0.0011,0.0061,0.0034,0.0002,0.0012,30013863,0.01,13,3,16143.0
2020-01-07,2020-01-07 07:15:12,Arm500,DOC 34028-2016,172.032,0,10,1,2,172.432,172.032,9.0,1557.0,0.4,4.0,279.0,200,13,2155,9,320,350,110.0,0.442,0.2057,0.212,1.3009,0.0023,0.0165,0.073,0.0175,0.034,0.0013,0.0045,0.0004,0.0014,0.0034,0.004,0.0011,0.0061,0.0034,0.0002,0.0012,30013870,0.01,18,6,12650.0
2020-01-07,2020-01-07 07:15:12,Arm500,DOC 34028-2016,172.032,0,10,1,2,172.432,172.032,9.0,1557.0,0.4,4.0,270.0,200,13,2155,9,320,350,110.0,0.442,0.2057,0.212,1.3009,0.0023,0.0165,0.073,0.0175,0.034,0.0013,0.0045,0.0004,0.0014,0.0034,0.004,0.0011,0.0061,0.0034,0.0002,0.0012,30013866,0.01,17,5,16996.0
2020-01-07,2020-01-07 07:15:12,Arm500,DOC 34028-2016,172.032,0,10,1,2,172.432,172.032,9.0,1557.0,0.4,4.0,9142.0,200,13,2155,9,320,350,110.0,0.442,0.2057,0.212,1.3009,0.0023,0.0165,0.073,0.0175,0.034,0.0013,0.0045,0.0004,0.0014,0.0034,0.004,0.0011,0.0061,0.0034,0.0002,0.0012,30013868,0.01,12,2,974.0
2020-01-07,2020-01-07 07:15:12,Arm500,DOC 34028-2016,172.032,0,10,1,2,172.432,172.032,9.0,1557.0,0.4,4.0,1254.0,200,13,2155,9,320,350,110.0,0.442,0.2057,0.212,1.3009,0.0023,0.0165,0.073,0.0175,0.034,0.0013,0.0045,0.0004,0.0014,0.0034,0.004,0.0011,0.0061,0.0034,0.0002,0.0012,30013865,0.01,10,1,12251.0
2020-01-07,2020-01-07 07:53:56,Arm500,DOC 34028-2016,168.96,0,11,1,2,169.36,168.96,2.0,1557.0,0.4,4.0,9170.0,200,13,2155,9,320,350,110.0,0.417,0.1834,0.1937,1.296,0.0028,0.0198,0.0595,0.0211,0.0366,0.0013,0.0038,0.0004,0.0013,0.0039,0.0039,0.0006,0.0053,0.0035,0.0001,0.0023,30013868,0.01,12,2,946.0
2020-01-07,2020-01-07 07:53:56,Arm500,DOC 34028-2016,168.96,0,11,1,2,169.36,168.96,2.0,1557.0,0.4,4.0,313.0,200,13,2155,9,320,350,110.0,0.417,0.1834,0.1937,1.296,0.0028,0.0198,0.0595,0.0211,0.0366,0.0013,0.0038,0.0004,0.0013,0.0039,0.0039,0.0006,0.0053,0.0035,0.0001,0.0023,30013863,0.01,13,3,16112.0
2020-01-07,2020-01-07 07:53:56,Arm500,DOC 34028-2016,168.96,0,11,1,2,169.36,168.96,2.0,1557.0,0.4,4.0,307.0,200,13,2155,9,320,350,110.0,0.417,0.1834,0.1937,1.296,0.0028,0.0198,0.0595,0.0211,0.0366,0.0013,0.0038,0.0004,0.0013,0.0039,0.0039,0.0006,0.0053,0.0035,0.0001,0.0023,30013870,0.01,18,6,12622.0
2020-01-07,2020-01-07 07:53:56,Arm500,DOC 34028-2016,168.96,0,11,1,2,169.36,168.96,2.0,1557.0,0.4,4.0,298.0,200,13,2155,9,320,350,110.0,0.417,0.1834,0.1937,1.296,0.0028,0.0198,0.0595,0.0211,0.0366,0.0013,0.0038,0.0004,0.0013,0.0039,0.0039,0.0006,0.0053,0.0035,0.0001,0.0023,30013866,0.01,17,5,16968.0
2020-01-07,2020-01-07 07:53:56,Arm500,DOC 34028-2016,168.96,0,11,1,2,169.36,168.96,2.0,1557.0,0.4,4.0,313.0,200,13,2155,9,320,350,110.0,0.417,0.1834,0.1937,1.296,0.0028,0.0198,0.0595,0.0211,0.0366,0.0013,0.0038,0.0004,0.0013,0.0039,0.0039,0.0006,0.0053,0.0035,0.0001,0.0023,30013864,0.01,15,4,9306.0
2020-01-07,2020-01-07 07:53:56,Arm500,DOC 34028-2016,168.96,0,11,1,2,169.36,168.96,2.0,1557.0,0.4,4.0,1279.0,200,13,2155,9,320,350,110.0,0.417,0.1834,0.1937,1.296,0.0028,0.0198,0.0595,0.0211,0.0366,0.0013,0.0038,0.0004,0.0013,0.0039,0.0039,0.0006,0.0053,0.0035,0.0001,0.0023,30013865,0.01,10,1,12226.0
2020-01-07,2020-01-07 08:36:37,Arm500,DOC 34028-2016,168.96,0,12,1,2,169.36,168.96,3.0,1555.0,0.4,4.0,325.0,200,13,2155,9,320,350,110.0,0.431,0.1993,0.182,1.295,0.0029,0.0169,0.0526,0.0238,0.034,0.0015,0.0036,0.0005,0.0012,0.0037,0.0029,0.0007,0.0068,0.0033,0.0002,0.0024,30013866,0.01,17,5,16941.0
2020-01-07,2020-01-07 08:36:37,Arm500,DOC 34028-2016,168.96,0,12,1,2,169.36,168.96,3.0,1555.0,0.4,4.0,334.0,200,13,2155,9,320,350,110.0,0.431,0.1993,0.182,1.295,0.0029,0.0169,0.0526,0.0238,0.034,0.0015,0.0036,0.0005,0.0012,0.0037,0.0029,0.0007,0.0068,0.0033,0.0002,0.0024,30013870,0.01,18,6,12595.0
2020-01-07,2020-01-07 08:36:37,Arm500,DOC 34028-2016,168.96,0,12,1,2,169.36,168.96,3.0,1555.0,0.4,4.0,341.0,200,13,2155,9,320,350,110.0,0.431,0.1993,0.182,1.295,0.0029,0.0169,0.0526,0.0238,0.034,0.0015,0.0036,0.0005,0.0012,0.0037,0.0029,0.0007,0.0068,0.0033,0.0002,0.0024,30013864,0.01,15,4,9278.0
2020-01-07,2020-01-07 08:36:37,Arm500,DOC 34028-2016,168.96,0,12,1,2,169.36,168.96,3.0,1555.0,0.4,4.0,1306.0,200,13,2155,9,320,350,110.0,0.431,0.1993,0.182,1.295,0.0029,0.0169,0.0526,0.0238,0.034,0.0015,0.0036,0.0005,0.0012,0.0037,0.0029,0.0007,0.0068,0.0033,0.0002,0.0024,30013865,0.01,10,1,12199.0
2020-01-07,2020-01-07 08:36:37,Arm500,DOC 34028-2016,168.96,0,12,1,2,169.36,168.96,3.0,1555.0,0.4,4.0,344.0,200,13,2155,9,320,350,110.0,0.431,0.1993,0.182,1.295,0.0029,0.0169,0.0526,0.0238,0.034,0.0015,0.0036,0.0005,0.0012,0.0037,0.0029,0.0007,0.0068,0.0033,0.0002,0.0024,30013863,0.01,13,3,16081.0
2020-01-07,2020-01-07 08:36:37,Arm500,DOC 34028-2016,168.96,0,12,1,2,169.36,168.96,3.0,1555.0,0.4,4.0,9197.0,200,13,2155,9,320,350,110.0,0.431,0.1993,0.182,1.295,0.0029,0.0169,0.0526,0.0238,0.034,0.0015,0.0036,0.0005,0.0012,0.0037,0.0029,0.0007,0.0068,0.0033,0.0002,0.0024,30013868,0.01,12,2,919.0
2020-01-07,2020-01-07 09:22:37,Arm500,DOC 34028-2016,175.104,0,13,1,2,175.504,175.104,6.0,1555.0,0.4,4.0,1334.0,200,13,2155,9,300,350,110.0,0.431,0.1948,0.1978,1.3097,0.0059,0.0169,0.0558,0.0252,0.0462,0.0012,0.0037,0.0005,0.0012,0.0042,0.0028,0.0008,0.0056,0.0036,0.0001,0.0021,30013865,0.01,10,1,12171.0
2020-01-07,2020-01-07 09:22:37,Arm500,DOC 34028-2016,175.104,0,13,1,2,175.504,175.104,6.0,1555.0,0.4,4.0,365.0,200,13,2155,9,300,350,110.0,0.431,0.1948,0.1978,1.3097,0.0059,0.0169,0.0558,0.0252,0.0462,0.0012,0.0037,0.0005,0.0012,0.0042,0.0028,0.0008,0.0056,0.0036,0.0001,0.0021,30013870,0.01,18,6,12564.0
2020-01-07,2020-01-07 09:22:37,Arm500,DOC 34028-2016,175.104,0,13,1,2,175.504,175.104,6.0,1555.0,0.4,4.0,371.0,200,13,2155,9,300,350,110.0,0.431,0.1948,0.1978,1.3097,0.0059,0.0169,0.0558,0.0252,0.0462,0.0012,0.0037,0.0005,0.0012,0.0042,0.0028,0.0008,0.0056,0.0036,0.0001,0.0021,30013864,0.01,15,4,9248.0
2020-01-07,2020-01-07 09:22:37,Arm500,DOC 34028-2016,175.104,0,13,1,2,175.504,175.104,6.0,1555.0,0.4,4.0,371.0,200,13,2155,9,300,350,110.0,0.431,0.1948,0.1978,1.3097,0.0059,0.0169,0.0558,0.0252,0.0462,0.0012,0.0037,0.0005,0.0012,0.0042,0.0028,0.0008,0.0056,0.0036,0.0001,0.0021,30013863,0.01,13,3,16054.0
