Repository: khw11044/Iron-CCM-RUL

# 연속 주조기의 RUL 데이터 분석

## RUL Dataset from Continuous Casting Machine

[캐글 페이지](https://www.kaggle.com/datasets/yuriykatser/rul-dataset-from-continuous-casting-machine)

## 도메인 설명 

연주공정: 연주공정은 철강산업에서 철 제품을 생산하는 공정중 하나로 연속주조의 줄임말이다. 액체상태의 용강을 주형에 넣어 고체가 되도록 식히는 과정이며 이 과정을 거쳐, 슬래브, 브룸, 빌렛의 반제품이 만들어진다.
주괴(鑄塊, ingot)란 상대적으로 순도가 높은 물질의 덩어리다. 보통 금속을 가공하기 좋게 주물로 뜬 것을 말한다.

____


연속 주조 기계(이하 'CCM')는 액체 상태의 철강을 주어진 단면의 고체 빌릿으로 변환하는 장치로, 이후 롤링 생산(예: 철근)이 이루어진다.

금형 슬리브는 CCM 금형의 가장 중요하고 빠르게 마모되는 부분이다. 슬리브는 둥근 형태나 프로파일 단면의 수냉식 구리 파이프이다. 용융 금속이 슬리브 벽과 접촉하면 결정화되며, 주괴의 기본 고체 껍질이 형성된다.

**슬리브 운영 중 주요 생산 문제**는 슬리브의 구리 파이프 표면에 결함이 생기고 내부 공간의 프로파일이 변형되어 열 조건이 방해받는 것이다. 이는 결과적으로 주괴의 품질에 영향을 미친다.

File: data/data_noNull.csv (part 2 of 73)
date,sample_time_continuous_caster,steel_type,doc_requirement,"workpiece_weight, tonn",workpiece_slice_geometry_150x150,cast_in_row,alloy_type_open,"alloy_speed, meter/minute","steel_weight_theoretical, tonn","steel_weight, tonn",grab1_num,"steel_temperature_grab1, Celsius deg.","metal_residue_grab1, tonn",grab2_num,"resistance, tonn","swing_frequency, amount/minute","crystallizer_movement, mm","water_consumption, liter/minute","water_temperature_delta, Celsius deg.","water_consumption_secondary_cooling_zone_num1, liter/minute","water_consumption_secondary_cooling_zone_num2, liter/minute","water_consumption_secondary_cooling_zone_num3, liter/minute","Ce, %","C, %","Si, %","Mn,%","S, %","P, %","Cr, %","Ni, %","Cu, %","As, %","Mo, %","Nb, %","Ti, %","V, %","Al, %","Ca, %","N, %","Pb, %","Mg, %","Zn, %",sleeve,"quantity, tonn",num_crystallizer,num_stream,RUL
2020-01-07,2020-01-07 09:22:37,Arm500,DOC 34028-2016,175.104,0,13,1,2,175.504,175.104,6.0,1555.0,0.4,4.0,353.0,200,13,2155,9,300,350,110.0,0.431,0.1948,0.1978,1.3097,0.0059,0.0169,0.0558,0.0252,0.0462,0.0012,0.0037,0.0005,0.0012,0.0042,0.0028,0.0008,0.0056,0.0036,0.0001,0.0021,30013866,0.01,17,5,16913.0
2020-01-07,2020-01-07 09:22:37,Arm500,DOC 34028-2016,175.104,0,13,1,2,175.504,175.104,6.0,1555.0,0.4,4.0,9228.0,200,13,2155,9,300,350,110.0,0.431,0.1948,0.1978,1.3097,0.0059,0.0169,0.0558,0.0252,0.0462,0.0012,0.0037,0.0005,0.0012,0.0042,0.0028,0.0008,0.0056,0.0036,0.0001,0.0021,30013868,0.01,12,2,888.0
2020-01-07,2020-01-07 10:03:37,Arm500,DOC 34028-2016,162.816,0,14,1,2,163.216,162.816,4.0,1555.0,0.4,4.0,381.0,200,13,2155,9,300,350,110.0,0.424,0.1865,0.1892,1.3183,0.0031,0.0141,0.062,0.0214,0.0421,0.001,0.0032,0.0004,0.0013,0.0041,0.0032,0.0008,0.0063,0.0032,0.0001,0.0011,30013864,0.01,15,4,9238.0
2020-01-07,2020-01-07 10:03:37,Arm500,DOC 34028-2016,162.816,0,14,1,2,163.216,162.816,4.0,1555.0,0.4,4.0,381.0,200,13,2155,9,300,350,110.0,0.424,0.1865,0.1892,1.3183,0.0031,0.0141,0.062,0.0214,0.0421,0.001,0.0032,0.0004,0.0013,0.0041,0.0032,0.0008,0.0063,0.0032,0.0001,0.0011,30013866,0.01,17,5,16885.0
2020-01-07,2020-01-07 10:03:37,Arm500,DOC 34028-2016,162.816,0,14,1,2,163.216,162.816,4.0,1555.0,0.4,4.0,393.0,200,13,2155,9,300,350,110.0,0.424,0.1865,0.1892,1.3183,0.0031,0.0141,0.062,0.0214,0.0421,0.001,0.0032,0.0004,0.0013,0.0041,0.0032,0.0008,0.0063,0.0032,0.0001,0.0011,30013870,0.01,18,6,12536.0
2020-01-07,2020-01-07 10:03:37,Arm500,DOC 34028-2016,162.816,0,14,1,2,163.216,162.816,4.0,1555.0,0.4,4.0,399.0,200,13,2155,9,300,350,110.0,0.424,0.1865,0.1892,1.3183,0.0031,0.0141,0.062,0.0214,0.0421,0.001,0.0032,0.0004,0.0013,0.0041,0.0032,0.0008,0.0063,0.0032,0.0001,0.0011,30013863,0.01,13,3,16026.0
2020-01-07,2020-01-07 10:03:37,Arm500,DOC 34028-2016,162.816,0,14,1,2,163.216,162.816,4.0,1555.0,0.4,4.0,1358.0,200,13,2155,9,300,350,110.0,0.424,0.1865,0.1892,1.3183,0.0031,0.0141,0.062,0.0214,0.0421,0.001,0.0032,0.0004,0.0013,0.0041,0.0032,0.0008,0.0063,0.0032,0.0001,0.0011,30013865,0.01,10,1,12147.0
2020-01-07,2020-01-07 10:03:37,Arm500,DOC 34028-2016,162.816,0,14,1,2,163.216,162.816,4.0,1555.0,0.4,4.0,9256.0,200,13,2155,9,300,350,110.0,0.424,0.1865,0.1892,1.3183,0.0031,0.0141,0.062,0.0214,0.0421,0.001,0.0032,0.0004,0.0013,0.0041,0.0032,0.0008,0.0063,0.0032,0.0001,0.0011,30013868,0.01,12,2,860.0
2020-01-07,2020-01-07 10:41:25,Arm500,DOC 34028-2016,168.96,0,15,1,2,169.36,168.96,9.0,1555.0,0.4,4.0,420.0,200,13,2155,9,300,350,110.0,0.441,0.2015,0.2117,1.3271,0.0047,0.0168,0.0616,0.0211,0.0473,0.0009,0.0035,0.0005,0.0013,0.0045,0.0029,0.0007,0.0076,0.0033,0.0001,0.0026,30013870,0.02,18,6,12509.0
2020-01-07,2020-01-07 10:41:25,Arm500,DOC 34028-2016,168.96,0,15,1,2,169.36,168.96,9.0,1555.0,0.4,4.0,1386.0,200,13,2155,9,300,350,110.0,0.441,0.2015,0.2117,1.3271,0.0047,0.0168,0.0616,0.0211,0.0473,0.0009,0.0035,0.0005,0.0013,0.0045,0.0029,0.0007,0.0076,0.0033,0.0001,0.0026,30013865,0.02,10,1,12119.0
2020-01-07,2020-01-07 10:41:25,Arm500,DOC 34028-2016,168.96,0,15,1,2,169.36,168.96,9.0,1555.0,0.4,4.0,405.0,200,13,2155,9,300,350,110.0,0.441,0.2015,0.2117,1.3271,0.0047,0.0168,0.0616,0.0211,0.0473,0.0009,0.0035,0.0005,0.0013,0.0045,0.0029,0.0007,0.0076,0.0033,0.0001,0.0026,30013866,0.02,17,5,16861.0
2020-01-07,2020-01-07 10:41:25,Arm500,DOC 34028-2016,168.96,0,15,1,2,169.36,168.96,9.0,1555.0,0.4,4.0,430.0,200,13,2155,9,300,350,110.0,0.441,0.2015,0.2117,1.3271,0.0047,0.0168,0.0616,0.0211,0.0473,0.0009,0.0035,0.0005,0.0013,0.0045,0.0029,0.0007,0.0076,0.0033,0.0001,0.0026,30013864,0.02,15,4,9189.0
2020-01-07,2020-01-07 10:41:25,Arm500,DOC 34028-2016,168.96,0,15,1,2,169.36,168.96,9.0,1555.0,0.4,4.0,430.0,200,13,2155,9,300,350,110.0,0.441,0.2015,0.2117,1.3271,0.0047,0.0168,0.0616,0.0211,0.0473,0.0009,0.0035,0.0005,0.0013,0.0045,0.0029,0.0007,0.0076,0.0033,0.0001,0.0026,30013863,0.02,13,3,15995.0
2020-01-07,2020-01-07 10:41:25,Arm500,DOC 34028-2016,168.96,0,15,1,2,169.36,168.96,9.0,1555.0,0.4,4.0,9283.0,200,13,2155,9,300,350,110.0,0.441,0.2015,0.2117,1.3271,0.0047,0.0168,0.0616,0.0211,0.0473,0.0009,0.0035,0.0005,0.0013,0.0045,0.0029,0.0007,0.0076,0.0033,0.0001,0.0026,30013868,0.02,12,2,833.0
2020-01-07,2020-01-07 11:25:34,Arm500,DOC 34028-2016,165.888,0,16,1,2,166.288,165.888,2.0,1565.0,0.4,4.0,457.0,200,13,2155,9,300,350,110.0,0.294,0.1847,0.1588,0.5614,0.0026,0.013,0.0516,0.0218,0.0498,0.0009,0.0034,0.0003,0.0008,0.0018,0.0025,0.0009,0.0085,0.0024,0.0001,0.0016,30013864,0.02,15,4,9162.0
2020-01-07,2020-01-07 11:25:34,Arm500,DOC 34028-2016,165.888,0,16,1,2,166.288,165.888,2.0,1565.0,0.4,4.0,457.0,200,13,2155,9,300,350,110.0,0.294,0.1847,0.1588,0.5614,0.0026,0.013,0.0516,0.0218,0.0498,0.0009,0.0034,0.0003,0.0008,0.0018,0.0025,0.0009,0.0085,0.0024,0.0001,0.0016,30013863,0.02,13,3,15968.0
2020-01-07,2020-01-07 11:25:34,Arm500,DOC 34028-2016,165.888,0,16,1,2,166.288,165.888,2.0,1565.0,0.4,4.0,448.0,200,13,2155,9,300,350,110.0,0.294,0.1847,0.1588,0.5614,0.0026,0.013,0.0516,0.0218,0.0498,0.0009,0.0034,0.0003,0.0008,0.0018,0.0025,0.0009,0.0085,0.0024,0.0001,0.0016,30013870,0.02,18,6,12481.0
2020-01-07,2020-01-07 11:25:34,Arm500,DOC 34028-2016,165.888,0,16,1,2,166.288,165.888,2.0,1565.0,0.4,4.0,1414.0,200,13,2155,9,300,350,110.0,0.294,0.1847,0.1588,0.5614,0.0026,0.013,0.0516,0.0218,0.0498,0.0009,0.0034,0.0003,0.0008,0.0018,0.0025,0.0009,0.0085,0.0024,0.0001,0.0016,30013865,0.02,10,1,12091.0
2020-01-07,2020-01-07 11:25:34,Arm500,DOC 34028-2016,165.888,0,16,1,2,166.288,165.888,2.0,1565.0,0.4,4.0,9311.0,200,13,2155,9,300,350,110.0,0.294,0.1847,0.1588,0.5614,0.0026,0.013,0.0516,0.0218,0.0498,0.0009,0.0034,0.0003,0.0008,0.0018,0.0025,0.0009,0.0085,0.0024,0.0001,0.0016,30013868,0.02,12,2,805.0
2020-01-07,2020-01-07 11:25:34,Arm500,DOC 34028-2016,165.888,0,16,1,2,166.288,165.888,2.0,1565.0,0.4,4.0,433.0,200,13,2155,9,300,350,110.0,0.294,0.1847,0.1588,0.5614,0.0026,0.013,0.0516,0.0218,0.0498,0.0009,0.0034,0.0003,0.0008,0.0018,0.0025,0.0009,0.0085,0.0024,0.0001,0.0016,30013866,0.02,17,5,16833.0
2020-01-07,2020-01-07 12:11:37,Arm500,DOC 34028-2016,159.744,0,17,1,2,160.144,159.744,3.0,1567.0,0.4,4.0,482.0,200,13,2155,9,300,350,110.0,0.285,0.186,0.1533,0.5046,0.002,0.0172,0.0511,0.0211,0.0412,0.0005,0.0029,0.0002,0.0009,0.0017,0.0032,0.001,0.0075,0.002,0.0001,0.002,30013864,0.02,15,4,9137.0
2020-01-07,2020-01-07 12:11:37,Arm500,DOC 34028-2016,159.744,0,17,1,2,160.144,159.744,3.0,1567.0,0.4,4.0,1438.0,200,13,2155,9,300,350,110.0,0.285,0.186,0.1533,0.5046,0.002,0.0172,0.0511,0.0211,0.0412,0.0005,0.0029,0.0002,0.0009,0.0017,0.0032,0.001,0.0075,0.002,0.0001,0.002,30013865,0.02,10,1,12067.0
2020-01-07,2020-01-07 12:11:37,Arm500,DOC 34028-2016,159.744,0,17,1,2,160.144,159.744,3.0,1567.0,0.4,4.0,460.0,200,13,2155,9,300,350,110.0,0.285,0.186,0.1533,0.5046,0.002,0.0172,0.0511,0.0211,0.0412,0.0005,0.0029,0.0002,0.0009,0.0017,0.0032,0.001,0.0075,0.002,0.0001,0.002,30013866,0.02,17,5,16806.0
2020-01-07,2020-01-07 12:11:37,Arm500,DOC 34028-2016,159.744,0,17,1,2,160.144,159.744,3.0,1567.0,0.4,4.0,485.0,200,13,2155,9,300,350,110.0,0.285,0.186,0.1533,0.5046,0.002,0.0172,0.0511,0.0211,0.0412,0.0005,0.0029,0.0002,0.0009,0.0017,0.0032,0.001,0.0075,0.002,0.0001,0.002,30013863,0.02,13,3,15940.0
2020-01-07,2020-01-07 12:11:37,Arm500,DOC 34028-2016,159.744,0,17,1,2,160.144,159.744,3.0,1567.0,0.4,4.0,476.0,200,13,2155,9,300,350,110.0,0.285,0.186,0.1533,0.5046,0.002,0.0172,0.0511,0.0211,0.0412,0.0005,0.0029,0.0002,0.0009,0.0017,0.0032,0.001,0.0075,0.002,0.0001,0.002,30013870,0.02,18,6,12453.0
2020-01-07,2020-01-07 12:11:37,Arm500,DOC 34028-2016,159.744,0,17,1,2,160.144,159.744,3.0,1567.0,0.4,4.0,9338.0,200,13,2155,9,300,350,110.0,0.285,0.186,0.1533,0.5046,0.002,0.0172,0.0511,0.0211,0.0412,0.0005,0.0029,0.0002,0.0009,0.0017,0.0032,0.001,0.0075,0.002,0.0001,0.002,30013868,0.02,12,2,778.0
2020-01-07,2020-01-07 12:57:37,Arm500,DOC 34028-2016,165.888,0,18,1,2,166.288,165.888,6.0,1563.0,0.4,4.0,9366.0,200,13,2155,9,300,350,110.0,0.287,0.1883,0.1529,0.5083,0.0025,0.0103,0.0453,0.0198,0.036,0.001,0.0037,0.0002,0.0008,0.0013,0.0024,0.0009,0.0076,0.0021,0.0001,0.003,30013868,0.01,12,2,750.0
2020-01-07,2020-01-07 12:57:37,Arm500,DOC 34028-2016,165.888,0,18,1,2,166.288,165.888,6.0,1563.0,0.4,4.0,512.0,200,13,2155,9,300,350,110.0,0.287,0.1883,0.1529,0.5083,0.0025,0.0103,0.0453,0.0198,0.036,0.001,0.0037,0.0002,0.0008,0.0013,0.0024,0.0009,0.0076,0.0021,0.0001,0.003,30013863,0.01,13,3,15913.0
2020-01-07,2020-01-07 12:57:37,Arm500,DOC 34028-2016,165.888,0,18,1,2,166.288,165.888,6.0,1563.0,0.4,4.0,1466.0,200,13,2155,9,300,350,110.0,0.287,0.1883,0.1529,0.5083,0.0025,0.0103,0.0453,0.0198,0.036,0.001,0.0037,0.0002,0.0008,0.0013,0.0024,0.0009,0.0076,0.0021,0.0001,0.003,30013865,0.01,10,1,12039.0
2020-01-07,2020-01-07 12:57:37,Arm500,DOC 34028-2016,165.888,0,18,1,2,166.288,165.888,6.0,1563.0,0.4,4.0,509.0,200,13,2155,9,300,350,110.0,0.287,0.1883,0.1529,0.5083,0.0025,0.0103,0.0453,0.0198,0.036,0.001,0.0037,0.0002,0.0008,0.0013,0.0024,0.0009,0.0076,0.0021,0.0001,0.003,30013864,0.01,15,4,9110.0
2020-01-07,2020-01-07 12:57:37,Arm500,DOC 34028-2016,165.888,0,18,1,2,166.288,165.888,6.0,1563.0,0.4,4.0,488.0,200,13,2155,9,300,350,110.0,0.287,0.1883,0.1529,0.5083,0.0025,0.0103,0.0453,0.0198,0.036,0.001,0.0037,0.0002,0.0008,0.0013,0.0024,0.0009,0.0076,0.0021,0.0001,0.003,30013866,0.01,17,5,16778.0
2020-01-07,2020-01-07 12:57:37,Arm500,DOC 34028-2016,165.888,0,18,1,2,166.288,165.888,6.0,1563.0,0.4,4.0,503.0,200,13,2155,9,300,350,110.0,0.287,0.1883,0.1529,0.5083,0.0025,0.0103,0.0453,0.0198,0.036,0.001,0.0037,0.0002,0.0008,0.0013,0.0024,0.0009,0.0076,0.0021,0.0001,0.003,30013870,0.01,18,6,12426.0
2020-01-07,2020-01-07 13:37:08,Arm500,DOC 34028-2016,165.888,0,19,1,2,166.288,165.888,11.0,1573.0,0.4,4.0,516.0,200,13,2155,9,300,350,110.0,0.278,0.1812,0.1534,0.4987,0.0044,0.0089,0.0424,0.0199,0.0477,0.0011,0.0032,0.0002,0.0008,0.0016,0.0026,0.0016,0.0072,0.0022,0.0002,0.003,30013866,0.01,17,5,16750.0
2020-01-07,2020-01-07 13:37:08,Arm500,DOC 34028-2016,165.888,0,19,1,2,166.288,165.888,11.0,1573.0,0.4,4.0,1493.0,200,13,2155,9,300,350,110.0,0.278,0.1812,0.1534,0.4987,0.0044,0.0089,0.0424,0.0199,0.0477,0.0011,0.0032,0.0002,0.0008,0.0016,0.0026,0.0016,0.0072,0.0022,0.0002,0.003,30013865,0.01,10,1,12012.0
2020-01-07,2020-01-07 13:37:08,Arm500,DOC 34028-2016,165.888,0,19,1,2,166.288,165.888,11.0,1573.0,0.4,4.0,9394.0,200,13,2155,9,300,350,110.0,0.278,0.1812,0.1534,0.4987,0.0044,0.0089,0.0424,0.0199,0.0477,0.0011,0.0032,0.0002,0.0008,0.0016,0.0026,0.0016,0.0072,0.0022,0.0002,0.003,30013868,0.01,12,2,722.0
2020-01-07,2020-01-07 13:37:08,Arm500,DOC 34028-2016,165.888,0,19,1,2,166.288,165.888,11.0,1573.0,0.4,4.0,531.0,200,13,2155,9,300,350,110.0,0.278,0.1812,0.1534,0.4987,0.0044,0.0089,0.0424,0.0199,0.0477,0.0011,0.0032,0.0002,0.0008,0.0016,0.0026,0.0016,0.0072,0.0022,0.0002,0.003,30013870,0.01,18,6,12398.0
2020-01-07,2020-01-07 13:37:08,Arm500,DOC 34028-2016,165.888,0,19,1,2,166.288,165.888,11.0,1573.0,0.4,4.0,537.0,200,13,2155,9,300,350,110.0,0.278,0.1812,0.1534,0.4987,0.0044,0.0089,0.0424,0.0199,0.0477,0.0011,0.0032,0.0002,0.0008,0.0016,0.0026,0.0016,0.0072,0.0022,0.0002,0.003,30013864,0.01,15,4,9082.0
2020-01-07,2020-01-07 13:37:08,Arm500,DOC 34028-2016,165.888,0,19,1,2,166.288,165.888,11.0,1573.0,0.4,4.0,540.0,200,13,2155,9,300,350,110.0,0.278,0.1812,0.1534,0.4987,0.0044,0.0089,0.0424,0.0199,0.0477,0.0011,0.0032,0.0002,0.0008,0.0016,0.0026,0.0016,0.0072,0.0022,0.0002,0.003,30013863,0.01,13,3,15885.0
2020-01-07,2020-01-07 14:17:27,Arm500,DOC 34028-2016,168.96,0,20,1,2,169.36,168.96,4.0,1564.0,0.4,4.0,568.0,200,13,2155,9,300,350,110.0,0.282,0.1847,0.1589,0.5026,0.0046,0.0096,0.0428,0.0222,0.0376,0.0006,0.0035,0.0002,0.0008,0.0016,0.003,0.0009,0.0073,0.0021,0.0001,0.0035,30013864,0.02,15,4,9051.0
2020-01-07,2020-01-07 14:17:27,Arm500,DOC 34028-2016,168.96,0,20,1,2,169.36,168.96,4.0,1564.0,0.4,4.0,9421.0,200,13,2155,9,300,350,110.0,0.282,0.1847,0.1589,0.5026,0.0046,0.0096,0.0428,0.0222,0.0376,0.0006,0.0035,0.0002,0.0008,0.0016,0.003,0.0009,0.0073,0.0021,0.0001,0.0035,30013868,0.02,12,2,695.0
2020-01-07,2020-01-07 14:17:27,Arm500,DOC 34028-2016,168.96,0,20,1,2,169.36,168.96,4.0,1564.0,0.4,4.0,543.0,200,13,2155,9,300,350,110.0,0.282,0.1847,0.1589,0.5026,0.0046,0.0096,0.0428,0.0222,0.0376,0.0006,0.0035,0.0002,0.0008,0.0016,0.003,0.0009,0.0073,0.0021,0.0001,0.0035,30013866,0.02,17,5,16723.0
2020-01-07,2020-01-07 14:17:27,Arm500,DOC 34028-2016,168.96,0,20,1,2,169.36,168.96,4.0,1564.0,0.4,4.0,558.0,200,13,2155,9,300,350,110.0,0.282,0.1847,0.1589,0.5026,0.0046,0.0096,0.0428,0.0222,0.0376,0.0006,0.0035,0.0002,0.0008,0.0016,0.003,0.0009,0.0073,0.0021,0.0001,0.0035,30013870,0.02,18,6,12371.0
2020-01-07,2020-01-07 14:17:27,Arm500,DOC 34028-2016,168.96,0,20,1,2,169.36,168.96,4.0,1564.0,0.4,4.0,1521.0,200,13,2155,9,300,350,110.0,0.282,0.1847,0.1589,0.5026,0.0046,0.0096,0.0428,0.0222,0.0376,0.0006,0.0035,0.0002,0.0008,0.0016,0.003,0.0009,0.0073,0.0021,0.0001,0.0035,30013865,0.02,10,1,11984.0
2020-01-07,2020-01-07 14:17:27,Arm500,DOC 34028-2016,168.96,0,20,1,2,169.36,168.96,4.0,1564.0,0.4,4.0,568.0,200,13,2155,9,300,350,110.0,0.282,0.1847,0.1589,0.5026,0.0046,0.0096,0.0428,0.0222,0.0376,0.0006,0.0035,0.0002,0.0008,0.0016,0.003,0.0009,0.0073,0.0021,0.0001,0.0035,30013863,0.02,13,3,15857.0
2020-01-07,2020-01-07 14:58:00,Arm500,DOC 34028-2016,159.744,0,21,1,2,160.144,159.744,2.0,1564.0,0.4,4.0,583.0,200,13,2155,9,300,350,110.0,0.285,0.1858,0.149,0.511,0.0053,0.0122,0.045,0.0217,0.0396,0.0007,0.0032,0.0003,0.0007,0.0019,0.0022,0.0004,0.0078,0.0022,0.0001,0.0026,30013870,0.02,18,6,12346.0
2020-01-07,2020-01-07 14:58:00,Arm500,DOC 34028-2016,159.744,0,21,1,2,160.144,159.744,2.0,1564.0,0.4,4.0,9448.0,200,13,2155,9,300,350,110.0,0.285,0.1858,0.149,0.511,0.0053,0.0122,0.045,0.0217,0.0396,0.0007,0.0032,0.0003,0.0007,0.0019,0.0022,0.0004,0.0078,0.0022,0.0001,0.0026,30013868,0.02,12,2,668.0
2020-01-07,2020-01-07 14:58:00,Arm500,DOC 34028-2016,159.744,0,21,1,2,160.144,159.744,2.0,1564.0,0.4,4.0,595.0,200,13,2155,9,300,350,110.0,0.285,0.1858,0.149,0.511,0.0053,0.0122,0.045,0.0217,0.0396,0.0007,0.0032,0.0003,0.0007,0.0019,0.0022,0.0004,0.0078,0.0022,0.0001,0.0026,30013864,0.02,15,4,9024.0
2020-01-07,2020-01-07 14:58:00,Arm500,DOC 34028-2016,159.744,0,21,1,2,160.144,159.744,2.0,1564.0,0.4,4.0,570.0,200,13,2155,9,300,350,110.0,0.285,0.1858,0.149,0.511,0.0053,0.0122,0.045,0.0217,0.0396,0.0007,0.0032,0.0003,0.0007,0.0019,0.0022,0.0004,0.0078,0.0022,0.0001,0.0026,30013866,0.02,17,5,16696.0
2020-01-07,2020-01-07 14:58:00,Arm500,DOC 34028-2016,159.744,0,21,1,2,160.144,159.744,2.0,1564.0,0.4,4.0,1546.0,200,13,2155,9,300,350,110.0,0.285,0.1858,0.149,0.511,0.0053,0.0122,0.045,0.0217,0.0396,0.0007,0.0032,0.0003,0.0007,0.0019,0.0022,0.0004,0.0078,0.0022,0.0001,0.0026,30013865,0.02,10,1,11959.0
2020-01-07,2020-01-07 14:58:00,Arm500,DOC 34028-2016,159.744,0,21,1,2,160.144,159.744,2.0,1564.0,0.4,4.0,595.0,200,13,2155,9,300,350,110.0,0.285,0.1858,0.149,0.511,0.0053,0.0122,0.045,0.0217,0.0396,0.0007,0.0032,0.0003,0.0007,0.0019,0.0022,0.0004,0.0078,0.0022,0.0001,0.0026,30013863,0.02,13,3,15830.0
2020-01-07,2020-01-07 15:43:40,Arm500,DOC 34028-2016,162.816,0,22,1,2,163.216,162.816,9.0,1566.0,0.4,4.0,611.0,200,13,2155,9,300,350,110.0,0.296,0.1956,0.155,0.5124,0.0035,0.0113,0.043,0.0257,0.0502,0.0009,0.0034,0.0003,0.0008,0.0019,0.0027,0.0006,0.0092,0.0022,0.0001,0.0017,30013870,0.01,18,6,12318.0
2020-01-07,2020-01-07 15:43:40,Arm500,DOC 34028-2016,162.816,0,22,1,2,163.216,162.816,9.0,1566.0,0.4,4.0,1573.0,200,13,2155,9,300,350,110.0,0.296,0.1956,0.155,0.5124,0.0035,0.0113,0.043,0.0257,0.0502,0.0009,0.0034,0.0003,0.0008,0.0019,0.0027,0.0006,0.0092,0.0022,0.0001,0.0017,30013865,0.01,10,1,11932.0
2020-01-07,2020-01-07 15:43:40,Arm500,DOC 34028-2016,162.816,0,22,1,2,163.216,162.816,9.0,1566.0,0.4,4.0,622.0,200,13,2155,9,300,350,110.0,0.296,0.1956,0.155,0.5124,0.0035,0.0113,0.043,0.0257,0.0502,0.0009,0.0034,0.0003,0.0008,0.0019,0.0027,0.0006,0.0092,0.0022,0.0001,0.0017,30013863,0.01,13,3,15803.0
2020-01-07,2020-01-07 15:43:40,Arm500,DOC 34028-2016,162.816,0,22,1,2,163.216,162.816,9.0,1566.0,0.4,4.0,595.0,200,13,2155,9,300,350,110.0,0.296,0.1956,0.155,0.5124,0.0035,0.0113,0.043,0.0257,0.0502,0.0009,0.0034,0.0003,0.0008,0.0019,0.0027,0.0006,0.0092,0.0022,0.0001,0.0017,30013866,0.01,17,5,16671.0
2020-01-07,2020-01-07 15:43:40,Arm500,DOC 34028-2016,162.816,0,22,1,2,163.216,162.816,9.0,1566.0,0.4,4.0,623.0,200,13,2155,9,300,350,110.0,0.296,0.1956,0.155,0.5124,0.0035,0.0113,0.043,0.0257,0.0502,0.0009,0.0034,0.0003,0.0008,0.0019,0.0027,0.0006,0.0092,0.0022,0.0001,0.0017,30013864,0.01,15,4,8996.0
2020-01-07,2020-01-07 15:43:40,Arm500,DOC 34028-2016,162.816,0,22,1,2,163.216,162.816,9.0,1566.0,0.4,4.0,9476.0,200,13,2155,9,300,350,110.0,0.296,0.1956,0.155,0.5124,0.0035,0.0113,0.043,0.0257,0.0502,0.0009,0.0034,0.0003,0.0008,0.0019,0.0027,0.0006,0.0092,0.0022,0.0001,0.0017,30013868,0.01,12,2,640.0
2020-01-07,2020-01-07 16:22:52,Arm500,DOC 34028-2016,165.811,0,23,1,2,166.211,165.811,3.0,1564.0,0.4,4.0,623.0,200,13,2155,9,300,350,110.0,0.293,0.1948,0.155,0.508,0.0052,0.0089,0.0419,0.0231,0.043,0.0008,0.0034,0.0002,0.0007,0.0014,0.0025,0.0004,0.0082,0.0021,0.0001,0.0014,30013866,0.01,17,5,16643.0
2020-01-07,2020-01-07 16:22:52,Arm500,DOC 34028-2016,165.811,0,23,1,2,166.211,165.811,3.0,1564.0,0.4,4.0,638.0,200,13,2155,9,300,350,110.0,0.293,0.1948,0.155,0.508,0.0052,0.0089,0.0419,0.0231,0.043,0.0008,0.0034,0.0002,0.0007,0.0014,0.0025,0.0004,0.0082,0.0021,0.0001,0.0014,30013870,0.01,18,6,12291.0
2020-01-07,2020-01-07 16:22:52,Arm500,DOC 34028-2016,165.811,0,23,1,2,166.211,165.811,3.0,1564.0,0.4,4.0,650.0,200,13,2155,9,300,350,110.0,0.293,0.1948,0.155,0.508,0.0052,0.0089,0.0419,0.0231,0.043,0.0008,0.0034,0.0002,0.0007,0.0014,0.0025,0.0004,0.0082,0.0021,0.0001,0.0014,30013863,0.01,13,3,15775.0
2020-01-07,2020-01-07 16:22:52,Arm500,DOC 34028-2016,165.811,0,23,1,2,166.211,165.811,3.0,1564.0,0.4,4.0,9504.0,200,13,2155,9,300,350,110.0,0.293,0.1948,0.155,0.508,0.0052,0.0089,0.0419,0.0231,0.043,0.0008,0.0034,0.0002,0.0007,0.0014,0.0025,0.0004,0.0082,0.0021,0.0001,0.0014,30013868,0.01,12,2,612.0
2020-01-07,2020-01-07 16:22:52,Arm500,DOC 34028-2016,165.811,0,23,1,2,166.211,165.811,3.0,1564.0,0.4,4.0,1601.0,200,13,2155,9,300,350,110.0,0.293,0.1948,0.155,0.508,0.0052,0.0089,0.0419,0.0231,0.043,0.0008,0.0034,0.0002,0.0007,0.0014,0.0025,0.0004,0.0082,0.0021,0.0001,0.0014,30013865,0.01,10,1,11904.0
2020-01-07,2020-01-07 16:22:52,Arm500,DOC 34028-2016,165.811,0,23,1,2,166.211,165.811,3.0,1564.0,0.4,4.0,647.0,200,13,2155,9,300,350,110.0,0.293,0.1948,0.155,0.508,0.0052,0.0089,0.0419,0.0231,0.043,0.0008,0.0034,0.0002,0.0007,0.0014,0.0025,0.0004,0.0082,0.0021,0.0001,0.0014,30013864,0.01,15,4,8972.0
2020-01-07,2020-01-07 16:59:13,Arm500,DOC 34028-2016,156.672,0,24,1,2,157.072,156.672,4.0,1563.0,0.4,4.0,9531.0,200,13,2155,9,300,350,110.0,0.288,0.1908,0.148,0.4889,0.0057,0.0114,0.0477,0.0272,0.0463,0.0007,0.0036,0.0003,0.0007,0.0016,0.0024,0.0003,0.0076,0.0022,0.0001,0.0028,30013868,0.01,12,2,585.0
2020-01-07,2020-01-07 16:59:13,Arm500,DOC 34028-2016,156.672,0,24,1,2,157.072,156.672,4.0,1563.0,0.4,4.0,1625.0,200,13,2155,9,300,350,110.0,0.288,0.1908,0.148,0.4889,0.0057,0.0114,0.0477,0.0272,0.0463,0.0007,0.0036,0.0003,0.0007,0.0016,0.0024,0.0003,0.0076,0.0022,0.0001,0.0028,30013865,0.01,10,1,11880.0
2020-01-07,2020-01-07 16:59:13,Arm500,DOC 34028-2016,156.672,0,24,1,2,157.072,156.672,4.0,1563.0,0.4,4.0,672.0,200,13,2155,9,300,350,110.0,0.288,0.1908,0.148,0.4889,0.0057,0.0114,0.0477,0.0272,0.0463,0.0007,0.0036,0.0003,0.0007,0.0016,0.0024,0.0003,0.0076,0.0022,0.0001,0.0028,30013864,0.01,15,4,8947.0
2020-01-07,2020-01-07 16:59:13,Arm500,DOC 34028-2016,156.672,0,24,1,2,157.072,156.672,4.0,1563.0,0.4,4.0,678.0,200,13,2155,9,300,350,110.0,0.288,0.1908,0.148,0.4889,0.0057,0.0114,0.0477,0.0272,0.0463,0.0007,0.0036,0.0003,0.0007,0.0016,0.0024,0.0003,0.0076,0.0022,0.0001,0.0028,30013863,0.01,13,3,15747.0
2020-01-07,2020-01-07 16:59:13,Arm500,DOC 34028-2016,156.672,0,24,1,2,157.072,156.672,4.0,1563.0,0.4,4.0,663.0,200,13,2155,9,300,350,110.0,0.288,0.1908,0.148,0.4889,0.0057,0.0114,0.0477,0.0272,0.0463,0.0007,0.0036,0.0003,0.0007,0.0016,0.0024,0.0003,0.0076,0.0022,0.0001,0.0028,30013870,0.01,18,6,12266.0
2020-01-07,2020-01-07 16:59:13,Arm500,DOC 34028-2016,156.672,0,24,1,2,157.072,156.672,4.0,1563.0,0.4,4.0,650.0,200,13,2155,9,300,350,110.0,0.288,0.1908,0.148,0.4889,0.0057,0.0114,0.0477,0.0272,0.0463,0.0007,0.0036,0.0003,0.0007,0.0016,0.0024,0.0003,0.0076,0.0022,0.0001,0.0028,30013866,0.01,17,5,16616.0
2020-01-07,2020-01-07 17:44:34,Arm500,DOC 34028-2016,165.888,0,25,1,2,166.288,165.888,2.0,1563.0,0.4,4.0,699.0,200,13,2155,9,300,350,110.0,0.294,0.1916,0.1489,0.5163,0.0037,0.0169,0.0566,0.0237,0.043,0.0009,0.0029,0.0003,0.0008,0.0021,0.0025,0.0004,0.0062,0.0021,0.0001,0.0037,30013864,0.01,15,4,8920.0
2020-01-07,2020-01-07 17:44:34,Arm500,DOC 34028-2016,165.888,0,25,1,2,166.288,165.888,2.0,1563.0,0.4,4.0,9559.0,200,13,2155,9,300,350,110.0,0.294,0.1916,0.1489,0.5163,0.0037,0.0169,0.0566,0.0237,0.043,0.0009,0.0029,0.0003,0.0008,0.0021,0.0025,0.0004,0.0062,0.0021,0.0001,0.0037,30013868,0.01,12,2,557.0
2020-01-07,2020-01-07 17:44:34,Arm500,DOC 34028-2016,165.888,0,25,1,2,166.288,165.888,2.0,1563.0,0.4,4.0,1653.0,200,13,2155,9,300,350,110.0,0.294,0.1916,0.1489,0.5163,0.0037,0.0169,0.0566,0.0237,0.043,0.0009,0.0029,0.0003,0.0008,0.0021,0.0025,0.0004,0.0062,0.0021,0.0001,0.0037,30013865,0.01,10,1,11852.0
2020-01-07,2020-01-07 17:44:34,Arm500,DOC 34028-2016,165.888,0,25,1,2,166.288,165.888,2.0,1563.0,0.4,4.0,678.0,200,13,2155,9,300,350,110.0,0.294,0.1916,0.1489,0.5163,0.0037,0.0169,0.0566,0.0237,0.043,0.0009,0.0029,0.0003,0.0008,0.0021,0.0025,0.0004,0.0062,0.0021,0.0001,0.0037,30013866,0.01,17,5,16588.0
2020-01-07,2020-01-07 17:44:34,Arm500,DOC 34028-2016,165.888,0,25,1,2,166.288,165.888,2.0,1563.0,0.4,4.0,690.0,200,13,2155,9,300,350,110.0,0.294,0.1916,0.1489,0.5163,0.0037,0.0169,0.0566,0.0237,0.043,0.0009,0.0029,0.0003,0.0008,0.0021,0.0025,0.0004,0.0062,0.0021,0.0001,0.0037,30013870,0.01,18,6,12239.0
2020-01-07,2020-01-07 17:44:34,Arm500,DOC 34028-2016,165.888,0,25,1,2,166.288,165.888,2.0,1563.0,0.4,4.0,705.0,200,13,2155,9,300,350,110.0,0.294,0.1916,0.1489,0.5163,0.0037,0.0169,0.0566,0.0237,0.043,0.0009,0.0029,0.0003,0.0008,0.0021,0.0025,0.0004,0.0062,0.0021,0.0001,0.0037,30013863,0.01,13,3,15720.0
2020-01-07,2020-01-07 18:24:45,Arm500,DOC 34028-2016,156.646,0,26,1,2,157.046,156.646,9.0,1564.0,0.4,4.0,1678.0,200,13,2155,9,300,350,110.0,0.288,0.1909,0.1396,0.4954,0.0118,0.013,0.0473,0.0232,0.041,0.0007,0.0027,0.0002,0.0007,0.002,0.0022,0.0002,0.0077,0.0022,0.0,0.0018,30013865,0.01,10,1,11827.0
2020-01-07,2020-01-07 18:24:45,Arm500,DOC 34028-2016,156.646,0,26,1,2,157.046,156.646,9.0,1564.0,0.4,4.0,9586.0,200,13,2155,9,300,350,110.0,0.288,0.1909,0.1396,0.4954,0.0118,0.013,0.0473,0.0232,0.041,0.0007,0.0027,0.0002,0.0007,0.002,0.0022,0.0002,0.0077,0.0022,0.0,0.0018,30013868,0.01,12,2,530.0
2020-01-07,2020-01-07 18:24:45,Arm500,DOC 34028-2016,156.646,0,26,1,2,157.046,156.646,9.0,1564.0,0.4,4.0,733.0,200,13,2155,9,300,350,110.0,0.288,0.1909,0.1396,0.4954,0.0118,0.013,0.0473,0.0232,0.041,0.0007,0.0027,0.0002,0.0007,0.002,0.0022,0.0002,0.0077,0.0022,0.0,0.0018,30013863,0.01,13,3,15692.0
2020-01-07,2020-01-07 18:24:45,Arm500,DOC 34028-2016,156.646,0,26,1,2,157.046,156.646,9.0,1564.0,0.4,4.0,715.0,200,13,2155,9,300,350,110.0,0.288,0.1909,0.1396,0.4954,0.0118,0.013,0.0473,0.0232,0.041,0.0007,0.0027,0.0002,0.0007,0.002,0.0022,0.0002,0.0077,0.0022,0.0,0.0018,30013870,0.01,18,6,12214.0
2020-01-07,2020-01-07 18:24:45,Arm500,DOC 34028-2016,156.646,0,26,1,2,157.046,156.646,9.0,1564.0,0.4,4.0,724.0,200,13,2155,9,300,350,110.0,0.288,0.1909,0.1396,0.4954,0.0118,0.013,0.0473,0.0232,0.041,0.0007,0.0027,0.0002,0.0007,0.002,0.0022,0.0002,0.0077,0.0022,0.0,0.0018,30013864,0.01,15,4,8895.0
2020-01-07,2020-01-07 18:24:45,Arm500,DOC 34028-2016,156.646,0,26,1,2,157.046,156.646,9.0,1564.0,0.4,4.0,705.0,200,13,2155,9,300,350,110.0,0.288,0.1909,0.1396,0.4954,0.0118,0.013,0.0473,0.0232,0.041,0.0007,0.0027,0.0002,0.0007,0.002,0.0022,0.0002,0.0077,0.0022,0.0,0.0018,30013866,0.01,17,5,16561.0
2020-01-07,2020-01-07 18:59:02,Arm500,DOC 34028-2016,171.558,0,27,1,2,171.958,171.558,3.0,1563.0,0.4,4.0,755.0,200,7,2155,9,300,350,110.0,0.296,0.1929,0.1611,0.5148,0.0107,0.0124,0.0595,0.0221,0.0396,0.0007,0.0031,0.0002,0.0007,0.0019,0.0022,0.0001,0.0078,0.0022,0.0,0.002,30013864,0.01,15,4,8864.0
2020-01-07,2020-01-07 18:59:02,Arm500,DOC 34028-2016,171.558,0,27,1,2,171.958,171.558,3.0,1563.0,0.4,4.0,733.0,200,7,2155,9,300,350,110.0,0.296,0.1929,0.1611,0.5148,0.0107,0.0124,0.0595,0.0221,0.0396,0.0007,0.0031,0.0002,0.0007,0.0019,0.0022,0.0001,0.0078,0.0022,0.0,0.002,30013866,0.01,17,5,16533.0
2020-01-07,2020-01-07 18:59:02,Arm500,DOC 34028-2016,171.558,0,27,1,2,171.958,171.558,3.0,1563.0,0.4,4.0,760.0,200,7,2155,9,300,350,110.0,0.296,0.1929,0.1611,0.5148,0.0107,0.0124,0.0595,0.0221,0.0396,0.0007,0.0031,0.0002,0.0007,0.0019,0.0022,0.0001,0.0078,0.0022,0.0,0.002,30013863,0.01,13,3,15665.0
2020-01-07,2020-01-07 18:59:02,Arm500,DOC 34028-2016,171.558,0,27,1,2,171.958,171.558,3.0,1563.0,0.4,4.0,9614.0,200,7,2155,9,300,350,110.0,0.296,0.1929,0.1611,0.5148,0.0107,0.0124,0.0595,0.0221,0.0396,0.0007,0.0031,0.0002,0.0007,0.0019,0.0022,0.0001,0.0078,0.0022,0.0,0.002,30013868,0.01,12,2,502.0
2020-01-07,2020-01-07 18:59:02,Arm500,DOC 34028-2016,171.558,0,27,1,2,171.958,171.558,3.0,1563.0,0.4,4.0,746.0,200,7,2155,9,300,350,110.0,0.296,0.1929,0.1611,0.5148,0.0107,0.0124,0.0595,0.0221,0.0396,0.0007,0.0031,0.0002,0.0007,0.0019,0.0022,0.0001,0.0078,0.0022,0.0,0.002,30013870,0.01,18,6,12183.0
2020-01-07,2020-01-07 18:59:02,Arm500,DOC 34028-2016,171.558,0,27,1,2,171.958,171.558,3.0,1563.0,0.4,4.0,1705.0,200,7,2155,9,300,350,110.0,0.296,0.1929,0.1611,0.5148,0.0107,0.0124,0.0595,0.0221,0.0396,0.0007,0.0031,0.0002,0.0007,0.0019,0.0022,0.0001,0.0078,0.0022,0.0,0.002,30013865,0.01,10,1,11800.0
2020-01-07,2020-01-07 19:50:34,Arm500,DOC 34028-2016,171.84,0,28,1,2,172.24,171.84,4.0,1567.0,0.4,4.0,782.0,200,7,2155,9,300,350,110.0,0.292,0.1939,0.1431,0.5159,0.0057,0.0177,0.0455,0.0095,0.0191,0.0002,0.0016,0.0002,0.0007,0.0019,0.0019,0.0001,0.0078,0.0022,0.0,0.0029,30013864,0.01,15,4,8837.0
2020-01-07,2020-01-07 19:50:34,Arm500,DOC 34028-2016,171.84,0,28,1,2,172.24,171.84,4.0,1567.0,0.4,4.0,788.0,200,7,2155,9,300,350,110.0,0.292,0.1939,0.1431,0.5159,0.0057,0.0177,0.0455,0.0095,0.0191,0.0002,0.0016,0.0002,0.0007,0.0019,0.0019,0.0001,0.0078,0.0022,0.0,0.0029,30013863,0.01,13,3,15637.0
2020-01-07,2020-01-07 19:50:34,Arm500,DOC 34028-2016,171.84,0,28,1,2,172.24,171.84,4.0,1567.0,0.4,4.0,764.0,200,7,2155,9,300,350,110.0,0.292,0.1939,0.1431,0.5159,0.0057,0.0177,0.0455,0.0095,0.0191,0.0002,0.0016,0.0002,0.0007,0.0019,0.0019,0.0001,0.0078,0.0022,0.0,0.0029,30013866,0.01,17,5,16502.0
2020-01-07,2020-01-07 19:50:34,Arm500,DOC 34028-2016,171.84,0,28,1,2,172.24,171.84,4.0,1567.0,0.4,4.0,1733.0,200,7,2155,9,300,350,110.0,0.292,0.1939,0.1431,0.5159,0.0057,0.0177,0.0455,0.0095,0.0191,0.0002,0.0016,0.0002,0.0007,0.0019,0.0019,0.0001,0.0078,0.0022,0.0,0.0029,30013865,0.01,10,1,11772.0
2020-01-07,2020-01-07 19:50:34,Arm500,DOC 34028-2016,171.84,0,28,1,2,172.24,171.84,4.0,1567.0,0.4,4.0,773.0,200,7,2155,9,300,350,110.0,0.292,0.1939,0.1431,0.5159,0.0057,0.0177,0.0455,0.0095,0.0191,0.0002,0.0016,0.0002,0.0007,0.0019,0.0019,0.0001,0.0078,0.0022,0.0,0.0029,30013870,0.01,18,6,12156.0
2020-01-07,2020-01-07 19:50:34,Arm500,DOC 34028-2016,171.84,0,28,1,2,172.24,171.84,4.0,1567.0,0.4,4.0,9645.0,200,7,2155,9,300,350,110.0,0.292,0.1939,0.1431,0.5159,0.0057,0.0177,0.0455,0.0095,0.0191,0.0002,0.0016,0.0002,0.0007,0.0019,0.0019,0.0001,0.0078,0.0022,0.0,0.0029,30013868,0.01,12,2,471.0
2020-01-07,2020-01-07 20:25:50,Arm500,DOC 34028-2016,168.96,0,29,1,2,169.36,168.96,2.0,1569.0,0.4,4.0,9672.0,200,7,2155,9,300,350,110.0,0.274,0.1807,0.1556,0.5014,0.0072,0.0135,0.0414,0.006,0.0112,0.0001,0.0013,0.0002,0.0006,0.0018,0.0021,0.0005,0.0072,0.0021,0.0001,0.0016,30013868,0.01,12,2,444.0
2020-01-07,2020-01-07 20:25:50,Arm500,DOC 34028-2016,168.96,0,29,1,2,169.36,168.96,2.0,1569.0,0.4,4.0,810.0,200,7,2155,9,300,350,110.0,0.274,0.1807,0.1556,0.5014,0.0072,0.0135,0.0414,0.006,0.0112,0.0001,0.0013,0.0002,0.0006,0.0018,0.0021,0.0005,0.0072,0.0021,0.0001,0.0016,30013864,0.01,15,4,8809.0
2020-01-07,2020-01-07 20:25:50,Arm500,DOC 34028-2016,168.96,0,29,1,2,169.36,168.96,2.0,1569.0,0.4,4.0,804.0,200,7,2155,9,300,350,110.0,0.274,0.1807,0.1556,0.5014,0.0072,0.0135,0.0414,0.006,0.0112,0.0001,0.0013,0.0002,0.0006,0.0018,0.0021,0.0005,0.0072,0.0021,0.0001,0.0016,30013870,0.01,18,6,12125.0
2020-01-07,2020-01-07 20:25:50,Arm500,DOC 34028-2016,168.96,0,29,1,2,169.36,168.96,2.0,1569.0,0.4,4.0,816.0,200,7,2155,9,300,350,110.0,0.274,0.1807,0.1556,0.5014,0.0072,0.0135,0.0414,0.006,0.0112,0.0001,0.0013,0.0002,0.0006,0.0018,0.0021,0.0005,0.0072,0.0021,0.0001,0.0016,30013863,0.01,13,3,15609.0
2020-01-07,2020-01-07 20:25:50,Arm500,DOC 34028-2016,168.96,0,29,1,2,169.36,168.96,2.0,1569.0,0.4,4.0,791.0,200,7,2155,9,300,350,110.0,0.274,0.1807,0.1556,0.5014,0.0072,0.0135,0.0414,0.006,0.0112,0.0001,0.0013,0.0002,0.0006,0.0018,0.0021,0.0005,0.0072,0.0021,0.0001,0.0016,30013866,0.01,17,5,16475.0
2020-01-07,2020-01-07 20:25:50,Arm500,DOC 34028-2016,168.96,0,29,1,2,169.36,168.96,2.0,1569.0,0.4,4.0,1760.0,200,7,2155,9,300,350,110.0,0.274,0.1807,0.1556,0.5014,0.0072,0.0135,0.0414,0.006,0.0112,0.0001,0.0013,0.0002,0.0006,0.0018,0.0021,0.0005,0.0072,0.0021,0.0001,0.0016,30013865,0.01,10,1,11745.0
2020-01-07,2020-01-07 21:10:03,Arm500,DOC 34028-2016,168.96,0,30,1,2,169.36,168.96,10.0,1570.0,0.4,4.0,9700.0,200,7,2155,9,300,350,110.0,0.279,0.182,0.13,0.5257,0.0108,0.0244,0.0381,0.0052,0.0102,0.0001,0.0014,0.0002,0.0006,0.0021,0.0021,0.0003,0.0067,0.0022,0.0001,0.0014,30013868,0.01,12,2,416.0
2020-01-07,2020-01-07 21:10:03,Arm500,DOC 34028-2016,168.96,0,30,1,2,169.36,168.96,10.0,1570.0,0.4,4.0,838.0,200,7,2155,9,300,350,110.0,0.279,0.182,0.13,0.5257,0.0108,0.0244,0.0381,0.0052,0.0102,0.0001,0.0014,0.0002,0.0006,0.0021,0.0021,0.0003,0.0067,0.0022,0.0001,0.0014,30013864,0.01,15,4,8781.0
2020-01-07,2020-01-07 21:10:03,Arm500,DOC 34028-2016,168.96,0,30,1,2,169.36,168.96,10.0,1570.0,0.4,4.0,1791.0,200,7,2155,9,300,350,110.0,0.279,0.182,0.13,0.5257,0.0108,0.0244,0.0381,0.0052,0.0102,0.0001,0.0014,0.0002,0.0006,0.0021,0.0021,0.0003,0.0067,0.0022,0.0001,0.0014,30013865,0.01,10,1,11714.0
2020-01-07,2020-01-07 21:10:03,Arm500,DOC 34028-2016,168.96,0,30,1,2,169.36,168.96,10.0,1570.0,0.4,4.0,843.0,200,7,2155,9,300,350,110.0,0.279,0.182,0.13,0.5257,0.0108,0.0244,0.0381,0.0052,0.0102,0.0001,0.0014,0.0002,0.0006,0.0021,0.0021,0.0003,0.0067,0.0022,0.0001,0.0014,30013863,0.01,13,3,15582.0
2020-01-07,2020-01-07 21:10:03,Arm500,DOC 34028-2016,168.96,0,30,1,2,169.36,168.96,10.0,1570.0,0.4,4.0,832.0,200,7,2155,9,300,350,110.0,0.279,0.182,0.13,0.5257,0.0108,0.0244,0.0381,0.0052,0.0102,0.0001,0.0014,0.0002,0.0006,0.0021,0.0021,0.0003,0.0067,0.0022,0.0001,0.0014,30013870,0.01,18,6,12097.0
2020-01-07,2020-01-07 21:10:03,Arm500,DOC 34028-2016,168.96,0,30,1,2,169.36,168.96,10.0,1570.0,0.4,4.0,819.0,200,7,2155,9,300,350,110.0,0.279,0.182,0.13,0.5257,0.0108,0.0244,0.0381,0.0052,0.0102,0.0001,0.0014,0.0002,0.0006,0.0021,0.0021,0.0003,0.0067,0.0022,0.0001,0.0014,30013866,0.01,17,5,16447.0
2020-01-07,2020-01-07 21:54:23,Arm500,DOC 34028-2016,172.032,0,31,1,2,172.432,172.032,3.0,1567.0,0.4,4.0,868.0,200,7,2155,9,300,350,110.0,0.28,0.1866,0.1397,0.5071,0.008,0.0229,0.0366,0.0058,0.0105,0.0001,0.0014,0.0002,0.0006,0.0018,0.0022,0.0006,0.0072,0.0022,0.0001,0.0019,30013864,0.01,15,4,8751.0
2020-01-07,2020-01-07 21:54:23,Arm500,DOC 34028-2016,172.032,0,31,1,2,172.432,172.032,3.0,1567.0,0.4,4.0,9728.0,200,7,2155,9,300,350,110.0,0.28,0.1866,0.1397,0.5071,0.008,0.0229,0.0366,0.0058,0.0105,0.0001,0.0014,0.0002,0.0006,0.0018,0.0022,0.0006,0.0072,0.0022,0.0001,0.0019,30013868,0.01,12,2,388.0
2020-01-07,2020-01-07 21:54:23,Arm500,DOC 34028-2016,172.032,0,31,1,2,172.432,172.032,3.0,1567.0,0.4,4.0,1819.0,200,7,2155,9,300,350,110.0,0.28,0.1866,0.1397,0.5071,0.008,0.0229,0.0366,0.0058,0.0105,0.0001,0.0014,0.0002,0.0006,0.0018,0.0022,0.0006,0.0072,0.0022,0.0001,0.0019,30013865,0.01,10,1,11686.0
2020-01-07,2020-01-07 21:54:23,Arm500,DOC 34028-2016,172.032,0,31,1,2,172.432,172.032,3.0,1567.0,0.4,4.0,850.0,200,7,2155,9,300,350,110.0,0.28,0.1866,0.1397,0.5071,0.008,0.0229,0.0366,0.0058,0.0105,0.0001,0.0014,0.0002,0.0006,0.0018,0.0022,0.0006,0.0072,0.0022,0.0001,0.0019,30013866,0.01,17,5,16416.0
2020-01-07,2020-01-07 21:54:23,Arm500,DOC 34028-2016,172.032,0,31,1,2,172.432,172.032,3.0,1567.0,0.4,4.0,871.0,200,7,2155,9,300,350,110.0,0.28,0.1866,0.1397,0.5071,0.008,0.0229,0.0366,0.0058,0.0105,0.0001,0.0014,0.0002,0.0006,0.0018,0.0022,0.0006,0.0072,0.0022,0.0001,0.0019,30013863,0.01,13,3,15554.0
2020-01-07,2020-01-07 21:54:23,Arm500,DOC 34028-2016,172.032,0,31,1,2,172.432,172.032,3.0,1567.0,0.4,4.0,859.0,200,7,2155,9,300,350,110.0,0.28,0.1866,0.1397,0.5071,0.008,0.0229,0.0366,0.0058,0.0105,0.0001,0.0014,0.0002,0.0006,0.0018,0.0022,0.0006,0.0072,0.0022,0.0001,0.0019,30013870,0.01,18,6,12070.0
2020-01-07,2020-01-07 22:39:27,Arm500,DOC 34028-2016,168.96,0,32,1,2,169.36,168.96,4.0,1568.0,0.4,4.0,896.0,200,7,2155,9,300,350,110.0,0.303,0.2067,0.139,0.5222,0.005,0.0112,0.0382,0.0058,0.0102,0.0001,0.0018,0.0002,0.0007,0.0014,0.0022,0.0009,0.0082,0.0023,0.0001,0.0023,30013864,0.01,15,4,8723.0
2020-01-07,2020-01-07 22:39:27,Arm500,DOC 34028-2016,168.96,0,32,1,2,169.36,168.96,4.0,1568.0,0.4,4.0,1846.0,200,7,2155,9,300,350,110.0,0.303,0.2067,0.139,0.5222,0.005,0.0112,0.0382,0.0058,0.0102,0.0001,0.0018,0.0002,0.0007,0.0014,0.0022,0.0009,0.0082,0.0023,0.0001,0.0023,30013865,0.01,10,1,11659.0
2020-01-07,2020-01-07 22:39:27,Arm500,DOC 34028-2016,168.96,0,32,1,2,169.36,168.96,4.0,1568.0,0.4,4.0,9758.0,200,7,2155,9,300,350,110.0,0.303,0.2067,0.139,0.5222,0.005,0.0112,0.0382,0.0058,0.0102,0.0001,0.0018,0.0002,0.0007,0.0014,0.0022,0.0009,0.0082,0.0023,0.0001,0.0023,30013868,0.01,12,2,358.0
2020-01-07,2020-01-07 22:39:27,Arm500,DOC 34028-2016,168.96,0,32,1,2,169.36,168.96,4.0,1568.0,0.4,4.0,898.0,200,7,2155,9,300,350,110.0,0.303,0.2067,0.139,0.5222,0.005,0.0112,0.0382,0.0058,0.0102,0.0001,0.0018,0.0002,0.0007,0.0014,0.0022,0.0009,0.0082,0.0023,0.0001,0.0023,30013863,0.01,13,3,15527.0
2020-01-07,2020-01-07 22:39:27,Arm500,DOC 34028-2016,168.96,0,32,1,2,169.36,168.96,4.0,1568.0,0.4,4.0,877.0,200,7,2155,9,300,350,110.0,0.303,0.2067,0.139,0.5222,0.005,0.0112,0.0382,0.0058,0.0102,0.0001,0.0018,0.0002,0.0007,0.0014,0.0022,0.0009,0.0082,0.0023,0.0001,0.0023,30013866,0.01,17,5,16389.0
2020-01-07,2020-01-07 22:39:27,Arm500,DOC 34028-2016,168.96,0,32,1,2,169.36,168.96,4.0,1568.0,0.4,4.0,887.0,200,7,2155,9,300,350,110.0,0.303,0.2067,0.139,0.5222,0.005,0.0112,0.0382,0.0058,0.0102,0.0001,0.0018,0.0002,0.0007,0.0014,0.0022,0.0009,0.0082,0.0023,0.0001,0.0023,30013870,0.01,18,6,12042.0
2020-01-08,2020-01-08 00:07:27,Arm500,DOC 34028-2016,162.816,0,19,1,2,163.575,163.175,9.0,1560.0,0.4,2.0,3876.0,200,7,2155,9,320,350,110.0,0.371,0.1872,0.1886,0.9985,0.0051,0.0108,0.06,0.0192,0.046,0.0008,0.0036,0.0003,0.001,0.0028,0.0023,0.0008,0.0069,0.0036,0.0001,0.0,30013866,0.01,17,5,13390.0
2020-01-08,2020-01-08 00:07:27,Arm500,DOC 34028-2016,162.816,0,19,1,2,163.575,163.175,9.0,1560.0,0.4,2.0,9619.0,200,7,2155,9,320,350,110.0,0.371,0.1872,0.1886,0.9985,0.0051,0.0108,0.06,0.0192,0.046,0.0008,0.0036,0.0003,0.001,0.0028,0.0023,0.0008,0.0069,0.0036,0.0001,0.0,30013864,0.01,15,4,0.0
2020-01-08,2020-01-08 00:07:27,Arm500,DOC 34028-2016,162.816,0,19,1,2,163.575,163.175,9.0,1560.0,0.4,2.0,9123.0,200,7,2155,9,320,350,110.0,0.371,0.1872,0.1886,0.9985,0.0051,0.0108,0.06,0.0192,0.046,0.0008,0.0036,0.0003,0.001,0.0028,0.0023,0.0008,0.0069,0.0036,0.0001,0.0,30013868,0.01,12,2,993.0
2020-01-08,2020-01-08 00:07:27,Arm500,DOC 34028-2016,162.816,0,19,1,2,163.575,163.175,9.0,1560.0,0.4,2.0,3686.0,200,7,2155,9,320,350,110.0,0.371,0.1872,0.1886,0.9985,0.0051,0.0108,0.06,0.0192,0.046,0.0008,0.0036,0.0003,0.001,0.0028,0.0023,0.0008,0.0069,0.0036,0.0001,0.0,30013863,0.01,13,3,12739.0
2020-01-08,2020-01-08 00:07:27,Arm500,DOC 34028-2016,162.816,0,19,1,2,163.575,163.175,9.0,1560.0,0.4,2.0,4190.0,200,7,2155,9,320,350,110.0,0.371,0.1872,0.1886,0.9985,0.0051,0.0108,0.06,0.0192,0.046,0.0008,0.0036,0.0003,0.001,0.0028,0.0023,0.0008,0.0069,0.0036,0.0001,0.0,30013870,0.01,18,6,8739.0
2020-01-08,2020-01-08 00:07:27,Arm500,DOC 34028-2016,162.816,0,19,1,2,163.575,163.175,9.0,1560.0,0.4,2.0,9331.0,200,7,2155,9,320,350,110.0,0.371,0.1872,0.1886,0.9985,0.0051,0.0108,0.06,0.0192,0.046,0.0008,0.0036,0.0003,0.001,0.0028,0.0023,0.0008,0.0069,0.0036,0.0001,0.0,30013865,0.01,10,1,4174.0
2020-01-08,2020-01-08 00:40:24,Arm500,DOC 34028-2016,153.6,0,13,1,2,154.338,153.938,3.0,1567.0,0.4,1.0,16069.0,200,7,2155,9,290,350,100.0,0.36,0.2149,0.1805,0.777,0.019,0.0181,0.0536,0.0193,0.0429,0.0011,0.0022,0.0005,0.0007,0.0025,0.0026,0.0007,0.0088,0.0029,0.0001,0.0011,30013863,0.01,13,3,356.0
2020-01-08,2020-01-08 00:40:24,Arm500,DOC 34028-2016,153.6,0,13,1,2,154.338,153.938,3.0,1567.0,0.4,1.0,8270.0,200,7,2155,9,290,350,100.0,0.36,0.2149,0.1805,0.777,0.019,0.0181,0.0536,0.0193,0.0429,0.0011,0.0022,0.0005,0.0007,0.0025,0.0026,0.0007,0.0088,0.0029,0.0001,0.0011,30013868,0.01,12,2,1846.0
2020-01-08,2020-01-08 00:40:24,Arm500,DOC 34028-2016,153.6,0,13,1,2,154.338,153.938,3.0,1567.0,0.4,1.0,16955.0,200,7,2155,9,290,350,100.0,0.36,0.2149,0.1805,0.777,0.019,0.0181,0.0536,0.0193,0.0429,0.0011,0.0022,0.0005,0.0007,0.0025,0.0026,0.0007,0.0088,0.0029,0.0001,0.0011,30013866,0.01,17,5,311.0
2020-01-08,2020-01-08 00:40:24,Arm500,DOC 34028-2016,153.6,0,13,1,2,154.338,153.938,3.0,1567.0,0.4,1.0,3312.0,200,7,2155,9,290,350,100.0,0.36,0.2149,0.1805,0.777,0.019,0.0181,0.0536,0.0193,0.0429,0.0011,0.0022,0.0005,0.0007,0.0025,0.0026,0.0007,0.0088,0.0029,0.0001,0.0011,30013870,0.01,18,6,9617.0
2020-01-08,2020-01-08 00:40:24,Arm500,DOC 34028-2016,153.6,0,13,1,2,154.338,153.938,3.0,1567.0,0.4,1.0,8264.0,200,7,2155,9,290,350,100.0,0.36,0.2149,0.1805,0.777,0.019,0.0181,0.0536,0.0193,0.0429,0.0011,0.0022,0.0005,0.0007,0.0025,0.0026,0.0007,0.0088,0.0029,0.0001,0.0011,30013865,0.01,10,1,5241.0
2020-01-08,2020-01-08 01:28:25,Arm500,DOC 34028-2016,162.816,0,14,1,2,163.575,163.175,6.0,1567.0,0.4,1.0,8294.0,200,7,2155,9,290,350,100.0,0.331,0.1968,0.1662,0.718,0.0096,0.0152,0.0484,0.0167,0.0421,0.001,0.0018,0.0005,0.0008,0.0022,0.0025,0.0003,0.0066,0.0028,0.0001,0.0014,30013865,0.01,10,1,5211.0
2020-01-08,2020-01-08 01:28:25,Arm500,DOC 34028-2016,162.816,0,14,1,2,163.575,163.175,6.0,1567.0,0.4,1.0,8304.0,200,7,2155,9,290,350,100.0,0.331,0.1968,0.1662,0.718,0.0096,0.0152,0.0484,0.0167,0.0421,0.001,0.0018,0.0005,0.0008,0.0022,0.0025,0.0003,0.0066,0.0028,0.0001,0.0014,30013868,0.01,12,2,1812.0
2020-01-08,2020-01-08 01:28:25,Arm500,DOC 34028-2016,162.816,0,14,1,2,163.575,163.175,6.0,1567.0,0.4,1.0,3346.0,200,7,2155,9,290,350,100.0,0.331,0.1968,0.1662,0.718,0.0096,0.0152,0.0484,0.0167,0.0421,0.001,0.0018,0.0005,0.0008,0.0022,0.0025,0.0003,0.0066,0.0028,0.0001,0.0014,30013870,0.01,18,6,9583.0
2020-01-08,2020-01-08 01:28:25,Arm500,DOC 34028-2016,162.816,0,14,1,2,163.575,163.175,6.0,1567.0,0.4,1.0,16099.0,200,7,2155,9,290,350,100.0,0.331,0.1968,0.1662,0.718,0.0096,0.0152,0.0484,0.0167,0.0421,0.001,0.0018,0.0005,0.0008,0.0022,0.0025,0.0003,0.0066,0.0028,0.0001,0.0014,30013863,0.01,13,3,326.0
2020-01-08,2020-01-08 01:28:25,Arm500,DOC 34028-2016,162.816,0,14,1,2,163.575,163.175,6.0,1567.0,0.4,1.0,16989.0,200,7,2155,9,290,350,100.0,0.331,0.1968,0.1662,0.718,0.0096,0.0152,0.0484,0.0167,0.0421,0.001,0.0018,0.0005,0.0008,0.0022,0.0025,0.0003,0.0066,0.0028,0.0001,0.0014,30013866,0.01,17,5,277.0
