Repository: khw11044/Iron-CCM-RUL

# 연속 주조기의 RUL 데이터 분석

## RUL Dataset from Continuous Casting Machine

[캐글 페이지](https://www.kaggle.com/datasets/yuriykatser/rul-dataset-from-continuous-casting-machine)

## 도메인 설명 

연주공정: 연주공정은 철강산업에서 철 제품을 생산하는 공정중 하나로 연속주조의 줄임말이다. 액체상태의 용강을 주형에 넣어 고체가 되도록 식히는 과정이며 이 과정을 거쳐, 슬래브, 브룸, 빌렛의 반제품이 만들어진다.
주괴(鑄塊, ingot)란 상대적으로 순도가 높은 물질의 덩어리다. 보통 금속을 가공하기 좋게 주물로 뜬 것을 말한다.

____


연속 주조 기계(이하 'CCM')는 액체 상태의 철강을 주어진 단면의 고체 빌릿으로 변환하는 장치로, 이후 롤링 생산(예: 철근)이 이루어진다.

금형 슬리브는 CCM 금형의 가장 중요하고 빠르게 마모되는 부분이다. 슬리브는 둥근 형태나 프로파일 단면의 수냉식 구리 파이프이다. 용융 금속이 슬리브 벽과 접촉하면 결정화되며, 주괴의 기본 고체 껍질이 형성된다.

**슬리브 운영 중 주요 생산 문제**는 슬리브의 구리 파이프 표면에 결함이 생기고 내부 공간의 프로파일이 변형되어 열 조건이 방해받는 것이다. 이는 결과적으로 주괴의 품질에 영향을 미친다.

File: data/data_noNull.csv (part 3 of 73)
date,sample_time_continuous_caster,steel_type,doc_requirement,"workpiece_weight, tonn",workpiece_slice_geometry_150x150,cast_in_row,alloy_type_open,"alloy_speed, meter/minute","steel_weight_theoretical, tonn","steel_weight, tonn",grab1_num,"steel_temperature_grab1, Celsius deg.","metal_residue_grab1, tonn",grab2_num,"resistance, tonn","swing_frequency, amount/minute","crystallizer_movement, mm","water_consumption, liter/minute","water_temperature_delta, Celsius deg.","water_consumption_secondary_cooling_zone_num1, liter/minute","water_consumption_secondary_cooling_zone_num2, liter/minute","water_consumption_secondary_cooling_zone_num3, liter/minute","Ce, %","C, %","Si, %","Mn,%","S, %","P, %","Cr, %","Ni, %","Cu, %","As, %","Mo, %","Nb, %","Ti, %","V, %","Al, %","Ca, %","N, %","Pb, %","Mg, %","Zn, %",sleeve,"quantity, tonn",num_crystallizer,num_stream,RUL
2020-01-08,2020-01-08 02:18:58,Arm500,DOC 34028-2016,159.744,0,15,1,2,160.496,160.096,4.0,1568.0,0.4,1.0,3376.0,200,7,2155,9,290,350,100.0,0.342,0.1983,0.1857,0.7214,0.0071,0.0162,0.0914,0.0177,0.0392,0.001,0.005,0.0005,0.0009,0.0023,0.0025,0.0011,0.0078,0.0027,0.0001,0.0019,30013870,0.03,18,6,9553.0
2020-01-08,2020-01-08 02:18:58,Arm500,DOC 34028-2016,159.744,0,15,1,2,160.496,160.096,4.0,1568.0,0.4,1.0,16133.0,200,7,2155,9,290,350,100.0,0.342,0.1983,0.1857,0.7214,0.0071,0.0162,0.0914,0.0177,0.0392,0.001,0.005,0.0005,0.0009,0.0023,0.0025,0.0011,0.0078,0.0027,0.0001,0.0019,30013863,0.03,13,3,292.0
2020-01-08,2020-01-08 02:18:58,Arm500,DOC 34028-2016,159.744,0,15,1,2,160.496,160.096,4.0,1568.0,0.4,1.0,17020.0,200,7,2155,9,290,350,100.0,0.342,0.1983,0.1857,0.7214,0.0071,0.0162,0.0914,0.0177,0.0392,0.001,0.005,0.0005,0.0009,0.0023,0.0025,0.0011,0.0078,0.0027,0.0001,0.0019,30013866,0.03,17,5,246.0
2020-01-08,2020-01-08 02:18:58,Arm500,DOC 34028-2016,159.744,0,15,1,2,160.496,160.096,4.0,1568.0,0.4,1.0,8338.0,200,7,2155,9,290,350,100.0,0.342,0.1983,0.1857,0.7214,0.0071,0.0162,0.0914,0.0177,0.0392,0.001,0.005,0.0005,0.0009,0.0023,0.0025,0.0011,0.0078,0.0027,0.0001,0.0019,30013868,0.03,12,2,1778.0
2020-01-08,2020-01-08 02:18:58,Arm500,DOC 34028-2016,159.744,0,15,1,2,160.496,160.096,4.0,1568.0,0.4,1.0,8325.0,200,7,2155,9,290,350,100.0,0.342,0.1983,0.1857,0.7214,0.0071,0.0162,0.0914,0.0177,0.0392,0.001,0.005,0.0005,0.0009,0.0023,0.0025,0.0011,0.0078,0.0027,0.0001,0.0019,30013865,0.03,10,1,5180.0
2020-01-08,2020-01-08 03:06:58,Arm500,DOC 34028-2016,162.816,0,16,1,2,163.575,163.175,9.0,1567.0,0.4,1.0,16164.0,200,7,2155,9,290,350,100.0,0.337,0.2025,0.1707,0.7101,0.0094,0.0137,0.0545,0.0177,0.0437,0.0009,0.0032,0.0004,0.0008,0.002,0.0026,0.0009,0.0079,0.0028,0.0002,0.0007,30013863,0.01,13,3,261.0
2020-01-08,2020-01-08 03:06:58,Arm500,DOC 34028-2016,162.816,0,16,1,2,163.575,163.175,9.0,1567.0,0.4,1.0,8359.0,200,7,2155,9,290,350,100.0,0.337,0.2025,0.1707,0.7101,0.0094,0.0137,0.0545,0.0177,0.0437,0.0009,0.0032,0.0004,0.0008,0.002,0.0026,0.0009,0.0079,0.0028,0.0002,0.0007,30013865,0.01,10,1,5146.0
2020-01-08,2020-01-08 03:06:58,Arm500,DOC 34028-2016,162.816,0,16,1,2,163.575,163.175,9.0,1567.0,0.4,1.0,17051.0,200,7,2155,9,290,350,100.0,0.337,0.2025,0.1707,0.7101,0.0094,0.0137,0.0545,0.0177,0.0437,0.0009,0.0032,0.0004,0.0008,0.002,0.0026,0.0009,0.0079,0.0028,0.0002,0.0007,30013866,0.01,17,5,215.0
2020-01-08,2020-01-08 03:06:58,Arm500,DOC 34028-2016,162.816,0,16,1,2,163.575,163.175,9.0,1567.0,0.4,1.0,8371.0,200,7,2155,9,290,350,100.0,0.337,0.2025,0.1707,0.7101,0.0094,0.0137,0.0545,0.0177,0.0437,0.0009,0.0032,0.0004,0.0008,0.002,0.0026,0.0009,0.0079,0.0028,0.0002,0.0007,30013868,0.01,12,2,1745.0
2020-01-08,2020-01-08 03:06:58,Arm500,DOC 34028-2016,162.816,0,16,1,2,163.575,163.175,9.0,1567.0,0.4,1.0,3410.0,200,7,2155,9,290,350,100.0,0.337,0.2025,0.1707,0.7101,0.0094,0.0137,0.0545,0.0177,0.0437,0.0009,0.0032,0.0004,0.0008,0.002,0.0026,0.0009,0.0079,0.0028,0.0002,0.0007,30013870,0.01,18,6,9519.0
2020-01-08,2020-01-08 03:51:09,Arm500,DOC 34028-2016,165.888,0,17,1,2,166.653,166.253,12.0,1568.0,0.4,1.0,8390.0,200,7,2155,9,290,350,100.0,0.337,0.2013,0.1704,0.7157,0.0092,0.0147,0.0569,0.0173,0.0398,0.001,0.0027,0.0004,0.0008,0.0019,0.0026,0.0008,0.0078,0.0026,0.0001,0.0014,30013865,0.01,10,1,5115.0
2020-01-08,2020-01-08 03:51:09,Arm500,DOC 34028-2016,165.888,0,17,1,2,166.653,166.253,12.0,1568.0,0.4,1.0,17051.0,200,7,2155,9,290,350,100.0,0.337,0.2013,0.1704,0.7157,0.0092,0.0147,0.0569,0.0173,0.0398,0.001,0.0027,0.0004,0.0008,0.0019,0.0026,0.0008,0.0078,0.0026,0.0001,0.0014,30013866,0.01,17,5,215.0
2020-01-08,2020-01-08 03:51:09,Arm500,DOC 34028-2016,165.888,0,17,1,2,166.653,166.253,12.0,1568.0,0.4,1.0,3444.0,200,7,2155,9,290,350,100.0,0.337,0.2013,0.1704,0.7157,0.0092,0.0147,0.0569,0.0173,0.0398,0.001,0.0027,0.0004,0.0008,0.0019,0.0026,0.0008,0.0078,0.0026,0.0001,0.0014,30013870,0.01,18,6,9485.0
2020-01-08,2020-01-08 03:51:09,Arm500,DOC 34028-2016,165.888,0,17,1,2,166.653,166.253,12.0,1568.0,0.4,1.0,8405.0,200,7,2155,9,290,350,100.0,0.337,0.2013,0.1704,0.7157,0.0092,0.0147,0.0569,0.0173,0.0398,0.001,0.0027,0.0004,0.0008,0.0019,0.0026,0.0008,0.0078,0.0026,0.0001,0.0014,30013868,0.01,12,2,1711.0
2020-01-08,2020-01-08 03:51:09,Arm500,DOC 34028-2016,165.888,0,17,1,2,166.653,166.253,12.0,1568.0,0.4,1.0,16198.0,200,7,2155,9,290,350,100.0,0.337,0.2013,0.1704,0.7157,0.0092,0.0147,0.0569,0.0173,0.0398,0.001,0.0027,0.0004,0.0008,0.0019,0.0026,0.0008,0.0078,0.0026,0.0001,0.0014,30013863,0.01,13,3,227.0
2020-01-08,2020-01-08 04:43:59,Arm500,DOC 34028-2016,162.816,0,18,1,2,163.575,163.175,3.0,1566.0,0.4,1.0,8420.0,200,7,2155,9,290,350,100.0,0.336,0.1995,0.178,0.7205,0.009,0.0163,0.0532,0.0244,0.0426,0.0009,0.003,0.0004,0.0008,0.0021,0.0028,0.0006,0.0069,0.0028,0.0001,0.0023,30013865,0.01,10,1,5085.0
2020-01-08,2020-01-08 04:43:59,Arm500,DOC 34028-2016,162.816,0,18,1,2,163.575,163.175,3.0,1566.0,0.4,1.0,8439.0,200,7,2155,9,290,350,100.0,0.336,0.1995,0.178,0.7205,0.009,0.0163,0.0532,0.0244,0.0426,0.0009,0.003,0.0004,0.0008,0.0021,0.0028,0.0006,0.0069,0.0028,0.0001,0.0023,30013868,0.01,12,2,1677.0
2020-01-08,2020-01-08 04:43:59,Arm500,DOC 34028-2016,162.816,0,18,1,2,163.575,163.175,3.0,1566.0,0.4,1.0,17081.0,200,7,2155,9,290,350,100.0,0.336,0.1995,0.178,0.7205,0.009,0.0163,0.0532,0.0244,0.0426,0.0009,0.003,0.0004,0.0008,0.0021,0.0028,0.0006,0.0069,0.0028,0.0001,0.0023,30013866,0.01,17,5,185.0
2020-01-08,2020-01-08 04:43:59,Arm500,DOC 34028-2016,162.816,0,18,1,2,163.575,163.175,3.0,1566.0,0.4,1.0,3478.0,200,7,2155,9,290,350,100.0,0.336,0.1995,0.178,0.7205,0.009,0.0163,0.0532,0.0244,0.0426,0.0009,0.003,0.0004,0.0008,0.0021,0.0028,0.0006,0.0069,0.0028,0.0001,0.0023,30013870,0.01,18,6,9451.0
2020-01-08,2020-01-08 04:43:59,Arm500,DOC 34028-2016,162.816,0,18,1,2,163.575,163.175,3.0,1566.0,0.4,1.0,16231.0,200,7,2155,9,290,350,100.0,0.336,0.1995,0.178,0.7205,0.009,0.0163,0.0532,0.0244,0.0426,0.0009,0.003,0.0004,0.0008,0.0021,0.0028,0.0006,0.0069,0.0028,0.0001,0.0023,30013863,0.01,13,3,194.0
2020-01-08,2020-01-08 05:32:20,Arm500,DOC 34028-2016,156.672,0,19,1,2,157.417,157.017,6.0,1567.0,0.4,1.0,8470.0,200,7,2155,9,290,350,100.0,0.336,0.2007,0.1713,0.7138,0.0079,0.0151,0.0513,0.0239,0.0584,0.0009,0.0025,0.0004,0.0008,0.0017,0.0021,0.0007,0.0063,0.0028,0.0001,0.0024,30013868,0.01,12,2,1646.0
2020-01-08,2020-01-08 05:32:20,Arm500,DOC 34028-2016,156.672,0,19,1,2,157.417,157.017,6.0,1567.0,0.4,1.0,17112.0,200,7,2155,9,290,350,100.0,0.336,0.2007,0.1713,0.7138,0.0079,0.0151,0.0513,0.0239,0.0584,0.0009,0.0025,0.0004,0.0008,0.0017,0.0021,0.0007,0.0063,0.0028,0.0001,0.0024,30013866,0.01,17,5,154.0
2020-01-08,2020-01-08 05:32:20,Arm500,DOC 34028-2016,156.672,0,19,1,2,157.417,157.017,6.0,1567.0,0.4,1.0,3508.0,200,7,2155,9,290,350,100.0,0.336,0.2007,0.1713,0.7138,0.0079,0.0151,0.0513,0.0239,0.0584,0.0009,0.0025,0.0004,0.0008,0.0017,0.0021,0.0007,0.0063,0.0028,0.0001,0.0024,30013870,0.01,18,6,9421.0
2020-01-08,2020-01-08 05:32:20,Arm500,DOC 34028-2016,156.672,0,19,1,2,157.417,157.017,6.0,1567.0,0.4,1.0,16262.0,200,7,2155,9,290,350,100.0,0.336,0.2007,0.1713,0.7138,0.0079,0.0151,0.0513,0.0239,0.0584,0.0009,0.0025,0.0004,0.0008,0.0017,0.0021,0.0007,0.0063,0.0028,0.0001,0.0024,30013863,0.01,13,3,163.0
2020-01-08,2020-01-08 05:32:20,Arm500,DOC 34028-2016,156.672,0,19,1,2,157.417,157.017,6.0,1567.0,0.4,1.0,8454.0,200,7,2155,9,290,350,100.0,0.336,0.2007,0.1713,0.7138,0.0079,0.0151,0.0513,0.0239,0.0584,0.0009,0.0025,0.0004,0.0008,0.0017,0.0021,0.0007,0.0063,0.0028,0.0001,0.0024,30013865,0.01,10,1,5051.0
2020-01-08,2020-01-08 06:19:48,Arm500,DOC 34028-2016,162.816,0,20,1,2,163.575,163.175,4.0,1565.0,0.4,1.0,16296.0,200,7,2155,9,290,350,100.0,0.329,0.1971,0.1693,0.6996,0.0057,0.0184,0.0502,0.0224,0.0487,0.0012,0.0024,0.0004,0.0008,0.002,0.0024,0.0007,0.0074,0.0027,0.0001,0.001,30013863,0.01,13,3,129.0
2020-01-08,2020-01-08 06:19:48,Arm500,DOC 34028-2016,162.816,0,20,1,2,163.575,163.175,4.0,1565.0,0.4,1.0,8485.0,200,7,2155,9,290,350,100.0,0.329,0.1971,0.1693,0.6996,0.0057,0.0184,0.0502,0.0224,0.0487,0.0012,0.0024,0.0004,0.0008,0.002,0.0024,0.0007,0.0074,0.0027,0.0001,0.001,30013865,0.01,10,1,5020.0
2020-01-08,2020-01-08 06:19:48,Arm500,DOC 34028-2016,162.816,0,20,1,2,163.575,163.175,4.0,1565.0,0.4,1.0,17143.0,200,7,2155,9,290,350,100.0,0.329,0.1971,0.1693,0.6996,0.0057,0.0184,0.0502,0.0224,0.0487,0.0012,0.0024,0.0004,0.0008,0.002,0.0024,0.0007,0.0074,0.0027,0.0001,0.001,30013866,0.01,17,5,123.0
2020-01-08,2020-01-08 06:19:48,Arm500,DOC 34028-2016,162.816,0,20,1,2,163.575,163.175,4.0,1565.0,0.4,1.0,8503.0,200,7,2155,9,290,350,100.0,0.329,0.1971,0.1693,0.6996,0.0057,0.0184,0.0502,0.0224,0.0487,0.0012,0.0024,0.0004,0.0008,0.002,0.0024,0.0007,0.0074,0.0027,0.0001,0.001,30013868,0.01,12,2,1613.0
2020-01-08,2020-01-08 06:19:48,Arm500,DOC 34028-2016,162.816,0,20,1,2,163.575,163.175,4.0,1565.0,0.4,1.0,3542.0,200,7,2155,9,290,350,100.0,0.329,0.1971,0.1693,0.6996,0.0057,0.0184,0.0502,0.0224,0.0487,0.0012,0.0024,0.0004,0.0008,0.002,0.0024,0.0007,0.0074,0.0027,0.0001,0.001,30013870,0.01,18,6,9387.0
2020-01-08,2020-01-08 07:06:02,Arm500,DOC 34028-2016,168.96,0,21,1,2,169.731,169.331,9.0,1566.0,0.4,1.0,8519.0,200,7,2155,9,290,350,110.0,0.323,0.1905,0.1696,0.7013,0.0051,0.0258,0.0522,0.0197,0.0401,0.001,0.0026,0.0004,0.0008,0.002,0.0021,0.0007,0.007,0.0027,0.0001,0.0015,30013865,0.01,10,1,4986.0
2020-01-08,2020-01-08 07:06:02,Arm500,DOC 34028-2016,168.96,0,21,1,2,169.731,169.331,9.0,1566.0,0.4,1.0,16330.0,200,7,2155,9,290,350,110.0,0.323,0.1905,0.1696,0.7013,0.0051,0.0258,0.0522,0.0197,0.0401,0.001,0.0026,0.0004,0.0008,0.002,0.0021,0.0007,0.007,0.0027,0.0001,0.0015,30013863,0.01,13,3,95.0
2020-01-08,2020-01-08 07:06:02,Arm500,DOC 34028-2016,168.96,0,21,1,2,169.731,169.331,9.0,1566.0,0.4,1.0,3576.0,200,7,2155,9,290,350,110.0,0.323,0.1905,0.1696,0.7013,0.0051,0.0258,0.0522,0.0197,0.0401,0.001,0.0026,0.0004,0.0008,0.002,0.0021,0.0007,0.007,0.0027,0.0001,0.0015,30013870,0.01,18,6,9353.0
2020-01-08,2020-01-08 07:06:02,Arm500,DOC 34028-2016,168.96,0,21,1,2,169.731,169.331,9.0,1566.0,0.4,1.0,17173.0,200,7,2155,9,290,350,110.0,0.323,0.1905,0.1696,0.7013,0.0051,0.0258,0.0522,0.0197,0.0401,0.001,0.0026,0.0004,0.0008,0.002,0.0021,0.0007,0.007,0.0027,0.0001,0.0015,30013866,0.01,17,5,93.0
2020-01-08,2020-01-08 07:06:02,Arm500,DOC 34028-2016,168.96,0,21,1,2,169.731,169.331,9.0,1566.0,0.4,1.0,8519.0,200,7,2155,9,290,350,110.0,0.323,0.1905,0.1696,0.7013,0.0051,0.0258,0.0522,0.0197,0.0401,0.001,0.0026,0.0004,0.0008,0.002,0.0021,0.0007,0.007,0.0027,0.0001,0.0015,30013868,0.01,12,2,1597.0
2020-01-08,2020-01-08 07:49:46,Arm500,DOC 34028-2016,162.816,0,22,1,2,163.575,163.175,12.0,1565.0,0.4,35581.0,8574.0,200,7,2155,9,290,350,110.0,0.323,0.1868,0.1638,0.7142,0.0099,0.0189,0.0563,0.0258,0.0419,0.001,0.004,0.0004,0.0008,0.0021,0.0021,0.0008,0.0057,0.0029,0.0001,0.0007,30013868,0.01,12,2,1542.0
2020-01-08,2020-01-08 07:49:46,Arm500,DOC 34028-2016,162.816,0,22,1,2,163.575,163.175,12.0,1565.0,0.4,35581.0,16364.0,200,7,2155,9,290,350,110.0,0.323,0.1868,0.1638,0.7142,0.0099,0.0189,0.0563,0.0258,0.0419,0.001,0.004,0.0004,0.0008,0.0021,0.0021,0.0008,0.0057,0.0029,0.0001,0.0007,30013863,0.01,13,3,61.0
2020-01-08,2020-01-08 07:49:46,Arm500,DOC 34028-2016,162.816,0,22,1,2,163.575,163.175,12.0,1565.0,0.4,35581.0,17204.0,200,7,2155,9,290,350,110.0,0.323,0.1868,0.1638,0.7142,0.0099,0.0189,0.0563,0.0258,0.0419,0.001,0.004,0.0004,0.0008,0.0021,0.0021,0.0008,0.0057,0.0029,0.0001,0.0007,30013866,0.01,17,5,62.0
2020-01-08,2020-01-08 07:49:46,Arm500,DOC 34028-2016,162.816,0,22,1,2,163.575,163.175,12.0,1565.0,0.4,35581.0,3610.0,200,7,2155,9,290,350,110.0,0.323,0.1868,0.1638,0.7142,0.0099,0.0189,0.0563,0.0258,0.0419,0.001,0.004,0.0004,0.0008,0.0021,0.0021,0.0008,0.0057,0.0029,0.0001,0.0007,30013870,0.01,18,6,9319.0
2020-01-08,2020-01-08 07:49:46,Arm500,DOC 34028-2016,162.816,0,22,1,2,163.575,163.175,12.0,1565.0,0.4,35581.0,8736.0,200,7,2155,9,290,350,110.0,0.323,0.1868,0.1638,0.7142,0.0099,0.0189,0.0563,0.0258,0.0419,0.001,0.004,0.0004,0.0008,0.0021,0.0021,0.0008,0.0057,0.0029,0.0001,0.0007,30013865,0.01,10,1,4769.0
2020-01-08,2020-01-08 08:34:28,Arm500,DOC 34028-2016,156.672,0,23,1,2,157.417,157.017,3.0,1567.0,0.4,1.0,8605.0,200,7,2155,9,290,350,100.0,0.33,0.1886,0.1819,0.7468,0.0081,0.0113,0.0545,0.0252,0.0454,0.001,0.0035,0.0004,0.0009,0.0021,0.0022,0.0007,0.0058,0.0031,0.0001,0.001,30013868,0.01,12,2,1511.0
2020-01-08,2020-01-08 08:34:28,Arm500,DOC 34028-2016,156.672,0,23,1,2,157.417,157.017,3.0,1567.0,0.4,1.0,3641.0,200,7,2155,9,290,350,100.0,0.33,0.1886,0.1819,0.7468,0.0081,0.0113,0.0545,0.0252,0.0454,0.001,0.0035,0.0004,0.0009,0.0021,0.0022,0.0007,0.0058,0.0031,0.0001,0.001,30013870,0.01,18,6,9288.0
2020-01-08,2020-01-08 08:34:28,Arm500,DOC 34028-2016,156.672,0,23,1,2,157.417,157.017,3.0,1567.0,0.4,1.0,17235.0,200,7,2155,9,290,350,100.0,0.33,0.1886,0.1819,0.7468,0.0081,0.0113,0.0545,0.0252,0.0454,0.001,0.0035,0.0004,0.0009,0.0021,0.0022,0.0007,0.0058,0.0031,0.0001,0.001,30013866,0.01,17,5,31.0
2020-01-08,2020-01-08 08:34:28,Arm500,DOC 34028-2016,156.672,0,23,1,2,157.417,157.017,3.0,1567.0,0.4,1.0,16394.0,200,7,2155,9,290,350,100.0,0.33,0.1886,0.1819,0.7468,0.0081,0.0113,0.0545,0.0252,0.0454,0.001,0.0035,0.0004,0.0009,0.0021,0.0022,0.0007,0.0058,0.0031,0.0001,0.001,30013863,0.01,13,3,31.0
2020-01-08,2020-01-08 08:34:28,Arm500,DOC 34028-2016,156.672,0,23,1,2,157.417,157.017,3.0,1567.0,0.4,1.0,8770.0,200,7,2155,9,290,350,100.0,0.33,0.1886,0.1819,0.7468,0.0081,0.0113,0.0545,0.0252,0.0454,0.001,0.0035,0.0004,0.0009,0.0021,0.0022,0.0007,0.0058,0.0031,0.0001,0.001,30013865,0.01,10,1,4735.0
2020-01-08,2020-01-08 09:19:29,Arm500,DOC 34028-2016,159.526,0,24,1,2,167.237,166.837,6.0,1567.0,0.4,1.0,16425.0,200,7,2155,9,320,350,110.0,0.332,0.193,0.188,0.7253,0.0051,0.014,0.0599,0.0257,0.0436,0.001,0.0035,0.0003,0.001,0.0022,0.0028,0.001,0.0051,0.0031,0.0001,0.001,30013863,0.01,13,3,0.0
2020-01-08,2020-01-08 09:19:29,Arm500,DOC 34028-2016,159.526,0,24,1,2,167.237,166.837,6.0,1567.0,0.4,1.0,8798.0,200,7,2155,9,320,350,110.0,0.332,0.193,0.188,0.7253,0.0051,0.014,0.0599,0.0257,0.0436,0.001,0.0035,0.0003,0.001,0.0022,0.0028,0.001,0.0051,0.0031,0.0001,0.001,30013865,0.01,10,1,4707.0
2020-01-08,2020-01-08 09:19:29,Arm500,DOC 34028-2016,159.526,0,24,1,2,167.237,166.837,6.0,1567.0,0.4,1.0,3674.0,200,7,2155,9,320,350,110.0,0.332,0.193,0.188,0.7253,0.0051,0.014,0.0599,0.0257,0.0436,0.001,0.0035,0.0003,0.001,0.0022,0.0028,0.001,0.0051,0.0031,0.0001,0.001,30013870,0.01,18,6,9255.0
2020-01-08,2020-01-08 09:19:29,Arm500,DOC 34028-2016,159.526,0,24,1,2,167.237,166.837,6.0,1567.0,0.4,1.0,17266.0,200,7,2155,9,320,350,110.0,0.332,0.193,0.188,0.7253,0.0051,0.014,0.0599,0.0257,0.0436,0.001,0.0035,0.0003,0.001,0.0022,0.0028,0.001,0.0051,0.0031,0.0001,0.001,30013866,0.01,17,5,0.0
2020-01-08,2020-01-08 09:19:29,Arm500,DOC 34028-2016,159.526,0,24,1,2,167.237,166.837,6.0,1567.0,0.4,1.0,8642.0,200,7,2155,9,320,350,110.0,0.332,0.193,0.188,0.7253,0.0051,0.014,0.0599,0.0257,0.0436,0.001,0.0035,0.0003,0.001,0.0022,0.0028,0.001,0.0051,0.0031,0.0001,0.001,30013868,0.01,12,2,1474.0
2020-01-08,2020-01-08 11:41:27,Arm500,DOC 34028-2016,162.816,0,1,1,2,164.495,164.095,4.0,1579.0,0.4,2.0,9135.0,200,7,2155,9,320,350,110.0,0.329,0.1974,0.1718,0.6909,0.0038,0.0165,0.0571,0.0198,0.0415,0.0012,0.0039,0.0003,0.0009,0.0021,0.0028,0.0011,0.0067,0.003,0.0001,0.002,30013864,0.06,15,4,484.0
2020-01-08,2020-01-08 11:41:27,Arm500,DOC 34028-2016,162.816,0,1,1,2,164.495,164.095,4.0,1579.0,0.4,2.0,3699.0,200,7,2155,9,320,350,110.0,0.329,0.1974,0.1718,0.6909,0.0038,0.0165,0.0571,0.0198,0.0415,0.0012,0.0039,0.0003,0.0009,0.0021,0.0028,0.0011,0.0067,0.003,0.0001,0.002,30013870,0.06,18,6,9230.0
2020-01-08,2020-01-08 11:41:27,Arm500,DOC 34028-2016,162.816,0,1,1,2,164.495,164.095,4.0,1579.0,0.4,2.0,8639.0,200,7,2155,9,320,350,110.0,0.329,0.1974,0.1718,0.6909,0.0038,0.0165,0.0571,0.0198,0.0415,0.0012,0.0039,0.0003,0.0009,0.0021,0.0028,0.0011,0.0067,0.003,0.0001,0.002,30013868,0.06,12,2,1477.0
2020-01-08,2020-01-08 11:41:27,Arm500,DOC 34028-2016,162.816,0,1,1,2,164.495,164.095,4.0,1579.0,0.4,2.0,3364.0,200,7,2155,9,320,350,110.0,0.329,0.1974,0.1718,0.6909,0.0038,0.0165,0.0571,0.0198,0.0415,0.0012,0.0039,0.0003,0.0009,0.0021,0.0028,0.0011,0.0067,0.003,0.0001,0.002,30013866,0.06,17,5,13902.0
2020-01-08,2020-01-08 11:41:27,Arm500,DOC 34028-2016,162.816,0,1,1,2,164.495,164.095,4.0,1579.0,0.4,2.0,8856.0,200,7,2155,9,320,350,110.0,0.329,0.1974,0.1718,0.6909,0.0038,0.0165,0.0571,0.0198,0.0415,0.0012,0.0039,0.0003,0.0009,0.0021,0.0028,0.0011,0.0067,0.003,0.0001,0.002,30013865,0.06,10,1,4649.0
2020-01-08,2020-01-08 11:41:27,Arm500,DOC 34028-2016,162.816,0,1,1,2,164.495,164.095,4.0,1579.0,0.4,2.0,3201.0,200,7,2155,9,320,350,110.0,0.329,0.1974,0.1718,0.6909,0.0038,0.0165,0.0571,0.0198,0.0415,0.0012,0.0039,0.0003,0.0009,0.0021,0.0028,0.0011,0.0067,0.003,0.0001,0.002,30013863,0.06,13,3,13224.0
2020-01-08,2020-01-08 12:15:32,Arm500,DOC 34028-2016,162.816,0,2,1,2,163.575,163.175,9.0,1569.0,0.4,2.0,8666.0,200,7,2155,9,320,350,110.0,0.339,0.1962,0.19,0.7302,0.0087,0.0174,0.0713,0.0272,0.0452,0.001,0.0063,0.0003,0.0009,0.0026,0.0025,0.0014,0.0062,0.0031,0.0001,0.0021,30013868,0.01,12,2,1450.0
2020-01-08,2020-01-08 12:15:32,Arm500,DOC 34028-2016,162.816,0,2,1,2,163.575,163.175,9.0,1569.0,0.4,2.0,3394.0,200,7,2155,9,320,350,110.0,0.339,0.1962,0.19,0.7302,0.0087,0.0174,0.0713,0.0272,0.0452,0.001,0.0063,0.0003,0.0009,0.0026,0.0025,0.0014,0.0062,0.0031,0.0001,0.0021,30013866,0.01,17,5,13872.0
2020-01-08,2020-01-08 12:15:32,Arm500,DOC 34028-2016,162.816,0,2,1,2,163.575,163.175,9.0,1569.0,0.4,2.0,8883.0,200,7,2155,9,320,350,110.0,0.339,0.1962,0.19,0.7302,0.0087,0.0174,0.0713,0.0272,0.0452,0.001,0.0063,0.0003,0.0009,0.0026,0.0025,0.0014,0.0062,0.0031,0.0001,0.0021,30013865,0.01,10,1,4622.0
2020-01-08,2020-01-08 12:15:32,Arm500,DOC 34028-2016,162.816,0,2,1,2,163.575,163.175,9.0,1569.0,0.4,2.0,3720.0,200,7,2155,9,320,350,110.0,0.339,0.1962,0.19,0.7302,0.0087,0.0174,0.0713,0.0272,0.0452,0.001,0.0063,0.0003,0.0009,0.0026,0.0025,0.0014,0.0062,0.0031,0.0001,0.0021,30013870,0.01,18,6,9209.0
2020-01-08,2020-01-08 12:15:32,Arm500,DOC 34028-2016,162.816,0,2,1,2,163.575,163.175,9.0,1569.0,0.4,2.0,9162.0,200,7,2155,9,320,350,110.0,0.339,0.1962,0.19,0.7302,0.0087,0.0174,0.0713,0.0272,0.0452,0.001,0.0063,0.0003,0.0009,0.0026,0.0025,0.0014,0.0062,0.0031,0.0001,0.0021,30013864,0.01,15,4,457.0
2020-01-08,2020-01-08 12:15:32,Arm500,DOC 34028-2016,162.816,0,2,1,2,163.575,163.175,9.0,1569.0,0.4,2.0,3228.0,200,7,2155,9,320,350,110.0,0.339,0.1962,0.19,0.7302,0.0087,0.0174,0.0713,0.0272,0.0452,0.001,0.0063,0.0003,0.0009,0.0026,0.0025,0.0014,0.0062,0.0031,0.0001,0.0021,30013863,0.01,13,3,13197.0
2020-01-08,2020-01-08 12:59:50,Arm500,DOC 34028-2016,162.816,0,3,1,2,163.575,163.175,3.0,1565.0,0.4,2.0,3422.0,200,7,2155,9,320,350,110.0,0.327,0.1929,0.1773,0.7042,0.0049,0.0195,0.0574,0.0218,0.0423,0.0009,0.0043,0.0003,0.0009,0.002,0.0022,0.0008,0.0063,0.0029,0.0001,0.0006,30013866,0.01,17,5,13844.0
2020-01-08,2020-01-08 12:59:50,Arm500,DOC 34028-2016,162.816,0,3,1,2,163.575,163.175,3.0,1565.0,0.4,2.0,9190.0,200,7,2155,9,320,350,110.0,0.327,0.1929,0.1773,0.7042,0.0049,0.0195,0.0574,0.0218,0.0423,0.0009,0.0043,0.0003,0.0009,0.002,0.0022,0.0008,0.0063,0.0029,0.0001,0.0006,30013864,0.01,15,4,429.0
2020-01-08,2020-01-08 12:59:50,Arm500,DOC 34028-2016,162.816,0,3,1,2,163.575,163.175,3.0,1565.0,0.4,2.0,3256.0,200,7,2155,9,320,350,110.0,0.327,0.1929,0.1773,0.7042,0.0049,0.0195,0.0574,0.0218,0.0423,0.0009,0.0043,0.0003,0.0009,0.002,0.0022,0.0008,0.0063,0.0029,0.0001,0.0006,30013863,0.01,13,3,13169.0
2020-01-08,2020-01-08 12:59:50,Arm500,DOC 34028-2016,162.816,0,3,1,2,163.575,163.175,3.0,1565.0,0.4,2.0,8694.0,200,7,2155,9,320,350,110.0,0.327,0.1929,0.1773,0.7042,0.0049,0.0195,0.0574,0.0218,0.0423,0.0009,0.0043,0.0003,0.0009,0.002,0.0022,0.0008,0.0063,0.0029,0.0001,0.0006,30013868,0.01,12,2,1422.0
2020-01-08,2020-01-08 12:59:50,Arm500,DOC 34028-2016,162.816,0,3,1,2,163.575,163.175,3.0,1565.0,0.4,2.0,3745.0,200,7,2155,9,320,350,110.0,0.327,0.1929,0.1773,0.7042,0.0049,0.0195,0.0574,0.0218,0.0423,0.0009,0.0043,0.0003,0.0009,0.002,0.0022,0.0008,0.0063,0.0029,0.0001,0.0006,30013870,0.01,18,6,9184.0
2020-01-08,2020-01-08 12:59:50,Arm500,DOC 34028-2016,162.816,0,3,1,2,163.575,163.175,3.0,1565.0,0.4,2.0,8911.0,200,7,2155,9,320,350,110.0,0.327,0.1929,0.1773,0.7042,0.0049,0.0195,0.0574,0.0218,0.0423,0.0009,0.0043,0.0003,0.0009,0.002,0.0022,0.0008,0.0063,0.0029,0.0001,0.0006,30013865,0.01,10,1,4594.0
2020-01-08,2020-01-08 13:41:51,Arm500,DOC 34028-2016,159.744,0,4,1,2,160.496,160.096,6.0,1554.0,0.4,2.0,8938.0,200,7,2155,9,320,350,110.0,0.319,0.1888,0.1776,0.7277,0.0102,0.0121,0.0343,0.0072,0.0168,0.0004,0.0018,0.0003,0.0008,0.0021,0.0028,0.0012,0.006,0.0032,0.0001,0.0015,30013865,0.01,10,1,4567.0
2020-01-08,2020-01-08 13:41:51,Arm500,DOC 34028-2016,159.744,0,4,1,2,160.496,160.096,6.0,1554.0,0.4,2.0,3280.0,200,7,2155,9,320,350,110.0,0.319,0.1888,0.1776,0.7277,0.0102,0.0121,0.0343,0.0072,0.0168,0.0004,0.0018,0.0003,0.0008,0.0021,0.0028,0.0012,0.006,0.0032,0.0001,0.0015,30013863,0.01,13,3,13145.0
2020-01-08,2020-01-08 13:41:51,Arm500,DOC 34028-2016,159.744,0,4,1,2,160.496,160.096,6.0,1554.0,0.4,2.0,3772.0,200,7,2155,9,320,350,110.0,0.319,0.1888,0.1776,0.7277,0.0102,0.0121,0.0343,0.0072,0.0168,0.0004,0.0018,0.0003,0.0008,0.0021,0.0028,0.0012,0.006,0.0032,0.0001,0.0015,30013870,0.01,18,6,9157.0
2020-01-08,2020-01-08 13:41:51,Arm500,DOC 34028-2016,159.744,0,4,1,2,160.496,160.096,6.0,1554.0,0.4,2.0,9214.0,200,7,2155,9,320,350,110.0,0.319,0.1888,0.1776,0.7277,0.0102,0.0121,0.0343,0.0072,0.0168,0.0004,0.0018,0.0003,0.0008,0.0021,0.0028,0.0012,0.006,0.0032,0.0001,0.0015,30013864,0.01,15,4,405.0
2020-01-08,2020-01-08 13:41:51,Arm500,DOC 34028-2016,159.744,0,4,1,2,160.496,160.096,6.0,1554.0,0.4,2.0,8721.0,200,7,2155,9,320,350,110.0,0.319,0.1888,0.1776,0.7277,0.0102,0.0121,0.0343,0.0072,0.0168,0.0004,0.0018,0.0003,0.0008,0.0021,0.0028,0.0012,0.006,0.0032,0.0001,0.0015,30013868,0.01,12,2,1395.0
2020-01-08,2020-01-08 13:41:51,Arm500,DOC 34028-2016,159.744,0,4,1,2,160.496,160.096,6.0,1554.0,0.4,2.0,3450.0,200,7,2155,9,320,350,110.0,0.319,0.1888,0.1776,0.7277,0.0102,0.0121,0.0343,0.0072,0.0168,0.0004,0.0018,0.0003,0.0008,0.0021,0.0028,0.0012,0.006,0.0032,0.0001,0.0015,30013866,0.01,17,5,13816.0
2020-01-08,2020-01-08 14:21:57,Arm500,DOC 34028-2016,156.672,0,5,1,2,157.417,157.017,4.0,1568.0,0.4,2.0,3477.0,200,7,2155,9,320,350,100.0,0.325,0.2016,0.1895,0.6975,0.0062,0.006,0.0283,0.0034,0.0094,0.0003,0.0011,0.0002,0.001,0.0014,0.0025,0.0008,0.0074,0.003,0.0001,0.001,30013866,0.01,17,5,13789.0
2020-01-08,2020-01-08 14:21:57,Arm500,DOC 34028-2016,156.672,0,5,1,2,157.417,157.017,4.0,1568.0,0.4,2.0,3800.0,200,7,2155,9,320,350,100.0,0.325,0.2016,0.1895,0.6975,0.0062,0.006,0.0283,0.0034,0.0094,0.0003,0.0011,0.0002,0.001,0.0014,0.0025,0.0008,0.0074,0.003,0.0001,0.001,30013870,0.01,18,6,9129.0
2020-01-08,2020-01-08 14:21:57,Arm500,DOC 34028-2016,156.672,0,5,1,2,157.417,157.017,4.0,1568.0,0.4,2.0,8963.0,200,7,2155,9,320,350,100.0,0.325,0.2016,0.1895,0.6975,0.0062,0.006,0.0283,0.0034,0.0094,0.0003,0.0011,0.0002,0.001,0.0014,0.0025,0.0008,0.0074,0.003,0.0001,0.001,30013865,0.01,10,1,4542.0
2020-01-08,2020-01-08 14:21:57,Arm500,DOC 34028-2016,156.672,0,5,1,2,157.417,157.017,4.0,1568.0,0.4,2.0,8746.0,200,7,2155,9,320,350,100.0,0.325,0.2016,0.1895,0.6975,0.0062,0.006,0.0283,0.0034,0.0094,0.0003,0.0011,0.0002,0.001,0.0014,0.0025,0.0008,0.0074,0.003,0.0001,0.001,30013868,0.01,12,2,1370.0
2020-01-08,2020-01-08 14:21:57,Arm500,DOC 34028-2016,156.672,0,5,1,2,157.417,157.017,4.0,1568.0,0.4,2.0,9242.0,200,7,2155,9,320,350,100.0,0.325,0.2016,0.1895,0.6975,0.0062,0.006,0.0283,0.0034,0.0094,0.0003,0.0011,0.0002,0.001,0.0014,0.0025,0.0008,0.0074,0.003,0.0001,0.001,30013864,0.01,15,4,377.0
2020-01-08,2020-01-08 14:21:57,Arm500,DOC 34028-2016,156.672,0,5,1,2,157.417,157.017,4.0,1568.0,0.4,2.0,3305.0,200,7,2155,9,320,350,100.0,0.325,0.2016,0.1895,0.6975,0.0062,0.006,0.0283,0.0034,0.0094,0.0003,0.0011,0.0002,0.001,0.0014,0.0025,0.0008,0.0074,0.003,0.0001,0.001,30013863,0.01,13,3,13120.0
2020-01-08,2020-01-08 15:03:29,Arm500,DOC 34028-2016,165.888,0,6,1,2,166.653,166.253,9.0,1566.0,0.4,2.0,3508.0,200,7,2155,9,320,350,100.0,0.335,0.1944,0.1815,0.7273,0.0085,0.012,0.072,0.0159,0.0326,0.0007,0.0055,0.0004,0.0009,0.0021,0.002,0.0007,0.0072,0.0031,0.0001,0.0023,30013866,0.01,17,5,13758.0
2020-01-08,2020-01-08 15:03:29,Arm500,DOC 34028-2016,165.888,0,6,1,2,166.653,166.253,9.0,1566.0,0.4,2.0,3828.0,200,7,2155,9,320,350,100.0,0.335,0.1944,0.1815,0.7273,0.0085,0.012,0.072,0.0159,0.0326,0.0007,0.0055,0.0004,0.0009,0.0021,0.002,0.0007,0.0072,0.0031,0.0001,0.0023,30013870,0.01,18,6,9101.0
2020-01-08,2020-01-08 15:03:29,Arm500,DOC 34028-2016,165.888,0,6,1,2,166.653,166.253,9.0,1566.0,0.4,2.0,9267.0,200,7,2155,9,320,350,100.0,0.335,0.1944,0.1815,0.7273,0.0085,0.012,0.072,0.0159,0.0326,0.0007,0.0055,0.0004,0.0009,0.0021,0.002,0.0007,0.0072,0.0031,0.0001,0.0023,30013864,0.01,15,4,352.0
2020-01-08,2020-01-08 15:03:29,Arm500,DOC 34028-2016,165.888,0,6,1,2,166.653,166.253,9.0,1566.0,0.4,2.0,3333.0,200,7,2155,9,320,350,100.0,0.335,0.1944,0.1815,0.7273,0.0085,0.012,0.072,0.0159,0.0326,0.0007,0.0055,0.0004,0.0009,0.0021,0.002,0.0007,0.0072,0.0031,0.0001,0.0023,30013863,0.01,13,3,13092.0
2020-01-08,2020-01-08 15:03:29,Arm500,DOC 34028-2016,165.888,0,6,1,2,166.653,166.253,9.0,1566.0,0.4,2.0,8991.0,200,7,2155,9,320,350,100.0,0.335,0.1944,0.1815,0.7273,0.0085,0.012,0.072,0.0159,0.0326,0.0007,0.0055,0.0004,0.0009,0.0021,0.002,0.0007,0.0072,0.0031,0.0001,0.0023,30013865,0.01,10,1,4514.0
2020-01-08,2020-01-08 15:03:29,Arm500,DOC 34028-2016,165.888,0,6,1,2,166.653,166.253,9.0,1566.0,0.4,2.0,8774.0,200,7,2155,9,320,350,100.0,0.335,0.1944,0.1815,0.7273,0.0085,0.012,0.072,0.0159,0.0326,0.0007,0.0055,0.0004,0.0009,0.0021,0.002,0.0007,0.0072,0.0031,0.0001,0.0023,30013868,0.01,12,2,1342.0
2020-01-08,2020-01-08 15:42:12,Arm500,DOC 34028-2016,165.67,0,7,1,2,166.434,166.034,3.0,1564.0,0.4,2.0,3535.0,200,7,2155,9,320,350,100.0,0.357,0.1917,0.1901,0.871,0.0083,0.0136,0.0757,0.0193,0.0397,0.0009,0.005,0.0004,0.001,0.0027,0.002,0.0007,0.0068,0.0034,0.0001,0.001,30013866,0.01,17,5,13731.0
2020-01-08,2020-01-08 15:42:12,Arm500,DOC 34028-2016,165.67,0,7,1,2,166.434,166.034,3.0,1564.0,0.4,2.0,9294.0,200,7,2155,9,320,350,100.0,0.357,0.1917,0.1901,0.871,0.0083,0.0136,0.0757,0.0193,0.0397,0.0009,0.005,0.0004,0.001,0.0027,0.002,0.0007,0.0068,0.0034,0.0001,0.001,30013864,0.01,15,4,325.0
2020-01-08,2020-01-08 15:42:12,Arm500,DOC 34028-2016,165.67,0,7,1,2,166.434,166.034,3.0,1564.0,0.4,2.0,8801.0,200,7,2155,9,320,350,100.0,0.357,0.1917,0.1901,0.871,0.0083,0.0136,0.0757,0.0193,0.0397,0.0009,0.005,0.0004,0.001,0.0027,0.002,0.0007,0.0068,0.0034,0.0001,0.001,30013868,0.01,12,2,1315.0
2020-01-08,2020-01-08 15:42:12,Arm500,DOC 34028-2016,165.67,0,7,1,2,166.434,166.034,3.0,1564.0,0.4,2.0,3855.0,200,7,2155,9,320,350,100.0,0.357,0.1917,0.1901,0.871,0.0083,0.0136,0.0757,0.0193,0.0397,0.0009,0.005,0.0004,0.001,0.0027,0.002,0.0007,0.0068,0.0034,0.0001,0.001,30013870,0.01,18,6,9074.0
2020-01-08,2020-01-08 15:42:12,Arm500,DOC 34028-2016,165.67,0,7,1,2,166.434,166.034,3.0,1564.0,0.4,2.0,3360.0,200,7,2155,9,320,350,100.0,0.357,0.1917,0.1901,0.871,0.0083,0.0136,0.0757,0.0193,0.0397,0.0009,0.005,0.0004,0.001,0.0027,0.002,0.0007,0.0068,0.0034,0.0001,0.001,30013863,0.01,13,3,13065.0
2020-01-08,2020-01-08 15:42:12,Arm500,DOC 34028-2016,165.67,0,7,1,2,166.434,166.034,3.0,1564.0,0.4,2.0,9018.0,200,7,2155,9,320,350,100.0,0.357,0.1917,0.1901,0.871,0.0083,0.0136,0.0757,0.0193,0.0397,0.0009,0.005,0.0004,0.001,0.0027,0.002,0.0007,0.0068,0.0034,0.0001,0.001,30013865,0.01,10,1,4487.0
2020-01-08,2020-01-08 16:26:12,Arm500,DOC 34028-2016,165.888,0,8,1,2,166.653,166.253,1.0,1574.0,0.4,2.0,9322.0,200,7,2155,9,320,350,110.0,0.374,0.1912,0.2012,0.9898,0.0086,0.0183,0.0637,0.0222,0.0417,0.001,0.0029,0.0004,0.0012,0.0033,0.0023,0.0015,0.006,0.0035,0.0002,0.0012,30013864,0.01,15,4,297.0
2020-01-08,2020-01-08 16:26:12,Arm500,DOC 34028-2016,165.888,0,8,1,2,166.653,166.253,1.0,1574.0,0.4,2.0,3563.0,200,7,2155,9,320,350,110.0,0.374,0.1912,0.2012,0.9898,0.0086,0.0183,0.0637,0.0222,0.0417,0.001,0.0029,0.0004,0.0012,0.0033,0.0023,0.0015,0.006,0.0035,0.0002,0.0012,30013866,0.01,17,5,13703.0
2020-01-08,2020-01-08 16:26:12,Arm500,DOC 34028-2016,165.888,0,8,1,2,166.653,166.253,1.0,1574.0,0.4,2.0,8829.0,200,7,2155,9,320,350,110.0,0.374,0.1912,0.2012,0.9898,0.0086,0.0183,0.0637,0.0222,0.0417,0.001,0.0029,0.0004,0.0012,0.0033,0.0023,0.0015,0.006,0.0035,0.0002,0.0012,30013868,0.01,12,2,1287.0
2020-01-08,2020-01-08 16:26:12,Arm500,DOC 34028-2016,165.888,0,8,1,2,166.653,166.253,1.0,1574.0,0.4,2.0,3868.0,200,7,2155,9,320,350,110.0,0.374,0.1912,0.2012,0.9898,0.0086,0.0183,0.0637,0.0222,0.0417,0.001,0.0029,0.0004,0.0012,0.0033,0.0023,0.0015,0.006,0.0035,0.0002,0.0012,30013870,0.01,18,6,9061.0
2020-01-08,2020-01-08 16:26:12,Arm500,DOC 34028-2016,165.888,0,8,1,2,166.653,166.253,1.0,1574.0,0.4,2.0,9043.0,200,7,2155,9,320,350,110.0,0.374,0.1912,0.2012,0.9898,0.0086,0.0183,0.0637,0.0222,0.0417,0.001,0.0029,0.0004,0.0012,0.0033,0.0023,0.0015,0.006,0.0035,0.0002,0.0012,30013865,0.01,10,1,4462.0
2020-01-08,2020-01-08 16:26:12,Arm500,DOC 34028-2016,165.888,0,8,1,2,166.653,166.253,1.0,1574.0,0.4,2.0,3388.0,200,7,2155,9,320,350,110.0,0.374,0.1912,0.2012,0.9898,0.0086,0.0183,0.0637,0.0222,0.0417,0.001,0.0029,0.0004,0.0012,0.0033,0.0023,0.0015,0.006,0.0035,0.0002,0.0012,30013863,0.01,13,3,13037.0
2020-01-08,2020-01-08 17:08:00,Arm500,DOC 34028-2016,162.816,0,9,1,2,163.575,163.175,12.0,1570.0,0.4,2.0,3412.0,200,7,2155,9,320,350,110.0,0.374,0.1895,0.2166,1.0064,0.0076,0.0144,0.055,0.0196,0.0461,0.0009,0.0027,0.0004,0.0013,0.0031,0.0025,0.0014,0.0063,0.0035,0.0001,0.0007,30013863,0.01,13,3,13013.0
2020-01-08,2020-01-08 17:08:00,Arm500,DOC 34028-2016,162.816,0,9,1,2,163.575,163.175,12.0,1570.0,0.4,2.0,3594.0,200,7,2155,9,320,350,110.0,0.374,0.1895,0.2166,1.0064,0.0076,0.0144,0.055,0.0196,0.0461,0.0009,0.0027,0.0004,0.0013,0.0031,0.0025,0.0014,0.0063,0.0035,0.0001,0.0007,30013866,0.01,17,5,13672.0
2020-01-08,2020-01-08 17:08:00,Arm500,DOC 34028-2016,162.816,0,9,1,2,163.575,163.175,12.0,1570.0,0.4,2.0,3910.0,200,7,2155,9,320,350,110.0,0.374,0.1895,0.2166,1.0064,0.0076,0.0144,0.055,0.0196,0.0461,0.0009,0.0027,0.0004,0.0013,0.0031,0.0025,0.0014,0.0063,0.0035,0.0001,0.0007,30013870,0.01,18,6,9019.0
2020-01-08,2020-01-08 17:08:00,Arm500,DOC 34028-2016,162.816,0,9,1,2,163.575,163.175,12.0,1570.0,0.4,2.0,9070.0,200,7,2155,9,320,350,110.0,0.374,0.1895,0.2166,1.0064,0.0076,0.0144,0.055,0.0196,0.0461,0.0009,0.0027,0.0004,0.0013,0.0031,0.0025,0.0014,0.0063,0.0035,0.0001,0.0007,30013865,0.01,10,1,4435.0
2020-01-08,2020-01-08 17:08:00,Arm500,DOC 34028-2016,162.816,0,9,1,2,163.575,163.175,12.0,1570.0,0.4,2.0,8856.0,200,7,2155,9,320,350,110.0,0.374,0.1895,0.2166,1.0064,0.0076,0.0144,0.055,0.0196,0.0461,0.0009,0.0027,0.0004,0.0013,0.0031,0.0025,0.0014,0.0063,0.0035,0.0001,0.0007,30013868,0.01,12,2,1260.0
2020-01-08,2020-01-08 17:08:00,Arm500,DOC 34028-2016,162.816,0,9,1,2,163.575,163.175,12.0,1570.0,0.4,2.0,9349.0,200,7,2155,9,320,350,110.0,0.374,0.1895,0.2166,1.0064,0.0076,0.0144,0.055,0.0196,0.0461,0.0009,0.0027,0.0004,0.0013,0.0031,0.0025,0.0014,0.0063,0.0035,0.0001,0.0007,30013864,0.01,15,4,270.0
2020-01-08,2020-01-08 17:42:25,Arm500,DOC 34028-2016,165.888,0,10,1,2,166.653,166.253,4.0,1564.0,0.4,2.0,8884.0,200,7,2155,9,320,350,110.0,0.378,0.1952,0.2049,1.0012,0.0058,0.0156,0.0559,0.0184,0.0413,0.0012,0.0026,0.0004,0.0012,0.0031,0.0025,0.0011,0.0056,0.0036,0.0001,0.0011,30013868,0.01,12,2,1232.0
2020-01-08,2020-01-08 17:42:25,Arm500,DOC 34028-2016,165.888,0,10,1,2,166.653,166.253,4.0,1564.0,0.4,2.0,9095.0,200,7,2155,9,320,350,110.0,0.378,0.1952,0.2049,1.0012,0.0058,0.0156,0.0559,0.0184,0.0413,0.0012,0.0026,0.0004,0.0012,0.0031,0.0025,0.0011,0.0056,0.0036,0.0001,0.0011,30013865,0.01,10,1,4410.0
2020-01-08,2020-01-08 17:42:25,Arm500,DOC 34028-2016,165.888,0,10,1,2,166.653,166.253,4.0,1564.0,0.4,2.0,3440.0,200,7,2155,9,320,350,110.0,0.378,0.1952,0.2049,1.0012,0.0058,0.0156,0.0559,0.0184,0.0413,0.0012,0.0026,0.0004,0.0012,0.0031,0.0025,0.0011,0.0056,0.0036,0.0001,0.0011,30013863,0.01,13,3,12985.0
2020-01-08,2020-01-08 17:42:25,Arm500,DOC 34028-2016,165.888,0,10,1,2,166.653,166.253,4.0,1564.0,0.4,2.0,3621.0,200,7,2155,9,320,350,110.0,0.378,0.1952,0.2049,1.0012,0.0058,0.0156,0.0559,0.0184,0.0413,0.0012,0.0026,0.0004,0.0012,0.0031,0.0025,0.0011,0.0056,0.0036,0.0001,0.0011,30013864,0.01,15,4,5998.0
2020-01-08,2020-01-08 17:42:25,Arm500,DOC 34028-2016,165.888,0,10,1,2,166.653,166.253,4.0,1564.0,0.4,2.0,3941.0,200,7,2155,9,320,350,110.0,0.378,0.1952,0.2049,1.0012,0.0058,0.0156,0.0559,0.0184,0.0413,0.0012,0.0026,0.0004,0.0012,0.0031,0.0025,0.0011,0.0056,0.0036,0.0001,0.0011,30013870,0.01,18,6,8988.0
2020-01-08,2020-01-08 17:42:25,Arm500,DOC 34028-2016,165.888,0,10,1,2,166.653,166.253,4.0,1564.0,0.4,2.0,9377.0,200,7,2155,9,320,350,110.0,0.378,0.1952,0.2049,1.0012,0.0058,0.0156,0.0559,0.0184,0.0413,0.0012,0.0026,0.0004,0.0012,0.0031,0.0025,0.0011,0.0056,0.0036,0.0001,0.0011,30013866,0.01,17,5,7889.0
2020-01-08,2020-01-08 18:27:15,Arm500,DOC 34028-2016,162.816,0,11,1,2,163.575,163.175,6.0,1565.0,0.4,2.0,3468.0,200,7,2155,9,320,350,110.0,0.377,0.1925,0.1922,1.0005,0.0057,0.0158,0.0586,0.0241,0.0408,0.0011,0.0037,0.0004,0.001,0.003,0.0019,0.0008,0.0058,0.0035,0.0001,0.0015,30013863,0.01,13,3,12957.0
2020-01-08,2020-01-08 18:27:15,Arm500,DOC 34028-2016,162.816,0,11,1,2,163.575,163.175,6.0,1565.0,0.4,2.0,9402.0,200,7,2155,9,320,350,110.0,0.377,0.1925,0.1922,1.0005,0.0057,0.0158,0.0586,0.0241,0.0408,0.0011,0.0037,0.0004,0.001,0.003,0.0019,0.0008,0.0058,0.0035,0.0001,0.0015,30013864,0.01,15,4,217.0
2020-01-08,2020-01-08 18:27:15,Arm500,DOC 34028-2016,162.816,0,11,1,2,163.575,163.175,6.0,1565.0,0.4,2.0,9123.0,200,7,2155,9,320,350,110.0,0.377,0.1925,0.1922,1.0005,0.0057,0.0158,0.0586,0.0241,0.0408,0.0011,0.0037,0.0004,0.001,0.003,0.0019,0.0008,0.0058,0.0035,0.0001,0.0015,30013865,0.01,10,1,4382.0
2020-01-08,2020-01-08 18:27:15,Arm500,DOC 34028-2016,162.816,0,11,1,2,163.575,163.175,6.0,1565.0,0.4,2.0,3969.0,200,7,2155,9,320,350,110.0,0.377,0.1925,0.1922,1.0005,0.0057,0.0158,0.0586,0.0241,0.0408,0.0011,0.0037,0.0004,0.001,0.003,0.0019,0.0008,0.0058,0.0035,0.0001,0.0015,30013870,0.01,18,6,8960.0
2020-01-08,2020-01-08 18:27:15,Arm500,DOC 34028-2016,162.816,0,11,1,2,163.575,163.175,6.0,1565.0,0.4,2.0,8912.0,200,7,2155,9,320,350,110.0,0.377,0.1925,0.1922,1.0005,0.0057,0.0158,0.0586,0.0241,0.0408,0.0011,0.0037,0.0004,0.001,0.003,0.0019,0.0008,0.0058,0.0035,0.0001,0.0015,30013868,0.01,12,2,1204.0
2020-01-08,2020-01-08 18:27:15,Arm500,DOC 34028-2016,162.816,0,11,1,2,163.575,163.175,6.0,1565.0,0.4,2.0,3649.0,200,7,2155,9,320,350,110.0,0.377,0.1925,0.1922,1.0005,0.0057,0.0158,0.0586,0.0241,0.0408,0.0011,0.0037,0.0004,0.001,0.003,0.0019,0.0008,0.0058,0.0035,0.0001,0.0015,30013866,0.01,17,5,13617.0
2020-01-08,2020-01-08 19:05:47,Arm500,DOC 34028-2016,159.744,0,12,1,2,160.496,160.096,3.0,1563.0,0.4,2.0,8939.0,200,7,2155,9,320,350,110.0,0.37,0.1877,0.1893,0.9994,0.0083,0.0148,0.0531,0.0205,0.0363,0.0009,0.003,0.0004,0.0009,0.003,0.002,0.0008,0.0057,0.0035,0.0,0.0023,30013868,0.01,12,2,1177.0
2020-01-08,2020-01-08 19:05:47,Arm500,DOC 34028-2016,159.744,0,12,1,2,160.496,160.096,3.0,1563.0,0.4,2.0,3993.0,200,7,2155,9,320,350,110.0,0.37,0.1877,0.1893,0.9994,0.0083,0.0148,0.0531,0.0205,0.0363,0.0009,0.003,0.0004,0.0009,0.003,0.002,0.0008,0.0057,0.0035,0.0,0.0023,30013870,0.01,18,6,8936.0
2020-01-08,2020-01-08 19:05:47,Arm500,DOC 34028-2016,159.744,0,12,1,2,160.496,160.096,3.0,1563.0,0.4,2.0,3495.0,200,7,2155,9,320,350,110.0,0.37,0.1877,0.1893,0.9994,0.0083,0.0148,0.0531,0.0205,0.0363,0.0009,0.003,0.0004,0.0009,0.003,0.002,0.0008,0.0057,0.0035,0.0,0.0023,30013863,0.01,13,3,12930.0
2020-01-08,2020-01-08 19:05:47,Arm500,DOC 34028-2016,159.744,0,12,1,2,160.496,160.096,3.0,1563.0,0.4,2.0,3677.0,200,7,2155,9,320,350,110.0,0.37,0.1877,0.1893,0.9994,0.0083,0.0148,0.0531,0.0205,0.0363,0.0009,0.003,0.0004,0.0009,0.003,0.002,0.0008,0.0057,0.0035,0.0,0.0023,30013866,0.01,17,5,13589.0
2020-01-08,2020-01-08 19:05:47,Arm500,DOC 34028-2016,159.744,0,12,1,2,160.496,160.096,3.0,1563.0,0.4,2.0,9147.0,200,7,2155,9,320,350,110.0,0.37,0.1877,0.1893,0.9994,0.0083,0.0148,0.0531,0.0205,0.0363,0.0009,0.003,0.0004,0.0009,0.003,0.002,0.0008,0.0057,0.0035,0.0,0.0023,30013865,0.01,10,1,4358.0
2020-01-08,2020-01-08 19:05:47,Arm500,DOC 34028-2016,159.744,0,12,1,2,160.496,160.096,3.0,1563.0,0.4,2.0,9429.0,200,7,2155,9,320,350,110.0,0.37,0.1877,0.1893,0.9994,0.0083,0.0148,0.0531,0.0205,0.0363,0.0009,0.003,0.0004,0.0009,0.003,0.002,0.0008,0.0057,0.0035,0.0,0.0023,30013864,0.01,15,4,190.0
2020-01-08,2020-01-08 19:47:52,Arm500,DOC 34028-2016,165.888,0,13,1,2,166.653,166.253,1.0,1569.0,0.4,2.0,9175.0,200,7,2155,9,320,350,110.0,0.373,0.1894,0.1983,0.9985,0.0076,0.0159,0.0576,0.0199,0.0469,0.0012,0.0045,0.0004,0.001,0.0032,0.0021,0.0034,0.0051,0.0034,0.0003,0.0012,30013865,0.01,10,1,4330.0
2020-01-08,2020-01-08 19:47:52,Arm500,DOC 34028-2016,165.888,0,13,1,2,166.653,166.253,1.0,1569.0,0.4,2.0,4021.0,200,7,2155,9,320,350,110.0,0.373,0.1894,0.1983,0.9985,0.0076,0.0159,0.0576,0.0199,0.0469,0.0012,0.0045,0.0004,0.001,0.0032,0.0021,0.0034,0.0051,0.0034,0.0003,0.0012,30013870,0.01,18,6,8908.0
2020-01-08,2020-01-08 19:47:52,Arm500,DOC 34028-2016,165.888,0,13,1,2,166.653,166.253,1.0,1569.0,0.4,2.0,8964.0,200,7,2155,9,320,350,110.0,0.373,0.1894,0.1983,0.9985,0.0076,0.0159,0.0576,0.0199,0.0469,0.0012,0.0045,0.0004,0.001,0.0032,0.0021,0.0034,0.0051,0.0034,0.0003,0.0012,30013868,0.01,12,2,1152.0
2020-01-08,2020-01-08 19:47:52,Arm500,DOC 34028-2016,165.888,0,13,1,2,166.653,166.253,1.0,1569.0,0.4,2.0,3707.0,200,7,2155,9,320,350,110.0,0.373,0.1894,0.1983,0.9985,0.0076,0.0159,0.0576,0.0199,0.0469,0.0012,0.0045,0.0004,0.001,0.0032,0.0021,0.0034,0.0051,0.0034,0.0003,0.0012,30013866,0.01,17,5,13559.0
2020-01-08,2020-01-08 19:47:52,Arm500,DOC 34028-2016,165.888,0,13,1,2,166.653,166.253,1.0,1569.0,0.4,2.0,3523.0,200,7,2155,9,320,350,110.0,0.373,0.1894,0.1983,0.9985,0.0076,0.0159,0.0576,0.0199,0.0469,0.0012,0.0045,0.0004,0.001,0.0032,0.0021,0.0034,0.0051,0.0034,0.0003,0.0012,30013863,0.01,13,3,12902.0
2020-01-08,2020-01-08 19:47:52,Arm500,DOC 34028-2016,165.888,0,13,1,2,166.653,166.253,1.0,1569.0,0.4,2.0,9457.0,200,7,2155,9,320,350,110.0,0.373,0.1894,0.1983,0.9985,0.0076,0.0159,0.0576,0.0199,0.0469,0.0012,0.0045,0.0004,0.001,0.0032,0.0021,0.0034,0.0051,0.0034,0.0003,0.0012,30013864,0.01,15,4,162.0
2020-01-08,2020-01-08 20:45:08,Arm500,DOC 34028-2016,162.816,0,14,1,2,163.575,163.175,9.0,1563.0,0.4,2.0,4049.0,200,7,2155,9,320,350,110.0,0.375,0.1917,0.188,1.0047,0.0082,0.0158,0.0542,0.0192,0.0418,0.0011,0.0036,0.0004,0.001,0.0033,0.0024,0.0008,0.0062,0.0036,0.0001,0.0015,30013870,0.02,18,6,8880.0
2020-01-08,2020-01-08 20:45:08,Arm500,DOC 34028-2016,162.816,0,14,1,2,163.575,163.175,9.0,1563.0,0.4,2.0,9202.0,200,7,2155,9,320,350,110.0,0.375,0.1917,0.188,1.0047,0.0082,0.0158,0.0542,0.0192,0.0418,0.0011,0.0036,0.0004,0.001,0.0033,0.0024,0.0008,0.0062,0.0036,0.0001,0.0015,30013865,0.02,10,1,4303.0
2020-01-08,2020-01-08 20:45:08,Arm500,DOC 34028-2016,162.816,0,14,1,2,163.575,163.175,9.0,1563.0,0.4,2.0,3735.0,200,7,2155,9,320,350,110.0,0.375,0.1917,0.188,1.0047,0.0082,0.0158,0.0542,0.0192,0.0418,0.0011,0.0036,0.0004,0.001,0.0033,0.0024,0.0008,0.0062,0.0036,0.0001,0.0015,30013866,0.02,17,5,13531.0
2020-01-08,2020-01-08 20:45:08,Arm500,DOC 34028-2016,162.816,0,14,1,2,163.575,163.175,9.0,1563.0,0.4,2.0,8991.0,200,7,2155,9,320,350,110.0,0.375,0.1917,0.188,1.0047,0.0082,0.0158,0.0542,0.0192,0.0418,0.0011,0.0036,0.0004,0.001,0.0033,0.0024,0.0008,0.0062,0.0036,0.0001,0.0015,30013868,0.02,12,2,1125.0
