Repository: khw11044/Iron-CCM-RUL

# 연속 주조기의 RUL 데이터 분석

## RUL Dataset from Continuous Casting Machine

[캐글 페이지](https://www.kaggle.com/datasets/yuriykatser/rul-dataset-from-continuous-casting-machine)

## 도메인 설명 

연주공정: 연주공정은 철강산업에서 철 제품을 생산하는 공정중 하나로 연속주조의 줄임말이다. 액체상태의 용강을 주형에 넣어 고체가 되도록 식히는 과정이며 이 과정을 거쳐, 슬래브, 브룸, 빌렛의 반제품이 만들어진다.
주괴(鑄塊, ingot)란 상대적으로 순도가 높은 물질의 덩어리다. 보통 금속을 가공하기 좋게 주물로 뜬 것을 말한다.

____


연속 주조 기계(이하 'CCM')는 액체 상태의 철강을 주어진 단면의 고체 빌릿으로 변환하는 장치로, 이후 롤링 생산(예: 철근)이 이루어진다.

금형 슬리브는 CCM 금형의 가장 중요하고 빠르게 마모되는 부분이다. 슬리브는 둥근 형태나 프로파일 단면의 수냉식 구리 파이프이다. 용융 금속이 슬리브 벽과 접촉하면 결정화되며, 주괴의 기본 고체 껍질이 형성된다.

**슬리브 운영 중 주요 생산 문제**는 슬리브의 구리 파이프 표면에 결함이 생기고 내부 공간의 프로파일이 변형되어 열 조건이 방해받는 것이다. 이는 결과적으로 주괴의 품질에 영향을 미친다.

File: data/data_noNull.csv (part 4 of 73)
date,sample_time_continuous_caster,steel_type,doc_requirement,"workpiece_weight, tonn",workpiece_slice_geometry_150x150,cast_in_row,alloy_type_open,"alloy_speed, meter/minute","steel_weight_theoretical, tonn","steel_weight, tonn",grab1_num,"steel_temperature_grab1, Celsius deg.","metal_residue_grab1, tonn",grab2_num,"resistance, tonn","swing_frequency, amount/minute","crystallizer_movement, mm","water_consumption, liter/minute","water_temperature_delta, Celsius deg.","water_consumption_secondary_cooling_zone_num1, liter/minute","water_consumption_secondary_cooling_zone_num2, liter/minute","water_consumption_secondary_cooling_zone_num3, liter/minute","Ce, %","C, %","Si, %","Mn,%","S, %","P, %","Cr, %","Ni, %","Cu, %","As, %","Mo, %","Nb, %","Ti, %","V, %","Al, %","Ca, %","N, %","Pb, %","Mg, %","Zn, %",sleeve,"quantity, tonn",num_crystallizer,num_stream,RUL
2020-01-08,2020-01-08 20:45:08,Arm500,DOC 34028-2016,162.816,0,14,1,2,163.575,163.175,9.0,1563.0,0.4,2.0,9484.0,200,7,2155,9,320,350,110.0,0.375,0.1917,0.188,1.0047,0.0082,0.0158,0.0542,0.0192,0.0418,0.0011,0.0036,0.0004,0.001,0.0033,0.0024,0.0008,0.0062,0.0036,0.0001,0.0015,30013864,0.02,15,4,135.0
2020-01-08,2020-01-08 20:45:08,Arm500,DOC 34028-2016,162.816,0,14,1,2,163.575,163.175,9.0,1563.0,0.4,2.0,3547.0,200,7,2155,9,320,350,110.0,0.375,0.1917,0.188,1.0047,0.0082,0.0158,0.0542,0.0192,0.0418,0.0011,0.0036,0.0004,0.001,0.0033,0.0024,0.0008,0.0062,0.0036,0.0001,0.0015,30013863,0.02,13,3,12878.0
2020-01-08,2020-01-08 21:25:25,Arm500,DOC 34028-2016,168.96,0,15,1,2,169.731,169.331,4.0,1568.0,0.4,2.0,9227.0,200,7,2155,9,320,350,110.0,0.377,0.1946,0.1808,0.9955,0.0049,0.0147,0.054,0.0176,0.0374,0.001,0.0049,0.0003,0.001,0.0031,0.002,0.0008,0.0068,0.0037,0.0001,0.002,30013865,0.02,10,1,4278.0
2020-01-08,2020-01-08 21:25:25,Arm500,DOC 34028-2016,168.96,0,15,1,2,169.731,169.331,4.0,1568.0,0.4,2.0,3578.0,200,7,2155,9,320,350,110.0,0.377,0.1946,0.1808,0.9955,0.0049,0.0147,0.054,0.0176,0.0374,0.001,0.0049,0.0003,0.001,0.0031,0.002,0.0008,0.0068,0.0037,0.0001,0.002,30013863,0.02,13,3,12847.0
2020-01-08,2020-01-08 21:25:25,Arm500,DOC 34028-2016,168.96,0,15,1,2,169.731,169.331,4.0,1568.0,0.4,2.0,9019.0,200,7,2155,9,320,350,110.0,0.377,0.1946,0.1808,0.9955,0.0049,0.0147,0.054,0.0176,0.0374,0.001,0.0049,0.0003,0.001,0.0031,0.002,0.0008,0.0068,0.0037,0.0001,0.002,30013868,0.02,12,2,1097.0
2020-01-08,2020-01-08 21:25:25,Arm500,DOC 34028-2016,168.96,0,15,1,2,169.731,169.331,4.0,1568.0,0.4,2.0,3762.0,200,7,2155,9,320,350,110.0,0.377,0.1946,0.1808,0.9955,0.0049,0.0147,0.054,0.0176,0.0374,0.001,0.0049,0.0003,0.001,0.0031,0.002,0.0008,0.0068,0.0037,0.0001,0.002,30013866,0.02,17,5,13504.0
2020-01-08,2020-01-08 21:25:25,Arm500,DOC 34028-2016,168.96,0,15,1,2,169.731,169.331,4.0,1568.0,0.4,2.0,4079.0,200,7,2155,9,320,350,110.0,0.377,0.1946,0.1808,0.9955,0.0049,0.0147,0.054,0.0176,0.0374,0.001,0.0049,0.0003,0.001,0.0031,0.002,0.0008,0.0068,0.0037,0.0001,0.002,30013870,0.02,18,6,8850.0
2020-01-08,2020-01-08 21:25:25,Arm500,DOC 34028-2016,168.96,0,15,1,2,169.731,169.331,4.0,1568.0,0.4,2.0,9512.0,200,7,2155,9,320,350,110.0,0.377,0.1946,0.1808,0.9955,0.0049,0.0147,0.054,0.0176,0.0374,0.001,0.0049,0.0003,0.001,0.0031,0.002,0.0008,0.0068,0.0037,0.0001,0.002,30013864,0.02,15,4,107.0
2020-01-08,2020-01-08 22:11:37,Arm500,DOC 34028-2016,156.672,0,16,1,2,157.417,157.017,6.0,1562.0,0.4,2.0,3790.0,200,7,2155,9,320,350,110.0,0.385,0.1989,0.187,1.0137,0.0065,0.0144,0.0549,0.0209,0.0444,0.001,0.0035,0.0004,0.001,0.0032,0.0021,0.0007,0.0061,0.0036,0.0,0.0015,30013866,0.01,17,5,13476.0
2020-01-08,2020-01-08 22:11:37,Arm500,DOC 34028-2016,156.672,0,16,1,2,157.417,157.017,6.0,1562.0,0.4,2.0,9537.0,200,7,2155,9,320,350,110.0,0.385,0.1989,0.187,1.0137,0.0065,0.0144,0.0549,0.0209,0.0444,0.001,0.0035,0.0004,0.001,0.0032,0.0021,0.0007,0.0061,0.0036,0.0,0.0015,30013864,0.01,15,4,82.0
2020-01-08,2020-01-08 22:11:37,Arm500,DOC 34028-2016,156.672,0,16,1,2,157.417,157.017,6.0,1562.0,0.4,2.0,9047.0,200,7,2155,9,320,350,110.0,0.385,0.1989,0.187,1.0137,0.0065,0.0144,0.0549,0.0209,0.0444,0.001,0.0035,0.0004,0.001,0.0032,0.0021,0.0007,0.0061,0.0036,0.0,0.0015,30013868,0.01,12,2,1069.0
2020-01-08,2020-01-08 22:11:37,Arm500,DOC 34028-2016,156.672,0,16,1,2,157.417,157.017,6.0,1562.0,0.4,2.0,4104.0,200,7,2155,9,320,350,110.0,0.385,0.1989,0.187,1.0137,0.0065,0.0144,0.0549,0.0209,0.0444,0.001,0.0035,0.0004,0.001,0.0032,0.0021,0.0007,0.0061,0.0036,0.0,0.0015,30013870,0.01,18,6,8825.0
2020-01-08,2020-01-08 22:11:37,Arm500,DOC 34028-2016,156.672,0,16,1,2,157.417,157.017,6.0,1562.0,0.4,2.0,9255.0,200,7,2155,9,320,350,110.0,0.385,0.1989,0.187,1.0137,0.0065,0.0144,0.0549,0.0209,0.0444,0.001,0.0035,0.0004,0.001,0.0032,0.0021,0.0007,0.0061,0.0036,0.0,0.0015,30013865,0.01,10,1,4250.0
2020-01-08,2020-01-08 22:11:37,Arm500,DOC 34028-2016,156.672,0,16,1,2,157.417,157.017,6.0,1562.0,0.4,2.0,3603.0,200,7,2155,9,320,350,110.0,0.385,0.1989,0.187,1.0137,0.0065,0.0144,0.0549,0.0209,0.0444,0.001,0.0035,0.0004,0.001,0.0032,0.0021,0.0007,0.0061,0.0036,0.0,0.0015,30013863,0.01,13,3,12822.0
2020-01-08,2020-01-08 22:36:31,Arm500,DOC 34028-2016,159.744,0,17,1,2,160.496,160.096,3.0,1560.0,0.4,2.0,9564.0,200,7,2155,9,320,350,110.0,0.386,0.1995,0.1757,1.0121,0.0062,0.0139,0.0619,0.0214,0.0383,0.0013,0.0053,0.0004,0.0009,0.0031,0.002,0.0012,0.0059,0.0037,0.0001,0.0042,30013864,0.01,15,4,55.0
2020-01-08,2020-01-08 22:36:31,Arm500,DOC 34028-2016,159.744,0,17,1,2,160.496,160.096,3.0,1560.0,0.4,2.0,9279.0,200,7,2155,9,320,350,110.0,0.386,0.1995,0.1757,1.0121,0.0062,0.0139,0.0619,0.0214,0.0383,0.0013,0.0053,0.0004,0.0009,0.0031,0.002,0.0012,0.0059,0.0037,0.0001,0.0042,30013865,0.01,10,1,4226.0
2020-01-08,2020-01-08 22:36:31,Arm500,DOC 34028-2016,159.744,0,17,1,2,160.496,160.096,3.0,1560.0,0.4,2.0,3818.0,200,7,2155,9,320,350,110.0,0.386,0.1995,0.1757,1.0121,0.0062,0.0139,0.0619,0.0214,0.0383,0.0013,0.0053,0.0004,0.0009,0.0031,0.002,0.0012,0.0059,0.0037,0.0001,0.0042,30013866,0.01,17,5,13448.0
2020-01-08,2020-01-08 22:36:31,Arm500,DOC 34028-2016,159.744,0,17,1,2,160.496,160.096,3.0,1560.0,0.4,2.0,4131.0,200,7,2155,9,320,350,110.0,0.386,0.1995,0.1757,1.0121,0.0062,0.0139,0.0619,0.0214,0.0383,0.0013,0.0053,0.0004,0.0009,0.0031,0.002,0.0012,0.0059,0.0037,0.0001,0.0042,30013870,0.01,18,6,8798.0
2020-01-08,2020-01-08 22:36:31,Arm500,DOC 34028-2016,159.744,0,17,1,2,160.496,160.096,3.0,1560.0,0.4,2.0,9071.0,200,7,2155,9,320,350,110.0,0.386,0.1995,0.1757,1.0121,0.0062,0.0139,0.0619,0.0214,0.0383,0.0013,0.0053,0.0004,0.0009,0.0031,0.002,0.0012,0.0059,0.0037,0.0001,0.0042,30013868,0.01,12,2,1045.0
2020-01-08,2020-01-08 22:36:31,Arm500,DOC 34028-2016,159.744,0,17,1,2,160.496,160.096,3.0,1560.0,0.4,2.0,3630.0,200,7,2155,9,320,350,110.0,0.386,0.1995,0.1757,1.0121,0.0062,0.0139,0.0619,0.0214,0.0383,0.0013,0.0053,0.0004,0.0009,0.0031,0.002,0.0012,0.0059,0.0037,0.0001,0.0042,30013863,0.01,13,3,12795.0
2020-01-08,2020-01-08 23:21:30,Arm500,DOC 34028-2016,168.96,0,18,1,2,169.731,169.331,1.0,1561.0,0.4,2.0,4162.0,200,7,2155,9,320,350,110.0,0.369,0.1847,0.1946,1.0016,0.0064,0.0133,0.0578,0.0175,0.044,0.0011,0.0045,0.0004,0.0011,0.0031,0.0028,0.0008,0.0065,0.0036,0.0001,0.0016,30013870,0.01,18,6,8767.0
2020-01-08,2020-01-08 23:21:30,Arm500,DOC 34028-2016,168.96,0,18,1,2,169.731,169.331,1.0,1561.0,0.4,2.0,3658.0,200,7,2155,9,320,350,110.0,0.369,0.1847,0.1946,1.0016,0.0064,0.0133,0.0578,0.0175,0.044,0.0011,0.0045,0.0004,0.0011,0.0031,0.0028,0.0008,0.0065,0.0036,0.0001,0.0016,30013863,0.01,13,3,12767.0
2020-01-08,2020-01-08 23:21:30,Arm500,DOC 34028-2016,168.96,0,18,1,2,169.731,169.331,1.0,1561.0,0.4,2.0,3845.0,200,7,2155,9,320,350,110.0,0.369,0.1847,0.1946,1.0016,0.0064,0.0133,0.0578,0.0175,0.044,0.0011,0.0045,0.0004,0.0011,0.0031,0.0028,0.0008,0.0065,0.0036,0.0001,0.0016,30013866,0.01,17,5,13421.0
2020-01-08,2020-01-08 23:21:30,Arm500,DOC 34028-2016,168.96,0,18,1,2,169.731,169.331,1.0,1561.0,0.4,2.0,9307.0,200,7,2155,9,320,350,110.0,0.369,0.1847,0.1946,1.0016,0.0064,0.0133,0.0578,0.0175,0.044,0.0011,0.0045,0.0004,0.0011,0.0031,0.0028,0.0008,0.0065,0.0036,0.0001,0.0016,30013865,0.01,10,1,4198.0
2020-01-08,2020-01-08 23:21:30,Arm500,DOC 34028-2016,168.96,0,18,1,2,169.731,169.331,1.0,1561.0,0.4,2.0,9592.0,200,7,2155,9,320,350,110.0,0.369,0.1847,0.1946,1.0016,0.0064,0.0133,0.0578,0.0175,0.044,0.0011,0.0045,0.0004,0.0011,0.0031,0.0028,0.0008,0.0065,0.0036,0.0001,0.0016,30013864,0.01,15,4,27.0
2020-01-08,2020-01-08 23:21:30,Arm500,DOC 34028-2016,168.96,0,18,1,2,169.731,169.331,1.0,1561.0,0.4,2.0,9099.0,200,7,2155,9,320,350,110.0,0.369,0.1847,0.1946,1.0016,0.0064,0.0133,0.0578,0.0175,0.044,0.0011,0.0045,0.0004,0.0011,0.0031,0.0028,0.0008,0.0065,0.0036,0.0001,0.0016,30013868,0.01,12,2,1017.0
2020-02-05,2020-02-05 01:05:47,St3sp,Contract,163.8,1,19,1,3,171.5,171.1,4.0,1566.0,0.4,5.0,5203.0,180,10,1950,9,360,420,170.0,0.319,0.1928,0.1852,0.6845,0.0019,0.0105,0.0413,0.0148,0.0308,0.0013,0.002,0.0006,0.0008,0.0025,0.0025,0.0008,0.0049,0.0,0.0,0.0,30013351,0.01,19,1,134.0
2020-02-05,2020-02-05 01:05:47,St3sp,Contract,163.8,1,19,1,3,171.5,171.1,4.0,1566.0,0.4,5.0,3730.0,180,10,1950,9,360,420,170.0,0.319,0.1928,0.1852,0.6845,0.0019,0.0105,0.0413,0.0148,0.0308,0.0013,0.002,0.0006,0.0008,0.0025,0.0025,0.0008,0.0049,0.0,0.0,0.0,30013349,0.01,20,4,6807.0
2020-02-05,2020-02-05 01:05:47,St3sp,Contract,163.8,1,19,1,3,171.5,171.1,4.0,1566.0,0.4,5.0,2040.0,180,10,1950,9,360,420,170.0,0.319,0.1928,0.1852,0.6845,0.0019,0.0105,0.0413,0.0148,0.0308,0.0013,0.002,0.0006,0.0008,0.0025,0.0025,0.0008,0.0049,0.0,0.0,0.0,30013353,0.01,4,3,10966.0
2020-02-05,2020-02-05 01:05:47,St3sp,Contract,163.8,1,19,1,3,171.5,171.1,4.0,1566.0,0.4,5.0,3064.0,180,10,1950,9,360,420,170.0,0.319,0.1928,0.1852,0.6845,0.0019,0.0105,0.0413,0.0148,0.0308,0.0013,0.002,0.0006,0.0008,0.0025,0.0025,0.0008,0.0049,0.0,0.0,0.0,30013347,0.01,1,6,134.0
2020-02-05,2020-02-05 01:05:47,St3sp,Contract,163.8,1,19,1,3,171.5,171.1,4.0,1566.0,0.4,5.0,3517.0,180,10,1950,9,360,420,170.0,0.319,0.1928,0.1852,0.6845,0.0019,0.0105,0.0413,0.0148,0.0308,0.0013,0.002,0.0006,0.0008,0.0025,0.0025,0.0008,0.0049,0.0,0.0,0.0,30013352,0.01,3,2,6190.0
2020-02-05,2020-02-05 01:05:47,St3sp,Contract,163.8,1,19,1,3,171.5,171.1,4.0,1566.0,0.4,5.0,3248.0,180,10,1950,9,360,420,170.0,0.319,0.1928,0.1852,0.6845,0.0019,0.0105,0.0413,0.0148,0.0308,0.0013,0.002,0.0006,0.0008,0.0025,0.0025,0.0008,0.0049,0.0,0.0,0.0,30012909,0.01,23,5,6933.0
2020-02-05,2020-02-05 18:41:05,Arm500,DOC 34028-2016,153.997,0,11,1,2,160.897,160.497,5.0,1586.0,0.4,6.0,1762.0,165,7,2155,9,300,340,110.0,0.271,0.1771,0.1596,0.4965,0.0067,0.0053,0.0376,0.015,0.0285,0.0013,0.0017,0.0004,0.0006,0.0017,0.0023,0.0008,0.0049,0.0,0.0,0.0,30013353,0.03,4,3,11244.0
2020-02-05,2020-02-05 18:41:05,Arm500,DOC 34028-2016,153.997,0,11,1,2,160.897,160.497,5.0,1586.0,0.4,6.0,1722.0,165,7,2155,9,300,340,110.0,0.271,0.1771,0.1596,0.4965,0.0067,0.0053,0.0376,0.015,0.0285,0.0013,0.0017,0.0004,0.0006,0.0017,0.0023,0.0008,0.0049,0.0,0.0,0.0,30013349,0.03,20,4,8815.0
2020-02-05,2020-02-05 18:41:05,Arm500,DOC 34028-2016,153.997,0,11,1,2,160.897,160.497,5.0,1586.0,0.4,6.0,333.0,165,7,2155,9,300,340,110.0,0.271,0.1771,0.1596,0.4965,0.0067,0.0053,0.0376,0.015,0.0285,0.0013,0.0017,0.0004,0.0006,0.0017,0.0023,0.0008,0.0049,0.0,0.0,0.0,30013347,0.03,1,6,2865.0
2020-02-05,2020-02-05 18:41:05,Arm500,DOC 34028-2016,153.997,0,11,1,2,160.897,160.497,5.0,1586.0,0.4,6.0,1759.0,165,7,2155,9,300,340,110.0,0.271,0.1771,0.1596,0.4965,0.0067,0.0053,0.0376,0.015,0.0285,0.0013,0.0017,0.0004,0.0006,0.0017,0.0023,0.0008,0.0049,0.0,0.0,0.0,30013351,0.03,19,1,3578.0
2020-02-07,2020-02-07 01:32:31,Arm500,DOC 34028-2016,172.032,0,36,1,2,172.432,172.032,4.0,1567.0,0.4,4.0,1003.0,200,7,2155,9,300,350,110.0,0.274,0.1829,0.1374,0.4925,0.006,0.0092,0.0356,0.0079,0.0164,0.0007,0.002,0.0002,0.0007,0.0016,0.0021,0.0007,0.0073,0.0021,0.0001,0.0017,30013349,0.01,20,4,9534.0
2020-02-07,2020-02-07 01:32:31,Arm500,DOC 34028-2016,172.032,0,36,1,2,172.432,172.032,4.0,1567.0,0.4,4.0,1960.0,200,7,2155,9,300,350,110.0,0.274,0.1829,0.1374,0.4925,0.006,0.0092,0.0356,0.0079,0.0164,0.0007,0.002,0.0002,0.0007,0.0016,0.0021,0.0007,0.0073,0.0021,0.0001,0.0017,30013351,0.01,19,1,3377.0
2020-02-07,2020-02-07 01:32:31,Arm500,DOC 34028-2016,172.032,0,36,1,2,172.432,172.032,4.0,1567.0,0.4,4.0,9869.0,200,7,2155,9,300,350,110.0,0.274,0.1829,0.1374,0.4925,0.006,0.0092,0.0356,0.0079,0.0164,0.0007,0.002,0.0002,0.0007,0.0016,0.0021,0.0007,0.0073,0.0021,0.0001,0.0017,30012904,0.01,6,2,1502.0
2020-02-07,2020-02-07 01:32:31,Arm500,DOC 34028-2016,172.032,0,36,1,2,172.432,172.032,4.0,1567.0,0.4,4.0,988.0,200,7,2155,9,300,350,110.0,0.274,0.1829,0.1374,0.4925,0.006,0.0092,0.0356,0.0079,0.0164,0.0007,0.002,0.0002,0.0007,0.0016,0.0021,0.0007,0.0073,0.0021,0.0001,0.0017,30012909,0.01,23,5,9193.0
2020-02-07,2020-02-07 01:32:31,Arm500,DOC 34028-2016,172.032,0,36,1,2,172.432,172.032,4.0,1567.0,0.4,4.0,1000.0,200,7,2155,9,300,350,110.0,0.274,0.1829,0.1374,0.4925,0.006,0.0092,0.0356,0.0079,0.0164,0.0007,0.002,0.0002,0.0007,0.0016,0.0021,0.0007,0.0073,0.0021,0.0001,0.0017,30013353,0.01,4,6,12006.0
2020-02-07,2020-02-07 01:32:31,Arm500,DOC 34028-2016,172.032,0,36,1,2,172.432,172.032,4.0,1567.0,0.4,4.0,1960.0,200,7,2155,9,300,350,110.0,0.274,0.1829,0.1374,0.4925,0.006,0.0092,0.0356,0.0079,0.0164,0.0007,0.002,0.0002,0.0007,0.0016,0.0021,0.0007,0.0073,0.0021,0.0001,0.0017,30012903,0.01,22,1,11622.0
2020-02-07,2020-02-07 01:32:31,Arm500,DOC 34028-2016,172.032,0,36,1,2,172.432,172.032,4.0,1567.0,0.4,4.0,1009.0,200,7,2155,9,300,350,110.0,0.274,0.1829,0.1374,0.4925,0.006,0.0092,0.0356,0.0079,0.0164,0.0007,0.002,0.0002,0.0007,0.0016,0.0021,0.0007,0.0073,0.0021,0.0001,0.0017,30012910,0.01,21,3,7187.0
2020-02-07,2020-02-07 02:23:25,Arm500,DOC 34028-2016,175.104,0,37,1,2,175.504,175.104,2.0,1573.0,0.4,4.0,1034.0,200,7,2155,9,300,320,100.0,0.285,0.191,0.1428,0.5028,0.003,0.0111,0.0375,0.0073,0.0156,0.0007,0.0021,0.0001,0.0007,0.0013,0.0023,0.0009,0.0068,0.0021,0.0001,0.0015,30013349,0.01,20,4,9503.0
2020-02-07,2020-02-07 02:23:25,Arm500,DOC 34028-2016,175.104,0,37,1,2,175.504,175.104,2.0,1573.0,0.4,4.0,1987.0,200,7,2155,9,300,320,100.0,0.285,0.191,0.1428,0.5028,0.003,0.0111,0.0375,0.0073,0.0156,0.0007,0.0021,0.0001,0.0007,0.0013,0.0023,0.0009,0.0068,0.0021,0.0001,0.0015,30012903,0.01,22,1,11595.0
2020-02-07,2020-02-07 02:23:25,Arm500,DOC 34028-2016,175.104,0,37,1,2,175.504,175.104,2.0,1573.0,0.4,4.0,9896.0,200,7,2155,9,300,320,100.0,0.285,0.191,0.1428,0.5028,0.003,0.0111,0.0375,0.0073,0.0156,0.0007,0.0021,0.0001,0.0007,0.0013,0.0023,0.0009,0.0068,0.0021,0.0001,0.0015,30012904,0.01,6,2,1475.0
2020-02-07,2020-02-07 02:23:25,Arm500,DOC 34028-2016,175.104,0,37,1,2,175.504,175.104,2.0,1573.0,0.4,4.0,1018.0,200,7,2155,9,300,320,100.0,0.285,0.191,0.1428,0.5028,0.003,0.0111,0.0375,0.0073,0.0156,0.0007,0.0021,0.0001,0.0007,0.0013,0.0023,0.0009,0.0068,0.0021,0.0001,0.0015,30012909,0.01,23,5,9163.0
2020-02-07,2020-02-07 02:23:25,Arm500,DOC 34028-2016,175.104,0,37,1,2,175.504,175.104,2.0,1573.0,0.4,4.0,1040.0,200,7,2155,9,300,320,100.0,0.285,0.191,0.1428,0.5028,0.003,0.0111,0.0375,0.0073,0.0156,0.0007,0.0021,0.0001,0.0007,0.0013,0.0023,0.0009,0.0068,0.0021,0.0001,0.0015,30012910,0.01,21,3,7156.0
2020-02-07,2020-02-07 02:23:25,Arm500,DOC 34028-2016,175.104,0,37,1,2,175.504,175.104,2.0,1573.0,0.4,4.0,1987.0,200,7,2155,9,300,320,100.0,0.285,0.191,0.1428,0.5028,0.003,0.0111,0.0375,0.0073,0.0156,0.0007,0.0021,0.0001,0.0007,0.0013,0.0023,0.0009,0.0068,0.0021,0.0001,0.0015,30013351,0.01,19,1,3350.0
2020-02-07,2020-02-07 02:23:25,Arm500,DOC 34028-2016,175.104,0,37,1,2,175.504,175.104,2.0,1573.0,0.4,4.0,1028.0,200,7,2155,9,300,320,100.0,0.285,0.191,0.1428,0.5028,0.003,0.0111,0.0375,0.0073,0.0156,0.0007,0.0021,0.0001,0.0007,0.0013,0.0023,0.0009,0.0068,0.0021,0.0001,0.0015,30013353,0.01,4,6,11978.0
2020-02-07,2020-02-07 03:11:42,Arm500,DOC 34028-2016,165.888,0,38,1,2,166.288,165.888,6.0,1572.0,0.4,4.0,9921.0,200,7,2155,9,300,320,100.0,0.303,0.2078,0.1435,0.5121,0.0044,0.0116,0.0371,0.0079,0.0157,0.0008,0.0021,0.0002,0.0007,0.0017,0.0027,0.0008,0.0064,0.0023,0.0001,0.003,30012904,0.01,6,2,1450.0
2020-02-07,2020-02-07 03:11:42,Arm500,DOC 34028-2016,165.888,0,38,1,2,166.288,165.888,6.0,1572.0,0.4,4.0,1046.0,200,7,2155,9,300,320,100.0,0.303,0.2078,0.1435,0.5121,0.0044,0.0116,0.0371,0.0079,0.0157,0.0008,0.0021,0.0002,0.0007,0.0017,0.0027,0.0008,0.0064,0.0023,0.0001,0.003,30012909,0.01,23,5,9135.0
2020-02-07,2020-02-07 03:11:42,Arm500,DOC 34028-2016,165.888,0,38,1,2,166.288,165.888,6.0,1572.0,0.4,4.0,1070.0,200,7,2155,9,300,320,100.0,0.303,0.2078,0.1435,0.5121,0.0044,0.0116,0.0371,0.0079,0.0157,0.0008,0.0021,0.0002,0.0007,0.0017,0.0027,0.0008,0.0064,0.0023,0.0001,0.003,30012910,0.01,21,3,7126.0
2020-02-07,2020-02-07 03:11:42,Arm500,DOC 34028-2016,165.888,0,38,1,2,166.288,165.888,6.0,1572.0,0.4,4.0,1065.0,200,7,2155,9,300,320,100.0,0.303,0.2078,0.1435,0.5121,0.0044,0.0116,0.0371,0.0079,0.0157,0.0008,0.0021,0.0002,0.0007,0.0017,0.0027,0.0008,0.0064,0.0023,0.0001,0.003,30013349,0.01,20,4,9472.0
2020-02-07,2020-02-07 03:11:42,Arm500,DOC 34028-2016,165.888,0,38,1,2,166.288,165.888,6.0,1572.0,0.4,4.0,2012.0,200,7,2155,9,300,320,100.0,0.303,0.2078,0.1435,0.5121,0.0044,0.0116,0.0371,0.0079,0.0157,0.0008,0.0021,0.0002,0.0007,0.0017,0.0027,0.0008,0.0064,0.0023,0.0001,0.003,30012903,0.01,22,1,11570.0
2020-02-07,2020-02-07 03:11:42,Arm500,DOC 34028-2016,165.888,0,38,1,2,166.288,165.888,6.0,1572.0,0.4,4.0,2012.0,200,7,2155,9,300,320,100.0,0.303,0.2078,0.1435,0.5121,0.0044,0.0116,0.0371,0.0079,0.0157,0.0008,0.0021,0.0002,0.0007,0.0017,0.0027,0.0008,0.0064,0.0023,0.0001,0.003,30013351,0.01,19,1,3325.0
2020-02-07,2020-02-07 03:11:42,Arm500,DOC 34028-2016,165.888,0,38,1,2,166.288,165.888,6.0,1572.0,0.4,4.0,1055.0,200,7,2155,9,300,320,100.0,0.303,0.2078,0.1435,0.5121,0.0044,0.0116,0.0371,0.0079,0.0157,0.0008,0.0021,0.0002,0.0007,0.0017,0.0027,0.0008,0.0064,0.0023,0.0001,0.003,30013353,0.01,4,6,11951.0
2020-02-07,2020-02-07 04:04:58,Arm500,DOC 34028-2016,168.96,0,39,1,2,169.82,169.42,9.0,1571.0,0.4,4.0,9948.0,200,7,2155,9,300,320,100.0,0.293,0.1937,0.1385,0.5354,0.0057,0.0137,0.0377,0.0086,0.0169,0.0008,0.0021,0.0002,0.0007,0.0019,0.0021,0.0008,0.0068,0.0023,0.0001,0.0015,30012904,0.01,6,2,1423.0
2020-02-07,2020-02-07 04:04:58,Arm500,DOC 34028-2016,168.96,0,39,1,2,169.82,169.42,9.0,1571.0,0.4,4.0,1098.0,200,7,2155,9,300,320,100.0,0.293,0.1937,0.1385,0.5354,0.0057,0.0137,0.0377,0.0086,0.0169,0.0008,0.0021,0.0002,0.0007,0.0019,0.0021,0.0008,0.0068,0.0023,0.0001,0.0015,30013349,0.01,20,4,9439.0
2020-02-07,2020-02-07 04:04:58,Arm500,DOC 34028-2016,168.96,0,39,1,2,169.82,169.42,9.0,1571.0,0.4,4.0,2018.0,200,7,2155,9,300,320,100.0,0.293,0.1937,0.1385,0.5354,0.0057,0.0137,0.0377,0.0086,0.0169,0.0008,0.0021,0.0002,0.0007,0.0019,0.0021,0.0008,0.0068,0.0023,0.0001,0.0015,30013351,0.01,19,1,3319.0
2020-02-07,2020-02-07 04:04:58,Arm500,DOC 34028-2016,168.96,0,39,1,2,169.82,169.42,9.0,1571.0,0.4,4.0,1089.0,200,7,2155,9,300,320,100.0,0.293,0.1937,0.1385,0.5354,0.0057,0.0137,0.0377,0.0086,0.0169,0.0008,0.0021,0.0002,0.0007,0.0019,0.0021,0.0008,0.0068,0.0023,0.0001,0.0015,30013353,0.01,4,6,11917.0
2020-02-07,2020-02-07 04:04:58,Arm500,DOC 34028-2016,168.96,0,39,1,2,169.82,169.42,9.0,1571.0,0.4,4.0,1104.0,200,7,2155,9,300,320,100.0,0.293,0.1937,0.1385,0.5354,0.0057,0.0137,0.0377,0.0086,0.0169,0.0008,0.0021,0.0002,0.0007,0.0019,0.0021,0.0008,0.0068,0.0023,0.0001,0.0015,30012910,0.01,21,3,7092.0
2020-02-07,2020-02-07 04:04:58,Arm500,DOC 34028-2016,168.96,0,39,1,2,169.82,169.42,9.0,1571.0,0.4,4.0,2018.0,200,7,2155,9,300,320,100.0,0.293,0.1937,0.1385,0.5354,0.0057,0.0137,0.0377,0.0086,0.0169,0.0008,0.0021,0.0002,0.0007,0.0019,0.0021,0.0008,0.0068,0.0023,0.0001,0.0015,30012903,0.01,22,1,11564.0
2020-02-07,2020-02-07 04:04:58,Arm500,DOC 34028-2016,168.96,0,39,1,2,169.82,169.42,9.0,1571.0,0.4,4.0,1080.0,200,7,2155,9,300,320,100.0,0.293,0.1937,0.1385,0.5354,0.0057,0.0137,0.0377,0.0086,0.0169,0.0008,0.0021,0.0002,0.0007,0.0019,0.0021,0.0008,0.0068,0.0023,0.0001,0.0015,30012909,0.01,23,5,9101.0
2020-02-07,2020-02-07 04:46:05,Arm500,DOC 34028-2016,159.744,0,40,1,2,160.297,159.897,3.0,1572.0,0.4,4.0,2030.0,200,7,2155,9,300,320,100.0,0.288,0.1892,0.1405,0.5019,0.0058,0.0101,0.0477,0.0222,0.03,0.0014,0.0067,0.0002,0.0007,0.0015,0.0027,0.001,0.0064,0.0022,0.0001,0.0035,30013351,0.01,19,1,3307.0
2020-02-07,2020-02-07 04:46:05,Arm500,DOC 34028-2016,159.744,0,40,1,2,160.297,159.897,3.0,1572.0,0.4,4.0,1111.0,200,7,2155,9,300,320,100.0,0.288,0.1892,0.1405,0.5019,0.0058,0.0101,0.0477,0.0222,0.03,0.0014,0.0067,0.0002,0.0007,0.0015,0.0027,0.001,0.0064,0.0022,0.0001,0.0035,30012909,0.01,23,5,9070.0
2020-02-07,2020-02-07 04:46:05,Arm500,DOC 34028-2016,159.744,0,40,1,2,160.297,159.897,3.0,1572.0,0.4,4.0,9973.0,200,7,2155,9,300,320,100.0,0.288,0.1892,0.1405,0.5019,0.0058,0.0101,0.0477,0.0222,0.03,0.0014,0.0067,0.0002,0.0007,0.0015,0.0027,0.001,0.0064,0.0022,0.0001,0.0035,30012904,0.01,6,2,1398.0
2020-02-07,2020-02-07 04:46:05,Arm500,DOC 34028-2016,159.744,0,40,1,2,160.297,159.897,3.0,1572.0,0.4,4.0,1135.0,200,7,2155,9,300,320,100.0,0.288,0.1892,0.1405,0.5019,0.0058,0.0101,0.0477,0.0222,0.03,0.0014,0.0067,0.0002,0.0007,0.0015,0.0027,0.001,0.0064,0.0022,0.0001,0.0035,30012910,0.01,21,3,7061.0
2020-02-07,2020-02-07 04:46:05,Arm500,DOC 34028-2016,159.744,0,40,1,2,160.297,159.897,3.0,1572.0,0.4,4.0,2030.0,200,7,2155,9,300,320,100.0,0.288,0.1892,0.1405,0.5019,0.0058,0.0101,0.0477,0.0222,0.03,0.0014,0.0067,0.0002,0.0007,0.0015,0.0027,0.001,0.0064,0.0022,0.0001,0.0035,30012903,0.01,22,1,11552.0
2020-02-07,2020-02-07 04:46:05,Arm500,DOC 34028-2016,159.744,0,40,1,2,160.297,159.897,3.0,1572.0,0.4,4.0,1120.0,200,7,2155,9,300,320,100.0,0.288,0.1892,0.1405,0.5019,0.0058,0.0101,0.0477,0.0222,0.03,0.0014,0.0067,0.0002,0.0007,0.0015,0.0027,0.001,0.0064,0.0022,0.0001,0.0035,30013353,0.01,4,6,11886.0
2020-02-07,2020-02-07 04:46:05,Arm500,DOC 34028-2016,159.744,0,40,1,2,160.297,159.897,3.0,1572.0,0.4,4.0,1129.0,200,7,2155,9,300,320,100.0,0.288,0.1892,0.1405,0.5019,0.0058,0.0101,0.0477,0.0222,0.03,0.0014,0.0067,0.0002,0.0007,0.0015,0.0027,0.001,0.0064,0.0022,0.0001,0.0035,30013349,0.01,20,4,9408.0
2020-02-07,2020-02-07 05:42:36,Arm500,DOC 34028-2016,172.032,0,41,1,2,172.432,172.032,4.0,1571.0,0.4,4.0,2052.0,200,7,2155,9,298,345,108.0,0.292,0.1943,0.1402,0.4928,0.0057,0.0136,0.0479,0.0224,0.0339,0.0016,0.0069,0.0002,0.0007,0.002,0.0028,0.001,0.0069,0.0023,0.0001,0.0015,30012903,0.01,22,1,11530.0
2020-02-07,2020-02-07 05:42:36,Arm500,DOC 34028-2016,172.032,0,41,1,2,172.432,172.032,4.0,1571.0,0.4,4.0,2052.0,200,7,2155,9,298,345,108.0,0.292,0.1943,0.1402,0.4928,0.0057,0.0136,0.0479,0.0224,0.0339,0.0016,0.0069,0.0002,0.0007,0.002,0.0028,0.001,0.0069,0.0023,0.0001,0.0015,30013351,0.01,19,1,3285.0
2020-02-07,2020-02-07 05:42:36,Arm500,DOC 34028-2016,172.032,0,41,1,2,172.432,172.032,4.0,1571.0,0.4,4.0,1141.0,200,7,2155,9,298,345,108.0,0.292,0.1943,0.1402,0.4928,0.0057,0.0136,0.0479,0.0224,0.0339,0.0016,0.0069,0.0002,0.0007,0.002,0.0028,0.001,0.0069,0.0023,0.0001,0.0015,30012909,0.01,23,5,9040.0
2020-02-07,2020-02-07 05:42:36,Arm500,DOC 34028-2016,172.032,0,41,1,2,172.432,172.032,4.0,1571.0,0.4,4.0,1151.0,200,7,2155,9,298,345,108.0,0.292,0.1943,0.1402,0.4928,0.0057,0.0136,0.0479,0.0224,0.0339,0.0016,0.0069,0.0002,0.0007,0.002,0.0028,0.001,0.0069,0.0023,0.0001,0.0015,30013353,0.01,4,6,11855.0
2020-02-07,2020-02-07 05:42:36,Arm500,DOC 34028-2016,172.032,0,41,1,2,172.432,172.032,4.0,1571.0,0.4,4.0,1166.0,200,7,2155,9,298,345,108.0,0.292,0.1943,0.1402,0.4928,0.0057,0.0136,0.0479,0.0224,0.0339,0.0016,0.0069,0.0002,0.0007,0.002,0.0028,0.001,0.0069,0.0023,0.0001,0.0015,30012910,0.01,21,3,7030.0
2020-02-07,2020-02-07 05:42:36,Arm500,DOC 34028-2016,172.032,0,41,1,2,172.432,172.032,4.0,1571.0,0.4,4.0,1160.0,200,7,2155,9,298,345,108.0,0.292,0.1943,0.1402,0.4928,0.0057,0.0136,0.0479,0.0224,0.0339,0.0016,0.0069,0.0002,0.0007,0.002,0.0028,0.001,0.0069,0.0023,0.0001,0.0015,30013349,0.01,20,4,9377.0
2020-02-07,2020-02-07 05:42:36,Arm500,DOC 34028-2016,172.032,0,41,1,2,172.432,172.032,4.0,1571.0,0.4,4.0,10001.0,200,7,2155,9,298,345,108.0,0.292,0.1943,0.1402,0.4928,0.0057,0.0136,0.0479,0.0224,0.0339,0.0016,0.0069,0.0002,0.0007,0.002,0.0028,0.001,0.0069,0.0023,0.0001,0.0015,30012904,0.01,6,2,1370.0
2020-02-07,2020-02-07 06:19:46,Arm500,DOC 34028-2016,159.744,0,42,1,2,160.144,159.744,2.0,1571.0,0.4,4.0,1193.0,200,7,2155,9,298,345,108.0,0.282,0.1867,0.1437,0.491,0.0046,0.012,0.0427,0.0211,0.0391,0.0014,0.0034,0.0002,0.0007,0.0016,0.0023,0.0009,0.0072,0.0022,0.0001,0.0019,30012910,0.01,21,3,7003.0
2020-02-07,2020-02-07 06:19:46,Arm500,DOC 34028-2016,159.744,0,42,1,2,160.144,159.744,2.0,1571.0,0.4,4.0,2073.0,200,7,2155,9,298,345,108.0,0.282,0.1867,0.1437,0.491,0.0046,0.012,0.0427,0.0211,0.0391,0.0014,0.0034,0.0002,0.0007,0.0016,0.0023,0.0009,0.0072,0.0022,0.0001,0.0019,30012903,0.01,22,1,11509.0
2020-02-07,2020-02-07 06:19:46,Arm500,DOC 34028-2016,159.744,0,42,1,2,160.144,159.744,2.0,1571.0,0.4,4.0,1169.0,200,7,2155,9,298,345,108.0,0.282,0.1867,0.1437,0.491,0.0046,0.012,0.0427,0.0211,0.0391,0.0014,0.0034,0.0002,0.0007,0.0016,0.0023,0.0009,0.0072,0.0022,0.0001,0.0019,30012909,0.01,23,5,9012.0
2020-02-07,2020-02-07 06:19:46,Arm500,DOC 34028-2016,159.744,0,42,1,2,160.144,159.744,2.0,1571.0,0.4,4.0,1191.0,200,7,2155,9,298,345,108.0,0.282,0.1867,0.1437,0.491,0.0046,0.012,0.0427,0.0211,0.0391,0.0014,0.0034,0.0002,0.0007,0.0016,0.0023,0.0009,0.0072,0.0022,0.0001,0.0019,30013349,0.01,20,4,9346.0
2020-02-07,2020-02-07 06:19:46,Arm500,DOC 34028-2016,159.744,0,42,1,2,160.144,159.744,2.0,1571.0,0.4,4.0,10025.0,200,7,2155,9,298,345,108.0,0.282,0.1867,0.1437,0.491,0.0046,0.012,0.0427,0.0211,0.0391,0.0014,0.0034,0.0002,0.0007,0.0016,0.0023,0.0009,0.0072,0.0022,0.0001,0.0019,30012904,0.01,6,2,1346.0
2020-02-07,2020-02-07 06:19:46,Arm500,DOC 34028-2016,159.744,0,42,1,2,160.144,159.744,2.0,1571.0,0.4,4.0,1178.0,200,7,2155,9,298,345,108.0,0.282,0.1867,0.1437,0.491,0.0046,0.012,0.0427,0.0211,0.0391,0.0014,0.0034,0.0002,0.0007,0.0016,0.0023,0.0009,0.0072,0.0022,0.0001,0.0019,30013353,0.01,4,6,11828.0
2020-02-07,2020-02-07 06:19:46,Arm500,DOC 34028-2016,159.744,0,42,1,2,160.144,159.744,2.0,1571.0,0.4,4.0,2073.0,200,7,2155,9,298,345,108.0,0.282,0.1867,0.1437,0.491,0.0046,0.012,0.0427,0.0211,0.0391,0.0014,0.0034,0.0002,0.0007,0.0016,0.0023,0.0009,0.0072,0.0022,0.0001,0.0019,30013351,0.01,19,1,3264.0
2020-02-07,2020-02-07 07:03:18,Arm500,DOC 34028-2016,162.816,0,43,1,2,163.216,162.816,6.0,1568.0,0.4,4.0,1224.0,200,7,2155,9,298,345,108.0,0.294,0.1933,0.1404,0.5135,0.0097,0.0158,0.0486,0.0247,0.0419,0.0015,0.0032,0.0002,0.0007,0.0022,0.0026,0.0009,0.0082,0.0022,0.0001,0.0023,30012910,0.01,21,3,6972.0
2020-02-07,2020-02-07 07:03:18,Arm500,DOC 34028-2016,162.816,0,43,1,2,163.216,162.816,6.0,1568.0,0.4,4.0,2092.0,200,7,2155,9,298,345,108.0,0.294,0.1933,0.1404,0.5135,0.0097,0.0158,0.0486,0.0247,0.0419,0.0015,0.0032,0.0002,0.0007,0.0022,0.0026,0.0009,0.0082,0.0022,0.0001,0.0023,30012903,0.01,22,1,11490.0
2020-02-07,2020-02-07 07:03:18,Arm500,DOC 34028-2016,162.816,0,43,1,2,163.216,162.816,6.0,1568.0,0.4,4.0,2092.0,200,7,2155,9,298,345,108.0,0.294,0.1933,0.1404,0.5135,0.0097,0.0158,0.0486,0.0247,0.0419,0.0015,0.0032,0.0002,0.0007,0.0022,0.0026,0.0009,0.0082,0.0022,0.0001,0.0023,30013351,0.01,19,1,3245.0
2020-02-07,2020-02-07 07:03:18,Arm500,DOC 34028-2016,162.816,0,43,1,2,163.216,162.816,6.0,1568.0,0.4,4.0,10053.0,200,7,2155,9,298,345,108.0,0.294,0.1933,0.1404,0.5135,0.0097,0.0158,0.0486,0.0247,0.0419,0.0015,0.0032,0.0002,0.0007,0.0022,0.0026,0.0009,0.0082,0.0022,0.0001,0.0023,30012904,0.01,6,2,1318.0
2020-02-07,2020-02-07 07:03:18,Arm500,DOC 34028-2016,162.816,0,43,1,2,163.216,162.816,6.0,1568.0,0.4,4.0,1206.0,200,7,2155,9,298,345,108.0,0.294,0.1933,0.1404,0.5135,0.0097,0.0158,0.0486,0.0247,0.0419,0.0015,0.0032,0.0002,0.0007,0.0022,0.0026,0.0009,0.0082,0.0022,0.0001,0.0023,30013353,0.01,4,6,11800.0
2020-02-07,2020-02-07 07:03:18,Arm500,DOC 34028-2016,162.816,0,43,1,2,163.216,162.816,6.0,1568.0,0.4,4.0,1218.0,200,7,2155,9,298,345,108.0,0.294,0.1933,0.1404,0.5135,0.0097,0.0158,0.0486,0.0247,0.0419,0.0015,0.0032,0.0002,0.0007,0.0022,0.0026,0.0009,0.0082,0.0022,0.0001,0.0023,30013349,0.01,20,4,9319.0
2020-02-07,2020-02-07 07:03:18,Arm500,DOC 34028-2016,162.816,0,43,1,2,163.216,162.816,6.0,1568.0,0.4,4.0,1200.0,200,7,2155,9,298,345,108.0,0.294,0.1933,0.1404,0.5135,0.0097,0.0158,0.0486,0.0247,0.0419,0.0015,0.0032,0.0002,0.0007,0.0022,0.0026,0.0009,0.0082,0.0022,0.0001,0.0023,30012909,0.01,23,5,8981.0
2020-02-07,2020-02-07 17:46:16,25G2S,DOC 5781-82,156.292,0,1,1,2,157.936,157.536,2.0,1571.0,0.4,3.0,31.0,200,13,2155,9,240,260,90.0,0.609,0.2865,0.6297,1.557,0.0033,0.0073,0.0479,0.0116,0.0306,0.001,0.0026,0.0004,0.002,0.0041,0.005,0.0013,0.0093,0.0038,0.0001,0.0036,30012903,0.06,22,1,13551.0
2020-02-07,2020-02-07 17:46:16,25G2S,DOC 5781-82,156.292,0,1,1,2,157.936,157.536,2.0,1571.0,0.4,3.0,1311.0,200,13,2155,9,240,260,90.0,0.609,0.2865,0.6297,1.557,0.0033,0.0073,0.0479,0.0116,0.0306,0.001,0.0026,0.0004,0.002,0.0041,0.005,0.0013,0.0093,0.0038,0.0001,0.0036,30013349,0.06,20,4,9226.0
2020-02-07,2020-02-07 17:46:16,25G2S,DOC 5781-82,156.292,0,1,1,2,157.936,157.536,2.0,1571.0,0.4,3.0,31.0,200,13,2155,9,240,260,90.0,0.609,0.2865,0.6297,1.557,0.0033,0.0073,0.0479,0.0116,0.0306,0.001,0.0026,0.0004,0.002,0.0041,0.005,0.0013,0.0093,0.0038,0.0001,0.0036,30012904,0.06,6,2,11340.0
2020-02-07,2020-02-07 17:46:16,25G2S,DOC 5781-82,156.292,0,1,1,2,157.936,157.536,2.0,1571.0,0.4,3.0,1301.0,200,13,2155,9,240,260,90.0,0.609,0.2865,0.6297,1.557,0.0033,0.0073,0.0479,0.0116,0.0306,0.001,0.0026,0.0004,0.002,0.0041,0.005,0.0013,0.0093,0.0038,0.0001,0.0036,30013353,0.06,4,6,11705.0
2020-02-07,2020-02-07 17:46:16,25G2S,DOC 5781-82,156.292,0,1,1,2,157.936,157.536,2.0,1571.0,0.4,3.0,31.0,200,13,2155,9,240,260,90.0,0.609,0.2865,0.6297,1.557,0.0033,0.0073,0.0479,0.0116,0.0306,0.001,0.0026,0.0004,0.002,0.0041,0.005,0.0013,0.0093,0.0038,0.0001,0.0036,30013351,0.06,19,1,5306.0
2020-02-07,2020-02-07 17:46:16,25G2S,DOC 5781-82,156.292,0,1,1,2,157.936,157.536,2.0,1571.0,0.4,3.0,1289.0,200,13,2155,9,240,260,90.0,0.609,0.2865,0.6297,1.557,0.0033,0.0073,0.0479,0.0116,0.0306,0.001,0.0026,0.0004,0.002,0.0041,0.005,0.0013,0.0093,0.0038,0.0001,0.0036,30012909,0.06,23,5,8892.0
2020-02-07,2020-02-07 18:29:26,25G2S,DOC 5781-82,177.72,0,2,1,2,178.511,178.111,9.0,1569.0,0.4,3.0,1348.0,200,13,2155,9,240,260,90.0,0.601,0.2821,0.6194,1.5446,0.005,0.0088,0.0471,0.01,0.0199,0.0009,0.0019,0.0004,0.0023,0.0039,0.0047,0.0014,0.0094,0.0036,0.0003,0.0043,30013349,0.01,20,4,9189.0
2020-02-07,2020-02-07 18:29:26,25G2S,DOC 5781-82,177.72,0,2,1,2,178.511,178.111,9.0,1569.0,0.4,3.0,65.0,200,13,2155,9,240,260,90.0,0.601,0.2821,0.6194,1.5446,0.005,0.0088,0.0471,0.01,0.0199,0.0009,0.0019,0.0004,0.0023,0.0039,0.0047,0.0014,0.0094,0.0036,0.0003,0.0043,30013351,0.01,19,1,5272.0
2020-02-07,2020-02-07 18:29:26,25G2S,DOC 5781-82,177.72,0,2,1,2,178.511,178.111,9.0,1569.0,0.4,3.0,1326.0,200,13,2155,9,240,260,90.0,0.601,0.2821,0.6194,1.5446,0.005,0.0088,0.0471,0.01,0.0199,0.0009,0.0019,0.0004,0.0023,0.0039,0.0047,0.0014,0.0094,0.0036,0.0003,0.0043,30012909,0.01,23,5,8855.0
2020-02-07,2020-02-07 18:29:26,25G2S,DOC 5781-82,177.72,0,2,1,2,178.511,178.111,9.0,1569.0,0.4,3.0,65.0,200,13,2155,9,240,260,90.0,0.601,0.2821,0.6194,1.5446,0.005,0.0088,0.0471,0.01,0.0199,0.0009,0.0019,0.0004,0.0023,0.0039,0.0047,0.0014,0.0094,0.0036,0.0003,0.0043,30012903,0.01,22,1,13517.0
2020-02-07,2020-02-07 18:29:26,25G2S,DOC 5781-82,177.72,0,2,1,2,178.511,178.111,9.0,1569.0,0.4,3.0,1335.0,200,13,2155,9,240,260,90.0,0.601,0.2821,0.6194,1.5446,0.005,0.0088,0.0471,0.01,0.0199,0.0009,0.0019,0.0004,0.0023,0.0039,0.0047,0.0014,0.0094,0.0036,0.0003,0.0043,30013353,0.01,4,6,11671.0
2020-02-07,2020-02-07 18:29:26,25G2S,DOC 5781-82,177.72,0,2,1,2,178.511,178.111,9.0,1569.0,0.4,3.0,68.0,200,13,2155,9,240,260,90.0,0.601,0.2821,0.6194,1.5446,0.005,0.0088,0.0471,0.01,0.0199,0.0009,0.0019,0.0004,0.0023,0.0039,0.0047,0.0014,0.0094,0.0036,0.0003,0.0043,30012904,0.01,6,2,11303.0
2020-02-07,2020-02-07 19:24:43,25G2S,DOC 5781-82,168.58,0,3,1,2,169.501,169.101,6.0,1563.0,0.4,3.0,1297.0,200,13,2155,9,340,360,90.0,0.617,0.2925,0.6169,1.5764,0.0049,0.0089,0.0492,0.0085,0.0194,0.001,0.0021,0.0005,0.0024,0.0043,0.0044,0.0018,0.01,0.0039,0.0003,0.0048,30012910,0.01,21,3,6899.0
2020-02-07,2020-02-07 19:24:43,25G2S,DOC 5781-82,168.58,0,3,1,2,169.501,169.101,6.0,1563.0,0.4,3.0,1378.0,200,13,2155,9,340,360,90.0,0.617,0.2925,0.6169,1.5764,0.0049,0.0089,0.0492,0.0085,0.0194,0.001,0.0021,0.0005,0.0024,0.0043,0.0044,0.0018,0.01,0.0039,0.0003,0.0048,30013349,0.01,20,4,9159.0
2020-02-07,2020-02-07 19:24:43,25G2S,DOC 5781-82,168.58,0,3,1,2,169.501,169.101,6.0,1563.0,0.4,3.0,92.0,200,13,2155,9,340,360,90.0,0.617,0.2925,0.6169,1.5764,0.0049,0.0089,0.0492,0.0085,0.0194,0.001,0.0021,0.0005,0.0024,0.0043,0.0044,0.0018,0.01,0.0039,0.0003,0.0048,30012903,0.01,22,1,13490.0
2020-02-07,2020-02-07 19:24:43,25G2S,DOC 5781-82,168.58,0,3,1,2,169.501,169.101,6.0,1563.0,0.4,3.0,1356.0,200,13,2155,9,340,360,90.0,0.617,0.2925,0.6169,1.5764,0.0049,0.0089,0.0492,0.0085,0.0194,0.001,0.0021,0.0005,0.0024,0.0043,0.0044,0.0018,0.01,0.0039,0.0003,0.0048,30012909,0.01,23,5,8825.0
2020-02-07,2020-02-07 19:24:43,25G2S,DOC 5781-82,168.58,0,3,1,2,169.501,169.101,6.0,1563.0,0.4,3.0,1368.0,200,13,2155,9,340,360,90.0,0.617,0.2925,0.6169,1.5764,0.0049,0.0089,0.0492,0.0085,0.0194,0.001,0.0021,0.0005,0.0024,0.0043,0.0044,0.0018,0.01,0.0039,0.0003,0.0048,30013353,0.01,4,6,11638.0
2020-02-07,2020-02-07 19:24:43,25G2S,DOC 5781-82,168.58,0,3,1,2,169.501,169.101,6.0,1563.0,0.4,3.0,92.0,200,13,2155,9,340,360,90.0,0.617,0.2925,0.6169,1.5764,0.0049,0.0089,0.0492,0.0085,0.0194,0.001,0.0021,0.0005,0.0024,0.0043,0.0044,0.0018,0.01,0.0039,0.0003,0.0048,30013351,0.01,19,1,5245.0
2020-02-07,2020-02-07 19:24:43,25G2S,DOC 5781-82,168.58,0,3,1,2,169.501,169.101,6.0,1563.0,0.4,3.0,98.0,200,13,2155,9,340,360,90.0,0.617,0.2925,0.6169,1.5764,0.0049,0.0089,0.0492,0.0085,0.0194,0.001,0.0021,0.0005,0.0024,0.0043,0.0044,0.0018,0.01,0.0039,0.0003,0.0048,30012904,0.01,6,2,11273.0
2020-02-07,2020-02-07 20:27:00,25G2S,DOC 5781-82,165.654,0,4,1,2,166.418,166.018,11.0,1577.0,0.4,3.0,120.0,200,13,2155,9,240,260,90.0,0.617,0.2975,0.618,1.5432,0.0032,0.0102,0.0485,0.0109,0.0228,0.001,0.002,0.0004,0.0024,0.0039,0.0048,0.0018,0.0097,0.0035,0.0002,0.0033,30013351,0.01,19,1,5217.0
2020-02-07,2020-02-07 20:27:00,25G2S,DOC 5781-82,165.654,0,4,1,2,166.418,166.018,11.0,1577.0,0.4,3.0,1406.0,200,13,2155,9,240,260,90.0,0.617,0.2975,0.618,1.5432,0.0032,0.0102,0.0485,0.0109,0.0228,0.001,0.002,0.0004,0.0024,0.0039,0.0048,0.0018,0.0097,0.0035,0.0002,0.0033,30013349,0.01,20,4,9131.0
2020-02-07,2020-02-07 20:27:00,25G2S,DOC 5781-82,165.654,0,4,1,2,166.418,166.018,11.0,1577.0,0.4,3.0,126.0,200,13,2155,9,240,260,90.0,0.617,0.2975,0.618,1.5432,0.0032,0.0102,0.0485,0.0109,0.0228,0.001,0.002,0.0004,0.0024,0.0039,0.0048,0.0018,0.0097,0.0035,0.0002,0.0033,30012904,0.01,6,2,11245.0
2020-02-07,2020-02-07 20:27:00,25G2S,DOC 5781-82,165.654,0,4,1,2,166.418,166.018,11.0,1577.0,0.4,3.0,1325.0,200,13,2155,9,240,260,90.0,0.617,0.2975,0.618,1.5432,0.0032,0.0102,0.0485,0.0109,0.0228,0.001,0.002,0.0004,0.0024,0.0039,0.0048,0.0018,0.0097,0.0035,0.0002,0.0033,30012910,0.01,21,3,6871.0
2020-02-07,2020-02-07 20:27:00,25G2S,DOC 5781-82,165.654,0,4,1,2,166.418,166.018,11.0,1577.0,0.4,3.0,120.0,200,13,2155,9,240,260,90.0,0.617,0.2975,0.618,1.5432,0.0032,0.0102,0.0485,0.0109,0.0228,0.001,0.002,0.0004,0.0024,0.0039,0.0048,0.0018,0.0097,0.0035,0.0002,0.0033,30012903,0.01,22,1,13462.0
2020-02-07,2020-02-07 20:27:00,25G2S,DOC 5781-82,165.654,0,4,1,2,166.418,166.018,11.0,1577.0,0.4,3.0,1396.0,200,13,2155,9,240,260,90.0,0.617,0.2975,0.618,1.5432,0.0032,0.0102,0.0485,0.0109,0.0228,0.001,0.002,0.0004,0.0024,0.0039,0.0048,0.0018,0.0097,0.0035,0.0002,0.0033,30013353,0.01,4,6,11610.0
2020-02-07,2020-02-07 20:27:00,25G2S,DOC 5781-82,165.654,0,4,1,2,166.418,166.018,11.0,1577.0,0.4,3.0,1384.0,200,13,2155,9,240,260,90.0,0.617,0.2975,0.618,1.5432,0.0032,0.0102,0.0485,0.0109,0.0228,0.001,0.002,0.0004,0.0024,0.0039,0.0048,0.0018,0.0097,0.0035,0.0002,0.0033,30012909,0.01,23,5,8797.0
2020-02-07,2020-02-07 21:04:36,25G2S,DOC 5781-82,168.96,0,5,1,2,169.731,169.331,4.0,1564.0,0.4,3.0,1412.0,200,13,2155,9,240,260,90.0,0.6,0.2787,0.6307,1.5488,0.0029,0.0099,0.0472,0.01,0.0204,0.001,0.002,0.0005,0.002,0.004,0.0039,0.0016,0.0083,0.0036,0.0002,0.0047,30012909,0.01,23,5,8769.0
2020-02-07,2020-02-07 21:04:36,25G2S,DOC 5781-82,168.96,0,5,1,2,169.731,169.331,4.0,1564.0,0.4,3.0,147.0,200,13,2155,9,240,260,90.0,0.6,0.2787,0.6307,1.5488,0.0029,0.0099,0.0472,0.01,0.0204,0.001,0.002,0.0005,0.002,0.004,0.0039,0.0016,0.0083,0.0036,0.0002,0.0047,30013351,0.01,19,1,5190.0
2020-02-07,2020-02-07 21:04:36,25G2S,DOC 5781-82,168.96,0,5,1,2,169.731,169.331,4.0,1564.0,0.4,3.0,157.0,200,13,2155,9,240,260,90.0,0.6,0.2787,0.6307,1.5488,0.0029,0.0099,0.0472,0.01,0.0204,0.001,0.002,0.0005,0.002,0.004,0.0039,0.0016,0.0083,0.0036,0.0002,0.0047,30012904,0.01,6,2,11214.0
2020-02-07,2020-02-07 21:04:36,25G2S,DOC 5781-82,168.96,0,5,1,2,169.731,169.331,4.0,1564.0,0.4,3.0,1353.0,200,13,2155,9,240,260,90.0,0.6,0.2787,0.6307,1.5488,0.0029,0.0099,0.0472,0.01,0.0204,0.001,0.002,0.0005,0.002,0.004,0.0039,0.0016,0.0083,0.0036,0.0002,0.0047,30012910,0.01,21,3,6843.0
2020-02-07,2020-02-07 21:04:36,25G2S,DOC 5781-82,168.96,0,5,1,2,169.731,169.331,4.0,1564.0,0.4,3.0,1434.0,200,13,2155,9,240,260,90.0,0.6,0.2787,0.6307,1.5488,0.0029,0.0099,0.0472,0.01,0.0204,0.001,0.002,0.0005,0.002,0.004,0.0039,0.0016,0.0083,0.0036,0.0002,0.0047,30013349,0.01,20,4,9103.0
2020-02-07,2020-02-07 21:04:36,25G2S,DOC 5781-82,168.96,0,5,1,2,169.731,169.331,4.0,1564.0,0.4,3.0,1424.0,200,13,2155,9,240,260,90.0,0.6,0.2787,0.6307,1.5488,0.0029,0.0099,0.0472,0.01,0.0204,0.001,0.002,0.0005,0.002,0.004,0.0039,0.0016,0.0083,0.0036,0.0002,0.0047,30013353,0.01,4,6,11582.0
2020-02-07,2020-02-07 21:04:36,25G2S,DOC 5781-82,168.96,0,5,1,2,169.731,169.331,4.0,1564.0,0.4,3.0,147.0,200,13,2155,9,240,260,90.0,0.6,0.2787,0.6307,1.5488,0.0029,0.0099,0.0472,0.01,0.0204,0.001,0.002,0.0005,0.002,0.004,0.0039,0.0016,0.0083,0.0036,0.0002,0.0047,30012903,0.01,22,1,13435.0
2020-02-07,2020-02-07 21:45:05,25G2S,DOC 5781-82,175.104,0,6,1,2,175.889,175.489,2.0,1550.0,0.4,3.0,175.0,200,13,2155,9,240,260,90.0,0.613,0.288,0.6371,1.5669,0.0036,0.0096,0.0455,0.0096,0.0198,0.001,0.0021,0.0005,0.0022,0.0043,0.0038,0.0014,0.0084,0.0038,0.0002,0.0053,30013351,0.01,19,1,5162.0
2020-02-07,2020-02-07 21:45:05,25G2S,DOC 5781-82,175.104,0,6,1,2,175.889,175.489,2.0,1550.0,0.4,3.0,1464.0,200,13,2155,9,240,260,90.0,0.613,0.288,0.6371,1.5669,0.0036,0.0096,0.0455,0.0096,0.0198,0.001,0.0021,0.0005,0.0022,0.0043,0.0038,0.0014,0.0084,0.0038,0.0002,0.0053,30013349,0.01,20,4,9073.0
2020-02-07,2020-02-07 21:45:05,25G2S,DOC 5781-82,175.104,0,6,1,2,175.889,175.489,2.0,1550.0,0.4,3.0,1383.0,200,13,2155,9,240,260,90.0,0.613,0.288,0.6371,1.5669,0.0036,0.0096,0.0455,0.0096,0.0198,0.001,0.0021,0.0005,0.0022,0.0043,0.0038,0.0014,0.0084,0.0038,0.0002,0.0053,30012910,0.01,21,3,6813.0
2020-02-07,2020-02-07 21:45:05,25G2S,DOC 5781-82,175.104,0,6,1,2,175.889,175.489,2.0,1550.0,0.4,3.0,175.0,200,13,2155,9,240,260,90.0,0.613,0.288,0.6371,1.5669,0.0036,0.0096,0.0455,0.0096,0.0198,0.001,0.0021,0.0005,0.0022,0.0043,0.0038,0.0014,0.0084,0.0038,0.0002,0.0053,30012903,0.01,22,1,13407.0
2020-02-07,2020-02-07 21:45:05,25G2S,DOC 5781-82,175.104,0,6,1,2,175.889,175.489,2.0,1550.0,0.4,3.0,1442.0,200,13,2155,9,240,260,90.0,0.613,0.288,0.6371,1.5669,0.0036,0.0096,0.0455,0.0096,0.0198,0.001,0.0021,0.0005,0.0022,0.0043,0.0038,0.0014,0.0084,0.0038,0.0002,0.0053,30012909,0.01,23,5,8739.0
2020-02-07,2020-02-07 21:45:05,25G2S,DOC 5781-82,175.104,0,6,1,2,175.889,175.489,2.0,1550.0,0.4,3.0,1451.0,200,13,2155,9,240,260,90.0,0.613,0.288,0.6371,1.5669,0.0036,0.0096,0.0455,0.0096,0.0198,0.001,0.0021,0.0005,0.0022,0.0043,0.0038,0.0014,0.0084,0.0038,0.0002,0.0053,30013353,0.01,4,6,11555.0
2020-02-07,2020-02-07 21:45:05,25G2S,DOC 5781-82,175.104,0,6,1,2,175.889,175.489,2.0,1550.0,0.4,3.0,184.0,200,13,2155,9,240,260,90.0,0.613,0.288,0.6371,1.5669,0.0036,0.0096,0.0455,0.0096,0.0198,0.001,0.0021,0.0005,0.0022,0.0043,0.0038,0.0014,0.0084,0.0038,0.0002,0.0053,30012904,0.01,6,2,11187.0
2020-02-07,2020-02-07 22:32:57,25G2S,DOC 5781-82,165.888,0,7,1,2,166.653,166.253,9.0,1553.0,0.4,3.0,1479.0,200,13,2155,9,340,360,90.0,0.59,0.2706,0.6182,1.5465,0.0029,0.0096,0.046,0.0188,0.0446,0.0017,0.0031,0.0005,0.0024,0.0041,0.0039,0.0014,0.0088,0.0037,0.0002,0.0033,30013353,0.01,4,6,11527.0
2020-02-07,2020-02-07 22:32:57,25G2S,DOC 5781-82,165.888,0,7,1,2,166.653,166.253,9.0,1553.0,0.4,3.0,203.0,200,13,2155,9,340,360,90.0,0.59,0.2706,0.6182,1.5465,0.0029,0.0096,0.046,0.0188,0.0446,0.0017,0.0031,0.0005,0.0024,0.0041,0.0039,0.0014,0.0088,0.0037,0.0002,0.0033,30012903,0.01,22,1,13379.0
