Repository: khw11044/Iron-CCM-RUL

# 연속 주조기의 RUL 데이터 분석

## RUL Dataset from Continuous Casting Machine

[캐글 페이지](https://www.kaggle.com/datasets/yuriykatser/rul-dataset-from-continuous-casting-machine)

## 도메인 설명 

연주공정: 연주공정은 철강산업에서 철 제품을 생산하는 공정중 하나로 연속주조의 줄임말이다. 액체상태의 용강을 주형에 넣어 고체가 되도록 식히는 과정이며 이 과정을 거쳐, 슬래브, 브룸, 빌렛의 반제품이 만들어진다.
주괴(鑄塊, ingot)란 상대적으로 순도가 높은 물질의 덩어리다. 보통 금속을 가공하기 좋게 주물로 뜬 것을 말한다.

____


연속 주조 기계(이하 'CCM')는 액체 상태의 철강을 주어진 단면의 고체 빌릿으로 변환하는 장치로, 이후 롤링 생산(예: 철근)이 이루어진다.

금형 슬리브는 CCM 금형의 가장 중요하고 빠르게 마모되는 부분이다. 슬리브는 둥근 형태나 프로파일 단면의 수냉식 구리 파이프이다. 용융 금속이 슬리브 벽과 접촉하면 결정화되며, 주괴의 기본 고체 껍질이 형성된다.

**슬리브 운영 중 주요 생산 문제**는 슬리브의 구리 파이프 표면에 결함이 생기고 내부 공간의 프로파일이 변형되어 열 조건이 방해받는 것이다. 이는 결과적으로 주괴의 품질에 영향을 미친다.

File: data/data_noNull.csv (part 5 of 73)
date,sample_time_continuous_caster,steel_type,doc_requirement,"workpiece_weight, tonn",workpiece_slice_geometry_150x150,cast_in_row,alloy_type_open,"alloy_speed, meter/minute","steel_weight_theoretical, tonn","steel_weight, tonn",grab1_num,"steel_temperature_grab1, Celsius deg.","metal_residue_grab1, tonn",grab2_num,"resistance, tonn","swing_frequency, amount/minute","crystallizer_movement, mm","water_consumption, liter/minute","water_temperature_delta, Celsius deg.","water_consumption_secondary_cooling_zone_num1, liter/minute","water_consumption_secondary_cooling_zone_num2, liter/minute","water_consumption_secondary_cooling_zone_num3, liter/minute","Ce, %","C, %","Si, %","Mn,%","S, %","P, %","Cr, %","Ni, %","Cu, %","As, %","Mo, %","Nb, %","Ti, %","V, %","Al, %","Ca, %","N, %","Pb, %","Mg, %","Zn, %",sleeve,"quantity, tonn",num_crystallizer,num_stream,RUL
2020-02-07,2020-02-07 22:32:57,25G2S,DOC 5781-82,165.888,0,7,1,2,166.653,166.253,9.0,1553.0,0.4,3.0,1411.0,200,13,2155,9,340,360,90.0,0.59,0.2706,0.6182,1.5465,0.0029,0.0096,0.046,0.0188,0.0446,0.0017,0.0031,0.0005,0.0024,0.0041,0.0039,0.0014,0.0088,0.0037,0.0002,0.0033,30012910,0.01,21,3,6785.0
2020-02-07,2020-02-07 22:32:57,25G2S,DOC 5781-82,165.888,0,7,1,2,166.653,166.253,9.0,1553.0,0.4,3.0,203.0,200,13,2155,9,340,360,90.0,0.59,0.2706,0.6182,1.5465,0.0029,0.0096,0.046,0.0188,0.0446,0.0017,0.0031,0.0005,0.0024,0.0041,0.0039,0.0014,0.0088,0.0037,0.0002,0.0033,30013351,0.01,19,1,5134.0
2020-02-07,2020-02-07 22:32:57,25G2S,DOC 5781-82,165.888,0,7,1,2,166.653,166.253,9.0,1553.0,0.4,3.0,1470.0,200,13,2155,9,340,360,90.0,0.59,0.2706,0.6182,1.5465,0.0029,0.0096,0.046,0.0188,0.0446,0.0017,0.0031,0.0005,0.0024,0.0041,0.0039,0.0014,0.0088,0.0037,0.0002,0.0033,30012909,0.01,23,5,8711.0
2020-02-07,2020-02-07 22:32:57,25G2S,DOC 5781-82,165.888,0,7,1,2,166.653,166.253,9.0,1553.0,0.4,3.0,1492.0,200,13,2155,9,340,360,90.0,0.59,0.2706,0.6182,1.5465,0.0029,0.0096,0.046,0.0188,0.0446,0.0017,0.0031,0.0005,0.0024,0.0041,0.0039,0.0014,0.0088,0.0037,0.0002,0.0033,30013349,0.01,20,4,9045.0
2020-02-07,2020-02-07 22:32:57,25G2S,DOC 5781-82,165.888,0,7,1,2,166.653,166.253,9.0,1553.0,0.4,3.0,212.0,200,13,2155,9,340,360,90.0,0.59,0.2706,0.6182,1.5465,0.0029,0.0096,0.046,0.0188,0.0446,0.0017,0.0031,0.0005,0.0024,0.0041,0.0039,0.0014,0.0088,0.0037,0.0002,0.0033,30012904,0.01,6,2,11159.0
2020-02-07,2020-02-07 23:19:29,25G2S,DOC 5781-82,168.96,0,8,1,2,169.731,169.331,6.0,1554.0,0.4,3.0,1439.0,200,13,2155,9,240,260,90.0,0.595,0.2745,0.6321,1.5451,0.0038,0.0161,0.0521,0.0195,0.0591,0.0015,0.0029,0.0004,0.0023,0.0041,0.0043,0.0021,0.0097,0.0036,0.0003,0.0027,30012910,0.01,21,3,6757.0
2020-02-07,2020-02-07 23:19:29,25G2S,DOC 5781-82,168.96,0,8,1,2,169.731,169.331,6.0,1554.0,0.4,3.0,230.0,200,13,2155,9,240,260,90.0,0.595,0.2745,0.6321,1.5451,0.0038,0.0161,0.0521,0.0195,0.0591,0.0015,0.0029,0.0004,0.0023,0.0041,0.0043,0.0021,0.0097,0.0036,0.0003,0.0027,30013351,0.01,19,1,5107.0
2020-02-07,2020-02-07 23:19:29,25G2S,DOC 5781-82,168.96,0,8,1,2,169.731,169.331,6.0,1554.0,0.4,3.0,1497.0,200,13,2155,9,240,260,90.0,0.595,0.2745,0.6321,1.5451,0.0038,0.0161,0.0521,0.0195,0.0591,0.0015,0.0029,0.0004,0.0023,0.0041,0.0043,0.0021,0.0097,0.0036,0.0003,0.0027,30012909,0.01,23,5,8684.0
2020-02-07,2020-02-07 23:19:29,25G2S,DOC 5781-82,168.96,0,8,1,2,169.731,169.331,6.0,1554.0,0.4,3.0,1519.0,200,13,2155,9,240,260,90.0,0.595,0.2745,0.6321,1.5451,0.0038,0.0161,0.0521,0.0195,0.0591,0.0015,0.0029,0.0004,0.0023,0.0041,0.0043,0.0021,0.0097,0.0036,0.0003,0.0027,30013349,0.01,20,4,9018.0
2020-02-07,2020-02-07 23:19:29,25G2S,DOC 5781-82,168.96,0,8,1,2,169.731,169.331,6.0,1554.0,0.4,3.0,230.0,200,13,2155,9,240,260,90.0,0.595,0.2745,0.6321,1.5451,0.0038,0.0161,0.0521,0.0195,0.0591,0.0015,0.0029,0.0004,0.0023,0.0041,0.0043,0.0021,0.0097,0.0036,0.0003,0.0027,30012903,0.01,22,1,13352.0
2020-02-07,2020-02-07 23:19:29,25G2S,DOC 5781-82,168.96,0,8,1,2,169.731,169.331,6.0,1554.0,0.4,3.0,243.0,200,13,2155,9,240,260,90.0,0.595,0.2745,0.6321,1.5451,0.0038,0.0161,0.0521,0.0195,0.0591,0.0015,0.0029,0.0004,0.0023,0.0041,0.0043,0.0021,0.0097,0.0036,0.0003,0.0027,30012904,0.01,6,2,11128.0
2020-02-07,2020-02-07 23:19:29,25G2S,DOC 5781-82,168.96,0,8,1,2,169.731,169.331,6.0,1554.0,0.4,3.0,1506.0,200,13,2155,9,240,260,90.0,0.595,0.2745,0.6321,1.5451,0.0038,0.0161,0.0521,0.0195,0.0591,0.0015,0.0029,0.0004,0.0023,0.0041,0.0043,0.0021,0.0097,0.0036,0.0003,0.0027,30013353,0.01,4,6,11500.0
2020-02-07,2020-02-07 23:59:13,25G2S,DOC 5781-82,175.104,0,9,1,2,176.389,175.989,11.0,1556.0,0.4,3.0,1537.0,200,13,2155,9,240,260,90.0,0.613,0.2896,0.6302,1.562,0.0043,0.0184,0.0543,0.0192,0.0418,0.0016,0.0027,0.0005,0.0024,0.0043,0.0037,0.0011,0.0086,0.0038,0.0002,0.002,30013353,0.01,4,6,11469.0
2020-02-07,2020-02-07 23:59:13,25G2S,DOC 5781-82,175.104,0,9,1,2,176.389,175.989,11.0,1556.0,0.4,3.0,261.0,200,13,2155,9,240,260,90.0,0.613,0.2896,0.6302,1.562,0.0043,0.0184,0.0543,0.0192,0.0418,0.0016,0.0027,0.0005,0.0024,0.0043,0.0037,0.0011,0.0086,0.0038,0.0002,0.002,30013351,0.01,19,1,5076.0
2020-02-07,2020-02-07 23:59:13,25G2S,DOC 5781-82,175.104,0,9,1,2,176.389,175.989,11.0,1556.0,0.4,3.0,261.0,200,13,2155,9,240,260,90.0,0.613,0.2896,0.6302,1.562,0.0043,0.0184,0.0543,0.0192,0.0418,0.0016,0.0027,0.0005,0.0024,0.0043,0.0037,0.0011,0.0086,0.0038,0.0002,0.002,30012904,0.01,6,2,11110.0
2020-02-07,2020-02-07 23:59:13,25G2S,DOC 5781-82,175.104,0,9,1,2,176.389,175.989,11.0,1556.0,0.4,3.0,1531.0,200,13,2155,9,240,260,90.0,0.613,0.2896,0.6302,1.562,0.0043,0.0184,0.0543,0.0192,0.0418,0.0016,0.0027,0.0005,0.0024,0.0043,0.0037,0.0011,0.0086,0.0038,0.0002,0.002,30012909,0.01,23,5,8650.0
2020-02-07,2020-02-07 23:59:13,25G2S,DOC 5781-82,175.104,0,9,1,2,176.389,175.989,11.0,1556.0,0.4,3.0,261.0,200,13,2155,9,240,260,90.0,0.613,0.2896,0.6302,1.562,0.0043,0.0184,0.0543,0.0192,0.0418,0.0016,0.0027,0.0005,0.0024,0.0043,0.0037,0.0011,0.0086,0.0038,0.0002,0.002,30012903,0.01,22,1,13321.0
2020-02-07,2020-02-07 23:59:13,25G2S,DOC 5781-82,175.104,0,9,1,2,176.389,175.989,11.0,1556.0,0.4,3.0,1472.0,200,13,2155,9,240,260,90.0,0.613,0.2896,0.6302,1.562,0.0043,0.0184,0.0543,0.0192,0.0418,0.0016,0.0027,0.0005,0.0024,0.0043,0.0037,0.0011,0.0086,0.0038,0.0002,0.002,30012910,0.01,21,3,6724.0
2020-02-07,2020-02-07 23:59:13,25G2S,DOC 5781-82,175.104,0,9,1,2,176.389,175.989,11.0,1556.0,0.4,3.0,1547.0,200,13,2155,9,240,260,90.0,0.613,0.2896,0.6302,1.562,0.0043,0.0184,0.0543,0.0192,0.0418,0.0016,0.0027,0.0005,0.0024,0.0043,0.0037,0.0011,0.0086,0.0038,0.0002,0.002,30013349,0.01,20,4,8990.0
2020-02-08,2020-02-08 00:05:28,Arm500,DOC 34028-2016,153.6,0,13,1,2,154.488,154.088,4.0,1571.0,0.4,3.0,4818.0,200,7,2155,9,320,350,110.0,0.299,0.2006,0.1449,0.5077,0.0087,0.0116,0.0432,0.0184,0.0408,0.001,0.0028,0.0002,0.0007,0.0013,0.0019,0.0009,0.0079,0.0028,0.0,0.0012,30012909,0.01,23,5,5363.0
2020-02-08,2020-02-08 00:05:28,Arm500,DOC 34028-2016,153.6,0,13,1,2,154.488,154.088,4.0,1571.0,0.4,3.0,10537.0,200,7,2155,9,320,350,110.0,0.299,0.2006,0.1449,0.5077,0.0087,0.0116,0.0432,0.0184,0.0408,0.001,0.0028,0.0002,0.0007,0.0013,0.0019,0.0009,0.0079,0.0028,0.0,0.0012,30013349,0.01,20,4,0.0
2020-02-08,2020-02-08 00:05:28,Arm500,DOC 34028-2016,153.6,0,13,1,2,154.488,154.088,4.0,1571.0,0.4,3.0,4613.0,200,7,2155,9,320,350,110.0,0.299,0.2006,0.1449,0.5077,0.0087,0.0116,0.0432,0.0184,0.0408,0.001,0.0028,0.0002,0.0007,0.0013,0.0019,0.0009,0.0079,0.0028,0.0,0.0012,30012910,0.01,21,3,3583.0
2020-02-08,2020-02-08 00:05:28,Arm500,DOC 34028-2016,153.6,0,13,1,2,154.488,154.088,4.0,1571.0,0.4,3.0,9961.0,200,7,2155,9,320,350,110.0,0.299,0.2006,0.1449,0.5077,0.0087,0.0116,0.0432,0.0184,0.0408,0.001,0.0028,0.0002,0.0007,0.0013,0.0019,0.0009,0.0079,0.0028,0.0,0.0012,30012904,0.01,6,2,1410.0
2020-02-08,2020-02-08 00:05:28,Arm500,DOC 34028-2016,153.6,0,13,1,2,154.488,154.088,4.0,1571.0,0.4,3.0,5132.0,200,7,2155,9,320,350,110.0,0.299,0.2006,0.1449,0.5077,0.0087,0.0116,0.0432,0.0184,0.0408,0.001,0.0028,0.0002,0.0007,0.0013,0.0019,0.0009,0.0079,0.0028,0.0,0.0012,30013353,0.01,4,6,7874.0
2020-02-08,2020-02-08 00:05:28,Arm500,DOC 34028-2016,153.6,0,13,1,2,154.488,154.088,4.0,1571.0,0.4,3.0,10197.0,200,7,2155,9,320,350,110.0,0.299,0.2006,0.1449,0.5077,0.0087,0.0116,0.0432,0.0184,0.0408,0.001,0.0028,0.0002,0.0007,0.0013,0.0019,0.0009,0.0079,0.0028,0.0,0.0012,30012903,0.01,22,1,3385.0
2020-02-08,2020-02-08 00:44:41,Arm500,DOC 34028-2016,165.888,0,20,1,2,166.653,166.253,4.0,1560.0,0.4,2.0,3713.0,200,7,2155,9,320,350,110.0,0.375,0.1907,0.1944,0.9949,0.0057,0.0122,0.0611,0.0213,0.0459,0.0008,0.0042,0.0004,0.0011,0.003,0.0035,0.0008,0.007,0.0036,0.0001,0.0017,30012910,0.01,21,3,4483.0
2020-02-08,2020-02-08 00:44:41,Arm500,DOC 34028-2016,165.888,0,20,1,2,166.653,166.253,4.0,1560.0,0.4,2.0,9151.0,200,7,2155,9,320,350,110.0,0.375,0.1907,0.1944,0.9949,0.0057,0.0122,0.0611,0.0213,0.0459,0.0008,0.0042,0.0004,0.0011,0.003,0.0035,0.0008,0.007,0.0036,0.0001,0.0017,30012904,0.01,6,2,2220.0
2020-02-08,2020-02-08 00:44:41,Arm500,DOC 34028-2016,165.888,0,20,1,2,166.653,166.253,4.0,1560.0,0.4,2.0,3904.0,200,7,2155,9,320,350,110.0,0.375,0.1907,0.1944,0.9949,0.0057,0.0122,0.0611,0.0213,0.0459,0.0008,0.0042,0.0004,0.0011,0.003,0.0035,0.0008,0.007,0.0036,0.0001,0.0017,30012909,0.01,23,5,6277.0
2020-02-08,2020-02-08 00:44:41,Arm500,DOC 34028-2016,165.888,0,20,1,2,166.653,166.253,4.0,1560.0,0.4,2.0,9359.0,200,7,2155,9,320,350,110.0,0.375,0.1907,0.1944,0.9949,0.0057,0.0122,0.0611,0.0213,0.0459,0.0008,0.0042,0.0004,0.0011,0.003,0.0035,0.0008,0.007,0.0036,0.0001,0.0017,30012903,0.01,22,1,4223.0
2020-02-08,2020-02-08 00:44:41,Arm500,DOC 34028-2016,165.888,0,20,1,2,166.653,166.253,4.0,1560.0,0.4,2.0,4217.0,200,7,2155,9,320,350,110.0,0.375,0.1907,0.1944,0.9949,0.0057,0.0122,0.0611,0.0213,0.0459,0.0008,0.0042,0.0004,0.0011,0.003,0.0035,0.0008,0.007,0.0036,0.0001,0.0017,30013353,0.01,4,6,8789.0
2020-02-08,2020-02-08 00:44:41,Arm500,DOC 34028-2016,165.888,0,20,1,2,166.653,166.253,4.0,1560.0,0.4,2.0,9647.0,200,7,2155,9,320,350,110.0,0.375,0.1907,0.1944,0.9949,0.0057,0.0122,0.0611,0.0213,0.0459,0.0008,0.0042,0.0004,0.0011,0.003,0.0035,0.0008,0.007,0.0036,0.0001,0.0017,30013349,0.01,20,4,890.0
2020-02-08,2020-02-08 01:28:46,Arm500,DOC 34028-2016,156.672,0,21,1,2,157.417,157.017,6.0,1561.0,0.4,2.0,3928.0,200,7,2155,9,320,350,110.0,0.384,0.1988,0.193,1.0043,0.0083,0.0143,0.0604,0.0219,0.0467,0.0011,0.0037,0.0004,0.001,0.0033,0.0022,0.0007,0.0071,0.0036,0.0001,0.0007,30012909,0.01,23,5,6253.0
2020-02-08,2020-02-08 01:28:46,Arm500,DOC 34028-2016,156.672,0,21,1,2,157.417,157.017,6.0,1561.0,0.4,2.0,4245.0,200,7,2155,9,320,350,110.0,0.384,0.1988,0.193,1.0043,0.0083,0.0143,0.0604,0.0219,0.0467,0.0011,0.0037,0.0004,0.001,0.0033,0.0022,0.0007,0.0071,0.0036,0.0001,0.0007,30013353,0.01,4,6,8761.0
2020-02-08,2020-02-08 01:28:46,Arm500,DOC 34028-2016,156.672,0,21,1,2,157.417,157.017,6.0,1561.0,0.4,2.0,3741.0,200,7,2155,9,320,350,110.0,0.384,0.1988,0.193,1.0043,0.0083,0.0143,0.0604,0.0219,0.0467,0.0011,0.0037,0.0004,0.001,0.0033,0.0022,0.0007,0.0071,0.0036,0.0001,0.0007,30012910,0.01,21,3,4455.0
2020-02-08,2020-02-08 01:28:46,Arm500,DOC 34028-2016,156.672,0,21,1,2,157.417,157.017,6.0,1561.0,0.4,2.0,9179.0,200,7,2155,9,320,350,110.0,0.384,0.1988,0.193,1.0043,0.0083,0.0143,0.0604,0.0219,0.0467,0.0011,0.0037,0.0004,0.001,0.0033,0.0022,0.0007,0.0071,0.0036,0.0001,0.0007,30012904,0.01,6,2,2192.0
2020-02-08,2020-02-08 01:28:46,Arm500,DOC 34028-2016,156.672,0,21,1,2,157.417,157.017,6.0,1561.0,0.4,2.0,9384.0,200,7,2155,9,320,350,110.0,0.384,0.1988,0.193,1.0043,0.0083,0.0143,0.0604,0.0219,0.0467,0.0011,0.0037,0.0004,0.001,0.0033,0.0022,0.0007,0.0071,0.0036,0.0001,0.0007,30012903,0.01,22,1,4198.0
2020-02-08,2020-02-08 01:28:46,Arm500,DOC 34028-2016,156.672,0,21,1,2,157.417,157.017,6.0,1561.0,0.4,2.0,9672.0,200,7,2155,9,320,350,110.0,0.384,0.1988,0.193,1.0043,0.0083,0.0143,0.0604,0.0219,0.0467,0.0011,0.0037,0.0004,0.001,0.0033,0.0022,0.0007,0.0071,0.0036,0.0001,0.0007,30013349,0.01,20,4,865.0
2020-02-08,2020-02-08 02:06:50,Arm500,DOC 34028-2016,156.672,0,22,1,2,157.417,157.017,3.0,1560.0,0.4,2.0,3956.0,200,7,2155,9,320,350,110.0,0.386,0.1981,0.1888,1.0168,0.009,0.0154,0.0579,0.0256,0.0506,0.001,0.0035,0.0004,0.001,0.0034,0.0025,0.0006,0.0062,0.0037,0.0,0.0012,30012909,0.02,23,5,6225.0
2020-02-08,2020-02-08 02:06:50,Arm500,DOC 34028-2016,156.672,0,22,1,2,157.417,157.017,3.0,1560.0,0.4,2.0,9699.0,200,7,2155,9,320,350,110.0,0.386,0.1981,0.1888,1.0168,0.009,0.0154,0.0579,0.0256,0.0506,0.001,0.0035,0.0004,0.001,0.0034,0.0025,0.0006,0.0062,0.0037,0.0,0.0012,30013349,0.02,20,4,838.0
2020-02-08,2020-02-08 02:06:50,Arm500,DOC 34028-2016,156.672,0,22,1,2,157.417,157.017,3.0,1560.0,0.4,2.0,9411.0,200,7,2155,9,320,350,110.0,0.386,0.1981,0.1888,1.0168,0.009,0.0154,0.0579,0.0256,0.0506,0.001,0.0035,0.0004,0.001,0.0034,0.0025,0.0006,0.0062,0.0037,0.0,0.0012,30012903,0.02,22,1,4171.0
2020-02-08,2020-02-08 02:06:50,Arm500,DOC 34028-2016,156.672,0,22,1,2,157.417,157.017,3.0,1560.0,0.4,2.0,3765.0,200,7,2155,9,320,350,110.0,0.386,0.1981,0.1888,1.0168,0.009,0.0154,0.0579,0.0256,0.0506,0.001,0.0035,0.0004,0.001,0.0034,0.0025,0.0006,0.0062,0.0037,0.0,0.0012,30012910,0.02,21,3,4431.0
2020-02-08,2020-02-08 02:06:50,Arm500,DOC 34028-2016,156.672,0,22,1,2,157.417,157.017,3.0,1560.0,0.4,2.0,9203.0,200,7,2155,9,320,350,110.0,0.386,0.1981,0.1888,1.0168,0.009,0.0154,0.0579,0.0256,0.0506,0.001,0.0035,0.0004,0.001,0.0034,0.0025,0.0006,0.0062,0.0037,0.0,0.0012,30012904,0.02,6,2,2168.0
2020-02-08,2020-02-08 02:06:50,Arm500,DOC 34028-2016,156.672,0,22,1,2,157.417,157.017,3.0,1560.0,0.4,2.0,4270.0,200,7,2155,9,320,350,110.0,0.386,0.1981,0.1888,1.0168,0.009,0.0154,0.0579,0.0256,0.0506,0.001,0.0035,0.0004,0.001,0.0034,0.0025,0.0006,0.0062,0.0037,0.0,0.0012,30013353,0.02,4,6,8736.0
2020-02-08,2020-02-08 02:45:57,Arm500,DOC 34028-2016,159.744,0,23,1,2,160.496,160.096,1.0,1561.0,0.4,2.0,9436.0,200,7,2155,9,320,350,110.0,0.376,0.191,0.2004,1.015,0.0088,0.0181,0.0508,0.0172,0.0422,0.0009,0.0032,0.0004,0.001,0.0034,0.002,0.0005,0.0068,0.0037,0.0,0.0016,30012903,0.02,22,1,4146.0
2020-02-08,2020-02-08 02:45:57,Arm500,DOC 34028-2016,159.744,0,23,1,2,160.496,160.096,1.0,1561.0,0.4,2.0,9231.0,200,7,2155,9,320,350,110.0,0.376,0.191,0.2004,1.015,0.0088,0.0181,0.0508,0.0172,0.0422,0.0009,0.0032,0.0004,0.001,0.0034,0.002,0.0005,0.0068,0.0037,0.0,0.0016,30012904,0.02,6,2,2140.0
2020-02-08,2020-02-08 02:45:57,Arm500,DOC 34028-2016,159.744,0,23,1,2,160.496,160.096,1.0,1561.0,0.4,2.0,3983.0,200,7,2155,9,320,350,110.0,0.376,0.191,0.2004,1.015,0.0088,0.0181,0.0508,0.0172,0.0422,0.0009,0.0032,0.0004,0.001,0.0034,0.002,0.0005,0.0068,0.0037,0.0,0.0016,30012909,0.02,23,5,6198.0
2020-02-08,2020-02-08 02:45:57,Arm500,DOC 34028-2016,159.744,0,23,1,2,160.496,160.096,1.0,1561.0,0.4,2.0,3793.0,200,7,2155,9,320,350,110.0,0.376,0.191,0.2004,1.015,0.0088,0.0181,0.0508,0.0172,0.0422,0.0009,0.0032,0.0004,0.001,0.0034,0.002,0.0005,0.0068,0.0037,0.0,0.0016,30012910,0.02,21,3,4403.0
2020-02-08,2020-02-08 02:45:57,Arm500,DOC 34028-2016,159.744,0,23,1,2,160.496,160.096,1.0,1561.0,0.4,2.0,9724.0,200,7,2155,9,320,350,110.0,0.376,0.191,0.2004,1.015,0.0088,0.0181,0.0508,0.0172,0.0422,0.0009,0.0032,0.0004,0.001,0.0034,0.002,0.0005,0.0068,0.0037,0.0,0.0016,30013349,0.02,20,4,813.0
2020-02-08,2020-02-08 02:45:57,Arm500,DOC 34028-2016,159.744,0,23,1,2,160.496,160.096,1.0,1561.0,0.4,2.0,4297.0,200,7,2155,9,320,350,110.0,0.376,0.191,0.2004,1.015,0.0088,0.0181,0.0508,0.0172,0.0422,0.0009,0.0032,0.0004,0.001,0.0034,0.002,0.0005,0.0068,0.0037,0.0,0.0016,30013353,0.02,4,6,8709.0
2020-02-08,2020-02-08 03:26:48,Arm500,DOC 34028-2016,165.888,0,24,1,2,166.653,166.253,12.0,1567.0,0.4,2.0,4011.0,200,7,2155,9,320,350,110.0,0.381,0.1949,0.1879,1.0093,0.0088,0.0158,0.0548,0.0235,0.0594,0.001,0.0035,0.0004,0.001,0.0034,0.002,0.0009,0.0063,0.0037,0.0001,0.0018,30012909,0.02,23,5,6170.0
2020-02-08,2020-02-08 03:26:48,Arm500,DOC 34028-2016,165.888,0,24,1,2,166.653,166.253,12.0,1567.0,0.4,2.0,9751.0,200,7,2155,9,320,350,110.0,0.381,0.1949,0.1879,1.0093,0.0088,0.0158,0.0548,0.0235,0.0594,0.001,0.0035,0.0004,0.001,0.0034,0.002,0.0009,0.0063,0.0037,0.0001,0.0018,30013349,0.02,20,4,786.0
2020-02-08,2020-02-08 03:26:48,Arm500,DOC 34028-2016,165.888,0,24,1,2,166.653,166.253,12.0,1567.0,0.4,2.0,4325.0,200,7,2155,9,320,350,110.0,0.381,0.1949,0.1879,1.0093,0.0088,0.0158,0.0548,0.0235,0.0594,0.001,0.0035,0.0004,0.001,0.0034,0.002,0.0009,0.0063,0.0037,0.0001,0.0018,30013353,0.02,4,6,8681.0
2020-02-08,2020-02-08 03:26:48,Arm500,DOC 34028-2016,165.888,0,24,1,2,166.653,166.253,12.0,1567.0,0.4,2.0,3821.0,200,7,2155,9,320,350,110.0,0.381,0.1949,0.1879,1.0093,0.0088,0.0158,0.0548,0.0235,0.0594,0.001,0.0035,0.0004,0.001,0.0034,0.002,0.0009,0.0063,0.0037,0.0001,0.0018,30012910,0.02,21,3,4375.0
2020-02-08,2020-02-08 03:26:48,Arm500,DOC 34028-2016,165.888,0,24,1,2,166.653,166.253,12.0,1567.0,0.4,2.0,9258.0,200,7,2155,9,320,350,110.0,0.381,0.1949,0.1879,1.0093,0.0088,0.0158,0.0548,0.0235,0.0594,0.001,0.0035,0.0004,0.001,0.0034,0.002,0.0009,0.0063,0.0037,0.0001,0.0018,30012904,0.02,6,2,2113.0
2020-02-08,2020-02-08 03:26:48,Arm500,DOC 34028-2016,165.888,0,24,1,2,166.653,166.253,12.0,1567.0,0.4,2.0,9463.0,200,7,2155,9,320,350,110.0,0.381,0.1949,0.1879,1.0093,0.0088,0.0158,0.0548,0.0235,0.0594,0.001,0.0035,0.0004,0.001,0.0034,0.002,0.0009,0.0063,0.0037,0.0001,0.0018,30012903,0.02,22,1,4119.0
2020-02-08,2020-02-08 04:05:21,Arm500,DOC 34028-2016,153.6,0,25,1,2,154.338,153.938,4.0,1561.0,0.4,2.0,4352.0,200,7,2155,9,320,350,110.0,0.369,0.1851,0.2038,1.001,0.0069,0.0148,0.0561,0.0253,0.047,0.0012,0.0035,0.0005,0.0011,0.0034,0.0025,0.0009,0.0072,0.0037,0.0001,0.0078,30013353,0.01,4,6,8654.0
2020-02-08,2020-02-08 04:05:21,Arm500,DOC 34028-2016,153.6,0,25,1,2,154.338,153.938,4.0,1561.0,0.4,2.0,3845.0,200,7,2155,9,320,350,110.0,0.369,0.1851,0.2038,1.001,0.0069,0.0148,0.0561,0.0253,0.047,0.0012,0.0035,0.0005,0.0011,0.0034,0.0025,0.0009,0.0072,0.0037,0.0001,0.0078,30012910,0.01,21,3,4351.0
2020-02-08,2020-02-08 04:05:21,Arm500,DOC 34028-2016,153.6,0,25,1,2,154.338,153.938,4.0,1561.0,0.4,2.0,9776.0,200,7,2155,9,320,350,110.0,0.369,0.1851,0.2038,1.001,0.0069,0.0148,0.0561,0.0253,0.047,0.0012,0.0035,0.0005,0.0011,0.0034,0.0025,0.0009,0.0072,0.0037,0.0001,0.0078,30013349,0.01,20,4,761.0
2020-02-08,2020-02-08 04:05:21,Arm500,DOC 34028-2016,153.6,0,25,1,2,154.338,153.938,4.0,1561.0,0.4,2.0,9488.0,200,7,2155,9,320,350,110.0,0.369,0.1851,0.2038,1.001,0.0069,0.0148,0.0561,0.0253,0.047,0.0012,0.0035,0.0005,0.0011,0.0034,0.0025,0.0009,0.0072,0.0037,0.0001,0.0078,30012903,0.01,22,1,4094.0
2020-02-08,2020-02-08 04:05:21,Arm500,DOC 34028-2016,153.6,0,25,1,2,154.338,153.938,4.0,1561.0,0.4,2.0,9283.0,200,7,2155,9,320,350,110.0,0.369,0.1851,0.2038,1.001,0.0069,0.0148,0.0561,0.0253,0.047,0.0012,0.0035,0.0005,0.0011,0.0034,0.0025,0.0009,0.0072,0.0037,0.0001,0.0078,30012904,0.01,6,2,2088.0
2020-02-08,2020-02-08 04:05:21,Arm500,DOC 34028-2016,153.6,0,25,1,2,154.338,153.938,4.0,1561.0,0.4,2.0,4039.0,200,7,2155,9,320,350,110.0,0.369,0.1851,0.2038,1.001,0.0069,0.0148,0.0561,0.0253,0.047,0.0012,0.0035,0.0005,0.0011,0.0034,0.0025,0.0009,0.0072,0.0037,0.0001,0.0078,30012909,0.01,23,5,6142.0
2020-02-08,2020-02-08 04:44:05,Arm500,DOC 34028-2016,165.888,0,26,1,2,166.653,166.253,6.0,1558.0,0.4,2.0,4380.0,200,7,2155,9,320,350,110.0,0.369,0.1847,0.1883,1.0069,0.0069,0.0143,0.057,0.0204,0.0426,0.001,0.0036,0.0004,0.001,0.0033,0.0019,0.0008,0.0058,0.0036,0.0001,0.0032,30013353,0.01,4,6,8626.0
2020-02-08,2020-02-08 04:44:05,Arm500,DOC 34028-2016,165.888,0,26,1,2,166.653,166.253,6.0,1558.0,0.4,2.0,9311.0,200,7,2155,9,320,350,110.0,0.369,0.1847,0.1883,1.0069,0.0069,0.0143,0.057,0.0204,0.0426,0.001,0.0036,0.0004,0.001,0.0033,0.0019,0.0008,0.0058,0.0036,0.0001,0.0032,30012904,0.01,6,2,2060.0
2020-02-08,2020-02-08 04:44:05,Arm500,DOC 34028-2016,165.888,0,26,1,2,166.653,166.253,6.0,1558.0,0.4,2.0,9516.0,200,7,2155,9,320,350,110.0,0.369,0.1847,0.1883,1.0069,0.0069,0.0143,0.057,0.0204,0.0426,0.001,0.0036,0.0004,0.001,0.0033,0.0019,0.0008,0.0058,0.0036,0.0001,0.0032,30012903,0.01,22,1,4066.0
2020-02-08,2020-02-08 04:44:05,Arm500,DOC 34028-2016,165.888,0,26,1,2,166.653,166.253,6.0,1558.0,0.4,2.0,4066.0,200,7,2155,9,320,350,110.0,0.369,0.1847,0.1883,1.0069,0.0069,0.0143,0.057,0.0204,0.0426,0.001,0.0036,0.0004,0.001,0.0033,0.0019,0.0008,0.0058,0.0036,0.0001,0.0032,30012909,0.01,23,5,6115.0
2020-02-08,2020-02-08 04:44:05,Arm500,DOC 34028-2016,165.888,0,26,1,2,166.653,166.253,6.0,1558.0,0.4,2.0,3873.0,200,7,2155,9,320,350,110.0,0.369,0.1847,0.1883,1.0069,0.0069,0.0143,0.057,0.0204,0.0426,0.001,0.0036,0.0004,0.001,0.0033,0.0019,0.0008,0.0058,0.0036,0.0001,0.0032,30012910,0.01,21,3,4323.0
2020-02-08,2020-02-08 04:44:05,Arm500,DOC 34028-2016,165.888,0,26,1,2,166.653,166.253,6.0,1558.0,0.4,2.0,9804.0,200,7,2155,9,320,350,110.0,0.369,0.1847,0.1883,1.0069,0.0069,0.0143,0.057,0.0204,0.0426,0.001,0.0036,0.0004,0.001,0.0033,0.0019,0.0008,0.0058,0.0036,0.0001,0.0032,30013349,0.01,20,4,733.0
2020-02-08,2020-02-08 05:19:38,Arm500,DOC 34028-2016,153.6,0,27,1,2,154.338,153.938,3.0,1559.0,0.4,2.0,4091.0,200,7,2155,9,320,350,110.0,0.382,0.1981,0.2013,1.004,0.0059,0.0143,0.0551,0.0168,0.0416,0.0009,0.0029,0.0003,0.0011,0.0032,0.0024,0.0011,0.0058,0.0036,0.0001,0.0018,30012909,0.01,23,5,6090.0
2020-02-08,2020-02-08 05:19:38,Arm500,DOC 34028-2016,153.6,0,27,1,2,154.338,153.938,3.0,1559.0,0.4,2.0,9338.0,200,7,2155,9,320,350,110.0,0.382,0.1981,0.2013,1.004,0.0059,0.0143,0.0551,0.0168,0.0416,0.0009,0.0029,0.0003,0.0011,0.0032,0.0024,0.0011,0.0058,0.0036,0.0001,0.0018,30012904,0.01,6,2,2033.0
2020-02-08,2020-02-08 05:19:38,Arm500,DOC 34028-2016,153.6,0,27,1,2,154.338,153.938,3.0,1559.0,0.4,2.0,3897.0,200,7,2155,9,320,350,110.0,0.382,0.1981,0.2013,1.004,0.0059,0.0143,0.0551,0.0168,0.0416,0.0009,0.0029,0.0003,0.0011,0.0032,0.0024,0.0011,0.0058,0.0036,0.0001,0.0018,30012910,0.01,21,3,4299.0
2020-02-08,2020-02-08 05:19:38,Arm500,DOC 34028-2016,153.6,0,27,1,2,154.338,153.938,3.0,1559.0,0.4,2.0,9828.0,200,7,2155,9,320,350,110.0,0.382,0.1981,0.2013,1.004,0.0059,0.0143,0.0551,0.0168,0.0416,0.0009,0.0029,0.0003,0.0011,0.0032,0.0024,0.0011,0.0058,0.0036,0.0001,0.0018,30013349,0.01,20,4,709.0
2020-02-08,2020-02-08 05:19:38,Arm500,DOC 34028-2016,153.6,0,27,1,2,154.338,153.938,3.0,1559.0,0.4,2.0,4408.0,200,7,2155,9,320,350,110.0,0.382,0.1981,0.2013,1.004,0.0059,0.0143,0.0551,0.0168,0.0416,0.0009,0.0029,0.0003,0.0011,0.0032,0.0024,0.0011,0.0058,0.0036,0.0001,0.0018,30013353,0.01,4,6,8598.0
2020-02-08,2020-02-08 05:19:38,Arm500,DOC 34028-2016,153.6,0,27,1,2,154.338,153.938,3.0,1559.0,0.4,2.0,9540.0,200,7,2155,9,320,350,110.0,0.382,0.1981,0.2013,1.004,0.0059,0.0143,0.0551,0.0168,0.0416,0.0009,0.0029,0.0003,0.0011,0.0032,0.0024,0.0011,0.0058,0.0036,0.0001,0.0018,30012903,0.01,22,1,4042.0
2020-02-08,2020-02-08 06:01:07,Arm500,DOC 34028-2016,162.816,0,28,1,2,163.575,163.175,1.0,1562.0,0.4,2.0,9568.0,200,7,2155,9,320,350,110.0,0.391,0.2036,0.2027,1.0243,0.0061,0.0169,0.0551,0.0184,0.0421,0.001,0.0028,0.0004,0.0012,0.0034,0.0023,0.0009,0.0068,0.0037,0.0001,0.0023,30012903,0.01,22,1,4014.0
2020-02-08,2020-02-08 06:01:07,Arm500,DOC 34028-2016,162.816,0,28,1,2,163.575,163.175,1.0,1562.0,0.4,2.0,4435.0,200,7,2155,9,320,350,110.0,0.391,0.2036,0.2027,1.0243,0.0061,0.0169,0.0551,0.0184,0.0421,0.001,0.0028,0.0004,0.0012,0.0034,0.0023,0.0009,0.0068,0.0037,0.0001,0.0023,30013353,0.01,4,6,8571.0
2020-02-08,2020-02-08 06:01:07,Arm500,DOC 34028-2016,162.816,0,28,1,2,163.575,163.175,1.0,1562.0,0.4,2.0,3925.0,200,7,2155,9,320,350,110.0,0.391,0.2036,0.2027,1.0243,0.0061,0.0169,0.0551,0.0184,0.0421,0.001,0.0028,0.0004,0.0012,0.0034,0.0023,0.0009,0.0068,0.0037,0.0001,0.0023,30012910,0.01,21,3,4271.0
2020-02-08,2020-02-08 06:01:07,Arm500,DOC 34028-2016,162.816,0,28,1,2,163.575,163.175,1.0,1562.0,0.4,2.0,9856.0,200,7,2155,9,320,350,110.0,0.391,0.2036,0.2027,1.0243,0.0061,0.0169,0.0551,0.0184,0.0421,0.001,0.0028,0.0004,0.0012,0.0034,0.0023,0.0009,0.0068,0.0037,0.0001,0.0023,30013349,0.01,20,4,681.0
2020-02-08,2020-02-08 06:01:07,Arm500,DOC 34028-2016,162.816,0,28,1,2,163.575,163.175,1.0,1562.0,0.4,2.0,9363.0,200,7,2155,9,320,350,110.0,0.391,0.2036,0.2027,1.0243,0.0061,0.0169,0.0551,0.0184,0.0421,0.001,0.0028,0.0004,0.0012,0.0034,0.0023,0.0009,0.0068,0.0037,0.0001,0.0023,30012904,0.01,6,2,2008.0
2020-02-08,2020-02-08 06:01:07,Arm500,DOC 34028-2016,162.816,0,28,1,2,163.575,163.175,1.0,1562.0,0.4,2.0,4118.0,200,7,2155,9,320,350,110.0,0.391,0.2036,0.2027,1.0243,0.0061,0.0169,0.0551,0.0184,0.0421,0.001,0.0028,0.0004,0.0012,0.0034,0.0023,0.0009,0.0068,0.0037,0.0001,0.0023,30012909,0.01,23,5,6063.0
2020-02-08,2020-02-08 06:45:40,Arm500,DOC 34028-2016,159.744,0,29,1,2,160.496,160.096,12.0,1559.0,0.4,2.0,4463.0,200,7,2155,9,320,350,110.0,0.39,0.2027,0.1927,1.0123,0.0073,0.0158,0.0636,0.024,0.0399,0.001,0.0042,0.0004,0.0011,0.0033,0.0022,0.0008,0.0058,0.0036,0.0001,0.0011,30013353,0.01,4,6,8543.0
2020-02-08,2020-02-08 06:45:40,Arm500,DOC 34028-2016,159.744,0,29,1,2,160.496,160.096,12.0,1559.0,0.4,2.0,9880.0,200,7,2155,9,320,350,110.0,0.39,0.2027,0.1927,1.0123,0.0073,0.0158,0.0636,0.024,0.0399,0.001,0.0042,0.0004,0.0011,0.0033,0.0022,0.0008,0.0058,0.0036,0.0001,0.0011,30013349,0.01,20,4,657.0
2020-02-08,2020-02-08 06:45:40,Arm500,DOC 34028-2016,159.744,0,29,1,2,160.496,160.096,12.0,1559.0,0.4,2.0,9390.0,200,7,2155,9,320,350,110.0,0.39,0.2027,0.1927,1.0123,0.0073,0.0158,0.0636,0.024,0.0399,0.001,0.0042,0.0004,0.0011,0.0033,0.0022,0.0008,0.0058,0.0036,0.0001,0.0011,30012904,0.01,6,2,1981.0
2020-02-08,2020-02-08 06:45:40,Arm500,DOC 34028-2016,159.744,0,29,1,2,160.496,160.096,12.0,1559.0,0.4,2.0,3953.0,200,7,2155,9,320,350,110.0,0.39,0.2027,0.1927,1.0123,0.0073,0.0158,0.0636,0.024,0.0399,0.001,0.0042,0.0004,0.0011,0.0033,0.0022,0.0008,0.0058,0.0036,0.0001,0.0011,30012910,0.01,21,3,4243.0
2020-02-08,2020-02-08 06:45:40,Arm500,DOC 34028-2016,159.744,0,29,1,2,160.496,160.096,12.0,1559.0,0.4,2.0,4146.0,200,7,2155,9,320,350,110.0,0.39,0.2027,0.1927,1.0123,0.0073,0.0158,0.0636,0.024,0.0399,0.001,0.0042,0.0004,0.0011,0.0033,0.0022,0.0008,0.0058,0.0036,0.0001,0.0011,30012909,0.01,23,5,6035.0
2020-02-08,2020-02-08 06:45:40,Arm500,DOC 34028-2016,159.744,0,29,1,2,160.496,160.096,12.0,1559.0,0.4,2.0,9592.0,200,7,2155,9,320,350,110.0,0.39,0.2027,0.1927,1.0123,0.0073,0.0158,0.0636,0.024,0.0399,0.001,0.0042,0.0004,0.0011,0.0033,0.0022,0.0008,0.0058,0.0036,0.0001,0.0011,30012903,0.01,22,1,3990.0
2020-02-08,2020-02-08 07:19:21,Arm500,DOC 34028-2016,162.816,0,30,1,2,163.575,163.175,4.0,1559.0,0.4,2.0,9908.0,200,13,2155,9,320,350,110.0,0.39,0.2028,0.1899,1.0149,0.0098,0.0142,0.0566,0.0212,0.052,0.0009,0.0038,0.0004,0.001,0.0031,0.0024,0.0006,0.0071,0.0035,0.0,0.0026,30013349,0.01,20,4,629.0
2020-02-08,2020-02-08 07:19:21,Arm500,DOC 34028-2016,162.816,0,30,1,2,163.575,163.175,4.0,1559.0,0.4,2.0,3977.0,200,13,2155,9,320,350,110.0,0.39,0.2028,0.1899,1.0149,0.0098,0.0142,0.0566,0.0212,0.052,0.0009,0.0038,0.0004,0.001,0.0031,0.0024,0.0006,0.0071,0.0035,0.0,0.0026,30012910,0.01,21,3,4219.0
2020-02-08,2020-02-08 07:19:21,Arm500,DOC 34028-2016,162.816,0,30,1,2,163.575,163.175,4.0,1559.0,0.4,2.0,9620.0,200,13,2155,9,320,350,110.0,0.39,0.2028,0.1899,1.0149,0.0098,0.0142,0.0566,0.0212,0.052,0.0009,0.0038,0.0004,0.001,0.0031,0.0024,0.0006,0.0071,0.0035,0.0,0.0026,30012903,0.01,22,1,3962.0
2020-02-08,2020-02-08 07:19:21,Arm500,DOC 34028-2016,162.816,0,30,1,2,163.575,163.175,4.0,1559.0,0.4,2.0,4174.0,200,13,2155,9,320,350,110.0,0.39,0.2028,0.1899,1.0149,0.0098,0.0142,0.0566,0.0212,0.052,0.0009,0.0038,0.0004,0.001,0.0031,0.0024,0.0006,0.0071,0.0035,0.0,0.0026,30012909,0.01,23,5,6007.0
2020-02-08,2020-02-08 07:19:21,Arm500,DOC 34028-2016,162.816,0,30,1,2,163.575,163.175,4.0,1559.0,0.4,2.0,4490.0,200,13,2155,9,320,350,110.0,0.39,0.2028,0.1899,1.0149,0.0098,0.0142,0.0566,0.0212,0.052,0.0009,0.0038,0.0004,0.001,0.0031,0.0024,0.0006,0.0071,0.0035,0.0,0.0026,30013353,0.01,4,6,8516.0
2020-02-08,2020-02-08 07:19:21,Arm500,DOC 34028-2016,162.816,0,30,1,2,163.575,163.175,4.0,1559.0,0.4,2.0,9418.0,200,13,2155,9,320,350,110.0,0.39,0.2028,0.1899,1.0149,0.0098,0.0142,0.0566,0.0212,0.052,0.0009,0.0038,0.0004,0.001,0.0031,0.0024,0.0006,0.0071,0.0035,0.0,0.0026,30012904,0.01,6,2,1953.0
2020-02-08,2020-02-08 07:56:16,Arm500,DOC 34028-2016,159.744,0,31,1,2,160.496,160.096,6.0,1560.0,0.4,2.0,9645.0,200,13,2155,9,320,350,110.0,0.393,0.208,0.1879,1.0187,0.0087,0.0157,0.0509,0.0173,0.0382,0.0009,0.0028,0.0004,0.0011,0.0033,0.002,0.0009,0.0065,0.0038,0.0,0.0029,30012903,0.01,22,1,3937.0
2020-02-08,2020-02-08 07:56:16,Arm500,DOC 34028-2016,159.744,0,31,1,2,160.496,160.096,6.0,1560.0,0.4,2.0,9936.0,200,13,2155,9,320,350,110.0,0.393,0.208,0.1879,1.0187,0.0087,0.0157,0.0509,0.0173,0.0382,0.0009,0.0028,0.0004,0.0011,0.0033,0.002,0.0009,0.0065,0.0038,0.0,0.0029,30013349,0.01,20,4,601.0
2020-02-08,2020-02-08 07:56:16,Arm500,DOC 34028-2016,159.744,0,31,1,2,160.496,160.096,6.0,1560.0,0.4,2.0,9443.0,200,13,2155,9,320,350,110.0,0.393,0.208,0.1879,1.0187,0.0087,0.0157,0.0509,0.0173,0.0382,0.0009,0.0028,0.0004,0.0011,0.0033,0.002,0.0009,0.0065,0.0038,0.0,0.0029,30012904,0.01,6,2,1928.0
2020-02-08,2020-02-08 07:56:16,Arm500,DOC 34028-2016,159.744,0,31,1,2,160.496,160.096,6.0,1560.0,0.4,2.0,4518.0,200,13,2155,9,320,350,110.0,0.393,0.208,0.1879,1.0187,0.0087,0.0157,0.0509,0.0173,0.0382,0.0009,0.0028,0.0004,0.0011,0.0033,0.002,0.0009,0.0065,0.0038,0.0,0.0029,30013353,0.01,4,6,8488.0
2020-02-08,2020-02-08 07:56:16,Arm500,DOC 34028-2016,159.744,0,31,1,2,160.496,160.096,6.0,1560.0,0.4,2.0,4005.0,200,13,2155,9,320,350,110.0,0.393,0.208,0.1879,1.0187,0.0087,0.0157,0.0509,0.0173,0.0382,0.0009,0.0028,0.0004,0.0011,0.0033,0.002,0.0009,0.0065,0.0038,0.0,0.0029,30012910,0.01,21,3,4191.0
2020-02-08,2020-02-08 07:56:16,Arm500,DOC 34028-2016,159.744,0,31,1,2,160.496,160.096,6.0,1560.0,0.4,2.0,4201.0,200,13,2155,9,320,350,110.0,0.393,0.208,0.1879,1.0187,0.0087,0.0157,0.0509,0.0173,0.0382,0.0009,0.0028,0.0004,0.0011,0.0033,0.002,0.0009,0.0065,0.0038,0.0,0.0029,30012909,0.01,23,5,5980.0
2020-02-08,2020-02-08 08:31:58,Arm500,DOC 34028-2016,159.744,0,32,1,2,160.496,160.096,3.0,1559.0,0.4,2.0,9672.0,200,13,2155,9,320,350,110.0,0.384,0.1977,0.1927,1.0095,0.011,0.0193,0.0611,0.0185,0.0416,0.0009,0.0039,0.0005,0.001,0.0035,0.0019,0.0006,0.0057,0.0036,0.0001,0.0019,30012903,0.03,22,1,3910.0
2020-02-08,2020-02-08 08:31:58,Arm500,DOC 34028-2016,159.744,0,32,1,2,160.496,160.096,3.0,1559.0,0.4,2.0,9470.0,200,13,2155,9,320,350,110.0,0.384,0.1977,0.1927,1.0095,0.011,0.0193,0.0611,0.0185,0.0416,0.0009,0.0039,0.0005,0.001,0.0035,0.0019,0.0006,0.0057,0.0036,0.0001,0.0019,30012904,0.03,6,2,1901.0
2020-02-08,2020-02-08 08:31:58,Arm500,DOC 34028-2016,159.744,0,32,1,2,160.496,160.096,3.0,1559.0,0.4,2.0,4029.0,200,13,2155,9,320,350,110.0,0.384,0.1977,0.1927,1.0095,0.011,0.0193,0.0611,0.0185,0.0416,0.0009,0.0039,0.0005,0.001,0.0035,0.0019,0.0006,0.0057,0.0036,0.0001,0.0019,30012910,0.03,21,3,4167.0
2020-02-08,2020-02-08 08:31:58,Arm500,DOC 34028-2016,159.744,0,32,1,2,160.496,160.096,3.0,1559.0,0.4,2.0,9960.0,200,13,2155,9,320,350,110.0,0.384,0.1977,0.1927,1.0095,0.011,0.0193,0.0611,0.0185,0.0416,0.0009,0.0039,0.0005,0.001,0.0035,0.0019,0.0006,0.0057,0.0036,0.0001,0.0019,30013349,0.03,20,4,577.0
2020-02-08,2020-02-08 08:31:58,Arm500,DOC 34028-2016,159.744,0,32,1,2,160.496,160.096,3.0,1559.0,0.4,2.0,4546.0,200,13,2155,9,320,350,110.0,0.384,0.1977,0.1927,1.0095,0.011,0.0193,0.0611,0.0185,0.0416,0.0009,0.0039,0.0005,0.001,0.0035,0.0019,0.0006,0.0057,0.0036,0.0001,0.0019,30013353,0.03,4,6,8460.0
2020-02-08,2020-02-08 08:31:58,Arm500,DOC 34028-2016,159.744,0,32,1,2,160.496,160.096,3.0,1559.0,0.4,2.0,4229.0,200,13,2155,9,320,350,110.0,0.384,0.1977,0.1927,1.0095,0.011,0.0193,0.0611,0.0185,0.0416,0.0009,0.0039,0.0005,0.001,0.0035,0.0019,0.0006,0.0057,0.0036,0.0001,0.0019,30012909,0.03,23,5,5952.0
2020-02-08,2020-02-08 09:09:33,Arm500,DOC 34028-2016,162.816,0,33,1,2,163.575,163.175,1.0,1562.0,0.4,2.0,9697.0,200,13,2155,9,320,350,110.0,0.37,0.1854,0.182,1.0096,0.0162,0.0277,0.0556,0.0207,0.0391,0.0009,0.0042,0.0004,0.0009,0.0036,0.002,0.0005,0.0074,0.0037,0.0001,0.0024,30012903,0.01,22,1,3885.0
2020-02-08,2020-02-08 09:09:33,Arm500,DOC 34028-2016,162.816,0,33,1,2,163.575,163.175,1.0,1562.0,0.4,2.0,4256.0,200,13,2155,9,320,350,110.0,0.37,0.1854,0.182,1.0096,0.0162,0.0277,0.0556,0.0207,0.0391,0.0009,0.0042,0.0004,0.0009,0.0036,0.002,0.0005,0.0074,0.0037,0.0001,0.0024,30012909,0.01,23,5,5925.0
2020-02-08,2020-02-08 09:09:33,Arm500,DOC 34028-2016,162.816,0,33,1,2,163.575,163.175,1.0,1562.0,0.4,2.0,4057.0,200,13,2155,9,320,350,110.0,0.37,0.1854,0.182,1.0096,0.0162,0.0277,0.0556,0.0207,0.0391,0.0009,0.0042,0.0004,0.0009,0.0036,0.002,0.0005,0.0074,0.0037,0.0001,0.0024,30012910,0.01,21,3,4139.0
2020-02-08,2020-02-08 09:09:33,Arm500,DOC 34028-2016,162.816,0,33,1,2,163.575,163.175,1.0,1562.0,0.4,2.0,9498.0,200,13,2155,9,320,350,110.0,0.37,0.1854,0.182,1.0096,0.0162,0.0277,0.0556,0.0207,0.0391,0.0009,0.0042,0.0004,0.0009,0.0036,0.002,0.0005,0.0074,0.0037,0.0001,0.0024,30012904,0.01,6,2,1873.0
2020-02-08,2020-02-08 09:09:33,Arm500,DOC 34028-2016,162.816,0,33,1,2,163.575,163.175,1.0,1562.0,0.4,2.0,4573.0,200,13,2155,9,320,350,110.0,0.37,0.1854,0.182,1.0096,0.0162,0.0277,0.0556,0.0207,0.0391,0.0009,0.0042,0.0004,0.0009,0.0036,0.002,0.0005,0.0074,0.0037,0.0001,0.0024,30013353,0.01,4,6,8433.0
2020-02-08,2020-02-08 09:09:33,Arm500,DOC 34028-2016,162.816,0,33,1,2,163.575,163.175,1.0,1562.0,0.4,2.0,9988.0,200,13,2155,9,320,350,110.0,0.37,0.1854,0.182,1.0096,0.0162,0.0277,0.0556,0.0207,0.0391,0.0009,0.0042,0.0004,0.0009,0.0036,0.002,0.0005,0.0074,0.0037,0.0001,0.0024,30013349,0.01,20,4,549.0
2020-02-08,2020-02-08 09:53:04,Arm500,DOC 34028-2016,165.888,0,34,1,2,166.653,166.253,12.0,1558.0,0.4,2.0,9525.0,200,13,2155,9,320,350,110.0,0.365,0.1807,0.1931,1.0062,0.0115,0.022,0.0564,0.0184,0.0379,0.0009,0.0047,0.0004,0.001,0.0034,0.0026,0.0006,0.0075,0.0033,0.0,0.0007,30012904,0.03,6,2,1846.0
2020-02-08,2020-02-08 09:53:04,Arm500,DOC 34028-2016,165.888,0,34,1,2,166.653,166.253,12.0,1558.0,0.4,2.0,4601.0,200,13,2155,9,320,350,110.0,0.365,0.1807,0.1931,1.0062,0.0115,0.022,0.0564,0.0184,0.0379,0.0009,0.0047,0.0004,0.001,0.0034,0.0026,0.0006,0.0075,0.0033,0.0,0.0007,30013353,0.03,4,6,8405.0
2020-02-08,2020-02-08 09:53:04,Arm500,DOC 34028-2016,165.888,0,34,1,2,166.653,166.253,12.0,1558.0,0.4,2.0,10015.0,200,13,2155,9,320,350,110.0,0.365,0.1807,0.1931,1.0062,0.0115,0.022,0.0564,0.0184,0.0379,0.0009,0.0047,0.0004,0.001,0.0034,0.0026,0.0006,0.0075,0.0033,0.0,0.0007,30013349,0.03,20,4,522.0
2020-02-08,2020-02-08 09:53:04,Arm500,DOC 34028-2016,165.888,0,34,1,2,166.653,166.253,12.0,1558.0,0.4,2.0,4284.0,200,13,2155,9,320,350,110.0,0.365,0.1807,0.1931,1.0062,0.0115,0.022,0.0564,0.0184,0.0379,0.0009,0.0047,0.0004,0.001,0.0034,0.0026,0.0006,0.0075,0.0033,0.0,0.0007,30012909,0.03,23,5,5897.0
2020-02-08,2020-02-08 09:53:04,Arm500,DOC 34028-2016,165.888,0,34,1,2,166.653,166.253,12.0,1558.0,0.4,2.0,4085.0,200,13,2155,9,320,350,110.0,0.365,0.1807,0.1931,1.0062,0.0115,0.022,0.0564,0.0184,0.0379,0.0009,0.0047,0.0004,0.001,0.0034,0.0026,0.0006,0.0075,0.0033,0.0,0.0007,30012910,0.03,21,3,4111.0
2020-02-08,2020-02-08 09:53:04,Arm500,DOC 34028-2016,165.888,0,34,1,2,166.653,166.253,12.0,1558.0,0.4,2.0,9724.0,200,13,2155,9,320,350,110.0,0.365,0.1807,0.1931,1.0062,0.0115,0.022,0.0564,0.0184,0.0379,0.0009,0.0047,0.0004,0.001,0.0034,0.0026,0.0006,0.0075,0.0033,0.0,0.0007,30012903,0.03,22,1,3858.0
2020-02-08,2020-02-08 10:33:28,Arm500,DOC 34028-2016,165.888,0,35,1,2,166.653,166.253,4.0,1563.0,0.4,2.0,4628.0,200,13,2155,9,320,350,110.0,0.384,0.2039,0.1909,1.012,0.0079,0.0127,0.0429,0.0064,0.0157,0.0004,0.0021,0.0003,0.0011,0.0026,0.0022,0.0007,0.0067,0.0035,0.0,0.0027,30013353,0.01,4,6,8378.0
2020-02-08,2020-02-08 10:33:28,Arm500,DOC 34028-2016,165.888,0,35,1,2,166.653,166.253,4.0,1563.0,0.4,2.0,9752.0,200,13,2155,9,320,350,110.0,0.384,0.2039,0.1909,1.012,0.0079,0.0127,0.0429,0.0064,0.0157,0.0004,0.0021,0.0003,0.0011,0.0026,0.0022,0.0007,0.0067,0.0035,0.0,0.0027,30012903,0.01,22,1,3830.0
2020-02-08,2020-02-08 10:33:28,Arm500,DOC 34028-2016,165.888,0,35,1,2,166.653,166.253,4.0,1563.0,0.4,2.0,9553.0,200,13,2155,9,320,350,110.0,0.384,0.2039,0.1909,1.012,0.0079,0.0127,0.0429,0.0064,0.0157,0.0004,0.0021,0.0003,0.0011,0.0026,0.0022,0.0007,0.0067,0.0035,0.0,0.0027,30012904,0.01,6,2,1818.0
2020-02-08,2020-02-08 10:33:28,Arm500,DOC 34028-2016,165.888,0,35,1,2,166.653,166.253,4.0,1563.0,0.4,2.0,4312.0,200,13,2155,9,320,350,110.0,0.384,0.2039,0.1909,1.012,0.0079,0.0127,0.0429,0.0064,0.0157,0.0004,0.0021,0.0003,0.0011,0.0026,0.0022,0.0007,0.0067,0.0035,0.0,0.0027,30012909,0.01,23,5,5869.0
2020-02-08,2020-02-08 10:33:28,Arm500,DOC 34028-2016,165.888,0,35,1,2,166.653,166.253,4.0,1563.0,0.4,2.0,4112.0,200,13,2155,9,320,350,110.0,0.384,0.2039,0.1909,1.012,0.0079,0.0127,0.0429,0.0064,0.0157,0.0004,0.0021,0.0003,0.0011,0.0026,0.0022,0.0007,0.0067,0.0035,0.0,0.0027,30012910,0.01,21,3,4084.0
2020-02-08,2020-02-08 10:33:28,Arm500,DOC 34028-2016,165.888,0,35,1,2,166.653,166.253,4.0,1563.0,0.4,2.0,10043.0,200,13,2155,9,320,350,110.0,0.384,0.2039,0.1909,1.012,0.0079,0.0127,0.0429,0.0064,0.0157,0.0004,0.0021,0.0003,0.0011,0.0026,0.0022,0.0007,0.0067,0.0035,0.0,0.0027,30013349,0.01,20,4,494.0
2020-02-08,2020-02-08 11:13:39,Arm500,DOC 34028-2016,168.96,0,36,1,2,169.731,169.331,3.0,1564.0,0.4,2.0,10071.0,200,13,2155,9,320,350,110.0,0.371,0.1949,0.1866,1.0019,0.0058,0.0122,0.0381,0.0042,0.0115,0.0003,0.0012,0.0003,0.001,0.0024,0.0046,0.0007,0.0074,0.0034,0.0001,0.0013,30013349,0.03,20,4,466.0
2020-02-08,2020-02-08 11:13:39,Arm500,DOC 34028-2016,168.96,0,36,1,2,169.731,169.331,3.0,1564.0,0.4,2.0,9581.0,200,13,2155,9,320,350,110.0,0.371,0.1949,0.1866,1.0019,0.0058,0.0122,0.0381,0.0042,0.0115,0.0003,0.0012,0.0003,0.001,0.0024,0.0046,0.0007,0.0074,0.0034,0.0001,0.0013,30012904,0.03,6,2,1790.0
2020-02-08,2020-02-08 11:13:39,Arm500,DOC 34028-2016,168.96,0,36,1,2,169.731,169.331,3.0,1564.0,0.4,2.0,4140.0,200,13,2155,9,320,350,110.0,0.371,0.1949,0.1866,1.0019,0.0058,0.0122,0.0381,0.0042,0.0115,0.0003,0.0012,0.0003,0.001,0.0024,0.0046,0.0007,0.0074,0.0034,0.0001,0.0013,30012910,0.03,21,3,4056.0
2020-02-08,2020-02-08 11:13:39,Arm500,DOC 34028-2016,168.96,0,36,1,2,169.731,169.331,3.0,1564.0,0.4,2.0,4659.0,200,13,2155,9,320,350,110.0,0.371,0.1949,0.1866,1.0019,0.0058,0.0122,0.0381,0.0042,0.0115,0.0003,0.0012,0.0003,0.001,0.0024,0.0046,0.0007,0.0074,0.0034,0.0001,0.0013,30013353,0.03,4,6,8347.0
2020-02-08,2020-02-08 11:13:39,Arm500,DOC 34028-2016,168.96,0,36,1,2,169.731,169.331,3.0,1564.0,0.4,2.0,9780.0,200,13,2155,9,320,350,110.0,0.371,0.1949,0.1866,1.0019,0.0058,0.0122,0.0381,0.0042,0.0115,0.0003,0.0012,0.0003,0.001,0.0024,0.0046,0.0007,0.0074,0.0034,0.0001,0.0013,30012903,0.03,22,1,3802.0
2020-02-08,2020-02-08 11:13:39,Arm500,DOC 34028-2016,168.96,0,36,1,2,169.731,169.331,3.0,1564.0,0.4,2.0,4339.0,200,13,2155,9,320,350,110.0,0.371,0.1949,0.1866,1.0019,0.0058,0.0122,0.0381,0.0042,0.0115,0.0003,0.0012,0.0003,0.001,0.0024,0.0046,0.0007,0.0074,0.0034,0.0001,0.0013,30012909,0.03,23,5,5842.0
2020-02-08,2020-02-08 11:58:20,Arm500,DOC 34028-2016,165.888,0,37,1,2,166.653,166.253,1.0,1566.0,0.4,2.0,9608.0,200,13,2155,9,320,350,110.0,0.328,0.185,0.1848,0.7998,0.006,0.0143,0.0374,0.0054,0.0148,0.0003,0.0015,0.0003,0.001,0.0018,0.0022,0.001,0.007,0.0031,0.0001,0.0007,30012904,0.01,6,2,1763.0
2020-02-08,2020-02-08 11:58:20,Arm500,DOC 34028-2016,165.888,0,37,1,2,166.653,166.253,1.0,1566.0,0.4,2.0,4167.0,200,13,2155,9,320,350,110.0,0.328,0.185,0.1848,0.7998,0.006,0.0143,0.0374,0.0054,0.0148,0.0003,0.0015,0.0003,0.001,0.0018,0.0022,0.001,0.007,0.0031,0.0001,0.0007,30012910,0.01,21,3,4029.0
2020-02-08,2020-02-08 11:58:20,Arm500,DOC 34028-2016,165.888,0,37,1,2,166.653,166.253,1.0,1566.0,0.4,2.0,4367.0,200,13,2155,9,320,350,110.0,0.328,0.185,0.1848,0.7998,0.006,0.0143,0.0374,0.0054,0.0148,0.0003,0.0015,0.0003,0.001,0.0018,0.0022,0.001,0.007,0.0031,0.0001,0.0007,30012909,0.01,23,5,5814.0
2020-02-08,2020-02-08 11:58:20,Arm500,DOC 34028-2016,165.888,0,37,1,2,166.653,166.253,1.0,1566.0,0.4,2.0,9807.0,200,13,2155,9,320,350,110.0,0.328,0.185,0.1848,0.7998,0.006,0.0143,0.0374,0.0054,0.0148,0.0003,0.0015,0.0003,0.001,0.0018,0.0022,0.001,0.007,0.0031,0.0001,0.0007,30012903,0.01,22,1,3775.0
2020-02-08,2020-02-08 11:58:20,Arm500,DOC 34028-2016,165.888,0,37,1,2,166.653,166.253,1.0,1566.0,0.4,2.0,10098.0,200,13,2155,9,320,350,110.0,0.328,0.185,0.1848,0.7998,0.006,0.0143,0.0374,0.0054,0.0148,0.0003,0.0015,0.0003,0.001,0.0018,0.0022,0.001,0.007,0.0031,0.0001,0.0007,30013349,0.01,20,4,439.0
2020-02-08,2020-02-08 11:58:20,Arm500,DOC 34028-2016,165.888,0,37,1,2,166.653,166.253,1.0,1566.0,0.4,2.0,4687.0,200,13,2155,9,320,350,110.0,0.328,0.185,0.1848,0.7998,0.006,0.0143,0.0374,0.0054,0.0148,0.0003,0.0015,0.0003,0.001,0.0018,0.0022,0.001,0.007,0.0031,0.0001,0.0007,30013353,0.01,4,6,8319.0
