Repository: khw11044/Iron-CCM-RUL

# 연속 주조기의 RUL 데이터 분석

## RUL Dataset from Continuous Casting Machine

[캐글 페이지](https://www.kaggle.com/datasets/yuriykatser/rul-dataset-from-continuous-casting-machine)

## 도메인 설명 

연주공정: 연주공정은 철강산업에서 철 제품을 생산하는 공정중 하나로 연속주조의 줄임말이다. 액체상태의 용강을 주형에 넣어 고체가 되도록 식히는 과정이며 이 과정을 거쳐, 슬래브, 브룸, 빌렛의 반제품이 만들어진다.
주괴(鑄塊, ingot)란 상대적으로 순도가 높은 물질의 덩어리다. 보통 금속을 가공하기 좋게 주물로 뜬 것을 말한다.

____


연속 주조 기계(이하 'CCM')는 액체 상태의 철강을 주어진 단면의 고체 빌릿으로 변환하는 장치로, 이후 롤링 생산(예: 철근)이 이루어진다.

금형 슬리브는 CCM 금형의 가장 중요하고 빠르게 마모되는 부분이다. 슬리브는 둥근 형태나 프로파일 단면의 수냉식 구리 파이프이다. 용융 금속이 슬리브 벽과 접촉하면 결정화되며, 주괴의 기본 고체 껍질이 형성된다.

**슬리브 운영 중 주요 생산 문제**는 슬리브의 구리 파이프 표면에 결함이 생기고 내부 공간의 프로파일이 변형되어 열 조건이 방해받는 것이다. 이는 결과적으로 주괴의 품질에 영향을 미친다.

File: data/data_noNull.csv (part 6 of 73)
date,sample_time_continuous_caster,steel_type,doc_requirement,"workpiece_weight, tonn",workpiece_slice_geometry_150x150,cast_in_row,alloy_type_open,"alloy_speed, meter/minute","steel_weight_theoretical, tonn","steel_weight, tonn",grab1_num,"steel_temperature_grab1, Celsius deg.","metal_residue_grab1, tonn",grab2_num,"resistance, tonn","swing_frequency, amount/minute","crystallizer_movement, mm","water_consumption, liter/minute","water_temperature_delta, Celsius deg.","water_consumption_secondary_cooling_zone_num1, liter/minute","water_consumption_secondary_cooling_zone_num2, liter/minute","water_consumption_secondary_cooling_zone_num3, liter/minute","Ce, %","C, %","Si, %","Mn,%","S, %","P, %","Cr, %","Ni, %","Cu, %","As, %","Mo, %","Nb, %","Ti, %","V, %","Al, %","Ca, %","N, %","Pb, %","Mg, %","Zn, %",sleeve,"quantity, tonn",num_crystallizer,num_stream,RUL
2020-02-08,2020-02-08 12:40:25,Arm500,DOC 34028-2016,172.032,0,38,1,2,172.81,172.41,12.0,1566.0,0.4,2.0,10126.0,200,13,2155,9,320,350,110.0,0.317,0.1878,0.1849,0.703,0.0102,0.0196,0.0405,0.0113,0.03,0.0006,0.002,0.0003,0.0011,0.0022,0.0037,0.001,0.0061,0.0031,0.0001,0.0013,30013349,0.01,20,4,411.0
2020-02-08,2020-02-08 12:40:25,Arm500,DOC 34028-2016,172.032,0,38,1,2,172.81,172.41,12.0,1566.0,0.4,2.0,4717.0,200,13,2155,9,320,350,110.0,0.317,0.1878,0.1849,0.703,0.0102,0.0196,0.0405,0.0113,0.03,0.0006,0.002,0.0003,0.0011,0.0022,0.0037,0.001,0.0061,0.0031,0.0001,0.0013,30013353,0.01,4,6,8289.0
2020-02-08,2020-02-08 12:40:25,Arm500,DOC 34028-2016,172.032,0,38,1,2,172.81,172.41,12.0,1566.0,0.4,2.0,4394.0,200,13,2155,9,320,350,110.0,0.317,0.1878,0.1849,0.703,0.0102,0.0196,0.0405,0.0113,0.03,0.0006,0.002,0.0003,0.0011,0.0022,0.0037,0.001,0.0061,0.0031,0.0001,0.0013,30012909,0.01,23,5,5787.0
2020-02-08,2020-02-08 12:40:25,Arm500,DOC 34028-2016,172.032,0,38,1,2,172.81,172.41,12.0,1566.0,0.4,2.0,9835.0,200,13,2155,9,320,350,110.0,0.317,0.1878,0.1849,0.703,0.0102,0.0196,0.0405,0.0113,0.03,0.0006,0.002,0.0003,0.0011,0.0022,0.0037,0.001,0.0061,0.0031,0.0001,0.0013,30012903,0.01,22,1,3747.0
2020-02-08,2020-02-08 12:40:25,Arm500,DOC 34028-2016,172.032,0,38,1,2,172.81,172.41,12.0,1566.0,0.4,2.0,4195.0,200,13,2155,9,320,350,110.0,0.317,0.1878,0.1849,0.703,0.0102,0.0196,0.0405,0.0113,0.03,0.0006,0.002,0.0003,0.0011,0.0022,0.0037,0.001,0.0061,0.0031,0.0001,0.0013,30012910,0.01,21,3,4001.0
2020-02-08,2020-02-08 12:40:25,Arm500,DOC 34028-2016,172.032,0,38,1,2,172.81,172.41,12.0,1566.0,0.4,2.0,9639.0,200,13,2155,9,320,350,110.0,0.317,0.1878,0.1849,0.703,0.0102,0.0196,0.0405,0.0113,0.03,0.0006,0.002,0.0003,0.0011,0.0022,0.0037,0.001,0.0061,0.0031,0.0001,0.0013,30012904,0.01,6,2,1732.0
2020-02-08,2020-02-08 13:20:12,Arm500,DOC 34028-2016,159.744,0,39,1,2,160.496,160.096,4.0,1566.0,0.4,2.0,9664.0,200,13,2155,9,320,350,110.0,0.317,0.1862,0.1965,0.7067,0.009,0.0162,0.0433,0.0144,0.0348,0.001,0.0021,0.0003,0.0011,0.0024,0.0024,0.0009,0.0069,0.003,0.0001,0.0016,30012904,0.01,6,2,1707.0
2020-02-08,2020-02-08 13:20:12,Arm500,DOC 34028-2016,159.744,0,39,1,2,160.496,160.096,4.0,1566.0,0.4,2.0,10153.0,200,13,2155,9,320,350,110.0,0.317,0.1862,0.1965,0.7067,0.009,0.0162,0.0433,0.0144,0.0348,0.001,0.0021,0.0003,0.0011,0.0024,0.0024,0.0009,0.0069,0.003,0.0001,0.0016,30013349,0.01,20,4,384.0
2020-02-08,2020-02-08 13:20:12,Arm500,DOC 34028-2016,159.744,0,39,1,2,160.496,160.096,4.0,1566.0,0.4,2.0,4220.0,200,13,2155,9,320,350,110.0,0.317,0.1862,0.1965,0.7067,0.009,0.0162,0.0433,0.0144,0.0348,0.001,0.0021,0.0003,0.0011,0.0024,0.0024,0.0009,0.0069,0.003,0.0001,0.0016,30012910,0.01,21,3,3976.0
2020-02-08,2020-02-08 13:20:12,Arm500,DOC 34028-2016,159.744,0,39,1,2,160.496,160.096,4.0,1566.0,0.4,2.0,4745.0,200,13,2155,9,320,350,110.0,0.317,0.1862,0.1965,0.7067,0.009,0.0162,0.0433,0.0144,0.0348,0.001,0.0021,0.0003,0.0011,0.0024,0.0024,0.0009,0.0069,0.003,0.0001,0.0016,30013353,0.01,4,6,8261.0
2020-02-08,2020-02-08 13:20:12,Arm500,DOC 34028-2016,159.744,0,39,1,2,160.496,160.096,4.0,1566.0,0.4,2.0,9862.0,200,13,2155,9,320,350,110.0,0.317,0.1862,0.1965,0.7067,0.009,0.0162,0.0433,0.0144,0.0348,0.001,0.0021,0.0003,0.0011,0.0024,0.0024,0.0009,0.0069,0.003,0.0001,0.0016,30012903,0.01,22,1,3720.0
2020-02-08,2020-02-08 13:20:12,Arm500,DOC 34028-2016,159.744,0,39,1,2,160.496,160.096,4.0,1566.0,0.4,2.0,4422.0,200,13,2155,9,320,350,110.0,0.317,0.1862,0.1965,0.7067,0.009,0.0162,0.0433,0.0144,0.0348,0.001,0.0021,0.0003,0.0011,0.0024,0.0024,0.0009,0.0069,0.003,0.0001,0.0016,30012909,0.01,23,5,5759.0
2020-02-08,2020-02-08 14:04:37,Arm500,DOC 34028-2016,165.581,0,40,1,2,174.145,173.745,3.0,1569.0,0.4,2.0,4250.0,200,13,2155,9,320,350,120.0,0.327,0.1968,0.1824,0.6975,0.0069,0.0164,0.0458,0.0186,0.0368,0.0009,0.0023,0.0003,0.0011,0.0025,0.0031,0.0013,0.0071,0.0031,0.0001,0.0011,30012910,0.01,21,3,3946.0
2020-02-08,2020-02-08 14:04:37,Arm500,DOC 34028-2016,165.581,0,40,1,2,174.145,173.745,3.0,1569.0,0.4,2.0,9887.0,200,13,2155,9,320,350,120.0,0.327,0.1968,0.1824,0.6975,0.0069,0.0164,0.0458,0.0186,0.0368,0.0009,0.0023,0.0003,0.0011,0.0025,0.0031,0.0013,0.0071,0.0031,0.0001,0.0011,30012903,0.01,22,1,3695.0
2020-02-08,2020-02-08 14:04:37,Arm500,DOC 34028-2016,165.581,0,40,1,2,174.145,173.745,3.0,1569.0,0.4,2.0,10181.0,200,13,2155,9,320,350,120.0,0.327,0.1968,0.1824,0.6975,0.0069,0.0164,0.0458,0.0186,0.0368,0.0009,0.0023,0.0003,0.0011,0.0025,0.0031,0.0013,0.0071,0.0031,0.0001,0.0011,30012909,0.01,23,5,0.0
2020-02-08,2020-02-08 14:04:37,Arm500,DOC 34028-2016,165.581,0,40,1,2,174.145,173.745,3.0,1569.0,0.4,2.0,9691.0,200,13,2155,9,320,350,120.0,0.327,0.1968,0.1824,0.6975,0.0069,0.0164,0.0458,0.0186,0.0368,0.0009,0.0023,0.0003,0.0011,0.0025,0.0031,0.0013,0.0071,0.0031,0.0001,0.0011,30012904,0.01,6,2,1680.0
2020-02-08,2020-02-08 14:04:37,Arm500,DOC 34028-2016,165.581,0,40,1,2,174.145,173.745,3.0,1569.0,0.4,2.0,4450.0,200,13,2155,9,320,350,120.0,0.327,0.1968,0.1824,0.6975,0.0069,0.0164,0.0458,0.0186,0.0368,0.0009,0.0023,0.0003,0.0011,0.0025,0.0031,0.0013,0.0071,0.0031,0.0001,0.0011,30013349,0.01,20,4,6087.0
2020-02-08,2020-02-08 14:04:37,Arm500,DOC 34028-2016,165.581,0,40,1,2,174.145,173.745,3.0,1569.0,0.4,2.0,4773.0,200,13,2155,9,320,350,120.0,0.327,0.1968,0.1824,0.6975,0.0069,0.0164,0.0458,0.0186,0.0368,0.0009,0.0023,0.0003,0.0011,0.0025,0.0031,0.0013,0.0071,0.0031,0.0001,0.0011,30013353,0.01,4,6,8233.0
2020-02-08,2020-02-08 15:52:14,Arm500,DOC 34028-2016,153.6,0,1,1,2,155.238,154.838,1.0,1580.0,0.4,3.0,4281.0,200,13,2155,9,320,350,110.0,0.321,0.1904,0.1846,0.7173,0.0068,0.0139,0.0401,0.007,0.0187,0.0004,0.0017,0.0004,0.001,0.0024,0.0023,0.001,0.0062,0.0031,0.0001,0.002,30012910,0.09,21,3,3915.0
2020-02-08,2020-02-08 15:52:14,Arm500,DOC 34028-2016,153.6,0,1,1,2,155.238,154.838,1.0,1580.0,0.4,3.0,9918.0,200,13,2155,9,320,350,110.0,0.321,0.1904,0.1846,0.7173,0.0068,0.0139,0.0401,0.007,0.0187,0.0004,0.0017,0.0004,0.001,0.0024,0.0023,0.001,0.0062,0.0031,0.0001,0.002,30012903,0.09,22,1,3664.0
2020-02-08,2020-02-08 15:52:14,Arm500,DOC 34028-2016,153.6,0,1,1,2,155.238,154.838,1.0,1580.0,0.4,3.0,4480.0,200,13,2155,9,320,350,110.0,0.321,0.1904,0.1846,0.7173,0.0068,0.0139,0.0401,0.007,0.0187,0.0004,0.0017,0.0004,0.001,0.0024,0.0023,0.001,0.0062,0.0031,0.0001,0.002,30012909,0.09,23,5,5701.0
2020-02-08,2020-02-08 15:52:14,Arm500,DOC 34028-2016,153.6,0,1,1,2,155.238,154.838,1.0,1580.0,0.4,3.0,10212.0,200,13,2155,9,320,350,110.0,0.321,0.1904,0.1846,0.7173,0.0068,0.0139,0.0401,0.007,0.0187,0.0004,0.0017,0.0004,0.001,0.0024,0.0023,0.001,0.0062,0.0031,0.0001,0.002,30013349,0.09,20,4,325.0
2020-02-08,2020-02-08 15:52:14,Arm500,DOC 34028-2016,153.6,0,1,1,2,155.238,154.838,1.0,1580.0,0.4,3.0,4803.0,200,13,2155,9,320,350,110.0,0.321,0.1904,0.1846,0.7173,0.0068,0.0139,0.0401,0.007,0.0187,0.0004,0.0017,0.0004,0.001,0.0024,0.0023,0.001,0.0062,0.0031,0.0001,0.002,30013353,0.09,4,6,8203.0
2020-02-08,2020-02-08 16:38:45,Arm500,DOC 34028-2016,165.888,0,2,1,2,166.653,166.253,12.0,1571.0,0.4,3.0,4514.0,200,13,2155,9,320,350,110.0,0.326,0.1899,0.1818,0.7237,0.0055,0.0156,0.0536,0.0135,0.0377,0.0009,0.0027,0.0003,0.001,0.0021,0.0022,0.0008,0.006,0.0031,0.0001,0.0028,30012909,0.01,23,5,5667.0
2020-02-08,2020-02-08 16:38:45,Arm500,DOC 34028-2016,165.888,0,2,1,2,166.653,166.253,12.0,1571.0,0.4,3.0,9952.0,200,13,2155,9,320,350,110.0,0.326,0.1899,0.1818,0.7237,0.0055,0.0156,0.0536,0.0135,0.0377,0.0009,0.0027,0.0003,0.001,0.0021,0.0022,0.0008,0.006,0.0031,0.0001,0.0028,30012903,0.01,22,1,3630.0
2020-02-08,2020-02-08 16:38:45,Arm500,DOC 34028-2016,165.888,0,2,1,2,166.653,166.253,12.0,1571.0,0.4,3.0,4837.0,200,13,2155,9,320,350,110.0,0.326,0.1899,0.1818,0.7237,0.0055,0.0156,0.0536,0.0135,0.0377,0.0009,0.0027,0.0003,0.001,0.0021,0.0022,0.0008,0.006,0.0031,0.0001,0.0028,30013353,0.01,4,6,8169.0
2020-02-08,2020-02-08 16:38:45,Arm500,DOC 34028-2016,165.888,0,2,1,2,166.653,166.253,12.0,1571.0,0.4,3.0,10242.0,200,13,2155,9,320,350,110.0,0.326,0.1899,0.1818,0.7237,0.0055,0.0156,0.0536,0.0135,0.0377,0.0009,0.0027,0.0003,0.001,0.0021,0.0022,0.0008,0.006,0.0031,0.0001,0.0028,30013349,0.01,20,4,295.0
2020-02-08,2020-02-08 16:38:45,Arm500,DOC 34028-2016,165.888,0,2,1,2,166.653,166.253,12.0,1571.0,0.4,3.0,4315.0,200,13,2155,9,320,350,110.0,0.326,0.1899,0.1818,0.7237,0.0055,0.0156,0.0536,0.0135,0.0377,0.0009,0.0027,0.0003,0.001,0.0021,0.0022,0.0008,0.006,0.0031,0.0001,0.0028,30012910,0.01,21,3,3881.0
2020-02-08,2020-02-08 17:30:34,Arm500,DOC 34028-2016,153.6,0,3,1,2,154.488,154.088,4.0,1573.0,0.4,3.0,4342.0,200,13,2155,9,320,350,110.0,0.33,0.1957,0.1825,0.7008,0.0043,0.0158,0.0596,0.025,0.0382,0.0011,0.0037,0.0002,0.0009,0.0017,0.0033,0.0008,0.0082,0.003,0.0002,0.0017,30012910,0.01,21,3,3854.0
2020-02-08,2020-02-08 17:30:34,Arm500,DOC 34028-2016,153.6,0,3,1,2,154.488,154.088,4.0,1573.0,0.4,3.0,9982.0,200,13,2155,9,320,350,110.0,0.33,0.1957,0.1825,0.7008,0.0043,0.0158,0.0596,0.025,0.0382,0.0011,0.0037,0.0002,0.0009,0.0017,0.0033,0.0008,0.0082,0.003,0.0002,0.0017,30012903,0.01,22,1,3600.0
2020-02-08,2020-02-08 17:30:34,Arm500,DOC 34028-2016,153.6,0,3,1,2,154.488,154.088,4.0,1573.0,0.4,3.0,4868.0,200,13,2155,9,320,350,110.0,0.33,0.1957,0.1825,0.7008,0.0043,0.0158,0.0596,0.025,0.0382,0.0011,0.0037,0.0002,0.0009,0.0017,0.0033,0.0008,0.0082,0.003,0.0002,0.0017,30013353,0.01,4,6,8138.0
2020-02-08,2020-02-08 17:30:34,Arm500,DOC 34028-2016,153.6,0,3,1,2,154.488,154.088,4.0,1573.0,0.4,3.0,10273.0,200,13,2155,9,320,350,110.0,0.33,0.1957,0.1825,0.7008,0.0043,0.0158,0.0596,0.025,0.0382,0.0011,0.0037,0.0002,0.0009,0.0017,0.0033,0.0008,0.0082,0.003,0.0002,0.0017,30013349,0.01,20,4,264.0
2020-02-08,2020-02-08 17:30:34,Arm500,DOC 34028-2016,153.6,0,3,1,2,154.488,154.088,4.0,1573.0,0.4,3.0,4545.0,200,13,2155,9,320,350,110.0,0.33,0.1957,0.1825,0.7008,0.0043,0.0158,0.0596,0.025,0.0382,0.0011,0.0037,0.0002,0.0009,0.0017,0.0033,0.0008,0.0082,0.003,0.0002,0.0017,30012909,0.01,23,5,5636.0
2020-02-08,2020-02-08 17:30:34,Arm500,DOC 34028-2016,153.6,0,3,1,2,154.488,154.088,4.0,1573.0,0.4,3.0,9694.0,200,13,2155,9,320,350,110.0,0.33,0.1957,0.1825,0.7008,0.0043,0.0158,0.0596,0.025,0.0382,0.0011,0.0037,0.0002,0.0009,0.0017,0.0033,0.0008,0.0082,0.003,0.0002,0.0017,30012904,0.01,6,2,1677.0
2020-02-08,2020-02-08 18:14:18,Arm500,DOC 34028-2016,153.6,0,4,1,2,154.338,153.938,3.0,1569.0,0.4,3.0,9722.0,200,13,2155,9,320,350,110.0,0.341,0.2042,0.1905,0.7213,0.0094,0.0168,0.0497,0.0238,0.0436,0.001,0.0064,0.0004,0.0008,0.0022,0.0022,0.0005,0.0077,0.0031,0.0001,0.0009,30012904,0.03,6,2,1649.0
2020-02-08,2020-02-08 18:14:18,Arm500,DOC 34028-2016,153.6,0,4,1,2,154.338,153.938,3.0,1569.0,0.4,3.0,4569.0,200,13,2155,9,320,350,110.0,0.341,0.2042,0.1905,0.7213,0.0094,0.0168,0.0497,0.0238,0.0436,0.001,0.0064,0.0004,0.0008,0.0022,0.0022,0.0005,0.0077,0.0031,0.0001,0.0009,30012909,0.03,23,5,5612.0
2020-02-08,2020-02-08 18:14:18,Arm500,DOC 34028-2016,153.6,0,4,1,2,154.338,153.938,3.0,1569.0,0.4,3.0,4370.0,200,13,2155,9,320,350,110.0,0.341,0.2042,0.1905,0.7213,0.0094,0.0168,0.0497,0.0238,0.0436,0.001,0.0064,0.0004,0.0008,0.0022,0.0022,0.0005,0.0077,0.0031,0.0001,0.0009,30012910,0.03,21,3,3826.0
2020-02-08,2020-02-08 18:14:18,Arm500,DOC 34028-2016,153.6,0,4,1,2,154.338,153.938,3.0,1569.0,0.4,3.0,10007.0,200,13,2155,9,320,350,110.0,0.341,0.2042,0.1905,0.7213,0.0094,0.0168,0.0497,0.0238,0.0436,0.001,0.0064,0.0004,0.0008,0.0022,0.0022,0.0005,0.0077,0.0031,0.0001,0.0009,30012903,0.03,22,1,3575.0
2020-02-08,2020-02-08 18:14:18,Arm500,DOC 34028-2016,153.6,0,4,1,2,154.338,153.938,3.0,1569.0,0.4,3.0,10298.0,200,13,2155,9,320,350,110.0,0.341,0.2042,0.1905,0.7213,0.0094,0.0168,0.0497,0.0238,0.0436,0.001,0.0064,0.0004,0.0008,0.0022,0.0022,0.0005,0.0077,0.0031,0.0001,0.0009,30013349,0.03,20,4,239.0
2020-02-08,2020-02-08 18:14:18,Arm500,DOC 34028-2016,153.6,0,4,1,2,154.338,153.938,3.0,1569.0,0.4,3.0,4892.0,200,13,2155,9,320,350,110.0,0.341,0.2042,0.1905,0.7213,0.0094,0.0168,0.0497,0.0238,0.0436,0.001,0.0064,0.0004,0.0008,0.0022,0.0022,0.0005,0.0077,0.0031,0.0001,0.0009,30013353,0.03,4,6,8114.0
2020-02-08,2020-02-08 18:51:07,Arm500,DOC 34028-2016,165.888,0,5,1,2,166.653,166.253,1.0,1569.0,0.4,3.0,10038.0,200,13,2155,9,320,350,120.0,0.326,0.1934,0.1763,0.7032,0.0061,0.0114,0.05,0.0231,0.04,0.001,0.0054,0.0003,0.0008,0.0018,0.002,0.0008,0.007,0.003,0.0,0.0018,30012903,0.01,22,1,3544.0
2020-02-08,2020-02-08 18:51:07,Arm500,DOC 34028-2016,165.888,0,5,1,2,166.653,166.253,1.0,1569.0,0.4,3.0,4920.0,200,13,2155,9,320,350,120.0,0.326,0.1934,0.1763,0.7032,0.0061,0.0114,0.05,0.0231,0.04,0.001,0.0054,0.0003,0.0008,0.0018,0.002,0.0008,0.007,0.003,0.0,0.0018,30013353,0.01,4,6,8086.0
2020-02-08,2020-02-08 18:51:07,Arm500,DOC 34028-2016,165.888,0,5,1,2,166.653,166.253,1.0,1569.0,0.4,3.0,9749.0,200,13,2155,9,320,350,120.0,0.326,0.1934,0.1763,0.7032,0.0061,0.0114,0.05,0.0231,0.04,0.001,0.0054,0.0003,0.0008,0.0018,0.002,0.0008,0.007,0.003,0.0,0.0018,30012904,0.01,6,2,1622.0
2020-02-08,2020-02-08 18:51:07,Arm500,DOC 34028-2016,165.888,0,5,1,2,166.653,166.253,1.0,1569.0,0.4,3.0,4395.0,200,13,2155,9,320,350,120.0,0.326,0.1934,0.1763,0.7032,0.0061,0.0114,0.05,0.0231,0.04,0.001,0.0054,0.0003,0.0008,0.0018,0.002,0.0008,0.007,0.003,0.0,0.0018,30012910,0.01,21,3,3801.0
2020-02-08,2020-02-08 18:51:07,Arm500,DOC 34028-2016,165.888,0,5,1,2,166.653,166.253,1.0,1569.0,0.4,3.0,4597.0,200,13,2155,9,320,350,120.0,0.326,0.1934,0.1763,0.7032,0.0061,0.0114,0.05,0.0231,0.04,0.001,0.0054,0.0003,0.0008,0.0018,0.002,0.0008,0.007,0.003,0.0,0.0018,30012909,0.01,23,5,5584.0
2020-02-08,2020-02-08 18:51:07,Arm500,DOC 34028-2016,165.888,0,5,1,2,166.653,166.253,1.0,1569.0,0.4,3.0,10325.0,200,13,2155,9,320,350,120.0,0.326,0.1934,0.1763,0.7032,0.0061,0.0114,0.05,0.0231,0.04,0.001,0.0054,0.0003,0.0008,0.0018,0.002,0.0008,0.007,0.003,0.0,0.0018,30013349,0.01,20,4,212.0
2020-02-08,2020-02-08 19:34:30,Arm500,DOC 34028-2016,150.528,0,6,1,2,151.259,150.859,9.0,1573.0,0.4,3.0,4621.0,200,7,2155,9,320,350,110.0,0.334,0.2001,0.1899,0.7147,0.0066,0.0126,0.0485,0.0205,0.0449,0.0009,0.0036,0.0003,0.0009,0.0018,0.0028,0.0009,0.0078,0.0031,0.0001,0.0015,30012909,0.01,23,5,5560.0
2020-02-08,2020-02-08 19:34:30,Arm500,DOC 34028-2016,150.528,0,6,1,2,151.259,150.859,9.0,1573.0,0.4,3.0,4422.0,200,7,2155,9,320,350,110.0,0.334,0.2001,0.1899,0.7147,0.0066,0.0126,0.0485,0.0205,0.0449,0.0009,0.0036,0.0003,0.0009,0.0018,0.0028,0.0009,0.0078,0.0031,0.0001,0.0015,30012910,0.01,21,3,3774.0
2020-02-08,2020-02-08 19:34:30,Arm500,DOC 34028-2016,150.528,0,6,1,2,151.259,150.859,9.0,1573.0,0.4,3.0,9774.0,200,7,2155,9,320,350,110.0,0.334,0.2001,0.1899,0.7147,0.0066,0.0126,0.0485,0.0205,0.0449,0.0009,0.0036,0.0003,0.0009,0.0018,0.0028,0.0009,0.0078,0.0031,0.0001,0.0015,30012904,0.01,6,2,1597.0
2020-02-08,2020-02-08 19:34:30,Arm500,DOC 34028-2016,150.528,0,6,1,2,151.259,150.859,9.0,1573.0,0.4,3.0,10350.0,200,7,2155,9,320,350,110.0,0.334,0.2001,0.1899,0.7147,0.0066,0.0126,0.0485,0.0205,0.0449,0.0009,0.0036,0.0003,0.0009,0.0018,0.0028,0.0009,0.0078,0.0031,0.0001,0.0015,30013349,0.01,20,4,187.0
2020-02-08,2020-02-08 19:34:30,Arm500,DOC 34028-2016,150.528,0,6,1,2,151.259,150.859,9.0,1573.0,0.4,3.0,10062.0,200,7,2155,9,320,350,110.0,0.334,0.2001,0.1899,0.7147,0.0066,0.0126,0.0485,0.0205,0.0449,0.0009,0.0036,0.0003,0.0009,0.0018,0.0028,0.0009,0.0078,0.0031,0.0001,0.0015,30012903,0.01,22,1,3520.0
2020-02-08,2020-02-08 19:34:30,Arm500,DOC 34028-2016,150.528,0,6,1,2,151.259,150.859,9.0,1573.0,0.4,3.0,4945.0,200,7,2155,9,320,350,110.0,0.334,0.2001,0.1899,0.7147,0.0066,0.0126,0.0485,0.0205,0.0449,0.0009,0.0036,0.0003,0.0009,0.0018,0.0028,0.0009,0.0078,0.0031,0.0001,0.0015,30013353,0.01,4,6,8061.0
2020-02-08,2020-02-08 20:10:29,Arm500,DOC 34028-2016,147.456,0,7,1,2,148.18,147.78,12.0,1568.0,0.4,3.0,9799.0,200,7,2155,9,320,350,110.0,0.292,0.1911,0.1629,0.5275,0.0051,0.0107,0.0441,0.0174,0.0335,0.0008,0.0032,0.0002,0.0008,0.0012,0.002,0.0008,0.0067,0.0028,0.0001,0.0008,30012904,0.01,6,2,1572.0
2020-02-08,2020-02-08 20:10:29,Arm500,DOC 34028-2016,147.456,0,7,1,2,148.18,147.78,12.0,1568.0,0.4,3.0,10375.0,200,7,2155,9,320,350,110.0,0.292,0.1911,0.1629,0.5275,0.0051,0.0107,0.0441,0.0174,0.0335,0.0008,0.0032,0.0002,0.0008,0.0012,0.002,0.0008,0.0067,0.0028,0.0001,0.0008,30013349,0.01,20,4,162.0
2020-02-08,2020-02-08 20:10:29,Arm500,DOC 34028-2016,147.456,0,7,1,2,148.18,147.78,12.0,1568.0,0.4,3.0,4447.0,200,7,2155,9,320,350,110.0,0.292,0.1911,0.1629,0.5275,0.0051,0.0107,0.0441,0.0174,0.0335,0.0008,0.0032,0.0002,0.0008,0.0012,0.002,0.0008,0.0067,0.0028,0.0001,0.0008,30012910,0.01,21,3,3749.0
2020-02-08,2020-02-08 20:10:29,Arm500,DOC 34028-2016,147.456,0,7,1,2,148.18,147.78,12.0,1568.0,0.4,3.0,4969.0,200,7,2155,9,320,350,110.0,0.292,0.1911,0.1629,0.5275,0.0051,0.0107,0.0441,0.0174,0.0335,0.0008,0.0032,0.0002,0.0008,0.0012,0.002,0.0008,0.0067,0.0028,0.0001,0.0008,30013353,0.01,4,6,8037.0
2020-02-08,2020-02-08 20:10:29,Arm500,DOC 34028-2016,147.456,0,7,1,2,148.18,147.78,12.0,1568.0,0.4,3.0,10087.0,200,7,2155,9,320,350,110.0,0.292,0.1911,0.1629,0.5275,0.0051,0.0107,0.0441,0.0174,0.0335,0.0008,0.0032,0.0002,0.0008,0.0012,0.002,0.0008,0.0067,0.0028,0.0001,0.0008,30012903,0.01,22,1,3495.0
2020-02-08,2020-02-08 20:10:29,Arm500,DOC 34028-2016,147.456,0,7,1,2,148.18,147.78,12.0,1568.0,0.4,3.0,4646.0,200,7,2155,9,320,350,110.0,0.292,0.1911,0.1629,0.5275,0.0051,0.0107,0.0441,0.0174,0.0335,0.0008,0.0032,0.0002,0.0008,0.0012,0.002,0.0008,0.0067,0.0028,0.0001,0.0008,30012909,0.01,23,5,5535.0
2020-02-08,2020-02-08 21:27:30,Arm500,DOC 34028-2016,153.6,0,9,1,2,154.338,153.938,3.0,1567.0,0.4,3.0,10427.0,200,7,2155,9,320,350,110.0,0.291,0.1891,0.1397,0.5278,0.0102,0.0103,0.0435,0.0195,0.0452,0.0009,0.0041,0.0002,0.0007,0.0014,0.002,0.0006,0.0075,0.0028,0.0001,0.0015,30013349,0.01,20,4,110.0
2020-02-08,2020-02-08 21:27:30,Arm500,DOC 34028-2016,153.6,0,9,1,2,154.338,153.938,3.0,1567.0,0.4,3.0,4499.0,200,7,2155,9,320,350,110.0,0.291,0.1891,0.1397,0.5278,0.0102,0.0103,0.0435,0.0195,0.0452,0.0009,0.0041,0.0002,0.0007,0.0014,0.002,0.0006,0.0075,0.0028,0.0001,0.0015,30012910,0.01,21,3,3697.0
2020-02-08,2020-02-08 21:27:30,Arm500,DOC 34028-2016,153.6,0,9,1,2,154.338,153.938,3.0,1567.0,0.4,3.0,10139.0,200,7,2155,9,320,350,110.0,0.291,0.1891,0.1397,0.5278,0.0102,0.0103,0.0435,0.0195,0.0452,0.0009,0.0041,0.0002,0.0007,0.0014,0.002,0.0006,0.0075,0.0028,0.0001,0.0015,30012903,0.01,22,1,3443.0
2020-02-08,2020-02-08 21:27:30,Arm500,DOC 34028-2016,153.6,0,9,1,2,154.338,153.938,3.0,1567.0,0.4,3.0,9848.0,200,7,2155,9,320,350,110.0,0.291,0.1891,0.1397,0.5278,0.0102,0.0103,0.0435,0.0195,0.0452,0.0009,0.0041,0.0002,0.0007,0.0014,0.002,0.0006,0.0075,0.0028,0.0001,0.0015,30012904,0.01,6,2,1523.0
2020-02-08,2020-02-08 21:27:30,Arm500,DOC 34028-2016,153.6,0,9,1,2,154.338,153.938,3.0,1567.0,0.4,3.0,4698.0,200,7,2155,9,320,350,110.0,0.291,0.1891,0.1397,0.5278,0.0102,0.0103,0.0435,0.0195,0.0452,0.0009,0.0041,0.0002,0.0007,0.0014,0.002,0.0006,0.0075,0.0028,0.0001,0.0015,30012909,0.01,23,5,5483.0
2020-02-08,2020-02-08 21:27:30,Arm500,DOC 34028-2016,153.6,0,9,1,2,154.338,153.938,3.0,1567.0,0.4,3.0,5021.0,200,7,2155,9,320,350,110.0,0.291,0.1891,0.1397,0.5278,0.0102,0.0103,0.0435,0.0195,0.0452,0.0009,0.0041,0.0002,0.0007,0.0014,0.002,0.0006,0.0075,0.0028,0.0001,0.0015,30013353,0.01,4,6,7985.0
2020-02-08,2020-02-08 22:01:44,Arm500,DOC 34028-2016,156.672,0,10,1,2,157.417,157.017,9.0,1569.0,0.4,3.0,10451.0,200,7,2155,9,320,350,110.0,0.285,0.1872,0.1484,0.5082,0.0095,0.0102,0.0427,0.0158,0.0406,0.001,0.0027,0.0002,0.0007,0.0013,0.0023,0.0008,0.0069,0.0028,0.0001,0.0014,30013349,0.01,20,4,86.0
2020-02-08,2020-02-08 22:01:44,Arm500,DOC 34028-2016,156.672,0,10,1,2,157.417,157.017,9.0,1569.0,0.4,3.0,4726.0,200,7,2155,9,320,350,110.0,0.285,0.1872,0.1484,0.5082,0.0095,0.0102,0.0427,0.0158,0.0406,0.001,0.0027,0.0002,0.0007,0.0013,0.0023,0.0008,0.0069,0.0028,0.0001,0.0014,30012909,0.01,23,5,5455.0
2020-02-08,2020-02-08 22:01:44,Arm500,DOC 34028-2016,156.672,0,10,1,2,157.417,157.017,9.0,1569.0,0.4,3.0,9875.0,200,7,2155,9,320,350,110.0,0.285,0.1872,0.1484,0.5082,0.0095,0.0102,0.0427,0.0158,0.0406,0.001,0.0027,0.0002,0.0007,0.0013,0.0023,0.0008,0.0069,0.0028,0.0001,0.0014,30012904,0.01,6,2,1496.0
2020-02-08,2020-02-08 22:01:44,Arm500,DOC 34028-2016,156.672,0,10,1,2,157.417,157.017,9.0,1569.0,0.4,3.0,5049.0,200,7,2155,9,320,350,110.0,0.285,0.1872,0.1484,0.5082,0.0095,0.0102,0.0427,0.0158,0.0406,0.001,0.0027,0.0002,0.0007,0.0013,0.0023,0.0008,0.0069,0.0028,0.0001,0.0014,30013353,0.01,4,6,7957.0
2020-02-08,2020-02-08 22:01:44,Arm500,DOC 34028-2016,156.672,0,10,1,2,157.417,157.017,9.0,1569.0,0.4,3.0,10164.0,200,7,2155,9,320,350,110.0,0.285,0.1872,0.1484,0.5082,0.0095,0.0102,0.0427,0.0158,0.0406,0.001,0.0027,0.0002,0.0007,0.0013,0.0023,0.0008,0.0069,0.0028,0.0001,0.0014,30012903,0.01,22,1,3418.0
2020-02-08,2020-02-08 22:01:44,Arm500,DOC 34028-2016,156.672,0,10,1,2,157.417,157.017,9.0,1569.0,0.4,3.0,4524.0,200,7,2155,9,320,350,110.0,0.285,0.1872,0.1484,0.5082,0.0095,0.0102,0.0427,0.0158,0.0406,0.001,0.0027,0.0002,0.0007,0.0013,0.0023,0.0008,0.0069,0.0028,0.0001,0.0014,30012910,0.01,21,3,3672.0
2020-02-08,2020-02-08 22:40:06,Arm500,DOC 34028-2016,153.6,0,11,1,2,154.338,153.938,12.0,1567.0,0.4,3.0,10185.0,200,7,2155,9,320,350,110.0,0.297,0.1947,0.1418,0.512,0.0108,0.0143,0.0585,0.0212,0.0449,0.0009,0.0046,0.0002,0.0007,0.0015,0.0024,0.0006,0.0061,0.0028,0.0,0.0015,30012903,0.01,22,1,3397.0
2020-02-08,2020-02-08 22:40:06,Arm500,DOC 34028-2016,153.6,0,11,1,2,154.338,153.938,12.0,1567.0,0.4,3.0,9900.0,200,7,2155,9,320,350,110.0,0.297,0.1947,0.1418,0.512,0.0108,0.0143,0.0585,0.0212,0.0449,0.0009,0.0046,0.0002,0.0007,0.0015,0.0024,0.0006,0.0061,0.0028,0.0,0.0015,30012904,0.01,6,2,1471.0
2020-02-08,2020-02-08 22:40:06,Arm500,DOC 34028-2016,153.6,0,11,1,2,154.338,153.938,12.0,1567.0,0.4,3.0,10479.0,200,7,2155,9,320,350,110.0,0.297,0.1947,0.1418,0.512,0.0108,0.0143,0.0585,0.0212,0.0449,0.0009,0.0046,0.0002,0.0007,0.0015,0.0024,0.0006,0.0061,0.0028,0.0,0.0015,30013349,0.01,20,4,58.0
2020-02-08,2020-02-08 22:40:06,Arm500,DOC 34028-2016,153.6,0,11,1,2,154.338,153.938,12.0,1567.0,0.4,3.0,4551.0,200,7,2155,9,320,350,110.0,0.297,0.1947,0.1418,0.512,0.0108,0.0143,0.0585,0.0212,0.0449,0.0009,0.0046,0.0002,0.0007,0.0015,0.0024,0.0006,0.0061,0.0028,0.0,0.0015,30012910,0.01,21,3,3645.0
2020-02-08,2020-02-08 22:40:06,Arm500,DOC 34028-2016,153.6,0,11,1,2,154.338,153.938,12.0,1567.0,0.4,3.0,4753.0,200,7,2155,9,320,350,110.0,0.297,0.1947,0.1418,0.512,0.0108,0.0143,0.0585,0.0212,0.0449,0.0009,0.0046,0.0002,0.0007,0.0015,0.0024,0.0006,0.0061,0.0028,0.0,0.0015,30012909,0.01,23,5,5428.0
2020-02-08,2020-02-08 22:40:06,Arm500,DOC 34028-2016,153.6,0,11,1,2,154.338,153.938,12.0,1567.0,0.4,3.0,5074.0,200,7,2155,9,320,350,110.0,0.297,0.1947,0.1418,0.512,0.0108,0.0143,0.0585,0.0212,0.0449,0.0009,0.0046,0.0002,0.0007,0.0015,0.0024,0.0006,0.0061,0.0028,0.0,0.0015,30013353,0.01,4,6,7932.0
2020-02-08,2020-02-08 23:17:34,Arm500,DOC 34028-2016,162.816,0,12,1,2,164.035,163.635,1.0,1570.0,0.4,3.0,5104.0,200,7,2155,9,320,350,110.0,0.288,0.1907,0.1443,0.5,0.0064,0.0136,0.046,0.0172,0.0396,0.001,0.0027,0.0002,0.0008,0.0013,0.002,0.0008,0.0075,0.0026,0.0001,0.001,30013353,0.01,4,6,7902.0
2020-02-08,2020-02-08 23:17:34,Arm500,DOC 34028-2016,162.816,0,12,1,2,164.035,163.635,1.0,1570.0,0.4,3.0,4585.0,200,7,2155,9,320,350,110.0,0.288,0.1907,0.1443,0.5,0.0064,0.0136,0.046,0.0172,0.0396,0.001,0.0027,0.0002,0.0008,0.0013,0.002,0.0008,0.0075,0.0026,0.0001,0.001,30012910,0.01,21,3,3611.0
2020-02-08,2020-02-08 23:17:34,Arm500,DOC 34028-2016,162.816,0,12,1,2,164.035,163.635,1.0,1570.0,0.4,3.0,10510.0,200,7,2155,9,320,350,110.0,0.288,0.1907,0.1443,0.5,0.0064,0.0136,0.046,0.0172,0.0396,0.001,0.0027,0.0002,0.0008,0.0013,0.002,0.0008,0.0075,0.0026,0.0001,0.001,30013349,0.01,20,4,27.0
2020-02-08,2020-02-08 23:17:34,Arm500,DOC 34028-2016,162.816,0,12,1,2,164.035,163.635,1.0,1570.0,0.4,3.0,9934.0,200,7,2155,9,320,350,110.0,0.288,0.1907,0.1443,0.5,0.0064,0.0136,0.046,0.0172,0.0396,0.001,0.0027,0.0002,0.0008,0.0013,0.002,0.0008,0.0075,0.0026,0.0001,0.001,30012904,0.01,6,2,1437.0
2020-02-08,2020-02-08 23:17:34,Arm500,DOC 34028-2016,162.816,0,12,1,2,164.035,163.635,1.0,1570.0,0.4,3.0,4787.0,200,7,2155,9,320,350,110.0,0.288,0.1907,0.1443,0.5,0.0064,0.0136,0.046,0.0172,0.0396,0.001,0.0027,0.0002,0.0008,0.0013,0.002,0.0008,0.0075,0.0026,0.0001,0.001,30012909,0.01,23,5,5394.0
2020-03-05,2020-03-05 00:19:54,Arm500,DOC 34028-2016,160.272,0,1,1,1,161.572,161.172,5.0,1587.0,0.4,1.0,1674.0,180,7,2155,8,260,320,100.0,0.301,0.2,0.149,0.518,0.004,0.0216,0.0472,0.0198,0.0384,0.0012,0.003,0.0005,0.0007,0.0026,0.0029,0.0006,0.0037,0.0,0.0,0.0,30012905,0.15,5,5,7882.0
2020-03-05,2020-03-05 00:19:54,Arm500,DOC 34028-2016,160.272,0,1,1,1,161.572,161.172,5.0,1587.0,0.4,1.0,1789.0,180,7,2155,8,260,320,100.0,0.301,0.2,0.149,0.518,0.004,0.0216,0.0472,0.0198,0.0384,0.0012,0.003,0.0005,0.0007,0.0026,0.0029,0.0006,0.0037,0.0,0.0,0.0,30012909,0.15,23,3,8392.0
2020-03-05,2020-03-05 00:19:54,Arm500,DOC 34028-2016,160.272,0,1,1,1,161.572,161.172,5.0,1587.0,0.4,1.0,1749.0,180,7,2155,8,260,320,100.0,0.301,0.2,0.149,0.518,0.004,0.0216,0.0472,0.0198,0.0384,0.0012,0.003,0.0005,0.0007,0.0026,0.0029,0.0006,0.0037,0.0,0.0,0.0,30012904,0.15,6,4,9622.0
2020-03-05,2020-03-05 00:19:54,Arm500,DOC 34028-2016,160.272,0,1,1,1,161.572,161.172,5.0,1587.0,0.4,1.0,1786.0,180,7,2155,8,260,320,100.0,0.301,0.2,0.149,0.518,0.004,0.0216,0.0472,0.0198,0.0384,0.0012,0.003,0.0005,0.0007,0.0026,0.0029,0.0006,0.0037,0.0,0.0,0.0,30012912,0.15,2,1,15945.0
2020-03-05,2020-03-05 00:19:54,Arm500,DOC 34028-2016,160.272,0,1,1,1,161.572,161.172,5.0,1587.0,0.4,1.0,357.0,180,7,2155,8,260,320,100.0,0.301,0.2,0.149,0.518,0.004,0.0216,0.0472,0.0198,0.0384,0.0012,0.003,0.0005,0.0007,0.0026,0.0029,0.0006,0.0037,0.0,0.0,0.0,30012907,0.15,4,6,862.0
2020-03-05,2020-03-05 00:19:54,Arm500,DOC 34028-2016,160.272,0,1,1,1,161.572,161.172,5.0,1587.0,0.4,1.0,1789.0,180,7,2155,8,260,320,100.0,0.301,0.2,0.149,0.518,0.004,0.0216,0.0472,0.0198,0.0384,0.0012,0.003,0.0005,0.0007,0.0026,0.0029,0.0006,0.0037,0.0,0.0,0.0,30011717,0.15,1,3,9582.0
2020-03-05,2020-03-05 00:19:54,Arm500,DOC 34028-2016,160.272,0,1,1,1,161.572,161.172,5.0,1587.0,0.4,1.0,1637.0,180,7,2155,8,260,320,100.0,0.301,0.2,0.149,0.518,0.004,0.0216,0.0472,0.0198,0.0384,0.0012,0.003,0.0005,0.0007,0.0026,0.0029,0.0006,0.0037,0.0,0.0,0.0,30012903,0.15,22,2,11945.0
2020-03-05,2020-03-05 00:19:54,Arm500,DOC 34028-2016,160.272,0,1,1,1,161.572,161.172,5.0,1587.0,0.4,1.0,357.0,180,7,2155,8,260,320,100.0,0.301,0.2,0.149,0.518,0.004,0.0216,0.0472,0.0198,0.0384,0.0012,0.003,0.0005,0.0007,0.0026,0.0029,0.0006,0.0037,0.0,0.0,0.0,30012913,0.15,24,6,5731.0
2020-03-05,2020-03-05 01:16:46,Arm500,DOC 34028-2016,169.344,0,2,1,2,169.744,169.344,3.0,1583.0,0.4,1.0,387.0,180,7,2155,8,260,320,100.0,0.3,0.2019,0.1542,0.5148,0.0041,0.0183,0.041,0.0169,0.034,0.0011,0.003,0.0005,0.0008,0.0025,0.0028,0.0006,0.0043,0.0,0.0,0.0,30012913,0.03,24,6,5701.0
2020-03-05,2020-03-05 01:16:46,Arm500,DOC 34028-2016,169.344,0,2,1,2,169.744,169.344,3.0,1583.0,0.4,1.0,1698.0,180,7,2155,8,260,320,100.0,0.3,0.2019,0.1542,0.5148,0.0041,0.0183,0.041,0.0169,0.034,0.0011,0.003,0.0005,0.0008,0.0025,0.0028,0.0006,0.0043,0.0,0.0,0.0,30012905,0.03,5,5,7858.0
2020-03-05,2020-03-05 01:16:46,Arm500,DOC 34028-2016,169.344,0,2,1,2,169.744,169.344,3.0,1583.0,0.4,1.0,1819.0,180,7,2155,8,260,320,100.0,0.3,0.2019,0.1542,0.5148,0.0041,0.0183,0.041,0.0169,0.034,0.0011,0.003,0.0005,0.0008,0.0025,0.0028,0.0006,0.0043,0.0,0.0,0.0,30012909,0.03,23,3,8362.0
2020-03-05,2020-03-05 01:16:46,Arm500,DOC 34028-2016,169.344,0,2,1,2,169.744,169.344,3.0,1583.0,0.4,1.0,1819.0,180,7,2155,8,260,320,100.0,0.3,0.2019,0.1542,0.5148,0.0041,0.0183,0.041,0.0169,0.034,0.0011,0.003,0.0005,0.0008,0.0025,0.0028,0.0006,0.0043,0.0,0.0,0.0,30011717,0.03,1,3,9552.0
2020-03-05,2020-03-05 01:16:46,Arm500,DOC 34028-2016,169.344,0,2,1,2,169.744,169.344,3.0,1583.0,0.4,1.0,387.0,180,7,2155,8,260,320,100.0,0.3,0.2019,0.1542,0.5148,0.0041,0.0183,0.041,0.0169,0.034,0.0011,0.003,0.0005,0.0008,0.0025,0.0028,0.0006,0.0043,0.0,0.0,0.0,30012907,0.03,4,6,832.0
2020-03-05,2020-03-05 01:16:46,Arm500,DOC 34028-2016,169.344,0,2,1,2,169.744,169.344,3.0,1583.0,0.4,1.0,1779.0,180,7,2155,8,260,320,100.0,0.3,0.2019,0.1542,0.5148,0.0041,0.0183,0.041,0.0169,0.034,0.0011,0.003,0.0005,0.0008,0.0025,0.0028,0.0006,0.0043,0.0,0.0,0.0,30012904,0.03,6,4,9592.0
2020-03-05,2020-03-05 01:16:46,Arm500,DOC 34028-2016,169.344,0,2,1,2,169.744,169.344,3.0,1583.0,0.4,1.0,1813.0,180,7,2155,8,260,320,100.0,0.3,0.2019,0.1542,0.5148,0.0041,0.0183,0.041,0.0169,0.034,0.0011,0.003,0.0005,0.0008,0.0025,0.0028,0.0006,0.0043,0.0,0.0,0.0,30012912,0.03,2,1,15918.0
2020-03-05,2020-03-05 01:16:46,Arm500,DOC 34028-2016,169.344,0,2,1,2,169.744,169.344,3.0,1583.0,0.4,1.0,1665.0,180,7,2155,8,260,320,100.0,0.3,0.2019,0.1542,0.5148,0.0041,0.0183,0.041,0.0169,0.034,0.0011,0.003,0.0005,0.0008,0.0025,0.0028,0.0006,0.0043,0.0,0.0,0.0,30012903,0.03,22,2,11917.0
2020-03-05,2020-03-05 02:04:02,Arm500,DOC 34028-2016,166.32,0,3,1,2,166.72,166.32,7.0,1585.0,0.4,1.0,1692.0,180,7,2155,8,300,320,150.0,0.282,0.1852,0.1558,0.5031,0.0021,0.0167,0.0421,0.016,0.0323,0.0011,0.0026,0.0004,0.0008,0.0022,0.0028,0.0007,0.0034,0.0,0.0,0.0,30012903,0.03,22,2,11890.0
2020-03-05,2020-03-05 02:04:02,Arm500,DOC 34028-2016,166.32,0,3,1,2,166.72,166.32,7.0,1585.0,0.4,1.0,415.0,180,7,2155,8,300,320,150.0,0.282,0.1852,0.1558,0.5031,0.0021,0.0167,0.0421,0.016,0.0323,0.0011,0.0026,0.0004,0.0008,0.0022,0.0028,0.0007,0.0034,0.0,0.0,0.0,30012913,0.03,24,6,5673.0
2020-03-05,2020-03-05 02:04:02,Arm500,DOC 34028-2016,166.32,0,3,1,2,166.72,166.32,7.0,1585.0,0.4,1.0,415.0,180,7,2155,8,300,320,150.0,0.282,0.1852,0.1558,0.5031,0.0021,0.0167,0.0421,0.016,0.0323,0.0011,0.0026,0.0004,0.0008,0.0022,0.0028,0.0007,0.0034,0.0,0.0,0.0,30012907,0.03,4,6,804.0
2020-03-05,2020-03-05 02:04:02,Arm500,DOC 34028-2016,166.32,0,3,1,2,166.72,166.32,7.0,1585.0,0.4,1.0,1846.0,180,7,2155,8,300,320,150.0,0.282,0.1852,0.1558,0.5031,0.0021,0.0167,0.0421,0.016,0.0323,0.0011,0.0026,0.0004,0.0008,0.0022,0.0028,0.0007,0.0034,0.0,0.0,0.0,30011717,0.03,1,3,9525.0
2020-03-05,2020-03-05 02:04:02,Arm500,DOC 34028-2016,166.32,0,3,1,2,166.72,166.32,7.0,1585.0,0.4,1.0,1840.0,180,7,2155,8,300,320,150.0,0.282,0.1852,0.1558,0.5031,0.0021,0.0167,0.0421,0.016,0.0323,0.0011,0.0026,0.0004,0.0008,0.0022,0.0028,0.0007,0.0034,0.0,0.0,0.0,30012912,0.03,2,1,15891.0
2020-03-05,2020-03-05 02:04:02,Arm500,DOC 34028-2016,166.32,0,3,1,2,166.72,166.32,7.0,1585.0,0.4,1.0,1728.0,180,7,2155,8,300,320,150.0,0.282,0.1852,0.1558,0.5031,0.0021,0.0167,0.0421,0.016,0.0323,0.0011,0.0026,0.0004,0.0008,0.0022,0.0028,0.0007,0.0034,0.0,0.0,0.0,30012905,0.03,5,5,7828.0
2020-03-05,2020-03-05 02:04:02,Arm500,DOC 34028-2016,166.32,0,3,1,2,166.72,166.32,7.0,1585.0,0.4,1.0,1846.0,180,7,2155,8,300,320,150.0,0.282,0.1852,0.1558,0.5031,0.0021,0.0167,0.0421,0.016,0.0323,0.0011,0.0026,0.0004,0.0008,0.0022,0.0028,0.0007,0.0034,0.0,0.0,0.0,30012909,0.03,23,3,8335.0
2020-03-05,2020-03-05 02:04:02,Arm500,DOC 34028-2016,166.32,0,3,1,2,166.72,166.32,7.0,1585.0,0.4,1.0,1806.0,180,7,2155,8,300,320,150.0,0.282,0.1852,0.1558,0.5031,0.0021,0.0167,0.0421,0.016,0.0323,0.0011,0.0026,0.0004,0.0008,0.0022,0.0028,0.0007,0.0034,0.0,0.0,0.0,30012904,0.03,6,4,9565.0
2020-03-05,2020-03-05 02:54:28,Arm500,DOC 34028-2016,169.344,0,4,1,2,169.744,169.344,12.0,1581.0,0.4,1.0,1719.0,180,7,2155,9,290,320,100.0,0.309,0.2118,0.147,0.5118,0.0018,0.0146,0.0378,0.0149,0.0311,0.0014,0.0025,0.0006,0.0008,0.0026,0.0027,0.0006,0.0041,0.0,0.0,0.0,30012903,0.03,22,2,11863.0
2020-03-05,2020-03-05 02:54:28,Arm500,DOC 34028-2016,169.344,0,4,1,2,169.744,169.344,12.0,1581.0,0.4,1.0,1876.0,180,7,2155,9,290,320,100.0,0.309,0.2118,0.147,0.5118,0.0018,0.0146,0.0378,0.0149,0.0311,0.0014,0.0025,0.0006,0.0008,0.0026,0.0027,0.0006,0.0041,0.0,0.0,0.0,30012909,0.03,23,3,8305.0
2020-03-05,2020-03-05 02:54:28,Arm500,DOC 34028-2016,169.344,0,4,1,2,169.744,169.344,12.0,1581.0,0.4,1.0,1867.0,180,7,2155,9,290,320,100.0,0.309,0.2118,0.147,0.5118,0.0018,0.0146,0.0378,0.0149,0.0311,0.0014,0.0025,0.0006,0.0008,0.0026,0.0027,0.0006,0.0041,0.0,0.0,0.0,30012912,0.03,2,1,15864.0
2020-03-05,2020-03-05 02:54:28,Arm500,DOC 34028-2016,169.344,0,4,1,2,169.744,169.344,12.0,1581.0,0.4,1.0,442.0,180,7,2155,9,290,320,100.0,0.309,0.2118,0.147,0.5118,0.0018,0.0146,0.0378,0.0149,0.0311,0.0014,0.0025,0.0006,0.0008,0.0026,0.0027,0.0006,0.0041,0.0,0.0,0.0,30012907,0.03,4,6,777.0
2020-03-05,2020-03-05 02:54:28,Arm500,DOC 34028-2016,169.344,0,4,1,2,169.744,169.344,12.0,1581.0,0.4,1.0,1836.0,180,7,2155,9,290,320,100.0,0.309,0.2118,0.147,0.5118,0.0018,0.0146,0.0378,0.0149,0.0311,0.0014,0.0025,0.0006,0.0008,0.0026,0.0027,0.0006,0.0041,0.0,0.0,0.0,30012904,0.03,6,4,9535.0
2020-03-05,2020-03-05 02:54:28,Arm500,DOC 34028-2016,169.344,0,4,1,2,169.744,169.344,12.0,1581.0,0.4,1.0,442.0,180,7,2155,9,290,320,100.0,0.309,0.2118,0.147,0.5118,0.0018,0.0146,0.0378,0.0149,0.0311,0.0014,0.0025,0.0006,0.0008,0.0026,0.0027,0.0006,0.0041,0.0,0.0,0.0,30012913,0.03,24,6,5646.0
2020-03-05,2020-03-05 02:54:28,Arm500,DOC 34028-2016,169.344,0,4,1,2,169.744,169.344,12.0,1581.0,0.4,1.0,1755.0,180,7,2155,9,290,320,100.0,0.309,0.2118,0.147,0.5118,0.0018,0.0146,0.0378,0.0149,0.0311,0.0014,0.0025,0.0006,0.0008,0.0026,0.0027,0.0006,0.0041,0.0,0.0,0.0,30012905,0.03,5,5,7801.0
2020-03-05,2020-03-05 02:54:28,Arm500,DOC 34028-2016,169.344,0,4,1,2,169.744,169.344,12.0,1581.0,0.4,1.0,1876.0,180,7,2155,9,290,320,100.0,0.309,0.2118,0.147,0.5118,0.0018,0.0146,0.0378,0.0149,0.0311,0.0014,0.0025,0.0006,0.0008,0.0026,0.0027,0.0006,0.0041,0.0,0.0,0.0,30011717,0.03,1,3,9495.0
2020-03-05,2020-03-05 03:53:03,Arm500,DOC 34028-2016,163.296,0,5,1,2,163.696,163.296,4.0,1580.0,0.4,1.0,1746.0,180,7,2155,9,290,320,150.0,0.291,0.198,0.1611,0.5071,0.0028,0.0074,0.0271,0.0138,0.027,0.0013,0.0016,0.0004,0.0007,0.002,0.0032,0.0008,0.0039,0.0,0.0,0.0,30012903,0.03,22,2,11836.0
2020-03-05,2020-03-05 03:53:03,Arm500,DOC 34028-2016,163.296,0,5,1,2,163.696,163.296,4.0,1580.0,0.4,1.0,1904.0,180,7,2155,9,290,320,150.0,0.291,0.198,0.1611,0.5071,0.0028,0.0074,0.0271,0.0138,0.027,0.0013,0.0016,0.0004,0.0007,0.002,0.0032,0.0008,0.0039,0.0,0.0,0.0,30011717,0.03,1,3,9467.0
2020-03-05,2020-03-05 03:53:03,Arm500,DOC 34028-2016,163.296,0,5,1,2,163.696,163.296,4.0,1580.0,0.4,1.0,1904.0,180,7,2155,9,290,320,150.0,0.291,0.198,0.1611,0.5071,0.0028,0.0074,0.0271,0.0138,0.027,0.0013,0.0016,0.0004,0.0007,0.002,0.0032,0.0008,0.0039,0.0,0.0,0.0,30012909,0.03,23,3,8277.0
2020-03-05,2020-03-05 03:53:03,Arm500,DOC 34028-2016,163.296,0,5,1,2,163.696,163.296,4.0,1580.0,0.4,1.0,1782.0,180,7,2155,9,290,320,150.0,0.291,0.198,0.1611,0.5071,0.0028,0.0074,0.0271,0.0138,0.027,0.0013,0.0016,0.0004,0.0007,0.002,0.0032,0.0008,0.0039,0.0,0.0,0.0,30012905,0.03,5,5,7774.0
2020-03-05,2020-03-05 03:53:03,Arm500,DOC 34028-2016,163.296,0,5,1,2,163.696,163.296,4.0,1580.0,0.4,1.0,469.0,180,7,2155,9,290,320,150.0,0.291,0.198,0.1611,0.5071,0.0028,0.0074,0.0271,0.0138,0.027,0.0013,0.0016,0.0004,0.0007,0.002,0.0032,0.0008,0.0039,0.0,0.0,0.0,30012913,0.03,24,6,5619.0
2020-03-05,2020-03-05 03:53:03,Arm500,DOC 34028-2016,163.296,0,5,1,2,163.696,163.296,4.0,1580.0,0.4,1.0,1895.0,180,7,2155,9,290,320,150.0,0.291,0.198,0.1611,0.5071,0.0028,0.0074,0.0271,0.0138,0.027,0.0013,0.0016,0.0004,0.0007,0.002,0.0032,0.0008,0.0039,0.0,0.0,0.0,30012912,0.03,2,1,15836.0
2020-03-05,2020-03-05 03:53:03,Arm500,DOC 34028-2016,163.296,0,5,1,2,163.696,163.296,4.0,1580.0,0.4,1.0,469.0,180,7,2155,9,290,320,150.0,0.291,0.198,0.1611,0.5071,0.0028,0.0074,0.0271,0.0138,0.027,0.0013,0.0016,0.0004,0.0007,0.002,0.0032,0.0008,0.0039,0.0,0.0,0.0,30012907,0.03,4,6,750.0
2020-03-05,2020-03-05 03:53:03,Arm500,DOC 34028-2016,163.296,0,5,1,2,163.696,163.296,4.0,1580.0,0.4,1.0,1864.0,180,7,2155,9,290,320,150.0,0.291,0.198,0.1611,0.5071,0.0028,0.0074,0.0271,0.0138,0.027,0.0013,0.0016,0.0004,0.0007,0.002,0.0032,0.0008,0.0039,0.0,0.0,0.0,30012904,0.03,6,4,9507.0
2020-03-05,2020-03-05 04:25:08,Arm500,DOC 34028-2016,163.296,0,6,1,2,163.696,163.296,5.0,1578.0,0.4,1.0,1931.0,180,7,2155,9,290,320,150.0,0.294,0.2009,0.1563,0.5033,0.0028,0.0089,0.0314,0.0131,0.0268,0.0017,0.0017,0.0004,0.0008,0.002,0.0031,0.0008,0.0038,0.0,0.0,0.0,30012909,0.03,23,3,8250.0
2020-03-05,2020-03-05 04:25:08,Arm500,DOC 34028-2016,163.296,0,6,1,2,163.696,163.296,5.0,1578.0,0.4,1.0,1922.0,180,7,2155,9,290,320,150.0,0.294,0.2009,0.1563,0.5033,0.0028,0.0089,0.0314,0.0131,0.0268,0.0017,0.0017,0.0004,0.0008,0.002,0.0031,0.0008,0.0038,0.0,0.0,0.0,30012912,0.03,2,1,15809.0
2020-03-05,2020-03-05 04:25:08,Arm500,DOC 34028-2016,163.296,0,6,1,2,163.696,163.296,5.0,1578.0,0.4,1.0,1891.0,180,7,2155,9,290,320,150.0,0.294,0.2009,0.1563,0.5033,0.0028,0.0089,0.0314,0.0131,0.0268,0.0017,0.0017,0.0004,0.0008,0.002,0.0031,0.0008,0.0038,0.0,0.0,0.0,30012904,0.03,6,4,9480.0
2020-03-05,2020-03-05 04:25:08,Arm500,DOC 34028-2016,163.296,0,6,1,2,163.696,163.296,5.0,1578.0,0.4,1.0,1810.0,180,7,2155,9,290,320,150.0,0.294,0.2009,0.1563,0.5033,0.0028,0.0089,0.0314,0.0131,0.0268,0.0017,0.0017,0.0004,0.0008,0.002,0.0031,0.0008,0.0038,0.0,0.0,0.0,30012905,0.03,5,5,7746.0
2020-03-05,2020-03-05 04:25:08,Arm500,DOC 34028-2016,163.296,0,6,1,2,163.696,163.296,5.0,1578.0,0.4,1.0,496.0,180,7,2155,9,290,320,150.0,0.294,0.2009,0.1563,0.5033,0.0028,0.0089,0.0314,0.0131,0.0268,0.0017,0.0017,0.0004,0.0008,0.002,0.0031,0.0008,0.0038,0.0,0.0,0.0,30012907,0.03,4,6,723.0
2020-03-05,2020-03-05 04:25:08,Arm500,DOC 34028-2016,163.296,0,6,1,2,163.696,163.296,5.0,1578.0,0.4,1.0,496.0,180,7,2155,9,290,320,150.0,0.294,0.2009,0.1563,0.5033,0.0028,0.0089,0.0314,0.0131,0.0268,0.0017,0.0017,0.0004,0.0008,0.002,0.0031,0.0008,0.0038,0.0,0.0,0.0,30012913,0.03,24,6,5592.0
2020-03-05,2020-03-05 04:25:08,Arm500,DOC 34028-2016,163.296,0,6,1,2,163.696,163.296,5.0,1578.0,0.4,1.0,1773.0,180,7,2155,9,290,320,150.0,0.294,0.2009,0.1563,0.5033,0.0028,0.0089,0.0314,0.0131,0.0268,0.0017,0.0017,0.0004,0.0008,0.002,0.0031,0.0008,0.0038,0.0,0.0,0.0,30012903,0.03,22,2,11809.0
2020-03-05,2020-03-05 04:25:08,Arm500,DOC 34028-2016,163.296,0,6,1,2,163.696,163.296,5.0,1578.0,0.4,1.0,1931.0,180,7,2155,9,290,320,150.0,0.294,0.2009,0.1563,0.5033,0.0028,0.0089,0.0314,0.0131,0.0268,0.0017,0.0017,0.0004,0.0008,0.002,0.0031,0.0008,0.0038,0.0,0.0,0.0,30011717,0.03,1,3,9440.0
2020-03-05,2020-03-05 05:08:27,Arm500,DOC 34028-2016,169.344,0,7,1,2,169.744,169.344,3.0,1609.0,0.4,1.0,1901.0,180,7,2155,9,290,320,100.0,0.288,0.1917,0.16,0.5166,0.0026,0.0125,0.0311,0.0144,0.0267,0.0013,0.0023,0.0005,0.0007,0.0022,0.0024,0.0007,0.0041,0.0,0.0,0.0,30012903,0.03,22,2,11681.0
2020-03-05,2020-03-05 05:08:27,Arm500,DOC 34028-2016,169.344,0,7,1,2,169.744,169.344,3.0,1609.0,0.4,1.0,1958.0,180,7,2155,9,290,320,100.0,0.288,0.1917,0.16,0.5166,0.0026,0.0125,0.0311,0.0144,0.0267,0.0013,0.0023,0.0005,0.0007,0.0022,0.0024,0.0007,0.0041,0.0,0.0,0.0,30012909,0.03,23,3,8223.0
2020-03-05,2020-03-05 05:08:27,Arm500,DOC 34028-2016,169.344,0,7,1,2,169.744,169.344,3.0,1609.0,0.4,1.0,1952.0,180,7,2155,9,290,320,100.0,0.288,0.1917,0.16,0.5166,0.0026,0.0125,0.0311,0.0144,0.0267,0.0013,0.0023,0.0005,0.0007,0.0022,0.0024,0.0007,0.0041,0.0,0.0,0.0,30012912,0.03,2,1,15779.0
2020-03-05,2020-03-05 05:08:27,Arm500,DOC 34028-2016,169.344,0,7,1,2,169.744,169.344,3.0,1609.0,0.4,1.0,1918.0,180,7,2155,9,290,320,100.0,0.288,0.1917,0.16,0.5166,0.0026,0.0125,0.0311,0.0144,0.0267,0.0013,0.0023,0.0005,0.0007,0.0022,0.0024,0.0007,0.0041,0.0,0.0,0.0,30012904,0.03,6,4,9453.0
2020-03-05,2020-03-05 05:08:27,Arm500,DOC 34028-2016,169.344,0,7,1,2,169.744,169.344,3.0,1609.0,0.4,1.0,1958.0,180,7,2155,9,290,320,100.0,0.288,0.1917,0.16,0.5166,0.0026,0.0125,0.0311,0.0144,0.0267,0.0013,0.0023,0.0005,0.0007,0.0022,0.0024,0.0007,0.0041,0.0,0.0,0.0,30011717,0.03,1,3,9413.0
2020-03-05,2020-03-05 05:08:27,Arm500,DOC 34028-2016,169.344,0,7,1,2,169.744,169.344,3.0,1609.0,0.4,1.0,526.0,180,7,2155,9,290,320,100.0,0.288,0.1917,0.16,0.5166,0.0026,0.0125,0.0311,0.0144,0.0267,0.0013,0.0023,0.0005,0.0007,0.0022,0.0024,0.0007,0.0041,0.0,0.0,0.0,30012913,0.03,24,6,5562.0
