Repository: khw11044/Iron-CCM-RUL

# 연속 주조기의 RUL 데이터 분석

## RUL Dataset from Continuous Casting Machine

[캐글 페이지](https://www.kaggle.com/datasets/yuriykatser/rul-dataset-from-continuous-casting-machine)

## 도메인 설명 

연주공정: 연주공정은 철강산업에서 철 제품을 생산하는 공정중 하나로 연속주조의 줄임말이다. 액체상태의 용강을 주형에 넣어 고체가 되도록 식히는 과정이며 이 과정을 거쳐, 슬래브, 브룸, 빌렛의 반제품이 만들어진다.
주괴(鑄塊, ingot)란 상대적으로 순도가 높은 물질의 덩어리다. 보통 금속을 가공하기 좋게 주물로 뜬 것을 말한다.

____


연속 주조 기계(이하 'CCM')는 액체 상태의 철강을 주어진 단면의 고체 빌릿으로 변환하는 장치로, 이후 롤링 생산(예: 철근)이 이루어진다.

금형 슬리브는 CCM 금형의 가장 중요하고 빠르게 마모되는 부분이다. 슬리브는 둥근 형태나 프로파일 단면의 수냉식 구리 파이프이다. 용융 금속이 슬리브 벽과 접촉하면 결정화되며, 주괴의 기본 고체 껍질이 형성된다.

**슬리브 운영 중 주요 생산 문제**는 슬리브의 구리 파이프 표면에 결함이 생기고 내부 공간의 프로파일이 변형되어 열 조건이 방해받는 것이다. 이는 결과적으로 주괴의 품질에 영향을 미친다.

File: data/data_noNull.csv (part 7 of 73)
date,sample_time_continuous_caster,steel_type,doc_requirement,"workpiece_weight, tonn",workpiece_slice_geometry_150x150,cast_in_row,alloy_type_open,"alloy_speed, meter/minute","steel_weight_theoretical, tonn","steel_weight, tonn",grab1_num,"steel_temperature_grab1, Celsius deg.","metal_residue_grab1, tonn",grab2_num,"resistance, tonn","swing_frequency, amount/minute","crystallizer_movement, mm","water_consumption, liter/minute","water_temperature_delta, Celsius deg.","water_consumption_secondary_cooling_zone_num1, liter/minute","water_consumption_secondary_cooling_zone_num2, liter/minute","water_consumption_secondary_cooling_zone_num3, liter/minute","Ce, %","C, %","Si, %","Mn,%","S, %","P, %","Cr, %","Ni, %","Cu, %","As, %","Mo, %","Nb, %","Ti, %","V, %","Al, %","Ca, %","N, %","Pb, %","Mg, %","Zn, %",sleeve,"quantity, tonn",num_crystallizer,num_stream,RUL
2020-03-05,2020-03-05 05:08:27,Arm500,DOC 34028-2016,169.344,0,7,1,2,169.744,169.344,3.0,1609.0,0.4,1.0,1837.0,180,7,2155,9,290,320,100.0,0.288,0.1917,0.16,0.5166,0.0026,0.0125,0.0311,0.0144,0.0267,0.0013,0.0023,0.0005,0.0007,0.0022,0.0024,0.0007,0.0041,0.0,0.0,0.0,30012905,0.03,5,5,7719.0
2020-03-05,2020-03-05 05:08:27,Arm500,DOC 34028-2016,169.344,0,7,1,2,169.744,169.344,3.0,1609.0,0.4,1.0,526.0,180,7,2155,9,290,320,100.0,0.288,0.1917,0.16,0.5166,0.0026,0.0125,0.0311,0.0144,0.0267,0.0013,0.0023,0.0005,0.0007,0.0022,0.0024,0.0007,0.0041,0.0,0.0,0.0,30012907,0.03,4,6,693.0
2020-03-05,2020-03-05 06:38:23,Arm500,DOC 34028-2016,166.32,0,9,1,2,166.72,166.32,12.0,1570.0,0.4,1.0,1891.0,180,7,2155,9,290,320,100.0,0.289,0.1955,0.15,0.5029,0.0027,0.009,0.0308,0.0157,0.0264,0.0012,0.0027,0.0005,0.0007,0.0022,0.0027,0.0009,0.0036,0.0,0.0,0.0,30012905,0.03,5,5,7665.0
2020-03-05,2020-03-05 06:38:23,Arm500,DOC 34028-2016,166.32,0,9,1,2,166.72,166.32,12.0,1570.0,0.4,1.0,2009.0,180,7,2155,9,290,320,100.0,0.289,0.1955,0.15,0.5029,0.0027,0.009,0.0308,0.0157,0.0264,0.0012,0.0027,0.0005,0.0007,0.0022,0.0027,0.0009,0.0036,0.0,0.0,0.0,30012912,0.03,2,1,15722.0
2020-03-05,2020-03-05 06:38:23,Arm500,DOC 34028-2016,166.32,0,9,1,2,166.72,166.32,12.0,1570.0,0.4,1.0,2015.0,180,7,2155,9,290,320,100.0,0.289,0.1955,0.15,0.5029,0.0027,0.009,0.0308,0.0157,0.0264,0.0012,0.0027,0.0005,0.0007,0.0022,0.0027,0.0009,0.0036,0.0,0.0,0.0,30011717,0.03,1,3,9356.0
2020-03-05,2020-03-05 06:38:23,Arm500,DOC 34028-2016,166.32,0,9,1,2,166.72,166.32,12.0,1570.0,0.4,1.0,1975.0,180,7,2155,9,290,320,100.0,0.289,0.1955,0.15,0.5029,0.0027,0.009,0.0308,0.0157,0.0264,0.0012,0.0027,0.0005,0.0007,0.0022,0.0027,0.0009,0.0036,0.0,0.0,0.0,30012904,0.03,6,4,9396.0
2020-03-05,2020-03-05 06:38:23,Arm500,DOC 34028-2016,166.32,0,9,1,2,166.72,166.32,12.0,1570.0,0.4,1.0,2015.0,180,7,2155,9,290,320,100.0,0.289,0.1955,0.15,0.5029,0.0027,0.009,0.0308,0.0157,0.0264,0.0012,0.0027,0.0005,0.0007,0.0022,0.0027,0.0009,0.0036,0.0,0.0,0.0,30012909,0.03,23,3,8166.0
2020-03-05,2020-03-05 06:38:23,Arm500,DOC 34028-2016,166.32,0,9,1,2,166.72,166.32,12.0,1570.0,0.4,1.0,1855.0,180,7,2155,9,290,320,100.0,0.289,0.1955,0.15,0.5029,0.0027,0.009,0.0308,0.0157,0.0264,0.0012,0.0027,0.0005,0.0007,0.0022,0.0027,0.0009,0.0036,0.0,0.0,0.0,30012903,0.03,22,2,11727.0
2020-03-05,2020-03-05 06:38:23,Arm500,DOC 34028-2016,166.32,0,9,1,2,166.72,166.32,12.0,1570.0,0.4,1.0,581.0,180,7,2155,9,290,320,100.0,0.289,0.1955,0.15,0.5029,0.0027,0.009,0.0308,0.0157,0.0264,0.0012,0.0027,0.0005,0.0007,0.0022,0.0027,0.0009,0.0036,0.0,0.0,0.0,30012913,0.03,24,6,5507.0
2020-03-05,2020-03-05 06:38:23,Arm500,DOC 34028-2016,166.32,0,9,1,2,166.72,166.32,12.0,1570.0,0.4,1.0,581.0,180,7,2155,9,290,320,100.0,0.289,0.1955,0.15,0.5029,0.0027,0.009,0.0308,0.0157,0.0264,0.0012,0.0027,0.0005,0.0007,0.0022,0.0027,0.0009,0.0036,0.0,0.0,0.0,30012907,0.03,4,6,638.0
2020-03-05,2020-03-05 07:24:39,Arm500,DOC 34028-2016,169.344,0,10,1,2,169.744,169.344,4.0,1575.0,0.4,1.0,608.0,180,7,2155,9,300,350,110.0,0.285,0.1864,0.1641,0.5196,0.0022,0.0104,0.0398,0.0157,0.0295,0.0012,0.0021,0.0004,0.0007,0.0021,0.0023,0.001,0.0034,0.0,0.0,0.0,30012907,0.03,4,6,611.0
2020-03-05,2020-03-05 07:24:39,Arm500,DOC 34028-2016,169.344,0,10,1,2,169.744,169.344,4.0,1575.0,0.4,1.0,2046.0,180,7,2155,9,300,350,110.0,0.285,0.1864,0.1641,0.5196,0.0022,0.0104,0.0398,0.0157,0.0295,0.0012,0.0021,0.0004,0.0007,0.0021,0.0023,0.001,0.0034,0.0,0.0,0.0,30012909,0.03,23,3,8135.0
2020-03-05,2020-03-05 07:24:39,Arm500,DOC 34028-2016,169.344,0,10,1,2,169.744,169.344,4.0,1575.0,0.4,1.0,608.0,180,7,2155,9,300,350,110.0,0.285,0.1864,0.1641,0.5196,0.0022,0.0104,0.0398,0.0157,0.0295,0.0012,0.0021,0.0004,0.0007,0.0021,0.0023,0.001,0.0034,0.0,0.0,0.0,30012913,0.03,24,6,5480.0
2020-03-05,2020-03-05 07:24:39,Arm500,DOC 34028-2016,169.344,0,10,1,2,169.744,169.344,4.0,1575.0,0.4,1.0,2046.0,180,7,2155,9,300,350,110.0,0.285,0.1864,0.1641,0.5196,0.0022,0.0104,0.0398,0.0157,0.0295,0.0012,0.0021,0.0004,0.0007,0.0021,0.0023,0.001,0.0034,0.0,0.0,0.0,30011717,0.03,1,3,9325.0
2020-03-05,2020-03-05 07:24:39,Arm500,DOC 34028-2016,169.344,0,10,1,2,169.744,169.344,4.0,1575.0,0.4,1.0,1918.0,180,7,2155,9,300,350,110.0,0.285,0.1864,0.1641,0.5196,0.0022,0.0104,0.0398,0.0157,0.0295,0.0012,0.0021,0.0004,0.0007,0.0021,0.0023,0.001,0.0034,0.0,0.0,0.0,30012905,0.03,5,5,7638.0
2020-03-05,2020-03-05 07:24:39,Arm500,DOC 34028-2016,169.344,0,10,1,2,169.744,169.344,4.0,1575.0,0.4,1.0,1882.0,180,7,2155,9,300,350,110.0,0.285,0.1864,0.1641,0.5196,0.0022,0.0104,0.0398,0.0157,0.0295,0.0012,0.0021,0.0004,0.0007,0.0021,0.0023,0.001,0.0034,0.0,0.0,0.0,30012903,0.03,22,2,11700.0
2020-03-05,2020-03-05 07:24:39,Arm500,DOC 34028-2016,169.344,0,10,1,2,169.744,169.344,4.0,1575.0,0.4,1.0,2006.0,180,7,2155,9,300,350,110.0,0.285,0.1864,0.1641,0.5196,0.0022,0.0104,0.0398,0.0157,0.0295,0.0012,0.0021,0.0004,0.0007,0.0021,0.0023,0.001,0.0034,0.0,0.0,0.0,30012904,0.03,6,4,9365.0
2020-03-05,2020-03-05 07:24:39,Arm500,DOC 34028-2016,169.344,0,10,1,2,169.744,169.344,4.0,1575.0,0.4,1.0,2037.0,180,7,2155,9,300,350,110.0,0.285,0.1864,0.1641,0.5196,0.0022,0.0104,0.0398,0.0157,0.0295,0.0012,0.0021,0.0004,0.0007,0.0021,0.0023,0.001,0.0034,0.0,0.0,0.0,30012912,0.03,2,1,15694.0
2020-03-05,2020-03-05 08:14:58,Arm500,DOC 34028-2016,169.344,0,11,1,2,169.744,169.344,5.0,1574.0,0.4,1.0,2073.0,180,7,2155,9,300,350,110.0,0.285,0.1906,0.1564,0.5048,0.0031,0.0105,0.0301,0.0142,0.029,0.0012,0.0024,0.0004,0.0007,0.002,0.0024,0.0009,0.0036,0.0,0.0,0.0,30011717,0.02,1,3,9298.0
2020-03-05,2020-03-05 08:14:58,Arm500,DOC 34028-2016,169.344,0,11,1,2,169.744,169.344,5.0,1574.0,0.4,1.0,2073.0,180,7,2155,9,300,350,110.0,0.285,0.1906,0.1564,0.5048,0.0031,0.0105,0.0301,0.0142,0.029,0.0012,0.0024,0.0004,0.0007,0.002,0.0024,0.0009,0.0036,0.0,0.0,0.0,30012909,0.02,23,3,8108.0
2020-03-05,2020-03-05 08:14:58,Arm500,DOC 34028-2016,169.344,0,11,1,2,169.744,169.344,5.0,1574.0,0.4,1.0,638.0,180,7,2155,9,300,350,110.0,0.285,0.1906,0.1564,0.5048,0.0031,0.0105,0.0301,0.0142,0.029,0.0012,0.0024,0.0004,0.0007,0.002,0.0024,0.0009,0.0036,0.0,0.0,0.0,30012913,0.02,24,6,5450.0
2020-03-05,2020-03-05 08:14:58,Arm500,DOC 34028-2016,169.344,0,11,1,2,169.744,169.344,5.0,1574.0,0.4,1.0,638.0,180,7,2155,9,300,350,110.0,0.285,0.1906,0.1564,0.5048,0.0031,0.0105,0.0301,0.0142,0.029,0.0012,0.0024,0.0004,0.0007,0.002,0.0024,0.0009,0.0036,0.0,0.0,0.0,30012907,0.02,4,6,581.0
2020-03-05,2020-03-05 08:14:58,Arm500,DOC 34028-2016,169.344,0,11,1,2,169.744,169.344,5.0,1574.0,0.4,1.0,1909.0,180,7,2155,9,300,350,110.0,0.285,0.1906,0.1564,0.5048,0.0031,0.0105,0.0301,0.0142,0.029,0.0012,0.0024,0.0004,0.0007,0.002,0.0024,0.0009,0.0036,0.0,0.0,0.0,30012903,0.02,22,2,11673.0
2020-03-05,2020-03-05 08:14:58,Arm500,DOC 34028-2016,169.344,0,11,1,2,169.744,169.344,5.0,1574.0,0.4,1.0,1946.0,180,7,2155,9,300,350,110.0,0.285,0.1906,0.1564,0.5048,0.0031,0.0105,0.0301,0.0142,0.029,0.0012,0.0024,0.0004,0.0007,0.002,0.0024,0.0009,0.0036,0.0,0.0,0.0,30012905,0.02,5,5,7610.0
2020-03-05,2020-03-05 08:14:58,Arm500,DOC 34028-2016,169.344,0,11,1,2,169.744,169.344,5.0,1574.0,0.4,1.0,2033.0,180,7,2155,9,300,350,110.0,0.285,0.1906,0.1564,0.5048,0.0031,0.0105,0.0301,0.0142,0.029,0.0012,0.0024,0.0004,0.0007,0.002,0.0024,0.0009,0.0036,0.0,0.0,0.0,30012904,0.02,6,4,9338.0
2020-03-05,2020-03-05 08:14:58,Arm500,DOC 34028-2016,169.344,0,11,1,2,169.744,169.344,5.0,1574.0,0.4,1.0,2067.0,180,7,2155,9,300,350,110.0,0.285,0.1906,0.1564,0.5048,0.0031,0.0105,0.0301,0.0142,0.029,0.0012,0.0024,0.0004,0.0007,0.002,0.0024,0.0009,0.0036,0.0,0.0,0.0,30012912,0.02,2,1,15664.0
2020-03-05,2020-03-05 09:00:38,Arm500,DOC 34028-2016,163.296,0,12,1,2,163.696,163.296,3.0,1575.0,0.4,1.0,665.0,180,7,2155,9,300,350,110.0,0.287,0.193,0.1575,0.5045,0.0026,0.0121,0.0312,0.0137,0.0249,0.0014,0.0019,0.0005,0.0008,0.0021,0.0026,0.0007,0.0045,0.0,0.0,0.0,30012913,0.03,24,6,5423.0
2020-03-05,2020-03-05 09:00:38,Arm500,DOC 34028-2016,163.296,0,12,1,2,163.696,163.296,3.0,1575.0,0.4,1.0,2060.0,180,7,2155,9,300,350,110.0,0.287,0.193,0.1575,0.5045,0.0026,0.0121,0.0312,0.0137,0.0249,0.0014,0.0019,0.0005,0.0008,0.0021,0.0026,0.0007,0.0045,0.0,0.0,0.0,30012904,0.03,6,4,9311.0
2020-03-05,2020-03-05 09:00:38,Arm500,DOC 34028-2016,163.296,0,12,1,2,163.696,163.296,3.0,1575.0,0.4,1.0,665.0,180,7,2155,9,300,350,110.0,0.287,0.193,0.1575,0.5045,0.0026,0.0121,0.0312,0.0137,0.0249,0.0014,0.0019,0.0005,0.0008,0.0021,0.0026,0.0007,0.0045,0.0,0.0,0.0,30012907,0.03,4,6,554.0
2020-03-05,2020-03-05 09:00:38,Arm500,DOC 34028-2016,163.296,0,12,1,2,163.696,163.296,3.0,1575.0,0.4,1.0,1937.0,180,7,2155,9,300,350,110.0,0.287,0.193,0.1575,0.5045,0.0026,0.0121,0.0312,0.0137,0.0249,0.0014,0.0019,0.0005,0.0008,0.0021,0.0026,0.0007,0.0045,0.0,0.0,0.0,30012903,0.03,22,2,11645.0
2020-03-05,2020-03-05 09:00:38,Arm500,DOC 34028-2016,163.296,0,12,1,2,163.696,163.296,3.0,1575.0,0.4,1.0,2094.0,180,7,2155,9,300,350,110.0,0.287,0.193,0.1575,0.5045,0.0026,0.0121,0.0312,0.0137,0.0249,0.0014,0.0019,0.0005,0.0008,0.0021,0.0026,0.0007,0.0045,0.0,0.0,0.0,30012912,0.03,2,1,15637.0
2020-03-05,2020-03-05 09:00:38,Arm500,DOC 34028-2016,163.296,0,12,1,2,163.696,163.296,3.0,1575.0,0.4,1.0,1973.0,180,7,2155,9,300,350,110.0,0.287,0.193,0.1575,0.5045,0.0026,0.0121,0.0312,0.0137,0.0249,0.0014,0.0019,0.0005,0.0008,0.0021,0.0026,0.0007,0.0045,0.0,0.0,0.0,30012905,0.03,5,5,7583.0
2020-03-05,2020-03-05 09:00:38,Arm500,DOC 34028-2016,163.296,0,12,1,2,163.696,163.296,3.0,1575.0,0.4,1.0,2100.0,180,7,2155,9,300,350,110.0,0.287,0.193,0.1575,0.5045,0.0026,0.0121,0.0312,0.0137,0.0249,0.0014,0.0019,0.0005,0.0008,0.0021,0.0026,0.0007,0.0045,0.0,0.0,0.0,30012909,0.03,23,3,8081.0
2020-03-05,2020-03-05 09:00:38,Arm500,DOC 34028-2016,163.296,0,12,1,2,163.696,163.296,3.0,1575.0,0.4,1.0,2100.0,180,7,2155,9,300,350,110.0,0.287,0.193,0.1575,0.5045,0.0026,0.0121,0.0312,0.0137,0.0249,0.0014,0.0019,0.0005,0.0008,0.0021,0.0026,0.0007,0.0045,0.0,0.0,0.0,30011717,0.03,1,3,9271.0
2020-03-05,2020-03-05 09:43:39,Arm500,DOC 34028-2016,166.32,0,13,1,2,166.72,166.32,7.0,1573.0,0.4,1.0,693.0,180,7,2155,9,300,350,110.0,0.287,0.1916,0.1524,0.5102,0.0053,0.0147,0.0311,0.0151,0.034,0.0014,0.0016,0.0005,0.0007,0.0024,0.0024,0.001,0.0039,0.0,0.0,0.0,30012913,0.02,24,6,5395.0
2020-03-05,2020-03-05 09:43:39,Arm500,DOC 34028-2016,166.32,0,13,1,2,166.72,166.32,7.0,1573.0,0.4,1.0,2090.0,180,7,2155,9,300,350,110.0,0.287,0.1916,0.1524,0.5102,0.0053,0.0147,0.0311,0.0151,0.034,0.0014,0.0016,0.0005,0.0007,0.0024,0.0024,0.001,0.0039,0.0,0.0,0.0,30012904,0.02,6,4,9281.0
2020-03-05,2020-03-05 09:43:39,Arm500,DOC 34028-2016,166.32,0,13,1,2,166.72,166.32,7.0,1573.0,0.4,1.0,1964.0,180,7,2155,9,300,350,110.0,0.287,0.1916,0.1524,0.5102,0.0053,0.0147,0.0311,0.0151,0.034,0.0014,0.0016,0.0005,0.0007,0.0024,0.0024,0.001,0.0039,0.0,0.0,0.0,30012903,0.02,22,2,11618.0
2020-03-05,2020-03-05 09:43:39,Arm500,DOC 34028-2016,166.32,0,13,1,2,166.72,166.32,7.0,1573.0,0.4,1.0,2121.0,180,7,2155,9,300,350,110.0,0.287,0.1916,0.1524,0.5102,0.0053,0.0147,0.0311,0.0151,0.034,0.0014,0.0016,0.0005,0.0007,0.0024,0.0024,0.001,0.0039,0.0,0.0,0.0,30012912,0.02,2,1,15610.0
2020-03-05,2020-03-05 09:43:39,Arm500,DOC 34028-2016,166.32,0,13,1,2,166.72,166.32,7.0,1573.0,0.4,1.0,693.0,180,7,2155,9,300,350,110.0,0.287,0.1916,0.1524,0.5102,0.0053,0.0147,0.0311,0.0151,0.034,0.0014,0.0016,0.0005,0.0007,0.0024,0.0024,0.001,0.0039,0.0,0.0,0.0,30012907,0.02,4,6,526.0
2020-03-05,2020-03-05 09:43:39,Arm500,DOC 34028-2016,166.32,0,13,1,2,166.72,166.32,7.0,1573.0,0.4,1.0,2127.0,180,7,2155,9,300,350,110.0,0.287,0.1916,0.1524,0.5102,0.0053,0.0147,0.0311,0.0151,0.034,0.0014,0.0016,0.0005,0.0007,0.0024,0.0024,0.001,0.0039,0.0,0.0,0.0,30011717,0.02,1,3,9244.0
2020-03-05,2020-03-05 09:43:39,Arm500,DOC 34028-2016,166.32,0,13,1,2,166.72,166.32,7.0,1573.0,0.4,1.0,2000.0,180,7,2155,9,300,350,110.0,0.287,0.1916,0.1524,0.5102,0.0053,0.0147,0.0311,0.0151,0.034,0.0014,0.0016,0.0005,0.0007,0.0024,0.0024,0.001,0.0039,0.0,0.0,0.0,30012905,0.02,5,5,7556.0
2020-03-05,2020-03-05 09:43:39,Arm500,DOC 34028-2016,166.32,0,13,1,2,166.72,166.32,7.0,1573.0,0.4,1.0,2127.0,180,7,2155,9,300,350,110.0,0.287,0.1916,0.1524,0.5102,0.0053,0.0147,0.0311,0.0151,0.034,0.0014,0.0016,0.0005,0.0007,0.0024,0.0024,0.001,0.0039,0.0,0.0,0.0,30012909,0.02,23,3,8054.0
2020-03-05,2020-03-05 10:21:06,Arm500,DOC 34028-2016,166.32,0,14,1,2,166.72,166.32,12.0,1571.0,0.4,1.0,720.0,180,7,2155,9,300,350,110.0,0.288,0.1921,0.1415,0.5096,0.0029,0.0147,0.0347,0.0161,0.0294,0.0015,0.0024,0.0006,0.0008,0.0023,0.003,0.0008,0.004,0.0,0.0,0.0,30012907,0.02,4,6,499.0
2020-03-05,2020-03-05 10:21:06,Arm500,DOC 34028-2016,166.32,0,14,1,2,166.72,166.32,12.0,1571.0,0.4,1.0,2151.0,180,7,2155,9,300,350,110.0,0.288,0.1921,0.1415,0.5096,0.0029,0.0147,0.0347,0.0161,0.0294,0.0015,0.0024,0.0006,0.0008,0.0023,0.003,0.0008,0.004,0.0,0.0,0.0,30012912,0.02,2,1,15580.0
2020-03-05,2020-03-05 10:21:06,Arm500,DOC 34028-2016,166.32,0,14,1,2,166.72,166.32,12.0,1571.0,0.4,1.0,2117.0,180,7,2155,9,300,350,110.0,0.288,0.1921,0.1415,0.5096,0.0029,0.0147,0.0347,0.0161,0.0294,0.0015,0.0024,0.0006,0.0008,0.0023,0.003,0.0008,0.004,0.0,0.0,0.0,30012904,0.02,6,4,9254.0
2020-03-05,2020-03-05 10:21:06,Arm500,DOC 34028-2016,166.32,0,14,1,2,166.72,166.32,12.0,1571.0,0.4,1.0,2151.0,180,7,2155,9,300,350,110.0,0.288,0.1921,0.1415,0.5096,0.0029,0.0147,0.0347,0.0161,0.0294,0.0015,0.0024,0.0006,0.0008,0.0023,0.003,0.0008,0.004,0.0,0.0,0.0,30011717,0.02,1,3,9220.0
2020-03-05,2020-03-05 10:21:06,Arm500,DOC 34028-2016,166.32,0,14,1,2,166.72,166.32,12.0,1571.0,0.4,1.0,2030.0,180,7,2155,9,300,350,110.0,0.288,0.1921,0.1415,0.5096,0.0029,0.0147,0.0347,0.0161,0.0294,0.0015,0.0024,0.0006,0.0008,0.0023,0.003,0.0008,0.004,0.0,0.0,0.0,30012905,0.02,5,5,7526.0
2020-03-05,2020-03-05 10:21:06,Arm500,DOC 34028-2016,166.32,0,14,1,2,166.72,166.32,12.0,1571.0,0.4,1.0,1991.0,180,7,2155,9,300,350,110.0,0.288,0.1921,0.1415,0.5096,0.0029,0.0147,0.0347,0.0161,0.0294,0.0015,0.0024,0.0006,0.0008,0.0023,0.003,0.0008,0.004,0.0,0.0,0.0,30012903,0.02,22,2,11591.0
2020-03-05,2020-03-05 10:21:06,Arm500,DOC 34028-2016,166.32,0,14,1,2,166.72,166.32,12.0,1571.0,0.4,1.0,720.0,180,7,2155,9,300,350,110.0,0.288,0.1921,0.1415,0.5096,0.0029,0.0147,0.0347,0.0161,0.0294,0.0015,0.0024,0.0006,0.0008,0.0023,0.003,0.0008,0.004,0.0,0.0,0.0,30012913,0.02,24,6,5368.0
2020-03-05,2020-03-05 10:21:06,Arm500,DOC 34028-2016,166.32,0,14,1,2,166.72,166.32,12.0,1571.0,0.4,1.0,2151.0,180,7,2155,9,300,350,110.0,0.288,0.1921,0.1415,0.5096,0.0029,0.0147,0.0347,0.0161,0.0294,0.0015,0.0024,0.0006,0.0008,0.0023,0.003,0.0008,0.004,0.0,0.0,0.0,30012909,0.02,23,3,8030.0
2020-03-05,2020-03-05 11:02:16,Arm500,DOC 34028-2016,163.296,0,15,1,2,163.696,163.296,4.0,1571.0,0.4,1.0,2179.0,180,7,2155,9,300,350,110.0,0.283,0.1885,0.1527,0.5007,0.0041,0.0127,0.0347,0.0171,0.0265,0.0013,0.0029,0.0006,0.0007,0.002,0.0027,0.0008,0.0047,0.0,0.0,0.0,30011717,0.02,1,3,9192.0
2020-03-05,2020-03-05 11:02:16,Arm500,DOC 34028-2016,163.296,0,15,1,2,163.696,163.296,4.0,1571.0,0.4,1.0,747.0,180,7,2155,9,300,350,110.0,0.283,0.1885,0.1527,0.5007,0.0041,0.0127,0.0347,0.0171,0.0265,0.0013,0.0029,0.0006,0.0007,0.002,0.0027,0.0008,0.0047,0.0,0.0,0.0,30012913,0.02,24,6,5341.0
2020-03-05,2020-03-05 11:02:16,Arm500,DOC 34028-2016,163.296,0,15,1,2,163.696,163.296,4.0,1571.0,0.4,1.0,2179.0,180,7,2155,9,300,350,110.0,0.283,0.1885,0.1527,0.5007,0.0041,0.0127,0.0347,0.0171,0.0265,0.0013,0.0029,0.0006,0.0007,0.002,0.0027,0.0008,0.0047,0.0,0.0,0.0,30012912,0.02,2,1,15552.0
2020-03-05,2020-03-05 11:02:16,Arm500,DOC 34028-2016,163.296,0,15,1,2,163.696,163.296,4.0,1571.0,0.4,1.0,2057.0,180,7,2155,9,300,350,110.0,0.283,0.1885,0.1527,0.5007,0.0041,0.0127,0.0347,0.0171,0.0265,0.0013,0.0029,0.0006,0.0007,0.002,0.0027,0.0008,0.0047,0.0,0.0,0.0,30012905,0.02,5,5,7499.0
2020-03-05,2020-03-05 11:02:16,Arm500,DOC 34028-2016,163.296,0,15,1,2,163.696,163.296,4.0,1571.0,0.4,1.0,2145.0,180,7,2155,9,300,350,110.0,0.283,0.1885,0.1527,0.5007,0.0041,0.0127,0.0347,0.0171,0.0265,0.0013,0.0029,0.0006,0.0007,0.002,0.0027,0.0008,0.0047,0.0,0.0,0.0,30012904,0.02,6,4,9226.0
2020-03-05,2020-03-05 11:02:16,Arm500,DOC 34028-2016,163.296,0,15,1,2,163.696,163.296,4.0,1571.0,0.4,1.0,747.0,180,7,2155,9,300,350,110.0,0.283,0.1885,0.1527,0.5007,0.0041,0.0127,0.0347,0.0171,0.0265,0.0013,0.0029,0.0006,0.0007,0.002,0.0027,0.0008,0.0047,0.0,0.0,0.0,30012907,0.02,4,6,472.0
2020-03-05,2020-03-05 11:02:16,Arm500,DOC 34028-2016,163.296,0,15,1,2,163.696,163.296,4.0,1571.0,0.4,1.0,2179.0,180,7,2155,9,300,350,110.0,0.283,0.1885,0.1527,0.5007,0.0041,0.0127,0.0347,0.0171,0.0265,0.0013,0.0029,0.0006,0.0007,0.002,0.0027,0.0008,0.0047,0.0,0.0,0.0,30012909,0.02,23,3,8002.0
2020-03-05,2020-03-05 11:02:16,Arm500,DOC 34028-2016,163.296,0,15,1,2,163.696,163.296,4.0,1571.0,0.4,1.0,2018.0,180,7,2155,9,300,350,110.0,0.283,0.1885,0.1527,0.5007,0.0041,0.0127,0.0347,0.0171,0.0265,0.0013,0.0029,0.0006,0.0007,0.002,0.0027,0.0008,0.0047,0.0,0.0,0.0,30012903,0.02,22,2,11564.0
2020-03-05,2020-03-05 11:53:34,Arm500,DOC 34028-2016,163.296,0,16,1,2,163.696,163.296,5.0,1573.0,0.4,1.0,2045.0,180,7,2155,9,300,350,110.0,0.277,0.179,0.1581,0.5053,0.004,0.0132,0.0434,0.0251,0.0308,0.0015,0.0034,0.0006,0.0007,0.0021,0.0028,0.0007,0.004,0.0,0.0,0.0,30012903,0.02,22,2,11537.0
2020-03-05,2020-03-05 11:53:34,Arm500,DOC 34028-2016,163.296,0,16,1,2,163.696,163.296,5.0,1573.0,0.4,1.0,2085.0,180,7,2155,9,300,350,110.0,0.277,0.179,0.1581,0.5053,0.004,0.0132,0.0434,0.0251,0.0308,0.0015,0.0034,0.0006,0.0007,0.0021,0.0028,0.0007,0.004,0.0,0.0,0.0,30012905,0.02,5,5,7471.0
2020-03-05,2020-03-05 11:53:34,Arm500,DOC 34028-2016,163.296,0,16,1,2,163.696,163.296,5.0,1573.0,0.4,1.0,2206.0,180,7,2155,9,300,350,110.0,0.277,0.179,0.1581,0.5053,0.004,0.0132,0.0434,0.0251,0.0308,0.0015,0.0034,0.0006,0.0007,0.0021,0.0028,0.0007,0.004,0.0,0.0,0.0,30011717,0.02,1,3,9165.0
2020-03-05,2020-03-05 11:53:34,Arm500,DOC 34028-2016,163.296,0,16,1,2,163.696,163.296,5.0,1573.0,0.4,1.0,2206.0,180,7,2155,9,300,350,110.0,0.277,0.179,0.1581,0.5053,0.004,0.0132,0.0434,0.0251,0.0308,0.0015,0.0034,0.0006,0.0007,0.0021,0.0028,0.0007,0.004,0.0,0.0,0.0,30012909,0.02,23,3,7975.0
2020-03-05,2020-03-05 11:53:34,Arm500,DOC 34028-2016,163.296,0,16,1,2,163.696,163.296,5.0,1573.0,0.4,1.0,2206.0,180,7,2155,9,300,350,110.0,0.277,0.179,0.1581,0.5053,0.004,0.0132,0.0434,0.0251,0.0308,0.0015,0.0034,0.0006,0.0007,0.0021,0.0028,0.0007,0.004,0.0,0.0,0.0,30012912,0.02,2,1,15525.0
2020-03-05,2020-03-05 11:53:34,Arm500,DOC 34028-2016,163.296,0,16,1,2,163.696,163.296,5.0,1573.0,0.4,1.0,777.0,180,7,2155,9,300,350,110.0,0.277,0.179,0.1581,0.5053,0.004,0.0132,0.0434,0.0251,0.0308,0.0015,0.0034,0.0006,0.0007,0.0021,0.0028,0.0007,0.004,0.0,0.0,0.0,30012913,0.02,24,6,5311.0
2020-03-05,2020-03-05 11:53:34,Arm500,DOC 34028-2016,163.296,0,16,1,2,163.696,163.296,5.0,1573.0,0.4,1.0,777.0,180,7,2155,9,300,350,110.0,0.277,0.179,0.1581,0.5053,0.004,0.0132,0.0434,0.0251,0.0308,0.0015,0.0034,0.0006,0.0007,0.0021,0.0028,0.0007,0.004,0.0,0.0,0.0,30012907,0.02,4,6,442.0
2020-03-05,2020-03-05 11:53:34,Arm500,DOC 34028-2016,163.296,0,16,1,2,163.696,163.296,5.0,1573.0,0.4,1.0,2169.0,180,7,2155,9,300,350,110.0,0.277,0.179,0.1581,0.5053,0.004,0.0132,0.0434,0.0251,0.0308,0.0015,0.0034,0.0006,0.0007,0.0021,0.0028,0.0007,0.004,0.0,0.0,0.0,30012904,0.02,6,4,9202.0
2020-03-05,2020-03-05 12:34:20,Arm500,DOC 34028-2016,169.344,0,17,1,2,169.744,169.344,3.0,1569.0,0.4,1.0,2112.0,180,7,2155,9,300,350,110.0,0.295,0.1959,0.1456,0.5159,0.0037,0.0119,0.042,0.0233,0.0323,0.0014,0.0032,0.0007,0.0007,0.0021,0.0026,0.0047,0.0052,0.0,0.0,0.0,30012905,0.02,5,5,7444.0
2020-03-05,2020-03-05 12:34:20,Arm500,DOC 34028-2016,169.344,0,17,1,2,169.744,169.344,3.0,1569.0,0.4,1.0,2236.0,180,7,2155,9,300,350,110.0,0.295,0.1959,0.1456,0.5159,0.0037,0.0119,0.042,0.0233,0.0323,0.0014,0.0032,0.0007,0.0007,0.0021,0.0026,0.0047,0.0052,0.0,0.0,0.0,30012912,0.02,2,1,15495.0
2020-03-05,2020-03-05 12:34:20,Arm500,DOC 34028-2016,169.344,0,17,1,2,169.744,169.344,3.0,1569.0,0.4,1.0,2076.0,180,7,2155,9,300,350,110.0,0.295,0.1959,0.1456,0.5159,0.0037,0.0119,0.042,0.0233,0.0323,0.0014,0.0032,0.0007,0.0007,0.0021,0.0026,0.0047,0.0052,0.0,0.0,0.0,30012903,0.02,22,2,11506.0
2020-03-05,2020-03-05 12:34:20,Arm500,DOC 34028-2016,169.344,0,17,1,2,169.744,169.344,3.0,1569.0,0.4,1.0,804.0,180,7,2155,9,300,350,110.0,0.295,0.1959,0.1456,0.5159,0.0037,0.0119,0.042,0.0233,0.0323,0.0014,0.0032,0.0007,0.0007,0.0021,0.0026,0.0047,0.0052,0.0,0.0,0.0,30012907,0.02,4,6,415.0
2020-03-05,2020-03-05 12:34:20,Arm500,DOC 34028-2016,169.344,0,17,1,2,169.744,169.344,3.0,1569.0,0.4,1.0,2233.0,180,7,2155,9,300,350,110.0,0.295,0.1959,0.1456,0.5159,0.0037,0.0119,0.042,0.0233,0.0323,0.0014,0.0032,0.0007,0.0007,0.0021,0.0026,0.0047,0.0052,0.0,0.0,0.0,30012909,0.02,23,3,7948.0
2020-03-05,2020-03-05 12:34:20,Arm500,DOC 34028-2016,169.344,0,17,1,2,169.744,169.344,3.0,1569.0,0.4,1.0,804.0,180,7,2155,9,300,350,110.0,0.295,0.1959,0.1456,0.5159,0.0037,0.0119,0.042,0.0233,0.0323,0.0014,0.0032,0.0007,0.0007,0.0021,0.0026,0.0047,0.0052,0.0,0.0,0.0,30012913,0.02,24,6,5284.0
2020-03-05,2020-03-05 12:34:20,Arm500,DOC 34028-2016,169.344,0,17,1,2,169.744,169.344,3.0,1569.0,0.4,1.0,2233.0,180,7,2155,9,300,350,110.0,0.295,0.1959,0.1456,0.5159,0.0037,0.0119,0.042,0.0233,0.0323,0.0014,0.0032,0.0007,0.0007,0.0021,0.0026,0.0047,0.0052,0.0,0.0,0.0,30011717,0.02,1,3,9138.0
2020-03-05,2020-03-05 12:34:20,Arm500,DOC 34028-2016,169.344,0,17,1,2,169.744,169.344,3.0,1569.0,0.4,1.0,2196.0,180,7,2155,9,300,350,110.0,0.295,0.1959,0.1456,0.5159,0.0037,0.0119,0.042,0.0233,0.0323,0.0014,0.0032,0.0007,0.0007,0.0021,0.0026,0.0047,0.0052,0.0,0.0,0.0,30012904,0.02,6,4,9175.0
2020-03-05,2020-03-05 13:18:35,Arm500,DOC 34028-2016,166.32,0,18,1,2,166.72,166.32,7.0,1573.0,0.4,1.0,832.0,180,7,2155,9,300,350,110.0,0.283,0.1864,0.1606,0.5155,0.0063,0.0077,0.032,0.017,0.033,0.0012,0.0017,0.0006,0.0006,0.0018,0.003,0.0004,0.0044,0.0,0.0,0.0,30012907,0.02,4,6,387.0
2020-03-05,2020-03-05 13:18:35,Arm500,DOC 34028-2016,166.32,0,18,1,2,166.72,166.32,7.0,1573.0,0.4,1.0,2223.0,180,7,2155,9,300,350,110.0,0.283,0.1864,0.1606,0.5155,0.0063,0.0077,0.032,0.017,0.033,0.0012,0.0017,0.0006,0.0006,0.0018,0.003,0.0004,0.0044,0.0,0.0,0.0,30012904,0.02,6,4,9148.0
2020-03-05,2020-03-05 13:18:35,Arm500,DOC 34028-2016,166.32,0,18,1,2,166.72,166.32,7.0,1573.0,0.4,1.0,2142.0,180,7,2155,9,300,350,110.0,0.283,0.1864,0.1606,0.5155,0.0063,0.0077,0.032,0.017,0.033,0.0012,0.0017,0.0006,0.0006,0.0018,0.003,0.0004,0.0044,0.0,0.0,0.0,30012905,0.02,5,5,7414.0
2020-03-05,2020-03-05 13:18:35,Arm500,DOC 34028-2016,166.32,0,18,1,2,166.72,166.32,7.0,1573.0,0.4,1.0,832.0,180,7,2155,9,300,350,110.0,0.283,0.1864,0.1606,0.5155,0.0063,0.0077,0.032,0.017,0.033,0.0012,0.0017,0.0006,0.0006,0.0018,0.003,0.0004,0.0044,0.0,0.0,0.0,30012913,0.02,24,6,5256.0
2020-03-05,2020-03-05 13:18:35,Arm500,DOC 34028-2016,166.32,0,18,1,2,166.72,166.32,7.0,1573.0,0.4,1.0,2263.0,180,7,2155,9,300,350,110.0,0.283,0.1864,0.1606,0.5155,0.0063,0.0077,0.032,0.017,0.033,0.0012,0.0017,0.0006,0.0006,0.0018,0.003,0.0004,0.0044,0.0,0.0,0.0,30012912,0.02,2,1,15468.0
2020-03-05,2020-03-05 13:18:35,Arm500,DOC 34028-2016,166.32,0,18,1,2,166.72,166.32,7.0,1573.0,0.4,1.0,2260.0,180,7,2155,9,300,350,110.0,0.283,0.1864,0.1606,0.5155,0.0063,0.0077,0.032,0.017,0.033,0.0012,0.0017,0.0006,0.0006,0.0018,0.003,0.0004,0.0044,0.0,0.0,0.0,30011717,0.02,1,3,9111.0
2020-03-05,2020-03-05 13:18:35,Arm500,DOC 34028-2016,166.32,0,18,1,2,166.72,166.32,7.0,1573.0,0.4,1.0,2103.0,180,7,2155,9,300,350,110.0,0.283,0.1864,0.1606,0.5155,0.0063,0.0077,0.032,0.017,0.033,0.0012,0.0017,0.0006,0.0006,0.0018,0.003,0.0004,0.0044,0.0,0.0,0.0,30012903,0.02,22,2,11479.0
2020-03-05,2020-03-05 13:18:35,Arm500,DOC 34028-2016,166.32,0,18,1,2,166.72,166.32,7.0,1573.0,0.4,1.0,2260.0,180,7,2155,9,300,350,110.0,0.283,0.1864,0.1606,0.5155,0.0063,0.0077,0.032,0.017,0.033,0.0012,0.0017,0.0006,0.0006,0.0018,0.003,0.0004,0.0044,0.0,0.0,0.0,30012909,0.02,23,3,7921.0
2020-03-05,2020-03-05 14:05:13,Arm500,DOC 34028-2016,163.296,0,19,1,2,163.696,163.296,12.0,1571.0,0.4,1.0,859.0,180,7,2155,9,300,350,110.0,0.279,0.1852,0.1493,0.5026,0.0044,0.0128,0.0314,0.0136,0.0299,0.0016,0.0013,0.0006,0.0007,0.0021,0.0028,0.0006,0.0037,0.0,0.0,0.0,30012913,0.02,24,6,5229.0
2020-03-05,2020-03-05 14:05:13,Arm500,DOC 34028-2016,163.296,0,19,1,2,163.696,163.296,12.0,1571.0,0.4,1.0,2169.0,180,7,2155,9,300,350,110.0,0.279,0.1852,0.1493,0.5026,0.0044,0.0128,0.0314,0.0136,0.0299,0.0016,0.0013,0.0006,0.0007,0.0021,0.0028,0.0006,0.0037,0.0,0.0,0.0,30012905,0.02,5,5,7387.0
2020-03-05,2020-03-05 14:05:13,Arm500,DOC 34028-2016,163.296,0,19,1,2,163.696,163.296,12.0,1571.0,0.4,1.0,2290.0,180,7,2155,9,300,350,110.0,0.279,0.1852,0.1493,0.5026,0.0044,0.0128,0.0314,0.0136,0.0299,0.0016,0.0013,0.0006,0.0007,0.0021,0.0028,0.0006,0.0037,0.0,0.0,0.0,30012912,0.02,2,1,15441.0
2020-03-05,2020-03-05 14:05:13,Arm500,DOC 34028-2016,163.296,0,19,1,2,163.696,163.296,12.0,1571.0,0.4,1.0,2250.0,180,7,2155,9,300,350,110.0,0.279,0.1852,0.1493,0.5026,0.0044,0.0128,0.0314,0.0136,0.0299,0.0016,0.0013,0.0006,0.0007,0.0021,0.0028,0.0006,0.0037,0.0,0.0,0.0,30012904,0.02,6,4,9121.0
2020-03-05,2020-03-05 14:05:13,Arm500,DOC 34028-2016,163.296,0,19,1,2,163.696,163.296,12.0,1571.0,0.4,1.0,2287.0,180,7,2155,9,300,350,110.0,0.279,0.1852,0.1493,0.5026,0.0044,0.0128,0.0314,0.0136,0.0299,0.0016,0.0013,0.0006,0.0007,0.0021,0.0028,0.0006,0.0037,0.0,0.0,0.0,30011717,0.02,1,3,9084.0
2020-03-05,2020-03-05 14:05:13,Arm500,DOC 34028-2016,163.296,0,19,1,2,163.696,163.296,12.0,1571.0,0.4,1.0,2287.0,180,7,2155,9,300,350,110.0,0.279,0.1852,0.1493,0.5026,0.0044,0.0128,0.0314,0.0136,0.0299,0.0016,0.0013,0.0006,0.0007,0.0021,0.0028,0.0006,0.0037,0.0,0.0,0.0,30012909,0.02,23,3,7894.0
2020-03-05,2020-03-05 14:05:13,Arm500,DOC 34028-2016,163.296,0,19,1,2,163.696,163.296,12.0,1571.0,0.4,1.0,2130.0,180,7,2155,9,300,350,110.0,0.279,0.1852,0.1493,0.5026,0.0044,0.0128,0.0314,0.0136,0.0299,0.0016,0.0013,0.0006,0.0007,0.0021,0.0028,0.0006,0.0037,0.0,0.0,0.0,30012903,0.02,22,2,11452.0
2020-03-05,2020-03-05 14:05:13,Arm500,DOC 34028-2016,163.296,0,19,1,2,163.696,163.296,12.0,1571.0,0.4,1.0,859.0,180,7,2155,9,300,350,110.0,0.279,0.1852,0.1493,0.5026,0.0044,0.0128,0.0314,0.0136,0.0299,0.0016,0.0013,0.0006,0.0007,0.0021,0.0028,0.0006,0.0037,0.0,0.0,0.0,30012907,0.02,4,6,360.0
2020-03-05,2020-03-05 14:49:55,Arm500,DOC 34028-2016,166.32,0,20,1,2,166.72,166.32,4.0,1569.0,0.4,1.0,886.0,180,7,2155,9,300,350,110.0,0.287,0.1924,0.1554,0.5018,0.0031,0.0129,0.0373,0.0154,0.0331,0.0016,0.0017,0.0006,0.0007,0.0019,0.0027,0.0009,0.0039,0.0,0.0,0.0,30012907,0.02,4,6,333.0
2020-03-05,2020-03-05 14:49:55,Arm500,DOC 34028-2016,166.32,0,20,1,2,166.72,166.32,4.0,1569.0,0.4,1.0,2315.0,180,7,2155,9,300,350,110.0,0.287,0.1924,0.1554,0.5018,0.0031,0.0129,0.0373,0.0154,0.0331,0.0016,0.0017,0.0006,0.0007,0.0019,0.0027,0.0009,0.0039,0.0,0.0,0.0,30011717,0.02,1,3,9056.0
2020-03-05,2020-03-05 14:49:55,Arm500,DOC 34028-2016,166.32,0,20,1,2,166.72,166.32,4.0,1569.0,0.4,1.0,2196.0,180,7,2155,9,300,350,110.0,0.287,0.1924,0.1554,0.5018,0.0031,0.0129,0.0373,0.0154,0.0331,0.0016,0.0017,0.0006,0.0007,0.0019,0.0027,0.0009,0.0039,0.0,0.0,0.0,30012905,0.02,5,5,7360.0
2020-03-05,2020-03-05 14:49:55,Arm500,DOC 34028-2016,166.32,0,20,1,2,166.72,166.32,4.0,1569.0,0.4,1.0,2315.0,180,7,2155,9,300,350,110.0,0.287,0.1924,0.1554,0.5018,0.0031,0.0129,0.0373,0.0154,0.0331,0.0016,0.0017,0.0006,0.0007,0.0019,0.0027,0.0009,0.0039,0.0,0.0,0.0,30012909,0.02,23,3,7866.0
2020-03-05,2020-03-05 14:49:55,Arm500,DOC 34028-2016,166.32,0,20,1,2,166.72,166.32,4.0,1569.0,0.4,1.0,2278.0,180,7,2155,9,300,350,110.0,0.287,0.1924,0.1554,0.5018,0.0031,0.0129,0.0373,0.0154,0.0331,0.0016,0.0017,0.0006,0.0007,0.0019,0.0027,0.0009,0.0039,0.0,0.0,0.0,30012904,0.02,6,4,9093.0
2020-03-05,2020-03-05 14:49:55,Arm500,DOC 34028-2016,166.32,0,20,1,2,166.72,166.32,4.0,1569.0,0.4,1.0,886.0,180,7,2155,9,300,350,110.0,0.287,0.1924,0.1554,0.5018,0.0031,0.0129,0.0373,0.0154,0.0331,0.0016,0.0017,0.0006,0.0007,0.0019,0.0027,0.0009,0.0039,0.0,0.0,0.0,30012913,0.02,24,6,5202.0
2020-03-05,2020-03-05 14:49:55,Arm500,DOC 34028-2016,166.32,0,20,1,2,166.72,166.32,4.0,1569.0,0.4,1.0,2157.0,180,7,2155,9,300,350,110.0,0.287,0.1924,0.1554,0.5018,0.0031,0.0129,0.0373,0.0154,0.0331,0.0016,0.0017,0.0006,0.0007,0.0019,0.0027,0.0009,0.0039,0.0,0.0,0.0,30012903,0.02,22,2,11425.0
2020-03-05,2020-03-05 14:49:55,Arm500,DOC 34028-2016,166.32,0,20,1,2,166.72,166.32,4.0,1569.0,0.4,1.0,2321.0,180,7,2155,9,300,350,110.0,0.287,0.1924,0.1554,0.5018,0.0031,0.0129,0.0373,0.0154,0.0331,0.0016,0.0017,0.0006,0.0007,0.0019,0.0027,0.0009,0.0039,0.0,0.0,0.0,30012912,0.02,2,1,15410.0
2020-03-05,2020-03-05 15:30:49,Arm500,DOC 34028-2016,169.344,0,21,1,2,169.744,169.344,5.0,1572.0,0.4,1.0,916.0,180,7,2155,9,300,350,110.0,0.278,0.1806,0.1509,0.4996,0.0037,0.0171,0.0479,0.0177,0.032,0.0015,0.0022,0.0006,0.0006,0.002,0.0031,0.0009,0.0027,0.0,0.0,0.0,30012907,0.02,4,6,303.0
2020-03-05,2020-03-05 15:30:49,Arm500,DOC 34028-2016,169.344,0,21,1,2,169.744,169.344,5.0,1572.0,0.4,1.0,2342.0,180,7,2155,9,300,350,110.0,0.278,0.1806,0.1509,0.4996,0.0037,0.0171,0.0479,0.0177,0.032,0.0015,0.0022,0.0006,0.0006,0.002,0.0031,0.0009,0.0027,0.0,0.0,0.0,30012909,0.02,23,3,7839.0
2020-03-05,2020-03-05 15:30:49,Arm500,DOC 34028-2016,169.344,0,21,1,2,169.744,169.344,5.0,1572.0,0.4,1.0,2342.0,180,7,2155,9,300,350,110.0,0.278,0.1806,0.1509,0.4996,0.0037,0.0171,0.0479,0.0177,0.032,0.0015,0.0022,0.0006,0.0006,0.002,0.0031,0.0009,0.0027,0.0,0.0,0.0,30011717,0.02,1,3,9029.0
2020-03-05,2020-03-05 15:30:49,Arm500,DOC 34028-2016,169.344,0,21,1,2,169.744,169.344,5.0,1572.0,0.4,1.0,2348.0,180,7,2155,9,300,350,110.0,0.278,0.1806,0.1509,0.4996,0.0037,0.0171,0.0479,0.0177,0.032,0.0015,0.0022,0.0006,0.0006,0.002,0.0031,0.0009,0.0027,0.0,0.0,0.0,30012912,0.02,2,1,15383.0
2020-03-05,2020-03-05 15:30:49,Arm500,DOC 34028-2016,169.344,0,21,1,2,169.744,169.344,5.0,1572.0,0.4,1.0,2224.0,180,7,2155,9,300,350,110.0,0.278,0.1806,0.1509,0.4996,0.0037,0.0171,0.0479,0.0177,0.032,0.0015,0.0022,0.0006,0.0006,0.002,0.0031,0.0009,0.0027,0.0,0.0,0.0,30012905,0.02,5,5,7332.0
2020-03-05,2020-03-05 15:30:49,Arm500,DOC 34028-2016,169.344,0,21,1,2,169.744,169.344,5.0,1572.0,0.4,1.0,2305.0,180,7,2155,9,300,350,110.0,0.278,0.1806,0.1509,0.4996,0.0037,0.0171,0.0479,0.0177,0.032,0.0015,0.0022,0.0006,0.0006,0.002,0.0031,0.0009,0.0027,0.0,0.0,0.0,30012904,0.02,6,4,9066.0
2020-03-05,2020-03-05 15:30:49,Arm500,DOC 34028-2016,169.344,0,21,1,2,169.744,169.344,5.0,1572.0,0.4,1.0,2187.0,180,7,2155,9,300,350,110.0,0.278,0.1806,0.1509,0.4996,0.0037,0.0171,0.0479,0.0177,0.032,0.0015,0.0022,0.0006,0.0006,0.002,0.0031,0.0009,0.0027,0.0,0.0,0.0,30012903,0.02,22,2,11395.0
2020-03-05,2020-03-05 15:30:49,Arm500,DOC 34028-2016,169.344,0,21,1,2,169.744,169.344,5.0,1572.0,0.4,1.0,916.0,180,7,2155,9,300,350,110.0,0.278,0.1806,0.1509,0.4996,0.0037,0.0171,0.0479,0.0177,0.032,0.0015,0.0022,0.0006,0.0006,0.002,0.0031,0.0009,0.0027,0.0,0.0,0.0,30012913,0.02,24,6,5172.0
2020-03-05,2020-03-05 16:21:03,Arm500,DOC 34028-2016,163.296,0,22,1,2,163.696,163.296,3.0,1578.0,0.4,1.0,2215.0,180,7,2155,9,300,350,110.0,0.286,0.1873,0.1508,0.5175,0.0028,0.0122,0.0432,0.0153,0.0284,0.0015,0.0018,0.0006,0.0008,0.002,0.0023,0.0008,0.0035,0.0,0.0,0.0,30012903,0.02,22,2,11367.0
2020-03-05,2020-03-05 16:21:03,Arm500,DOC 34028-2016,163.296,0,22,1,2,163.696,163.296,3.0,1578.0,0.4,1.0,943.0,180,7,2155,9,300,350,110.0,0.286,0.1873,0.1508,0.5175,0.0028,0.0122,0.0432,0.0153,0.0284,0.0015,0.0018,0.0006,0.0008,0.002,0.0023,0.0008,0.0035,0.0,0.0,0.0,30012907,0.02,4,6,276.0
2020-03-05,2020-03-05 16:21:03,Arm500,DOC 34028-2016,163.296,0,22,1,2,163.696,163.296,3.0,1578.0,0.4,1.0,2332.0,180,7,2155,9,300,350,110.0,0.286,0.1873,0.1508,0.5175,0.0028,0.0122,0.0432,0.0153,0.0284,0.0015,0.0018,0.0006,0.0008,0.002,0.0023,0.0008,0.0035,0.0,0.0,0.0,30012904,0.02,6,4,9039.0
2020-03-05,2020-03-05 16:21:03,Arm500,DOC 34028-2016,163.296,0,22,1,2,163.696,163.296,3.0,1578.0,0.4,1.0,2369.0,180,7,2155,9,300,350,110.0,0.286,0.1873,0.1508,0.5175,0.0028,0.0122,0.0432,0.0153,0.0284,0.0015,0.0018,0.0006,0.0008,0.002,0.0023,0.0008,0.0035,0.0,0.0,0.0,30012909,0.02,23,3,7812.0
2020-03-05,2020-03-05 16:21:03,Arm500,DOC 34028-2016,163.296,0,22,1,2,163.696,163.296,3.0,1578.0,0.4,1.0,2375.0,180,7,2155,9,300,350,110.0,0.286,0.1873,0.1508,0.5175,0.0028,0.0122,0.0432,0.0153,0.0284,0.0015,0.0018,0.0006,0.0008,0.002,0.0023,0.0008,0.0035,0.0,0.0,0.0,30012912,0.02,2,1,15356.0
2020-03-05,2020-03-05 16:21:03,Arm500,DOC 34028-2016,163.296,0,22,1,2,163.696,163.296,3.0,1578.0,0.4,1.0,2251.0,180,7,2155,9,300,350,110.0,0.286,0.1873,0.1508,0.5175,0.0028,0.0122,0.0432,0.0153,0.0284,0.0015,0.0018,0.0006,0.0008,0.002,0.0023,0.0008,0.0035,0.0,0.0,0.0,30012905,0.02,5,5,7305.0
2020-03-05,2020-03-05 16:21:03,Arm500,DOC 34028-2016,163.296,0,22,1,2,163.696,163.296,3.0,1578.0,0.4,1.0,943.0,180,7,2155,9,300,350,110.0,0.286,0.1873,0.1508,0.5175,0.0028,0.0122,0.0432,0.0153,0.0284,0.0015,0.0018,0.0006,0.0008,0.002,0.0023,0.0008,0.0035,0.0,0.0,0.0,30012913,0.02,24,6,5145.0
2020-03-05,2020-03-05 16:21:03,Arm500,DOC 34028-2016,163.296,0,22,1,2,163.696,163.296,3.0,1578.0,0.4,1.0,2369.0,180,7,2155,9,300,350,110.0,0.286,0.1873,0.1508,0.5175,0.0028,0.0122,0.0432,0.0153,0.0284,0.0015,0.0018,0.0006,0.0008,0.002,0.0023,0.0008,0.0035,0.0,0.0,0.0,30011717,0.02,1,3,9002.0
2020-03-05,2020-03-05 17:00:07,Arm500,DOC 34028-2016,160.272,0,23,1,2,160.672,160.272,7.0,1569.0,0.4,1.0,971.0,180,7,2155,9,300,350,110.0,0.289,0.192,0.1503,0.4975,0.0039,0.0118,0.0496,0.0173,0.0381,0.0017,0.002,0.0006,0.0007,0.0019,0.0026,0.0008,0.0038,0.0,0.0,0.0,30012913,0.02,24,6,5117.0
2020-03-05,2020-03-05 17:00:07,Arm500,DOC 34028-2016,160.272,0,23,1,2,160.672,160.272,7.0,1569.0,0.4,1.0,2396.0,180,7,2155,9,300,350,110.0,0.289,0.192,0.1503,0.4975,0.0039,0.0118,0.0496,0.0173,0.0381,0.0017,0.002,0.0006,0.0007,0.0019,0.0026,0.0008,0.0038,0.0,0.0,0.0,30011717,0.02,1,3,8975.0
2020-03-05,2020-03-05 17:00:07,Arm500,DOC 34028-2016,160.272,0,23,1,2,160.672,160.272,7.0,1569.0,0.4,1.0,2278.0,180,7,2155,9,300,350,110.0,0.289,0.192,0.1503,0.4975,0.0039,0.0118,0.0496,0.0173,0.0381,0.0017,0.002,0.0006,0.0007,0.0019,0.0026,0.0008,0.0038,0.0,0.0,0.0,30012905,0.02,5,5,7278.0
2020-03-05,2020-03-05 17:00:07,Arm500,DOC 34028-2016,160.272,0,23,1,2,160.672,160.272,7.0,1569.0,0.4,1.0,2242.0,180,7,2155,9,300,350,110.0,0.289,0.192,0.1503,0.4975,0.0039,0.0118,0.0496,0.0173,0.0381,0.0017,0.002,0.0006,0.0007,0.0019,0.0026,0.0008,0.0038,0.0,0.0,0.0,30012903,0.02,22,2,11340.0
2020-03-05,2020-03-05 17:00:07,Arm500,DOC 34028-2016,160.272,0,23,1,2,160.672,160.272,7.0,1569.0,0.4,1.0,971.0,180,7,2155,9,300,350,110.0,0.289,0.192,0.1503,0.4975,0.0039,0.0118,0.0496,0.0173,0.0381,0.0017,0.002,0.0006,0.0007,0.0019,0.0026,0.0008,0.0038,0.0,0.0,0.0,30012907,0.02,4,6,248.0
2020-03-05,2020-03-05 17:00:07,Arm500,DOC 34028-2016,160.272,0,23,1,2,160.672,160.272,7.0,1569.0,0.4,1.0,2402.0,180,7,2155,9,300,350,110.0,0.289,0.192,0.1503,0.4975,0.0039,0.0118,0.0496,0.0173,0.0381,0.0017,0.002,0.0006,0.0007,0.0019,0.0026,0.0008,0.0038,0.0,0.0,0.0,30012912,0.02,2,1,15329.0
2020-03-05,2020-03-05 17:00:07,Arm500,DOC 34028-2016,160.272,0,23,1,2,160.672,160.272,7.0,1569.0,0.4,1.0,2396.0,180,7,2155,9,300,350,110.0,0.289,0.192,0.1503,0.4975,0.0039,0.0118,0.0496,0.0173,0.0381,0.0017,0.002,0.0006,0.0007,0.0019,0.0026,0.0008,0.0038,0.0,0.0,0.0,30012909,0.02,23,3,7785.0
2020-03-05,2020-03-05 17:00:07,Arm500,DOC 34028-2016,160.272,0,23,1,2,160.672,160.272,7.0,1569.0,0.4,1.0,2356.0,180,7,2155,9,300,350,110.0,0.289,0.192,0.1503,0.4975,0.0039,0.0118,0.0496,0.0173,0.0381,0.0017,0.002,0.0006,0.0007,0.0019,0.0026,0.0008,0.0038,0.0,0.0,0.0,30012904,0.02,6,4,9015.0
2020-03-05,2020-03-05 18:02:58,Arm500,DOC 34028-2016,166.32,0,24,1,2,166.72,166.32,12.0,1568.0,0.4,1.0,2305.0,180,7,2155,9,300,350,110.0,0.287,0.1891,0.1414,0.5118,0.0041,0.0135,0.0445,0.0152,0.0278,0.0018,0.0013,0.0006,0.0006,0.0019,0.0024,0.0006,0.0035,0.0,0.0,0.0,30012905,0.02,5,5,7251.0
2020-03-05,2020-03-05 18:02:58,Arm500,DOC 34028-2016,166.32,0,24,1,2,166.72,166.32,12.0,1568.0,0.4,1.0,2383.0,180,7,2155,9,300,350,110.0,0.287,0.1891,0.1414,0.5118,0.0041,0.0135,0.0445,0.0152,0.0278,0.0018,0.0013,0.0006,0.0006,0.0019,0.0024,0.0006,0.0035,0.0,0.0,0.0,30012904,0.02,6,4,8988.0
2020-03-05,2020-03-05 18:02:58,Arm500,DOC 34028-2016,166.32,0,24,1,2,166.72,166.32,12.0,1568.0,0.4,1.0,2269.0,180,7,2155,9,300,350,110.0,0.287,0.1891,0.1414,0.5118,0.0041,0.0135,0.0445,0.0152,0.0278,0.0018,0.0013,0.0006,0.0006,0.0019,0.0024,0.0006,0.0035,0.0,0.0,0.0,30012903,0.02,22,2,11313.0
2020-03-05,2020-03-05 18:02:58,Arm500,DOC 34028-2016,166.32,0,24,1,2,166.72,166.32,12.0,1568.0,0.4,1.0,2423.0,180,7,2155,9,300,350,110.0,0.287,0.1891,0.1414,0.5118,0.0041,0.0135,0.0445,0.0152,0.0278,0.0018,0.0013,0.0006,0.0006,0.0019,0.0024,0.0006,0.0035,0.0,0.0,0.0,30012909,0.02,23,3,7758.0
2020-03-05,2020-03-05 18:02:58,Arm500,DOC 34028-2016,166.32,0,24,1,2,166.72,166.32,12.0,1568.0,0.4,1.0,2423.0,180,7,2155,9,300,350,110.0,0.287,0.1891,0.1414,0.5118,0.0041,0.0135,0.0445,0.0152,0.0278,0.0018,0.0013,0.0006,0.0006,0.0019,0.0024,0.0006,0.0035,0.0,0.0,0.0,30011717,0.02,1,3,8948.0
2020-03-05,2020-03-05 18:02:58,Arm500,DOC 34028-2016,166.32,0,24,1,2,166.72,166.32,12.0,1568.0,0.4,1.0,998.0,180,7,2155,9,300,350,110.0,0.287,0.1891,0.1414,0.5118,0.0041,0.0135,0.0445,0.0152,0.0278,0.0018,0.0013,0.0006,0.0006,0.0019,0.0024,0.0006,0.0035,0.0,0.0,0.0,30012913,0.02,24,6,5090.0
2020-03-05,2020-03-05 18:02:58,Arm500,DOC 34028-2016,166.32,0,24,1,2,166.72,166.32,12.0,1568.0,0.4,1.0,998.0,180,7,2155,9,300,350,110.0,0.287,0.1891,0.1414,0.5118,0.0041,0.0135,0.0445,0.0152,0.0278,0.0018,0.0013,0.0006,0.0006,0.0019,0.0024,0.0006,0.0035,0.0,0.0,0.0,30012907,0.02,4,6,221.0
2020-03-05,2020-03-05 18:02:58,Arm500,DOC 34028-2016,166.32,0,24,1,2,166.72,166.32,12.0,1568.0,0.4,1.0,2432.0,180,7,2155,9,300,350,110.0,0.287,0.1891,0.1414,0.5118,0.0041,0.0135,0.0445,0.0152,0.0278,0.0018,0.0013,0.0006,0.0006,0.0019,0.0024,0.0006,0.0035,0.0,0.0,0.0,30012912,0.02,2,1,15299.0
2020-03-05,2020-03-05 18:30:26,Arm500,DOC 34028-2016,163.296,0,25,1,2,163.696,163.296,2.0,1581.0,0.4,1.0,2451.0,180,7,2155,9,300,350,110.0,0.289,0.1888,0.1499,0.5138,0.0053,0.0127,0.0501,0.0187,0.0352,0.0016,0.0018,0.0006,0.0007,0.0021,0.0042,0.0007,0.0027,0.0,0.0,0.0,30012909,0.03,23,3,7730.0
2020-03-05,2020-03-05 18:30:26,Arm500,DOC 34028-2016,163.296,0,25,1,2,163.696,163.296,2.0,1581.0,0.4,1.0,2296.0,180,7,2155,9,300,350,110.0,0.289,0.1888,0.1499,0.5138,0.0053,0.0127,0.0501,0.0187,0.0352,0.0016,0.0018,0.0006,0.0007,0.0021,0.0042,0.0007,0.0027,0.0,0.0,0.0,30012903,0.03,22,2,11286.0
2020-03-05,2020-03-05 18:30:26,Arm500,DOC 34028-2016,163.296,0,25,1,2,163.696,163.296,2.0,1581.0,0.4,1.0,2411.0,180,7,2155,9,300,350,110.0,0.289,0.1888,0.1499,0.5138,0.0053,0.0127,0.0501,0.0187,0.0352,0.0016,0.0018,0.0006,0.0007,0.0021,0.0042,0.0007,0.0027,0.0,0.0,0.0,30012904,0.03,6,4,8960.0
2020-03-05,2020-03-05 18:30:26,Arm500,DOC 34028-2016,163.296,0,25,1,2,163.696,163.296,2.0,1581.0,0.4,1.0,2460.0,180,7,2155,9,300,350,110.0,0.289,0.1888,0.1499,0.5138,0.0053,0.0127,0.0501,0.0187,0.0352,0.0016,0.0018,0.0006,0.0007,0.0021,0.0042,0.0007,0.0027,0.0,0.0,0.0,30012912,0.03,2,1,15271.0
2020-03-05,2020-03-05 18:30:26,Arm500,DOC 34028-2016,163.296,0,25,1,2,163.696,163.296,2.0,1581.0,0.4,1.0,2451.0,180,7,2155,9,300,350,110.0,0.289,0.1888,0.1499,0.5138,0.0053,0.0127,0.0501,0.0187,0.0352,0.0016,0.0018,0.0006,0.0007,0.0021,0.0042,0.0007,0.0027,0.0,0.0,0.0,30011717,0.03,1,3,8920.0
2020-03-05,2020-03-05 18:30:26,Arm500,DOC 34028-2016,163.296,0,25,1,2,163.696,163.296,2.0,1581.0,0.4,1.0,2332.0,180,7,2155,9,300,350,110.0,0.289,0.1888,0.1499,0.5138,0.0053,0.0127,0.0501,0.0187,0.0352,0.0016,0.0018,0.0006,0.0007,0.0021,0.0042,0.0007,0.0027,0.0,0.0,0.0,30012905,0.03,5,5,7224.0
2020-03-05,2020-03-05 18:30:26,Arm500,DOC 34028-2016,163.296,0,25,1,2,163.696,163.296,2.0,1581.0,0.4,1.0,1025.0,180,7,2155,9,300,350,110.0,0.289,0.1888,0.1499,0.5138,0.0053,0.0127,0.0501,0.0187,0.0352,0.0016,0.0018,0.0006,0.0007,0.0021,0.0042,0.0007,0.0027,0.0,0.0,0.0,30012907,0.03,4,6,194.0
