Repository: khw11044/Iron-CCM-RUL

# 연속 주조기의 RUL 데이터 분석

## RUL Dataset from Continuous Casting Machine

[캐글 페이지](https://www.kaggle.com/datasets/yuriykatser/rul-dataset-from-continuous-casting-machine)

## 도메인 설명 

연주공정: 연주공정은 철강산업에서 철 제품을 생산하는 공정중 하나로 연속주조의 줄임말이다. 액체상태의 용강을 주형에 넣어 고체가 되도록 식히는 과정이며 이 과정을 거쳐, 슬래브, 브룸, 빌렛의 반제품이 만들어진다.
주괴(鑄塊, ingot)란 상대적으로 순도가 높은 물질의 덩어리다. 보통 금속을 가공하기 좋게 주물로 뜬 것을 말한다.

____


연속 주조 기계(이하 'CCM')는 액체 상태의 철강을 주어진 단면의 고체 빌릿으로 변환하는 장치로, 이후 롤링 생산(예: 철근)이 이루어진다.

금형 슬리브는 CCM 금형의 가장 중요하고 빠르게 마모되는 부분이다. 슬리브는 둥근 형태나 프로파일 단면의 수냉식 구리 파이프이다. 용융 금속이 슬리브 벽과 접촉하면 결정화되며, 주괴의 기본 고체 껍질이 형성된다.

**슬리브 운영 중 주요 생산 문제**는 슬리브의 구리 파이프 표면에 결함이 생기고 내부 공간의 프로파일이 변형되어 열 조건이 방해받는 것이다. 이는 결과적으로 주괴의 품질에 영향을 미친다.

File: data/data_noNull.csv (part 8 of 73)
date,sample_time_continuous_caster,steel_type,doc_requirement,"workpiece_weight, tonn",workpiece_slice_geometry_150x150,cast_in_row,alloy_type_open,"alloy_speed, meter/minute","steel_weight_theoretical, tonn","steel_weight, tonn",grab1_num,"steel_temperature_grab1, Celsius deg.","metal_residue_grab1, tonn",grab2_num,"resistance, tonn","swing_frequency, amount/minute","crystallizer_movement, mm","water_consumption, liter/minute","water_temperature_delta, Celsius deg.","water_consumption_secondary_cooling_zone_num1, liter/minute","water_consumption_secondary_cooling_zone_num2, liter/minute","water_consumption_secondary_cooling_zone_num3, liter/minute","Ce, %","C, %","Si, %","Mn,%","S, %","P, %","Cr, %","Ni, %","Cu, %","As, %","Mo, %","Nb, %","Ti, %","V, %","Al, %","Ca, %","N, %","Pb, %","Mg, %","Zn, %",sleeve,"quantity, tonn",num_crystallizer,num_stream,RUL
2020-03-05,2020-03-05 18:30:26,Arm500,DOC 34028-2016,163.296,0,25,1,2,163.696,163.296,2.0,1581.0,0.4,1.0,1025.0,180,7,2155,9,300,350,110.0,0.289,0.1888,0.1499,0.5138,0.0053,0.0127,0.0501,0.0187,0.0352,0.0016,0.0018,0.0006,0.0007,0.0021,0.0042,0.0007,0.0027,0.0,0.0,0.0,30012913,0.03,24,6,5063.0
2020-03-07,2020-03-07 00:50:56,25G2S,DOC 5781-82,165.888,0,10,1,2,166.803,166.403,4.0,1557.0,0.4,3.0,288.0,200,13,2155,9,240,260,90.0,0.605,0.2812,0.6305,1.5638,0.0038,0.0133,0.0571,0.0199,0.0435,0.0015,0.003,0.0005,0.0021,0.0042,0.0034,0.0021,0.0105,0.0037,0.0001,0.0016,30012912,0.02,2,1,17443.0
2020-03-07,2020-03-07 00:50:56,25G2S,DOC 5781-82,165.888,0,10,1,2,166.803,166.403,4.0,1557.0,0.4,3.0,1562.0,200,13,2155,9,240,260,90.0,0.605,0.2812,0.6305,1.5638,0.0038,0.0133,0.0571,0.0199,0.0435,0.0015,0.003,0.0005,0.0021,0.0042,0.0034,0.0021,0.0105,0.0037,0.0001,0.0016,30012905,0.02,5,5,7994.0
2020-03-07,2020-03-07 00:50:56,25G2S,DOC 5781-82,165.888,0,10,1,2,166.803,166.403,4.0,1557.0,0.4,3.0,1578.0,200,13,2155,9,240,260,90.0,0.605,0.2812,0.6305,1.5638,0.0038,0.0133,0.0571,0.0199,0.0435,0.0015,0.003,0.0005,0.0021,0.0042,0.0034,0.0021,0.0105,0.0037,0.0001,0.0016,30012904,0.02,6,4,9793.0
2020-03-07,2020-03-07 00:50:56,25G2S,DOC 5781-82,165.888,0,10,1,2,166.803,166.403,4.0,1557.0,0.4,3.0,276.0,200,13,2155,9,240,260,90.0,0.605,0.2812,0.6305,1.5638,0.0038,0.0133,0.0571,0.0199,0.0435,0.0015,0.003,0.0005,0.0021,0.0042,0.0034,0.0021,0.0105,0.0037,0.0001,0.0016,30012903,0.02,22,2,13306.0
2020-03-07,2020-03-07 00:50:56,25G2S,DOC 5781-82,165.888,0,10,1,2,166.803,166.403,4.0,1557.0,0.4,3.0,1503.0,200,13,2155,9,240,260,90.0,0.605,0.2812,0.6305,1.5638,0.0038,0.0133,0.0571,0.0199,0.0435,0.0015,0.003,0.0005,0.0021,0.0042,0.0034,0.0021,0.0105,0.0037,0.0001,0.0016,30012909,0.02,23,3,8678.0
2020-03-07,2020-03-07 00:50:56,25G2S,DOC 5781-82,165.888,0,10,1,2,166.803,166.403,4.0,1557.0,0.4,3.0,1568.0,200,13,2155,9,240,260,90.0,0.605,0.2812,0.6305,1.5638,0.0038,0.0133,0.0571,0.0199,0.0435,0.0015,0.003,0.0005,0.0021,0.0042,0.0034,0.0021,0.0105,0.0037,0.0001,0.0016,30012913,0.02,24,6,4520.0
2020-03-07,2020-03-07 01:35:11,25G2S,DOC 5781-82,168.96,0,11,1,2,169.731,169.331,2.0,1555.0,0.4,3.0,1605.0,200,13,2155,9,240,260,90.0,0.613,0.2895,0.6169,1.5735,0.0039,0.013,0.0561,0.0193,0.0621,0.0015,0.0032,0.0005,0.002,0.0045,0.0036,0.0012,0.0119,0.0039,0.0002,0.0068,30012904,0.02,6,4,9766.0
2020-03-07,2020-03-07 01:35:11,25G2S,DOC 5781-82,168.96,0,11,1,2,169.731,169.331,2.0,1555.0,0.4,3.0,316.0,200,13,2155,9,240,260,90.0,0.613,0.2895,0.6169,1.5735,0.0039,0.013,0.0561,0.0193,0.0621,0.0015,0.0032,0.0005,0.002,0.0045,0.0036,0.0012,0.0119,0.0039,0.0002,0.0068,30012912,0.02,2,1,17415.0
2020-03-07,2020-03-07 01:35:11,25G2S,DOC 5781-82,168.96,0,11,1,2,169.731,169.331,2.0,1555.0,0.4,3.0,1590.0,200,13,2155,9,240,260,90.0,0.613,0.2895,0.6169,1.5735,0.0039,0.013,0.0561,0.0193,0.0621,0.0015,0.0032,0.0005,0.002,0.0045,0.0036,0.0012,0.0119,0.0039,0.0002,0.0068,30012905,0.02,5,5,7966.0
2020-03-07,2020-03-07 01:35:11,25G2S,DOC 5781-82,168.96,0,11,1,2,169.731,169.331,2.0,1555.0,0.4,3.0,1531.0,200,13,2155,9,240,260,90.0,0.613,0.2895,0.6169,1.5735,0.0039,0.013,0.0561,0.0193,0.0621,0.0015,0.0032,0.0005,0.002,0.0045,0.0036,0.0012,0.0119,0.0039,0.0002,0.0068,30012909,0.02,23,3,8650.0
2020-03-07,2020-03-07 01:35:11,25G2S,DOC 5781-82,168.96,0,11,1,2,169.731,169.331,2.0,1555.0,0.4,3.0,1595.0,200,13,2155,9,240,260,90.0,0.613,0.2895,0.6169,1.5735,0.0039,0.013,0.0561,0.0193,0.0621,0.0015,0.0032,0.0005,0.002,0.0045,0.0036,0.0012,0.0119,0.0039,0.0002,0.0068,30012913,0.02,24,6,4493.0
2020-03-07,2020-03-07 01:35:11,25G2S,DOC 5781-82,168.96,0,11,1,2,169.731,169.331,2.0,1555.0,0.4,3.0,307.0,200,13,2155,9,240,260,90.0,0.613,0.2895,0.6169,1.5735,0.0039,0.013,0.0561,0.0193,0.0621,0.0015,0.0032,0.0005,0.002,0.0045,0.0036,0.0012,0.0119,0.0039,0.0002,0.0068,30012903,0.02,22,2,13275.0
2020-03-07,2020-03-07 02:25:42,25G2S,DOC 5781-82,165.888,0,12,1,2,166.653,166.253,9.0,1553.0,0.4,3.0,335.0,200,13,2155,9,240,260,90.0,0.609,0.2834,0.6379,1.5727,0.0058,0.0116,0.0554,0.024,0.0437,0.0017,0.0051,0.0005,0.0024,0.0043,0.0039,0.0014,0.0095,0.0039,0.0002,0.0025,30012903,0.02,22,2,13247.0
2020-03-07,2020-03-07 02:25:42,25G2S,DOC 5781-82,165.888,0,12,1,2,166.653,166.253,9.0,1553.0,0.4,3.0,1636.0,200,13,2155,9,240,260,90.0,0.609,0.2834,0.6379,1.5727,0.0058,0.0116,0.0554,0.024,0.0437,0.0017,0.0051,0.0005,0.0024,0.0043,0.0039,0.0014,0.0095,0.0039,0.0002,0.0025,30012904,0.02,6,4,9735.0
2020-03-07,2020-03-07 02:25:42,25G2S,DOC 5781-82,165.888,0,12,1,2,166.653,166.253,9.0,1553.0,0.4,3.0,1617.0,200,13,2155,9,240,260,90.0,0.609,0.2834,0.6379,1.5727,0.0058,0.0116,0.0554,0.024,0.0437,0.0017,0.0051,0.0005,0.0024,0.0043,0.0039,0.0014,0.0095,0.0039,0.0002,0.0025,30012905,0.02,5,5,7939.0
2020-03-07,2020-03-07 02:25:42,25G2S,DOC 5781-82,165.888,0,12,1,2,166.653,166.253,9.0,1553.0,0.4,3.0,344.0,200,13,2155,9,240,260,90.0,0.609,0.2834,0.6379,1.5727,0.0058,0.0116,0.0554,0.024,0.0437,0.0017,0.0051,0.0005,0.0024,0.0043,0.0039,0.0014,0.0095,0.0039,0.0002,0.0025,30012912,0.02,2,1,17387.0
2020-03-07,2020-03-07 02:25:42,25G2S,DOC 5781-82,165.888,0,12,1,2,166.653,166.253,9.0,1553.0,0.4,3.0,1558.0,200,13,2155,9,240,260,90.0,0.609,0.2834,0.6379,1.5727,0.0058,0.0116,0.0554,0.024,0.0437,0.0017,0.0051,0.0005,0.0024,0.0043,0.0039,0.0014,0.0095,0.0039,0.0002,0.0025,30012909,0.02,23,3,8623.0
2020-03-07,2020-03-07 02:25:42,25G2S,DOC 5781-82,165.888,0,12,1,2,166.653,166.253,9.0,1553.0,0.4,3.0,1620.0,200,13,2155,9,240,260,90.0,0.609,0.2834,0.6379,1.5727,0.0058,0.0116,0.0554,0.024,0.0437,0.0017,0.0051,0.0005,0.0024,0.0043,0.0039,0.0014,0.0095,0.0039,0.0002,0.0025,30012913,0.02,24,6,4468.0
2020-03-07,2020-03-07 03:07:56,25G2S,DOC 5781-82,178.176,0,13,1,2,178.968,178.568,6.0,1553.0,0.4,3.0,365.0,200,13,2155,9,240,260,90.0,0.609,0.2864,0.6412,1.5509,0.006,0.0227,0.0639,0.0243,0.0428,0.0017,0.0042,0.0004,0.0023,0.0041,0.0046,0.0009,0.0084,0.0037,0.0003,0.0025,30012903,0.01,22,2,13217.0
2020-03-07,2020-03-07 03:07:56,25G2S,DOC 5781-82,178.176,0,13,1,2,178.968,178.568,6.0,1553.0,0.4,3.0,371.0,200,13,2155,9,240,260,90.0,0.609,0.2864,0.6412,1.5509,0.006,0.0227,0.0639,0.0243,0.0428,0.0017,0.0042,0.0004,0.0023,0.0041,0.0046,0.0009,0.0084,0.0037,0.0003,0.0025,30012912,0.01,2,1,17360.0
2020-03-07,2020-03-07 03:07:56,25G2S,DOC 5781-82,178.176,0,13,1,2,178.968,178.568,6.0,1553.0,0.4,3.0,1589.0,200,13,2155,9,240,260,90.0,0.609,0.2864,0.6412,1.5509,0.006,0.0227,0.0639,0.0243,0.0428,0.0017,0.0042,0.0004,0.0023,0.0041,0.0046,0.0009,0.0084,0.0037,0.0003,0.0025,30012909,0.01,23,3,8592.0
2020-03-07,2020-03-07 03:07:56,25G2S,DOC 5781-82,178.176,0,13,1,2,178.968,178.568,6.0,1553.0,0.4,3.0,1651.0,200,13,2155,9,240,260,90.0,0.609,0.2864,0.6412,1.5509,0.006,0.0227,0.0639,0.0243,0.0428,0.0017,0.0042,0.0004,0.0023,0.0041,0.0046,0.0009,0.0084,0.0037,0.0003,0.0025,30012913,0.01,24,6,4437.0
2020-03-07,2020-03-07 03:07:56,25G2S,DOC 5781-82,178.176,0,13,1,2,178.968,178.568,6.0,1553.0,0.4,3.0,1664.0,200,13,2155,9,240,260,90.0,0.609,0.2864,0.6412,1.5509,0.006,0.0227,0.0639,0.0243,0.0428,0.0017,0.0042,0.0004,0.0023,0.0041,0.0046,0.0009,0.0084,0.0037,0.0003,0.0025,30012904,0.01,6,4,9707.0
2020-03-07,2020-03-07 03:07:56,25G2S,DOC 5781-82,178.176,0,13,1,2,178.968,178.568,6.0,1553.0,0.4,3.0,1648.0,200,13,2155,9,240,260,90.0,0.609,0.2864,0.6412,1.5509,0.006,0.0227,0.0639,0.0243,0.0428,0.0017,0.0042,0.0004,0.0023,0.0041,0.0046,0.0009,0.0084,0.0037,0.0003,0.0025,30012905,0.01,5,5,7908.0
2020-03-07,2020-03-07 03:52:32,25G2S,DOC 5781-82,172.032,0,14,1,2,172.81,172.41,11.0,1555.0,0.4,3.0,396.0,200,13,2155,9,240,260,90.0,0.598,0.2764,0.6379,1.5464,0.0074,0.0195,0.0596,0.023,0.046,0.0019,0.0036,0.0004,0.0022,0.0043,0.0043,0.0017,0.0076,0.0038,0.0003,0.0017,30012903,0.01,22,2,13186.0
2020-03-07,2020-03-07 03:52:32,25G2S,DOC 5781-82,172.032,0,14,1,2,172.81,172.41,11.0,1555.0,0.4,3.0,1694.0,200,13,2155,9,240,260,90.0,0.598,0.2764,0.6379,1.5464,0.0074,0.0195,0.0596,0.023,0.046,0.0019,0.0036,0.0004,0.0022,0.0043,0.0043,0.0017,0.0076,0.0038,0.0003,0.0017,30012904,0.01,6,4,9677.0
2020-03-07,2020-03-07 03:52:32,25G2S,DOC 5781-82,172.032,0,14,1,2,172.81,172.41,11.0,1555.0,0.4,3.0,1675.0,200,13,2155,9,240,260,90.0,0.598,0.2764,0.6379,1.5464,0.0074,0.0195,0.0596,0.023,0.046,0.0019,0.0036,0.0004,0.0022,0.0043,0.0043,0.0017,0.0076,0.0038,0.0003,0.0017,30012905,0.01,5,5,7881.0
2020-03-07,2020-03-07 03:52:32,25G2S,DOC 5781-82,172.032,0,14,1,2,172.81,172.41,11.0,1555.0,0.4,3.0,1678.0,200,13,2155,9,240,260,90.0,0.598,0.2764,0.6379,1.5464,0.0074,0.0195,0.0596,0.023,0.046,0.0019,0.0036,0.0004,0.0022,0.0043,0.0043,0.0017,0.0076,0.0038,0.0003,0.0017,30012913,0.01,24,6,4410.0
2020-03-07,2020-03-07 03:52:32,25G2S,DOC 5781-82,172.032,0,14,1,2,172.81,172.41,11.0,1555.0,0.4,3.0,399.0,200,13,2155,9,240,260,90.0,0.598,0.2764,0.6379,1.5464,0.0074,0.0195,0.0596,0.023,0.046,0.0019,0.0036,0.0004,0.0022,0.0043,0.0043,0.0017,0.0076,0.0038,0.0003,0.0017,30012912,0.01,2,1,17332.0
2020-03-07,2020-03-07 03:52:32,25G2S,DOC 5781-82,172.032,0,14,1,2,172.81,172.41,11.0,1555.0,0.4,3.0,1617.0,200,13,2155,9,240,260,90.0,0.598,0.2764,0.6379,1.5464,0.0074,0.0195,0.0596,0.023,0.046,0.0019,0.0036,0.0004,0.0022,0.0043,0.0043,0.0017,0.0076,0.0038,0.0003,0.0017,30012909,0.01,23,3,8564.0
2020-03-07,2020-03-07 04:35:49,25G2S,DOC 5781-82,168.96,0,15,1,2,169.731,169.331,4.0,1553.0,0.4,3.0,1703.0,200,13,2155,9,240,260,90.0,0.593,0.2754,0.6364,1.5243,0.0052,0.0167,0.0607,0.0234,0.0429,0.0017,0.0055,0.0005,0.0022,0.0042,0.0046,0.0008,0.0091,0.0038,0.0001,0.002,30012905,0.01,5,5,7853.0
2020-03-07,2020-03-07 04:35:49,25G2S,DOC 5781-82,168.96,0,15,1,2,169.731,169.331,4.0,1553.0,0.4,3.0,426.0,200,13,2155,9,240,260,90.0,0.593,0.2754,0.6364,1.5243,0.0052,0.0167,0.0607,0.0234,0.0429,0.0017,0.0055,0.0005,0.0022,0.0042,0.0046,0.0008,0.0091,0.0038,0.0001,0.002,30012912,0.01,2,1,17305.0
2020-03-07,2020-03-07 04:35:49,25G2S,DOC 5781-82,168.96,0,15,1,2,169.731,169.331,4.0,1553.0,0.4,3.0,1722.0,200,13,2155,9,240,260,90.0,0.593,0.2754,0.6364,1.5243,0.0052,0.0167,0.0607,0.0234,0.0429,0.0017,0.0055,0.0005,0.0022,0.0042,0.0046,0.0008,0.0091,0.0038,0.0001,0.002,30012904,0.01,6,4,9649.0
2020-03-07,2020-03-07 04:35:49,25G2S,DOC 5781-82,168.96,0,15,1,2,169.731,169.331,4.0,1553.0,0.4,3.0,1647.0,200,13,2155,9,240,260,90.0,0.593,0.2754,0.6364,1.5243,0.0052,0.0167,0.0607,0.0234,0.0429,0.0017,0.0055,0.0005,0.0022,0.0042,0.0046,0.0008,0.0091,0.0038,0.0001,0.002,30012909,0.01,23,3,8534.0
2020-03-07,2020-03-07 04:35:49,25G2S,DOC 5781-82,168.96,0,15,1,2,169.731,169.331,4.0,1553.0,0.4,3.0,424.0,200,13,2155,9,240,260,90.0,0.593,0.2754,0.6364,1.5243,0.0052,0.0167,0.0607,0.0234,0.0429,0.0017,0.0055,0.0005,0.0022,0.0042,0.0046,0.0008,0.0091,0.0038,0.0001,0.002,30012903,0.01,22,2,13158.0
2020-03-07,2020-03-07 04:35:49,25G2S,DOC 5781-82,168.96,0,15,1,2,169.731,169.331,4.0,1553.0,0.4,3.0,1706.0,200,13,2155,9,240,260,90.0,0.593,0.2754,0.6364,1.5243,0.0052,0.0167,0.0607,0.0234,0.0429,0.0017,0.0055,0.0005,0.0022,0.0042,0.0046,0.0008,0.0091,0.0038,0.0001,0.002,30012913,0.01,24,6,4382.0
2020-03-07,2020-03-07 05:26:39,25G2S,DOC 5781-82,175.104,0,16,1,2,175.889,175.489,2.0,1555.0,0.4,3.0,1752.0,200,13,2155,9,240,260,90.0,0.59,0.2741,0.6192,1.5247,0.0056,0.0243,0.0454,0.0214,0.0393,0.0017,0.0029,0.0004,0.0021,0.0043,0.0031,0.001,0.0094,0.0035,0.0001,0.0023,30012904,0.01,6,4,9619.0
2020-03-07,2020-03-07 05:26:39,25G2S,DOC 5781-82,175.104,0,16,1,2,175.889,175.489,2.0,1555.0,0.4,3.0,454.0,200,13,2155,9,240,260,90.0,0.59,0.2741,0.6192,1.5247,0.0056,0.0243,0.0454,0.0214,0.0393,0.0017,0.0029,0.0004,0.0021,0.0043,0.0031,0.001,0.0094,0.0035,0.0001,0.0023,30012912,0.01,2,1,17277.0
2020-03-07,2020-03-07 05:26:39,25G2S,DOC 5781-82,175.104,0,16,1,2,175.889,175.489,2.0,1555.0,0.4,3.0,1678.0,200,13,2155,9,240,260,90.0,0.59,0.2741,0.6192,1.5247,0.0056,0.0243,0.0454,0.0214,0.0393,0.0017,0.0029,0.0004,0.0021,0.0043,0.0031,0.001,0.0094,0.0035,0.0001,0.0023,30012909,0.01,23,3,8503.0
2020-03-07,2020-03-07 05:26:39,25G2S,DOC 5781-82,175.104,0,16,1,2,175.889,175.489,2.0,1555.0,0.4,3.0,454.0,200,13,2155,9,240,260,90.0,0.59,0.2741,0.6192,1.5247,0.0056,0.0243,0.0454,0.0214,0.0393,0.0017,0.0029,0.0004,0.0021,0.0043,0.0031,0.001,0.0094,0.0035,0.0001,0.0023,30012903,0.01,22,2,13128.0
2020-03-07,2020-03-07 05:26:39,25G2S,DOC 5781-82,175.104,0,16,1,2,175.889,175.489,2.0,1555.0,0.4,3.0,1734.0,200,13,2155,9,240,260,90.0,0.59,0.2741,0.6192,1.5247,0.0056,0.0243,0.0454,0.0214,0.0393,0.0017,0.0029,0.0004,0.0021,0.0043,0.0031,0.001,0.0094,0.0035,0.0001,0.0023,30012913,0.01,24,6,4354.0
2020-03-07,2020-03-07 05:26:39,25G2S,DOC 5781-82,175.104,0,16,1,2,175.889,175.489,2.0,1555.0,0.4,3.0,1731.0,200,13,2155,9,240,260,90.0,0.59,0.2741,0.6192,1.5247,0.0056,0.0243,0.0454,0.0214,0.0393,0.0017,0.0029,0.0004,0.0021,0.0043,0.0031,0.001,0.0094,0.0035,0.0001,0.0023,30012905,0.01,5,5,7825.0
2020-03-07,2020-03-07 05:57:10,25G2S,DOC 5781-82,168.96,0,17,1,2,169.731,169.331,7.0,1565.0,0.4,3.0,482.0,200,13,2155,9,240,260,90.0,0.612,0.29,0.6269,1.5554,0.0047,0.0232,0.0428,0.0216,0.0392,0.0024,0.0033,0.0004,0.0023,0.0044,0.0039,0.0017,0.0095,0.0037,0.0003,0.0031,30012912,0.01,2,1,17249.0
2020-03-07,2020-03-07 05:57:10,25G2S,DOC 5781-82,168.96,0,17,1,2,169.731,169.331,7.0,1565.0,0.4,3.0,1705.0,200,13,2155,9,240,260,90.0,0.612,0.29,0.6269,1.5554,0.0047,0.0232,0.0428,0.0216,0.0392,0.0024,0.0033,0.0004,0.0023,0.0044,0.0039,0.0017,0.0095,0.0037,0.0003,0.0031,30012909,0.01,23,3,8476.0
2020-03-07,2020-03-07 05:57:10,25G2S,DOC 5781-82,168.96,0,17,1,2,169.731,169.331,7.0,1565.0,0.4,3.0,1758.0,200,13,2155,9,240,260,90.0,0.612,0.29,0.6269,1.5554,0.0047,0.0232,0.0428,0.0216,0.0392,0.0024,0.0033,0.0004,0.0023,0.0044,0.0039,0.0017,0.0095,0.0037,0.0003,0.0031,30012905,0.01,5,5,7798.0
2020-03-07,2020-03-07 05:57:10,25G2S,DOC 5781-82,168.96,0,17,1,2,169.731,169.331,7.0,1565.0,0.4,3.0,1761.0,200,13,2155,9,240,260,90.0,0.612,0.29,0.6269,1.5554,0.0047,0.0232,0.0428,0.0216,0.0392,0.0024,0.0033,0.0004,0.0023,0.0044,0.0039,0.0017,0.0095,0.0037,0.0003,0.0031,30012913,0.01,24,6,4327.0
2020-03-07,2020-03-07 05:57:10,25G2S,DOC 5781-82,168.96,0,17,1,2,169.731,169.331,7.0,1565.0,0.4,3.0,482.0,200,13,2155,9,240,260,90.0,0.612,0.29,0.6269,1.5554,0.0047,0.0232,0.0428,0.0216,0.0392,0.0024,0.0033,0.0004,0.0023,0.0044,0.0039,0.0017,0.0095,0.0037,0.0003,0.0031,30012903,0.01,22,2,13100.0
2020-03-07,2020-03-07 05:57:10,25G2S,DOC 5781-82,168.96,0,17,1,2,169.731,169.331,7.0,1565.0,0.4,3.0,1783.0,200,13,2155,9,240,260,90.0,0.612,0.29,0.6269,1.5554,0.0047,0.0232,0.0428,0.0216,0.0392,0.0024,0.0033,0.0004,0.0023,0.0044,0.0039,0.0017,0.0095,0.0037,0.0003,0.0031,30012904,0.01,6,4,9588.0
2020-03-07,2020-03-07 06:38:32,25G2S,DOC 5781-82,172.032,0,18,1,2,172.81,172.41,6.0,1555.0,0.4,3.0,509.0,200,13,2150,9,240,260,90.0,0.615,0.2893,0.6371,1.5734,0.009,0.0219,0.0526,0.024,0.0372,0.0019,0.0031,0.0005,0.002,0.0045,0.004,0.0011,0.0078,0.004,0.0002,0.0041,30012912,0.01,2,1,17222.0
2020-03-07,2020-03-07 06:38:32,25G2S,DOC 5781-82,172.032,0,18,1,2,172.81,172.41,6.0,1555.0,0.4,3.0,509.0,200,13,2150,9,240,260,90.0,0.615,0.2893,0.6371,1.5734,0.009,0.0219,0.0526,0.024,0.0372,0.0019,0.0031,0.0005,0.002,0.0045,0.004,0.0011,0.0078,0.004,0.0002,0.0041,30012903,0.01,22,2,13073.0
2020-03-07,2020-03-07 06:38:32,25G2S,DOC 5781-82,172.032,0,18,1,2,172.81,172.41,6.0,1555.0,0.4,3.0,1736.0,200,13,2150,9,240,260,90.0,0.615,0.2893,0.6371,1.5734,0.009,0.0219,0.0526,0.024,0.0372,0.0019,0.0031,0.0005,0.002,0.0045,0.004,0.0011,0.0078,0.004,0.0002,0.0041,30012909,0.01,23,3,8445.0
2020-03-07,2020-03-07 06:38:32,25G2S,DOC 5781-82,172.032,0,18,1,2,172.81,172.41,6.0,1555.0,0.4,3.0,1814.0,200,13,2150,9,240,260,90.0,0.615,0.2893,0.6371,1.5734,0.009,0.0219,0.0526,0.024,0.0372,0.0019,0.0031,0.0005,0.002,0.0045,0.004,0.0011,0.0078,0.004,0.0002,0.0041,30012904,0.01,6,4,9557.0
2020-03-07,2020-03-07 06:38:32,25G2S,DOC 5781-82,172.032,0,18,1,2,172.81,172.41,6.0,1555.0,0.4,3.0,1786.0,200,13,2150,9,240,260,90.0,0.615,0.2893,0.6371,1.5734,0.009,0.0219,0.0526,0.024,0.0372,0.0019,0.0031,0.0005,0.002,0.0045,0.004,0.0011,0.0078,0.004,0.0002,0.0041,30012905,0.01,5,5,7770.0
2020-03-07,2020-03-07 06:38:32,25G2S,DOC 5781-82,172.032,0,18,1,2,172.81,172.41,6.0,1555.0,0.4,3.0,1789.0,200,13,2150,9,240,260,90.0,0.615,0.2893,0.6371,1.5734,0.009,0.0219,0.0526,0.024,0.0372,0.0019,0.0031,0.0005,0.002,0.0045,0.004,0.0011,0.0078,0.004,0.0002,0.0041,30012913,0.01,24,6,4299.0
2020-03-07,2020-03-07 07:31:29,25G2S,DOC 5781-82,172.032,0,19,1,2,172.81,172.41,11.0,1555.0,0.4,3.0,1819.0,200,13,2150,9,240,260,90.0,0.595,0.2777,0.6266,1.5308,0.006,0.0131,0.034,0.0069,0.0122,0.0009,0.0019,0.0004,0.0018,0.004,0.0032,0.0013,0.0082,0.0038,0.0001,0.0042,30012913,0.01,24,6,4269.0
2020-03-07,2020-03-07 07:31:29,25G2S,DOC 5781-82,172.032,0,19,1,2,172.81,172.41,11.0,1555.0,0.4,3.0,537.0,200,13,2150,9,240,260,90.0,0.595,0.2777,0.6266,1.5308,0.006,0.0131,0.034,0.0069,0.0122,0.0009,0.0019,0.0004,0.0018,0.004,0.0032,0.0013,0.0082,0.0038,0.0001,0.0042,30012912,0.01,2,1,17194.0
2020-03-07,2020-03-07 07:31:29,25G2S,DOC 5781-82,172.032,0,19,1,2,172.81,172.41,11.0,1555.0,0.4,3.0,537.0,200,13,2150,9,240,260,90.0,0.595,0.2777,0.6266,1.5308,0.006,0.0131,0.034,0.0069,0.0122,0.0009,0.0019,0.0004,0.0018,0.004,0.0032,0.0013,0.0082,0.0038,0.0001,0.0042,30012903,0.01,22,2,13045.0
2020-03-07,2020-03-07 07:31:29,25G2S,DOC 5781-82,172.032,0,19,1,2,172.81,172.41,11.0,1555.0,0.4,3.0,1767.0,200,13,2150,9,240,260,90.0,0.595,0.2777,0.6266,1.5308,0.006,0.0131,0.034,0.0069,0.0122,0.0009,0.0019,0.0004,0.0018,0.004,0.0032,0.0013,0.0082,0.0038,0.0001,0.0042,30012909,0.01,23,3,8414.0
2020-03-07,2020-03-07 07:31:29,25G2S,DOC 5781-82,172.032,0,19,1,2,172.81,172.41,11.0,1555.0,0.4,3.0,1841.0,200,13,2150,9,240,260,90.0,0.595,0.2777,0.6266,1.5308,0.006,0.0131,0.034,0.0069,0.0122,0.0009,0.0019,0.0004,0.0018,0.004,0.0032,0.0013,0.0082,0.0038,0.0001,0.0042,30012904,0.01,6,4,9530.0
2020-03-07,2020-03-07 07:31:29,25G2S,DOC 5781-82,172.032,0,19,1,2,172.81,172.41,11.0,1555.0,0.4,3.0,1813.0,200,13,2150,9,240,260,90.0,0.595,0.2777,0.6266,1.5308,0.006,0.0131,0.034,0.0069,0.0122,0.0009,0.0019,0.0004,0.0018,0.004,0.0032,0.0013,0.0082,0.0038,0.0001,0.0042,30012905,0.01,5,5,7743.0
2020-03-07,2020-03-07 08:26:16,25G2S,DOC 5781-82,174.822,0,20,1,2,181.707,181.307,4.0,1557.0,0.4,3.0,1841.0,200,13,2150,9,240,260,90.0,0.611,0.2859,0.6246,1.5738,0.0055,0.0204,0.0497,0.0205,0.0505,0.0016,0.0033,0.0005,0.002,0.0047,0.0031,0.001,0.0096,0.0038,0.0001,0.0028,30012905,0.01,5,5,7715.0
2020-03-07,2020-03-07 08:26:16,25G2S,DOC 5781-82,174.822,0,20,1,2,181.707,181.307,4.0,1557.0,0.4,3.0,564.0,200,13,2150,9,240,260,90.0,0.611,0.2859,0.6246,1.5738,0.0055,0.0204,0.0497,0.0205,0.0505,0.0016,0.0033,0.0005,0.002,0.0047,0.0031,0.001,0.0096,0.0038,0.0001,0.0028,30012903,0.01,22,2,13018.0
2020-03-07,2020-03-07 08:26:16,25G2S,DOC 5781-82,174.822,0,20,1,2,181.707,181.307,4.0,1557.0,0.4,3.0,1875.0,200,13,2150,9,240,260,90.0,0.611,0.2859,0.6246,1.5738,0.0055,0.0204,0.0497,0.0205,0.0505,0.0016,0.0033,0.0005,0.002,0.0047,0.0031,0.001,0.0096,0.0038,0.0001,0.0028,30012904,0.01,6,4,9496.0
2020-03-07,2020-03-07 08:26:16,25G2S,DOC 5781-82,174.822,0,20,1,2,181.707,181.307,4.0,1557.0,0.4,3.0,1847.0,200,13,2150,9,240,260,90.0,0.611,0.2859,0.6246,1.5738,0.0055,0.0204,0.0497,0.0205,0.0505,0.0016,0.0033,0.0005,0.002,0.0047,0.0031,0.001,0.0096,0.0038,0.0001,0.0028,30012913,0.01,24,6,4241.0
2020-03-07,2020-03-07 08:26:16,25G2S,DOC 5781-82,174.822,0,20,1,2,181.707,181.307,4.0,1557.0,0.4,3.0,1797.0,200,13,2150,9,240,260,90.0,0.611,0.2859,0.6246,1.5738,0.0055,0.0204,0.0497,0.0205,0.0505,0.0016,0.0033,0.0005,0.002,0.0047,0.0031,0.001,0.0096,0.0038,0.0001,0.0028,30012909,0.01,23,3,8384.0
2020-03-07,2020-03-07 08:26:16,25G2S,DOC 5781-82,174.822,0,20,1,2,181.707,181.307,4.0,1557.0,0.4,3.0,564.0,200,13,2150,9,240,260,90.0,0.611,0.2859,0.6246,1.5738,0.0055,0.0204,0.0497,0.0205,0.0505,0.0016,0.0033,0.0005,0.002,0.0047,0.0031,0.001,0.0096,0.0038,0.0001,0.0028,30012912,0.01,2,1,17167.0
2020-03-07,2020-03-07 09:34:22,Arm500,DOC 34028-2016,162.816,0,1,1,2,164.475,164.075,2.0,1571.0,0.4,7.0,1825.0,180,13,2150,9,280,320,90.0,0.428,0.1976,0.2006,1.2929,0.0082,0.0223,0.0455,0.0252,0.045,0.0015,0.0033,0.0004,0.0009,0.004,0.0026,0.0012,0.008,0.0033,0.0001,0.0022,30012909,0.07,23,3,8356.0
2020-03-07,2020-03-07 09:34:22,Arm500,DOC 34028-2016,162.816,0,1,1,2,164.475,164.075,2.0,1571.0,0.4,7.0,589.0,180,13,2150,9,280,320,90.0,0.428,0.1976,0.2006,1.2929,0.0082,0.0223,0.0455,0.0252,0.045,0.0015,0.0033,0.0004,0.0009,0.004,0.0026,0.0012,0.008,0.0033,0.0001,0.0022,30012912,0.07,2,1,17142.0
2020-03-07,2020-03-07 09:34:22,Arm500,DOC 34028-2016,162.816,0,1,1,2,164.475,164.075,2.0,1571.0,0.4,7.0,1869.0,180,13,2150,9,280,320,90.0,0.428,0.1976,0.2006,1.2929,0.0082,0.0223,0.0455,0.0252,0.045,0.0015,0.0033,0.0004,0.0009,0.004,0.0026,0.0012,0.008,0.0033,0.0001,0.0022,30012905,0.07,5,5,7687.0
2020-03-07,2020-03-07 09:34:22,Arm500,DOC 34028-2016,162.816,0,1,1,2,164.475,164.075,2.0,1571.0,0.4,7.0,592.0,180,13,2150,9,280,320,90.0,0.428,0.1976,0.2006,1.2929,0.0082,0.0223,0.0455,0.0252,0.045,0.0015,0.0033,0.0004,0.0009,0.004,0.0026,0.0012,0.008,0.0033,0.0001,0.0022,30012903,0.07,22,2,12990.0
2020-03-07,2020-03-07 09:34:22,Arm500,DOC 34028-2016,162.816,0,1,1,2,164.475,164.075,2.0,1571.0,0.4,7.0,1875.0,180,13,2150,9,280,320,90.0,0.428,0.1976,0.2006,1.2929,0.0082,0.0223,0.0455,0.0252,0.045,0.0015,0.0033,0.0004,0.0009,0.004,0.0026,0.0012,0.008,0.0033,0.0001,0.0022,30012913,0.07,24,6,4213.0
2020-03-07,2020-03-07 09:34:22,Arm500,DOC 34028-2016,162.816,0,1,1,2,164.475,164.075,2.0,1571.0,0.4,7.0,1903.0,180,13,2150,9,280,320,90.0,0.428,0.1976,0.2006,1.2929,0.0082,0.0223,0.0455,0.0252,0.045,0.0015,0.0033,0.0004,0.0009,0.004,0.0026,0.0012,0.008,0.0033,0.0001,0.0022,30012904,0.07,6,4,9468.0
2020-03-07,2020-03-07 10:33:03,Arm500,DOC 34028-2016,162.816,0,2,1,2,163.575,163.175,7.0,1565.0,0.4,7.0,1853.0,200,13,2150,9,310,350,110.0,0.435,0.2023,0.1867,1.2953,0.0065,0.022,0.0491,0.0272,0.0472,0.0016,0.0041,0.0004,0.001,0.004,0.0024,0.0012,0.0074,0.0034,0.0001,0.0015,30012909,0.02,23,3,8328.0
2020-03-07,2020-03-07 10:33:03,Arm500,DOC 34028-2016,162.816,0,2,1,2,163.575,163.175,7.0,1565.0,0.4,7.0,1930.0,200,13,2150,9,310,350,110.0,0.435,0.2023,0.1867,1.2953,0.0065,0.022,0.0491,0.0272,0.0472,0.0016,0.0041,0.0004,0.001,0.004,0.0024,0.0012,0.0074,0.0034,0.0001,0.0015,30012904,0.02,6,4,9441.0
2020-03-07,2020-03-07 10:33:03,Arm500,DOC 34028-2016,162.816,0,2,1,2,163.575,163.175,7.0,1565.0,0.4,7.0,620.0,200,13,2150,9,310,350,110.0,0.435,0.2023,0.1867,1.2953,0.0065,0.022,0.0491,0.0272,0.0472,0.0016,0.0041,0.0004,0.001,0.004,0.0024,0.0012,0.0074,0.0034,0.0001,0.0015,30012903,0.02,22,2,12962.0
2020-03-07,2020-03-07 10:33:03,Arm500,DOC 34028-2016,162.816,0,2,1,2,163.575,163.175,7.0,1565.0,0.4,7.0,1899.0,200,13,2150,9,310,350,110.0,0.435,0.2023,0.1867,1.2953,0.0065,0.022,0.0491,0.0272,0.0472,0.0016,0.0041,0.0004,0.001,0.004,0.0024,0.0012,0.0074,0.0034,0.0001,0.0015,30012913,0.02,24,6,4189.0
2020-03-07,2020-03-07 10:33:03,Arm500,DOC 34028-2016,162.816,0,2,1,2,163.575,163.175,7.0,1565.0,0.4,7.0,1896.0,200,13,2150,9,310,350,110.0,0.435,0.2023,0.1867,1.2953,0.0065,0.022,0.0491,0.0272,0.0472,0.0016,0.0041,0.0004,0.001,0.004,0.0024,0.0012,0.0074,0.0034,0.0001,0.0015,30012905,0.02,5,5,7660.0
2020-03-07,2020-03-07 10:33:03,Arm500,DOC 34028-2016,162.816,0,2,1,2,163.575,163.175,7.0,1565.0,0.4,7.0,617.0,200,13,2150,9,310,350,110.0,0.435,0.2023,0.1867,1.2953,0.0065,0.022,0.0491,0.0272,0.0472,0.0016,0.0041,0.0004,0.001,0.004,0.0024,0.0012,0.0074,0.0034,0.0001,0.0015,30012912,0.02,2,1,17114.0
2020-03-07,2020-03-07 11:08:49,Arm500,DOC 34028-2016,156.672,0,3,1,2,157.417,157.017,6.0,1559.0,0.4,7.0,1880.0,200,13,2150,9,310,350,110.0,0.438,0.2044,0.1753,1.3118,0.0091,0.0208,0.0437,0.0212,0.0451,0.0017,0.0033,0.0003,0.001,0.004,0.0034,0.0008,0.0089,0.0033,0.0001,0.0019,30012913,0.02,24,6,4208.0
2020-03-07,2020-03-07 11:08:49,Arm500,DOC 34028-2016,156.672,0,3,1,2,157.417,157.017,6.0,1559.0,0.4,7.0,644.0,200,13,2150,9,310,350,110.0,0.438,0.2044,0.1753,1.3118,0.0091,0.0208,0.0437,0.0212,0.0451,0.0017,0.0033,0.0003,0.001,0.004,0.0034,0.0008,0.0089,0.0033,0.0001,0.0019,30012912,0.02,2,1,17087.0
2020-03-07,2020-03-07 11:08:49,Arm500,DOC 34028-2016,156.672,0,3,1,2,157.417,157.017,6.0,1559.0,0.4,7.0,1955.0,200,13,2150,9,310,350,110.0,0.438,0.2044,0.1753,1.3118,0.0091,0.0208,0.0437,0.0212,0.0451,0.0017,0.0033,0.0003,0.001,0.004,0.0034,0.0008,0.0089,0.0033,0.0001,0.0019,30012904,0.02,6,4,9416.0
2020-03-07,2020-03-07 11:08:49,Arm500,DOC 34028-2016,156.672,0,3,1,2,157.417,157.017,6.0,1559.0,0.4,7.0,1880.0,200,13,2150,9,310,350,110.0,0.438,0.2044,0.1753,1.3118,0.0091,0.0208,0.0437,0.0212,0.0451,0.0017,0.0033,0.0003,0.001,0.004,0.0034,0.0008,0.0089,0.0033,0.0001,0.0019,30012909,0.02,23,3,8301.0
2020-03-07,2020-03-07 11:08:49,Arm500,DOC 34028-2016,156.672,0,3,1,2,157.417,157.017,6.0,1559.0,0.4,7.0,1921.0,200,13,2150,9,310,350,110.0,0.438,0.2044,0.1753,1.3118,0.0091,0.0208,0.0437,0.0212,0.0451,0.0017,0.0033,0.0003,0.001,0.004,0.0034,0.0008,0.0089,0.0033,0.0001,0.0019,30012905,0.02,5,5,7635.0
2020-03-07,2020-03-07 11:08:49,Arm500,DOC 34028-2016,156.672,0,3,1,2,157.417,157.017,6.0,1559.0,0.4,7.0,644.0,200,13,2150,9,310,350,110.0,0.438,0.2044,0.1753,1.3118,0.0091,0.0208,0.0437,0.0212,0.0451,0.0017,0.0033,0.0003,0.001,0.004,0.0034,0.0008,0.0089,0.0033,0.0001,0.0019,30012903,0.02,22,2,12938.0
2020-03-07,2020-03-07 11:46:33,Arm500,DOC 34028-2016,165.888,0,4,1,2,166.653,166.253,4.0,1560.0,0.4,7.0,1948.0,200,13,2150,9,310,350,110.0,0.441,0.2038,0.1875,1.3173,0.007,0.0215,0.057,0.0236,0.053,0.0017,0.0039,0.0004,0.0009,0.0041,0.0026,0.0006,0.0074,0.0033,0.0001,0.0016,30012905,0.02,5,5,7608.0
2020-03-07,2020-03-07 11:46:33,Arm500,DOC 34028-2016,165.888,0,4,1,2,166.653,166.253,4.0,1560.0,0.4,7.0,1954.0,200,13,2150,9,310,350,110.0,0.441,0.2038,0.1875,1.3173,0.007,0.0215,0.057,0.0236,0.053,0.0017,0.0039,0.0004,0.0009,0.0041,0.0026,0.0006,0.0074,0.0033,0.0001,0.0016,30012913,0.02,24,6,4134.0
2020-03-07,2020-03-07 11:46:33,Arm500,DOC 34028-2016,165.888,0,4,1,2,166.653,166.253,4.0,1560.0,0.4,7.0,1983.0,200,13,2150,9,310,350,110.0,0.441,0.2038,0.1875,1.3173,0.007,0.0215,0.057,0.0236,0.053,0.0017,0.0039,0.0004,0.0009,0.0041,0.0026,0.0006,0.0074,0.0033,0.0001,0.0016,30012904,0.02,6,4,9388.0
2020-03-07,2020-03-07 11:46:33,Arm500,DOC 34028-2016,165.888,0,4,1,2,166.653,166.253,4.0,1560.0,0.4,7.0,672.0,200,13,2150,9,310,350,110.0,0.441,0.2038,0.1875,1.3173,0.007,0.0215,0.057,0.0236,0.053,0.0017,0.0039,0.0004,0.0009,0.0041,0.0026,0.0006,0.0074,0.0033,0.0001,0.0016,30012912,0.02,2,1,17059.0
2020-03-07,2020-03-07 11:46:33,Arm500,DOC 34028-2016,165.888,0,4,1,2,166.653,166.253,4.0,1560.0,0.4,7.0,672.0,200,13,2150,9,310,350,110.0,0.441,0.2038,0.1875,1.3173,0.007,0.0215,0.057,0.0236,0.053,0.0017,0.0039,0.0004,0.0009,0.0041,0.0026,0.0006,0.0074,0.0033,0.0001,0.0016,30012903,0.02,22,2,12910.0
2020-03-07,2020-03-07 11:46:33,Arm500,DOC 34028-2016,165.888,0,4,1,2,166.653,166.253,4.0,1560.0,0.4,7.0,1908.0,200,13,2150,9,310,350,110.0,0.441,0.2038,0.1875,1.3173,0.007,0.0215,0.057,0.0236,0.053,0.0017,0.0039,0.0004,0.0009,0.0041,0.0026,0.0006,0.0074,0.0033,0.0001,0.0016,30012909,0.02,23,3,8273.0
2020-03-07,2020-03-07 12:37:12,Arm500,DOC 34028-2016,165.888,0,5,1,2,166.653,166.253,11.0,1558.0,0.4,7.0,1982.0,200,13,2150,9,310,350,110.0,0.431,0.1984,0.1944,1.2982,0.0065,0.0185,0.0518,0.0225,0.0431,0.0015,0.0033,0.0004,0.001,0.004,0.0031,0.001,0.0086,0.0033,0.0001,0.0028,30012913,0.02,24,6,4106.0
2020-03-07,2020-03-07 12:37:12,Arm500,DOC 34028-2016,165.888,0,5,1,2,166.653,166.253,11.0,1558.0,0.4,7.0,699.0,200,13,2150,9,310,350,110.0,0.431,0.1984,0.1944,1.2982,0.0065,0.0185,0.0518,0.0225,0.0431,0.0015,0.0033,0.0004,0.001,0.004,0.0031,0.001,0.0086,0.0033,0.0001,0.0028,30012912,0.02,2,1,17032.0
2020-03-07,2020-03-07 12:37:12,Arm500,DOC 34028-2016,165.888,0,5,1,2,166.653,166.253,11.0,1558.0,0.4,7.0,1976.0,200,13,2150,9,310,350,110.0,0.431,0.1984,0.1944,1.2982,0.0065,0.0185,0.0518,0.0225,0.0431,0.0015,0.0033,0.0004,0.001,0.004,0.0031,0.001,0.0086,0.0033,0.0001,0.0028,30012905,0.02,5,5,7580.0
2020-03-07,2020-03-07 12:37:12,Arm500,DOC 34028-2016,165.888,0,5,1,2,166.653,166.253,11.0,1558.0,0.4,7.0,1935.0,200,13,2150,9,310,350,110.0,0.431,0.1984,0.1944,1.2982,0.0065,0.0185,0.0518,0.0225,0.0431,0.0015,0.0033,0.0004,0.001,0.004,0.0031,0.001,0.0086,0.0033,0.0001,0.0028,30012909,0.02,23,3,8246.0
2020-03-07,2020-03-07 12:37:12,Arm500,DOC 34028-2016,165.888,0,5,1,2,166.653,166.253,11.0,1558.0,0.4,7.0,699.0,200,13,2150,9,310,350,110.0,0.431,0.1984,0.1944,1.2982,0.0065,0.0185,0.0518,0.0225,0.0431,0.0015,0.0033,0.0004,0.001,0.004,0.0031,0.001,0.0086,0.0033,0.0001,0.0028,30012903,0.02,22,2,12883.0
2020-03-07,2020-03-07 12:37:12,Arm500,DOC 34028-2016,165.888,0,5,1,2,166.653,166.253,11.0,1558.0,0.4,7.0,2010.0,200,13,2150,9,310,350,110.0,0.431,0.1984,0.1944,1.2982,0.0065,0.0185,0.0518,0.0225,0.0431,0.0015,0.0033,0.0004,0.001,0.004,0.0031,0.001,0.0086,0.0033,0.0001,0.0028,30012904,0.02,6,4,9361.0
2020-03-07,2020-03-07 13:20:23,Arm500,DOC 34028-2016,168.96,0,6,1,2,169.731,169.331,2.0,1558.0,0.4,7.0,2041.0,200,13,2150,9,310,350,110.0,0.422,0.1946,0.1937,1.3008,0.0081,0.0128,0.0382,0.0075,0.0139,0.0008,0.0019,0.0003,0.0011,0.0036,0.0028,0.0013,0.0085,0.0034,0.0001,0.0024,30012904,0.01,6,4,9330.0
2020-03-07,2020-03-07 13:20:23,Arm500,DOC 34028-2016,168.96,0,6,1,2,169.731,169.331,2.0,1558.0,0.4,7.0,2010.0,200,13,2150,9,310,350,110.0,0.422,0.1946,0.1937,1.3008,0.0081,0.0128,0.0382,0.0075,0.0139,0.0008,0.0019,0.0003,0.0011,0.0036,0.0028,0.0013,0.0085,0.0034,0.0001,0.0024,30012913,0.01,24,6,4078.0
2020-03-07,2020-03-07 13:20:23,Arm500,DOC 34028-2016,168.96,0,6,1,2,169.731,169.331,2.0,1558.0,0.4,7.0,727.0,200,13,2150,9,310,350,110.0,0.422,0.1946,0.1937,1.3008,0.0081,0.0128,0.0382,0.0075,0.0139,0.0008,0.0019,0.0003,0.0011,0.0036,0.0028,0.0013,0.0085,0.0034,0.0001,0.0024,30012903,0.01,22,2,12855.0
2020-03-07,2020-03-07 13:20:23,Arm500,DOC 34028-2016,168.96,0,6,1,2,169.731,169.331,2.0,1558.0,0.4,7.0,727.0,200,13,2150,9,310,350,110.0,0.422,0.1946,0.1937,1.3008,0.0081,0.0128,0.0382,0.0075,0.0139,0.0008,0.0019,0.0003,0.0011,0.0036,0.0028,0.0013,0.0085,0.0034,0.0001,0.0024,30012912,0.01,2,1,17004.0
2020-03-07,2020-03-07 13:20:23,Arm500,DOC 34028-2016,168.96,0,6,1,2,169.731,169.331,2.0,1558.0,0.4,7.0,2004.0,200,13,2150,9,310,350,110.0,0.422,0.1946,0.1937,1.3008,0.0081,0.0128,0.0382,0.0075,0.0139,0.0008,0.0019,0.0003,0.0011,0.0036,0.0028,0.0013,0.0085,0.0034,0.0001,0.0024,30012905,0.01,5,5,7552.0
2020-03-07,2020-03-07 13:20:23,Arm500,DOC 34028-2016,168.96,0,6,1,2,169.731,169.331,2.0,1558.0,0.4,7.0,1963.0,200,13,2150,9,310,350,110.0,0.422,0.1946,0.1937,1.3008,0.0081,0.0128,0.0382,0.0075,0.0139,0.0008,0.0019,0.0003,0.0011,0.0036,0.0028,0.0013,0.0085,0.0034,0.0001,0.0024,30012909,0.01,23,3,8218.0
2020-03-07,2020-03-07 14:07:47,Arm500,DOC 34028-2016,165.888,0,7,1,2,166.653,166.253,9.0,1566.0,0.4,7.0,1991.0,200,13,2150,9,310,350,110.0,0.42,0.1952,0.1871,1.2912,0.0059,0.0127,0.0375,0.0073,0.0139,0.0007,0.0018,0.0004,0.001,0.0034,0.0026,0.0009,0.008,0.0031,0.0001,0.0022,30012909,0.01,23,3,8190.0
2020-03-07,2020-03-07 14:07:47,Arm500,DOC 34028-2016,165.888,0,7,1,2,166.653,166.253,9.0,1566.0,0.4,7.0,2068.0,200,13,2150,9,310,350,110.0,0.42,0.1952,0.1871,1.2912,0.0059,0.0127,0.0375,0.0073,0.0139,0.0007,0.0018,0.0004,0.001,0.0034,0.0026,0.0009,0.008,0.0031,0.0001,0.0022,30012904,0.01,6,4,9303.0
2020-03-07,2020-03-07 14:07:47,Arm500,DOC 34028-2016,165.888,0,7,1,2,166.653,166.253,9.0,1566.0,0.4,7.0,2037.0,200,13,2150,9,310,350,110.0,0.42,0.1952,0.1871,1.2912,0.0059,0.0127,0.0375,0.0073,0.0139,0.0007,0.0018,0.0004,0.001,0.0034,0.0026,0.0009,0.008,0.0031,0.0001,0.0022,30012913,0.01,24,6,4051.0
2020-03-07,2020-03-07 14:07:47,Arm500,DOC 34028-2016,165.888,0,7,1,2,166.653,166.253,9.0,1566.0,0.4,7.0,755.0,200,13,2150,9,310,350,110.0,0.42,0.1952,0.1871,1.2912,0.0059,0.0127,0.0375,0.0073,0.0139,0.0007,0.0018,0.0004,0.001,0.0034,0.0026,0.0009,0.008,0.0031,0.0001,0.0022,30012912,0.01,2,1,16976.0
2020-03-07,2020-03-07 14:07:47,Arm500,DOC 34028-2016,165.888,0,7,1,2,166.653,166.253,9.0,1566.0,0.4,7.0,2031.0,200,13,2150,9,310,350,110.0,0.42,0.1952,0.1871,1.2912,0.0059,0.0127,0.0375,0.0073,0.0139,0.0007,0.0018,0.0004,0.001,0.0034,0.0026,0.0009,0.008,0.0031,0.0001,0.0022,30012905,0.01,5,5,7525.0
2020-03-07,2020-03-07 14:07:47,Arm500,DOC 34028-2016,165.888,0,7,1,2,166.653,166.253,9.0,1566.0,0.4,7.0,755.0,200,13,2150,9,310,350,110.0,0.42,0.1952,0.1871,1.2912,0.0059,0.0127,0.0375,0.0073,0.0139,0.0007,0.0018,0.0004,0.001,0.0034,0.0026,0.0009,0.008,0.0031,0.0001,0.0022,30012903,0.01,22,2,12827.0
2020-03-07,2020-03-07 14:45:09,Arm500,DOC 34028-2016,168.96,0,8,1,2,169.731,169.331,6.0,1557.0,0.4,7.0,2096.0,200,13,2150,9,310,350,110.0,0.426,0.1956,0.1823,1.3176,0.0031,0.0121,0.0423,0.009,0.0157,0.0008,0.0019,0.0004,0.0009,0.0033,0.0026,0.0008,0.0083,0.0032,0.0002,0.0012,30012904,0.01,6,4,9275.0
2020-03-07,2020-03-07 14:45:09,Arm500,DOC 34028-2016,168.96,0,8,1,2,169.731,169.331,6.0,1557.0,0.4,7.0,785.0,200,13,2150,9,310,350,110.0,0.426,0.1956,0.1823,1.3176,0.0031,0.0121,0.0423,0.009,0.0157,0.0008,0.0019,0.0004,0.0009,0.0033,0.0026,0.0008,0.0083,0.0032,0.0002,0.0012,30012903,0.01,22,2,12797.0
2020-03-07,2020-03-07 14:45:09,Arm500,DOC 34028-2016,168.96,0,8,1,2,169.731,169.331,6.0,1557.0,0.4,7.0,2018.0,200,13,2150,9,310,350,110.0,0.426,0.1956,0.1823,1.3176,0.0031,0.0121,0.0423,0.009,0.0157,0.0008,0.0019,0.0004,0.0009,0.0033,0.0026,0.0008,0.0083,0.0032,0.0002,0.0012,30012909,0.01,23,3,8163.0
2020-03-07,2020-03-07 14:45:09,Arm500,DOC 34028-2016,168.96,0,8,1,2,169.731,169.331,6.0,1557.0,0.4,7.0,2065.0,200,13,2150,9,310,350,110.0,0.426,0.1956,0.1823,1.3176,0.0031,0.0121,0.0423,0.009,0.0157,0.0008,0.0019,0.0004,0.0009,0.0033,0.0026,0.0008,0.0083,0.0032,0.0002,0.0012,30012913,0.01,24,6,4023.0
2020-03-07,2020-03-07 14:45:09,Arm500,DOC 34028-2016,168.96,0,8,1,2,169.731,169.331,6.0,1557.0,0.4,7.0,782.0,200,13,2150,9,310,350,110.0,0.426,0.1956,0.1823,1.3176,0.0031,0.0121,0.0423,0.009,0.0157,0.0008,0.0019,0.0004,0.0009,0.0033,0.0026,0.0008,0.0083,0.0032,0.0002,0.0012,30012912,0.01,2,1,16949.0
2020-03-07,2020-03-07 14:45:09,Arm500,DOC 34028-2016,168.96,0,8,1,2,169.731,169.331,6.0,1557.0,0.4,7.0,2059.0,200,13,2150,9,310,350,110.0,0.426,0.1956,0.1823,1.3176,0.0031,0.0121,0.0423,0.009,0.0157,0.0008,0.0019,0.0004,0.0009,0.0033,0.0026,0.0008,0.0083,0.0032,0.0002,0.0012,30012905,0.01,5,5,7497.0
2020-03-07,2020-03-07 15:28:38,Arm500,DOC 34028-2016,178.176,0,9,1,2,178.968,178.568,7.0,1556.0,0.4,7.0,2090.0,200,13,2150,9,310,350,110.0,0.431,0.2021,0.2028,1.3107,0.0042,0.0164,0.0428,0.0076,0.0138,0.0007,0.0017,0.0003,0.0011,0.003,0.0028,0.0006,0.0079,0.0031,0.0001,0.0012,30012905,0.01,5,5,7466.0
2020-03-07,2020-03-07 15:28:38,Arm500,DOC 34028-2016,178.176,0,9,1,2,178.968,178.568,7.0,1556.0,0.4,7.0,810.0,200,13,2150,9,310,350,110.0,0.431,0.2021,0.2028,1.3107,0.0042,0.0164,0.0428,0.0076,0.0138,0.0007,0.0017,0.0003,0.0011,0.003,0.0028,0.0006,0.0079,0.0031,0.0001,0.0012,30012912,0.01,2,1,16921.0
2020-03-07,2020-03-07 15:28:38,Arm500,DOC 34028-2016,178.176,0,9,1,2,178.968,178.568,7.0,1556.0,0.4,7.0,2049.0,200,13,2150,9,310,350,110.0,0.431,0.2021,0.2028,1.3107,0.0042,0.0164,0.0428,0.0076,0.0138,0.0007,0.0017,0.0003,0.0011,0.003,0.0028,0.0006,0.0079,0.0031,0.0001,0.0012,30012909,0.01,23,3,8132.0
2020-03-07,2020-03-07 15:28:38,Arm500,DOC 34028-2016,178.176,0,9,1,2,178.968,178.568,7.0,1556.0,0.4,7.0,2127.0,200,13,2150,9,310,350,110.0,0.431,0.2021,0.2028,1.3107,0.0042,0.0164,0.0428,0.0076,0.0138,0.0007,0.0017,0.0003,0.0011,0.003,0.0028,0.0006,0.0079,0.0031,0.0001,0.0012,30012904,0.01,6,4,9244.0
2020-03-07,2020-03-07 15:28:38,Arm500,DOC 34028-2016,178.176,0,9,1,2,178.968,178.568,7.0,1556.0,0.4,7.0,813.0,200,13,2150,9,310,350,110.0,0.431,0.2021,0.2028,1.3107,0.0042,0.0164,0.0428,0.0076,0.0138,0.0007,0.0017,0.0003,0.0011,0.003,0.0028,0.0006,0.0079,0.0031,0.0001,0.0012,30012903,0.01,22,2,12769.0
2020-03-07,2020-03-07 15:28:38,Arm500,DOC 34028-2016,178.176,0,9,1,2,178.968,178.568,7.0,1556.0,0.4,7.0,2096.0,200,13,2150,9,310,350,110.0,0.431,0.2021,0.2028,1.3107,0.0042,0.0164,0.0428,0.0076,0.0138,0.0007,0.0017,0.0003,0.0011,0.003,0.0028,0.0006,0.0079,0.0031,0.0001,0.0012,30012913,0.01,24,6,3992.0
2020-03-07,2020-03-07 16:56:17,Arm500,DOC 34028-2016,172.032,0,10,1,2,172.81,172.41,11.0,1555.0,0.4,7.0,844.0,200,13,2150,9,310,350,110.0,0.423,0.1957,0.194,1.2936,0.0037,0.0149,0.044,0.0086,0.0164,0.0008,0.0019,0.0004,0.001,0.0032,0.0026,0.001,0.0093,0.0031,0.0001,0.001,30012903,0.02,22,2,12738.0
2020-03-07,2020-03-07 16:56:17,Arm500,DOC 34028-2016,172.032,0,10,1,2,172.81,172.41,11.0,1555.0,0.4,7.0,2123.0,200,13,2150,9,310,350,110.0,0.423,0.1957,0.194,1.2936,0.0037,0.0149,0.044,0.0086,0.0164,0.0008,0.0019,0.0004,0.001,0.0032,0.0026,0.001,0.0093,0.0031,0.0001,0.001,30012913,0.02,24,6,3965.0
2020-03-07,2020-03-07 16:56:17,Arm500,DOC 34028-2016,172.032,0,10,1,2,172.81,172.41,11.0,1555.0,0.4,7.0,841.0,200,13,2150,9,310,350,110.0,0.423,0.1957,0.194,1.2936,0.0037,0.0149,0.044,0.0086,0.0164,0.0008,0.0019,0.0004,0.001,0.0032,0.0026,0.001,0.0093,0.0031,0.0001,0.001,30012912,0.02,2,1,16890.0
2020-03-07,2020-03-07 16:56:17,Arm500,DOC 34028-2016,172.032,0,10,1,2,172.81,172.41,11.0,1555.0,0.4,7.0,2076.0,200,13,2150,9,310,350,110.0,0.423,0.1957,0.194,1.2936,0.0037,0.0149,0.044,0.0086,0.0164,0.0008,0.0019,0.0004,0.001,0.0032,0.0026,0.001,0.0093,0.0031,0.0001,0.001,30012909,0.02,23,3,8105.0
2020-03-07,2020-03-07 16:56:17,Arm500,DOC 34028-2016,172.032,0,10,1,2,172.81,172.41,11.0,1555.0,0.4,7.0,2117.0,200,13,2150,9,310,350,110.0,0.423,0.1957,0.194,1.2936,0.0037,0.0149,0.044,0.0086,0.0164,0.0008,0.0019,0.0004,0.001,0.0032,0.0026,0.001,0.0093,0.0031,0.0001,0.001,30012905,0.02,5,5,7439.0
2020-03-07,2020-03-07 16:56:17,Arm500,DOC 34028-2016,172.032,0,10,1,2,172.81,172.41,11.0,1555.0,0.4,7.0,2154.0,200,13,2150,9,310,350,110.0,0.423,0.1957,0.194,1.2936,0.0037,0.0149,0.044,0.0086,0.0164,0.0008,0.0019,0.0004,0.001,0.0032,0.0026,0.001,0.0093,0.0031,0.0001,0.001,30012904,0.02,6,4,9217.0
2020-03-07,2020-03-07 16:58:35,Arm500,DOC 34028-2016,165.888,0,11,1,2,166.653,166.253,2.0,1557.0,0.4,7.0,868.0,200,13,2155,9,310,350,110.0,0.431,0.2023,0.1773,1.3025,0.0051,0.013,0.043,0.0114,0.0149,0.0008,0.0018,0.0004,0.0009,0.0034,0.0026,0.0009,0.0091,0.0032,0.0001,0.0018,30012912,0.02,2,1,16863.0
2020-03-07,2020-03-07 16:58:35,Arm500,DOC 34028-2016,165.888,0,11,1,2,166.653,166.253,2.0,1557.0,0.4,7.0,2151.0,200,13,2155,9,310,350,110.0,0.431,0.2023,0.1773,1.3025,0.0051,0.013,0.043,0.0114,0.0149,0.0008,0.0018,0.0004,0.0009,0.0034,0.0026,0.0009,0.0091,0.0032,0.0001,0.0018,30012913,0.02,24,6,3937.0
2020-03-07,2020-03-07 16:58:35,Arm500,DOC 34028-2016,165.888,0,11,1,2,166.653,166.253,2.0,1557.0,0.4,7.0,2182.0,200,13,2155,9,310,350,110.0,0.431,0.2023,0.1773,1.3025,0.0051,0.013,0.043,0.0114,0.0149,0.0008,0.0018,0.0004,0.0009,0.0034,0.0026,0.0009,0.0091,0.0032,0.0001,0.0018,30012904,0.02,6,4,9189.0
2020-03-07,2020-03-07 16:58:35,Arm500,DOC 34028-2016,165.888,0,11,1,2,166.653,166.253,2.0,1557.0,0.4,7.0,2145.0,200,13,2155,9,310,350,110.0,0.431,0.2023,0.1773,1.3025,0.0051,0.013,0.043,0.0114,0.0149,0.0008,0.0018,0.0004,0.0009,0.0034,0.0026,0.0009,0.0091,0.0032,0.0001,0.0018,30012905,0.02,5,5,7411.0
2020-03-07,2020-03-07 16:58:35,Arm500,DOC 34028-2016,165.888,0,11,1,2,166.653,166.253,2.0,1557.0,0.4,7.0,871.0,200,13,2155,9,310,350,110.0,0.431,0.2023,0.1773,1.3025,0.0051,0.013,0.043,0.0114,0.0149,0.0008,0.0018,0.0004,0.0009,0.0034,0.0026,0.0009,0.0091,0.0032,0.0001,0.0018,30012903,0.02,22,2,12711.0
2020-03-07,2020-03-07 16:58:35,Arm500,DOC 34028-2016,165.888,0,11,1,2,166.653,166.253,2.0,1557.0,0.4,7.0,2104.0,200,13,2155,9,310,350,110.0,0.431,0.2023,0.1773,1.3025,0.0051,0.013,0.043,0.0114,0.0149,0.0008,0.0018,0.0004,0.0009,0.0034,0.0026,0.0009,0.0091,0.0032,0.0001,0.0018,30012909,0.02,23,3,8077.0
