Repository: khw11044/Iron-CCM-RUL

# 연속 주조기의 RUL 데이터 분석

## RUL Dataset from Continuous Casting Machine

[캐글 페이지](https://www.kaggle.com/datasets/yuriykatser/rul-dataset-from-continuous-casting-machine)

## 도메인 설명 

연주공정: 연주공정은 철강산업에서 철 제품을 생산하는 공정중 하나로 연속주조의 줄임말이다. 액체상태의 용강을 주형에 넣어 고체가 되도록 식히는 과정이며 이 과정을 거쳐, 슬래브, 브룸, 빌렛의 반제품이 만들어진다.
주괴(鑄塊, ingot)란 상대적으로 순도가 높은 물질의 덩어리다. 보통 금속을 가공하기 좋게 주물로 뜬 것을 말한다.

____


연속 주조 기계(이하 'CCM')는 액체 상태의 철강을 주어진 단면의 고체 빌릿으로 변환하는 장치로, 이후 롤링 생산(예: 철근)이 이루어진다.

금형 슬리브는 CCM 금형의 가장 중요하고 빠르게 마모되는 부분이다. 슬리브는 둥근 형태나 프로파일 단면의 수냉식 구리 파이프이다. 용융 금속이 슬리브 벽과 접촉하면 결정화되며, 주괴의 기본 고체 껍질이 형성된다.

**슬리브 운영 중 주요 생산 문제**는 슬리브의 구리 파이프 표면에 결함이 생기고 내부 공간의 프로파일이 변형되어 열 조건이 방해받는 것이다. 이는 결과적으로 주괴의 품질에 영향을 미친다.

File: data/data_noNull.csv (part 9 of 73)
date,sample_time_continuous_caster,steel_type,doc_requirement,"workpiece_weight, tonn",workpiece_slice_geometry_150x150,cast_in_row,alloy_type_open,"alloy_speed, meter/minute","steel_weight_theoretical, tonn","steel_weight, tonn",grab1_num,"steel_temperature_grab1, Celsius deg.","metal_residue_grab1, tonn",grab2_num,"resistance, tonn","swing_frequency, amount/minute","crystallizer_movement, mm","water_consumption, liter/minute","water_temperature_delta, Celsius deg.","water_consumption_secondary_cooling_zone_num1, liter/minute","water_consumption_secondary_cooling_zone_num2, liter/minute","water_consumption_secondary_cooling_zone_num3, liter/minute","Ce, %","C, %","Si, %","Mn,%","S, %","P, %","Cr, %","Ni, %","Cu, %","As, %","Mo, %","Nb, %","Ti, %","V, %","Al, %","Ca, %","N, %","Pb, %","Mg, %","Zn, %",sleeve,"quantity, tonn",num_crystallizer,num_stream,RUL
2020-03-07,2020-03-07 17:44:36,Arm500,DOC 34028-2016,172.032,0,12,1,2,172.81,172.41,9.0,1556.0,0.4,7.0,896.0,180,13,2155,9,290,330,90.0,0.422,0.1905,0.1952,1.2943,0.0056,0.0148,0.0541,0.0195,0.0361,0.0014,0.0026,0.0004,0.001,0.0035,0.003,0.0021,0.0087,0.0031,0.0002,0.0013,30012912,0.02,2,1,16835.0
2020-03-07,2020-03-07 17:44:36,Arm500,DOC 34028-2016,172.032,0,12,1,2,172.81,172.41,9.0,1556.0,0.4,7.0,2213.0,180,13,2155,9,290,330,90.0,0.422,0.1905,0.1952,1.2943,0.0056,0.0148,0.0541,0.0195,0.0361,0.0014,0.0026,0.0004,0.001,0.0035,0.003,0.0021,0.0087,0.0031,0.0002,0.0013,30012904,0.02,6,4,9158.0
2020-03-07,2020-03-07 17:44:36,Arm500,DOC 34028-2016,172.032,0,12,1,2,172.81,172.41,9.0,1556.0,0.4,7.0,2178.0,180,13,2155,9,290,330,90.0,0.422,0.1905,0.1952,1.2943,0.0056,0.0148,0.0541,0.0195,0.0361,0.0014,0.0026,0.0004,0.001,0.0035,0.003,0.0021,0.0087,0.0031,0.0002,0.0013,30012913,0.02,24,6,3910.0
2020-03-07,2020-03-07 17:44:36,Arm500,DOC 34028-2016,172.032,0,12,1,2,172.81,172.41,9.0,1556.0,0.4,7.0,2172.0,180,13,2155,9,290,330,90.0,0.422,0.1905,0.1952,1.2943,0.0056,0.0148,0.0541,0.0195,0.0361,0.0014,0.0026,0.0004,0.001,0.0035,0.003,0.0021,0.0087,0.0031,0.0002,0.0013,30012905,0.02,5,5,7384.0
2020-03-07,2020-03-07 17:44:36,Arm500,DOC 34028-2016,172.032,0,12,1,2,172.81,172.41,9.0,1556.0,0.4,7.0,2135.0,180,13,2155,9,290,330,90.0,0.422,0.1905,0.1952,1.2943,0.0056,0.0148,0.0541,0.0195,0.0361,0.0014,0.0026,0.0004,0.001,0.0035,0.003,0.0021,0.0087,0.0031,0.0002,0.0013,30012909,0.02,23,3,8046.0
2020-03-07,2020-03-07 17:44:36,Arm500,DOC 34028-2016,172.032,0,12,1,2,172.81,172.41,9.0,1556.0,0.4,7.0,899.0,180,13,2155,9,290,330,90.0,0.422,0.1905,0.1952,1.2943,0.0056,0.0148,0.0541,0.0195,0.0361,0.0014,0.0026,0.0004,0.001,0.0035,0.003,0.0021,0.0087,0.0031,0.0002,0.0013,30012903,0.02,22,2,12683.0
2020-03-07,2020-03-07 18:31:12,Arm500,DOC 34028-2016,162.816,0,13,1,2,163.575,163.175,4.0,1554.0,0.4,7.0,2162.0,200,13,2155,9,310,350,110.0,0.445,0.2075,0.1758,1.3306,0.0069,0.0171,0.0536,0.0195,0.0404,0.0015,0.0031,0.0006,0.0009,0.004,0.0027,0.0011,0.009,0.0035,0.0001,0.0041,30012909,0.01,23,3,8019.0
2020-03-07,2020-03-07 18:31:12,Arm500,DOC 34028-2016,162.816,0,13,1,2,163.575,163.175,4.0,1554.0,0.4,7.0,2206.0,200,13,2155,9,310,350,110.0,0.445,0.2075,0.1758,1.3306,0.0069,0.0171,0.0536,0.0195,0.0404,0.0015,0.0031,0.0006,0.0009,0.004,0.0027,0.0011,0.009,0.0035,0.0001,0.0041,30012913,0.01,24,6,3882.0
2020-03-07,2020-03-07 18:31:12,Arm500,DOC 34028-2016,162.816,0,13,1,2,163.575,163.175,4.0,1554.0,0.4,7.0,923.0,200,13,2155,9,310,350,110.0,0.445,0.2075,0.1758,1.3306,0.0069,0.0171,0.0536,0.0195,0.0404,0.0015,0.0031,0.0006,0.0009,0.004,0.0027,0.0011,0.009,0.0035,0.0001,0.0041,30012912,0.01,2,1,16808.0
2020-03-07,2020-03-07 18:31:12,Arm500,DOC 34028-2016,162.816,0,13,1,2,163.575,163.175,4.0,1554.0,0.4,7.0,2197.0,200,13,2155,9,310,350,110.0,0.445,0.2075,0.1758,1.3306,0.0069,0.0171,0.0536,0.0195,0.0404,0.0015,0.0031,0.0006,0.0009,0.004,0.0027,0.0011,0.009,0.0035,0.0001,0.0041,30012905,0.01,5,5,7359.0
2020-03-07,2020-03-07 18:31:12,Arm500,DOC 34028-2016,162.816,0,13,1,2,163.575,163.175,4.0,1554.0,0.4,7.0,926.0,200,13,2155,9,310,350,110.0,0.445,0.2075,0.1758,1.3306,0.0069,0.0171,0.0536,0.0195,0.0404,0.0015,0.0031,0.0006,0.0009,0.004,0.0027,0.0011,0.009,0.0035,0.0001,0.0041,30012903,0.01,22,2,12656.0
2020-03-07,2020-03-07 18:31:12,Arm500,DOC 34028-2016,162.816,0,13,1,2,163.575,163.175,4.0,1554.0,0.4,7.0,2240.0,200,13,2155,9,310,350,110.0,0.445,0.2075,0.1758,1.3306,0.0069,0.0171,0.0536,0.0195,0.0404,0.0015,0.0031,0.0006,0.0009,0.004,0.0027,0.0011,0.009,0.0035,0.0001,0.0041,30012904,0.01,6,4,9131.0
2020-03-07,2020-03-07 19:08:11,Arm500,DOC 34028-2016,165.888,0,14,1,2,166.653,166.253,7.0,1555.0,0.4,7.0,2190.0,200,13,2155,9,310,350,110.0,0.449,0.2139,0.1879,1.3106,0.0062,0.0196,0.0532,0.0263,0.0454,0.0016,0.0035,0.0004,0.001,0.0036,0.0026,0.0008,0.0093,0.0032,0.0001,0.0025,30012909,0.01,23,3,7991.0
2020-03-07,2020-03-07 19:08:11,Arm500,DOC 34028-2016,165.888,0,14,1,2,166.653,166.253,7.0,1555.0,0.4,7.0,2234.0,200,13,2155,9,310,350,110.0,0.449,0.2139,0.1879,1.3106,0.0062,0.0196,0.0532,0.0263,0.0454,0.0016,0.0035,0.0004,0.001,0.0036,0.0026,0.0008,0.0093,0.0032,0.0001,0.0025,30012913,0.01,24,6,3854.0
2020-03-07,2020-03-07 19:08:11,Arm500,DOC 34028-2016,165.888,0,14,1,2,166.653,166.253,7.0,1555.0,0.4,7.0,2225.0,200,13,2155,9,310,350,110.0,0.449,0.2139,0.1879,1.3106,0.0062,0.0196,0.0532,0.0263,0.0454,0.0016,0.0035,0.0004,0.001,0.0036,0.0026,0.0008,0.0093,0.0032,0.0001,0.0025,30012905,0.01,5,5,7331.0
2020-03-07,2020-03-07 19:08:11,Arm500,DOC 34028-2016,165.888,0,14,1,2,166.653,166.253,7.0,1555.0,0.4,7.0,2268.0,200,13,2155,9,310,350,110.0,0.449,0.2139,0.1879,1.3106,0.0062,0.0196,0.0532,0.0263,0.0454,0.0016,0.0035,0.0004,0.001,0.0036,0.0026,0.0008,0.0093,0.0032,0.0001,0.0025,30012904,0.01,6,4,9103.0
2020-03-07,2020-03-07 19:08:11,Arm500,DOC 34028-2016,165.888,0,14,1,2,166.653,166.253,7.0,1555.0,0.4,7.0,951.0,200,13,2155,9,310,350,110.0,0.449,0.2139,0.1879,1.3106,0.0062,0.0196,0.0532,0.0263,0.0454,0.0016,0.0035,0.0004,0.001,0.0036,0.0026,0.0008,0.0093,0.0032,0.0001,0.0025,30012912,0.01,2,1,16780.0
2020-03-07,2020-03-07 19:08:11,Arm500,DOC 34028-2016,165.888,0,14,1,2,166.653,166.253,7.0,1555.0,0.4,7.0,954.0,200,13,2155,9,310,350,110.0,0.449,0.2139,0.1879,1.3106,0.0062,0.0196,0.0532,0.0263,0.0454,0.0016,0.0035,0.0004,0.001,0.0036,0.0026,0.0008,0.0093,0.0032,0.0001,0.0025,30012903,0.01,22,2,12628.0
2020-03-08,2020-03-08 00:11:48,Arm500,DOC 34028-2016,156.672,0,47,1,2,157.417,157.017,6.0,1570.0,0.4,3.0,6088.0,200,13,2155,9,320,350,110.0,0.293,0.1983,0.1581,0.5166,0.0075,0.0095,0.0337,0.0062,0.018,0.0004,0.0015,0.0003,0.0008,0.0015,0.0024,0.0012,0.0075,0.0028,0.0001,0.0014,30012913,0.01,24,6,0.0
2020-03-08,2020-03-08 00:11:48,Arm500,DOC 34028-2016,156.672,0,47,1,2,157.417,157.017,6.0,1570.0,0.4,3.0,11120.0,200,13,2155,9,320,350,110.0,0.293,0.1983,0.1581,0.5166,0.0075,0.0095,0.0337,0.0062,0.018,0.0004,0.0015,0.0003,0.0008,0.0015,0.0024,0.0012,0.0075,0.0028,0.0001,0.0014,30012912,0.01,2,1,6611.0
2020-03-08,2020-03-08 00:11:48,Arm500,DOC 34028-2016,156.672,0,47,1,2,157.417,157.017,6.0,1570.0,0.4,3.0,11371.0,200,13,2155,9,320,350,110.0,0.293,0.1983,0.1581,0.5166,0.0075,0.0095,0.0337,0.0062,0.018,0.0004,0.0015,0.0003,0.0008,0.0015,0.0024,0.0012,0.0075,0.0028,0.0001,0.0014,30011717,0.01,1,4,0.0
2020-03-08,2020-03-08 00:11:48,Arm500,DOC 34028-2016,156.672,0,47,1,2,157.417,157.017,6.0,1570.0,0.4,3.0,10953.0,200,13,2155,9,320,350,110.0,0.293,0.1983,0.1581,0.5166,0.0075,0.0095,0.0337,0.0062,0.018,0.0004,0.0015,0.0003,0.0008,0.0015,0.0024,0.0012,0.0075,0.0028,0.0001,0.0014,30012903,0.01,22,2,2629.0
2020-03-08,2020-03-08 00:11:48,Arm500,DOC 34028-2016,156.672,0,47,1,2,157.417,157.017,6.0,1570.0,0.4,3.0,5792.0,200,13,2155,9,320,350,110.0,0.293,0.1983,0.1581,0.5166,0.0075,0.0095,0.0337,0.0062,0.018,0.0004,0.0015,0.0003,0.0008,0.0015,0.0024,0.0012,0.0075,0.0028,0.0001,0.0014,30012905,0.01,5,5,3764.0
2020-03-08,2020-03-08 00:11:48,Arm500,DOC 34028-2016,156.672,0,47,1,2,157.417,157.017,6.0,1570.0,0.4,3.0,11371.0,200,13,2155,9,320,350,110.0,0.293,0.1983,0.1581,0.5166,0.0075,0.0095,0.0337,0.0062,0.018,0.0004,0.0015,0.0003,0.0008,0.0015,0.0024,0.0012,0.0075,0.0028,0.0001,0.0014,30012904,0.01,6,4,0.0
2020-03-08,2020-03-08 00:11:48,Arm500,DOC 34028-2016,156.672,0,47,1,2,157.417,157.017,6.0,1570.0,0.4,3.0,5380.0,200,13,2155,9,320,350,110.0,0.293,0.1983,0.1581,0.5166,0.0075,0.0095,0.0337,0.0062,0.018,0.0004,0.0015,0.0003,0.0008,0.0015,0.0024,0.0012,0.0075,0.0028,0.0001,0.0014,30012909,0.01,23,3,4801.0
2020-03-08,2020-03-08 00:11:48,Arm500,DOC 34028-2016,156.672,0,47,1,2,157.417,157.017,6.0,1570.0,0.4,3.0,10953.0,200,13,2155,9,320,350,110.0,0.293,0.1983,0.1581,0.5166,0.0075,0.0095,0.0337,0.0062,0.018,0.0004,0.0015,0.0003,0.0008,0.0015,0.0024,0.0012,0.0075,0.0028,0.0001,0.0014,30014079,0.01,19,2,0.0
2020-03-08,2020-03-08 00:11:48,Arm500,DOC 34028-2016,156.672,0,47,1,2,157.417,157.017,6.0,1570.0,0.4,3.0,11120.0,200,13,2155,9,320,350,110.0,0.293,0.1983,0.1581,0.5166,0.0075,0.0095,0.0337,0.0062,0.018,0.0004,0.0015,0.0003,0.0008,0.0015,0.0024,0.0012,0.0075,0.0028,0.0001,0.0014,30014080,0.01,3,1,6611.0
2020-03-08,2020-03-08 00:50:10,Arm500,DOC 34028-2016,156.672,0,14,1,2,157.417,157.017,3.0,1568.0,0.4,3.0,10222.0,200,7,2155,9,320,350,110.0,0.303,0.2068,0.1441,0.5209,0.0057,0.0083,0.0315,0.0083,0.0219,0.0005,0.0018,0.0002,0.0007,0.0015,0.002,0.0005,0.0068,0.003,0.0,0.0009,30014080,0.01,3,1,7509.0
2020-03-08,2020-03-08 00:50:10,Arm500,DOC 34028-2016,156.672,0,14,1,2,157.417,157.017,3.0,1568.0,0.4,3.0,4846.0,200,7,2155,9,320,350,110.0,0.303,0.2068,0.1441,0.5209,0.0057,0.0083,0.0315,0.0083,0.0219,0.0005,0.0018,0.0002,0.0007,0.0015,0.002,0.0005,0.0068,0.003,0.0,0.0009,30012905,0.01,5,5,4710.0
2020-03-08,2020-03-08 00:50:10,Arm500,DOC 34028-2016,156.672,0,14,1,2,157.417,157.017,3.0,1568.0,0.4,3.0,5159.0,200,7,2155,9,320,350,110.0,0.303,0.2068,0.1441,0.5209,0.0057,0.0083,0.0315,0.0083,0.0219,0.0005,0.0018,0.0002,0.0007,0.0015,0.002,0.0005,0.0068,0.003,0.0,0.0009,30012913,0.01,24,6,929.0
2020-03-08,2020-03-08 00:50:10,Arm500,DOC 34028-2016,156.672,0,14,1,2,157.417,157.017,3.0,1568.0,0.4,3.0,10222.0,200,7,2155,9,320,350,110.0,0.303,0.2068,0.1441,0.5209,0.0057,0.0083,0.0315,0.0083,0.0219,0.0005,0.0018,0.0002,0.0007,0.0015,0.002,0.0005,0.0068,0.003,0.0,0.0009,30012912,0.01,2,1,7509.0
2020-03-08,2020-03-08 00:50:10,Arm500,DOC 34028-2016,156.672,0,14,1,2,157.417,157.017,3.0,1568.0,0.4,3.0,10562.0,200,7,2155,9,320,350,110.0,0.303,0.2068,0.1441,0.5209,0.0057,0.0083,0.0315,0.0083,0.0219,0.0005,0.0018,0.0002,0.0007,0.0015,0.002,0.0005,0.0068,0.003,0.0,0.0009,30011717,0.01,1,4,809.0
2020-03-08,2020-03-08 00:50:10,Arm500,DOC 34028-2016,156.672,0,14,1,2,157.417,157.017,3.0,1568.0,0.4,3.0,4637.0,200,7,2155,9,320,350,110.0,0.303,0.2068,0.1441,0.5209,0.0057,0.0083,0.0315,0.0083,0.0219,0.0005,0.0018,0.0002,0.0007,0.0015,0.002,0.0005,0.0068,0.003,0.0,0.0009,30012909,0.01,23,3,5544.0
2020-03-08,2020-03-08 00:50:10,Arm500,DOC 34028-2016,156.672,0,14,1,2,157.417,157.017,3.0,1568.0,0.4,3.0,9989.0,200,7,2155,9,320,350,110.0,0.303,0.2068,0.1441,0.5209,0.0057,0.0083,0.0315,0.0083,0.0219,0.0005,0.0018,0.0002,0.0007,0.0015,0.002,0.0005,0.0068,0.003,0.0,0.0009,30014079,0.01,19,2,964.0
2020-03-08,2020-03-08 00:50:10,Arm500,DOC 34028-2016,156.672,0,14,1,2,157.417,157.017,3.0,1568.0,0.4,3.0,9989.0,200,7,2155,9,320,350,110.0,0.303,0.2068,0.1441,0.5209,0.0057,0.0083,0.0315,0.0083,0.0219,0.0005,0.0018,0.0002,0.0007,0.0015,0.002,0.0005,0.0068,0.003,0.0,0.0009,30012903,0.01,22,2,3593.0
2020-03-08,2020-03-08 00:50:10,Arm500,DOC 34028-2016,156.672,0,14,1,2,157.417,157.017,3.0,1568.0,0.4,3.0,10562.0,200,7,2155,9,320,350,110.0,0.303,0.2068,0.1441,0.5209,0.0057,0.0083,0.0315,0.0083,0.0219,0.0005,0.0018,0.0002,0.0007,0.0015,0.002,0.0005,0.0068,0.003,0.0,0.0009,30012904,0.01,6,4,809.0
2020-03-08,2020-03-08 01:28:10,Arm500,DOC 34028-2016,159.744,0,15,1,2,160.496,160.096,9.0,1568.0,0.4,3.0,5157.0,200,7,2155,9,320,350,110.0,0.284,0.1909,0.1622,0.5069,0.0043,0.0063,0.0306,0.0066,0.0191,0.0003,0.0013,0.0002,0.0007,0.0009,0.0021,0.0006,0.0068,0.0027,0.0,0.0014,30012913,0.01,24,6,931.0
2020-03-08,2020-03-08 01:28:10,Arm500,DOC 34028-2016,159.744,0,15,1,2,160.496,160.096,9.0,1568.0,0.4,3.0,10014.0,200,7,2155,9,320,350,110.0,0.284,0.1909,0.1622,0.5069,0.0043,0.0063,0.0306,0.0066,0.0191,0.0003,0.0013,0.0002,0.0007,0.0009,0.0021,0.0006,0.0068,0.0027,0.0,0.0014,30014079,0.01,19,2,939.0
2020-03-08,2020-03-08 01:28:10,Arm500,DOC 34028-2016,159.744,0,15,1,2,160.496,160.096,9.0,1568.0,0.4,3.0,10589.0,200,7,2155,9,320,350,110.0,0.284,0.1909,0.1622,0.5069,0.0043,0.0063,0.0306,0.0066,0.0191,0.0003,0.0013,0.0002,0.0007,0.0009,0.0021,0.0006,0.0068,0.0027,0.0,0.0014,30012904,0.01,6,4,782.0
2020-03-08,2020-03-08 01:28:10,Arm500,DOC 34028-2016,159.744,0,15,1,2,160.496,160.096,9.0,1568.0,0.4,3.0,10014.0,200,7,2155,9,320,350,110.0,0.284,0.1909,0.1622,0.5069,0.0043,0.0063,0.0306,0.0066,0.0191,0.0003,0.0013,0.0002,0.0007,0.0009,0.0021,0.0006,0.0068,0.0027,0.0,0.0014,30012903,0.01,22,2,3568.0
2020-03-08,2020-03-08 01:28:10,Arm500,DOC 34028-2016,159.744,0,15,1,2,160.496,160.096,9.0,1568.0,0.4,3.0,4665.0,200,7,2155,9,320,350,110.0,0.284,0.1909,0.1622,0.5069,0.0043,0.0063,0.0306,0.0066,0.0191,0.0003,0.0013,0.0002,0.0007,0.0009,0.0021,0.0006,0.0068,0.0027,0.0,0.0014,30012909,0.01,23,3,5516.0
2020-03-08,2020-03-08 01:28:10,Arm500,DOC 34028-2016,159.744,0,15,1,2,160.496,160.096,9.0,1568.0,0.4,3.0,10589.0,200,7,2155,9,320,350,110.0,0.284,0.1909,0.1622,0.5069,0.0043,0.0063,0.0306,0.0066,0.0191,0.0003,0.0013,0.0002,0.0007,0.0009,0.0021,0.0006,0.0068,0.0027,0.0,0.0014,30011717,0.01,1,4,782.0
2020-03-08,2020-03-08 01:28:10,Arm500,DOC 34028-2016,159.744,0,15,1,2,160.496,160.096,9.0,1568.0,0.4,3.0,10247.0,200,7,2155,9,320,350,110.0,0.284,0.1909,0.1622,0.5069,0.0043,0.0063,0.0306,0.0066,0.0191,0.0003,0.0013,0.0002,0.0007,0.0009,0.0021,0.0006,0.0068,0.0027,0.0,0.0014,30012912,0.01,2,1,7484.0
2020-03-08,2020-03-08 01:28:10,Arm500,DOC 34028-2016,159.744,0,15,1,2,160.496,160.096,9.0,1568.0,0.4,3.0,10247.0,200,7,2155,9,320,350,110.0,0.284,0.1909,0.1622,0.5069,0.0043,0.0063,0.0306,0.0066,0.0191,0.0003,0.0013,0.0002,0.0007,0.0009,0.0021,0.0006,0.0068,0.0027,0.0,0.0014,30014080,0.01,3,1,7484.0
2020-03-08,2020-03-08 01:28:10,Arm500,DOC 34028-2016,159.744,0,15,1,2,160.496,160.096,9.0,1568.0,0.4,3.0,4873.0,200,7,2155,9,320,350,110.0,0.284,0.1909,0.1622,0.5069,0.0043,0.0063,0.0306,0.0066,0.0191,0.0003,0.0013,0.0002,0.0007,0.0009,0.0021,0.0006,0.0068,0.0027,0.0,0.0014,30012905,0.01,5,5,4683.0
2020-03-08,2020-03-08 02:54:23,Arm500,DOC 34028-2016,162.816,0,16,1,2,163.575,163.175,12.0,1566.0,0.4,3.0,4901.0,200,7,2155,9,320,350,110.0,0.281,0.1861,0.1666,0.517,0.0035,0.0101,0.0336,0.0062,0.0198,0.0003,0.0013,0.0001,0.0008,0.0009,0.0023,0.0009,0.0063,0.0027,0.0001,0.003,30012905,0.01,5,5,4655.0
2020-03-08,2020-03-08 02:54:23,Arm500,DOC 34028-2016,162.816,0,16,1,2,163.575,163.175,12.0,1566.0,0.4,3.0,10041.0,200,7,2155,9,320,350,110.0,0.281,0.1861,0.1666,0.517,0.0035,0.0101,0.0336,0.0062,0.0198,0.0003,0.0013,0.0001,0.0008,0.0009,0.0023,0.0009,0.0063,0.0027,0.0001,0.003,30012903,0.01,22,2,3541.0
2020-03-08,2020-03-08 02:54:23,Arm500,DOC 34028-2016,162.816,0,16,1,2,163.575,163.175,12.0,1566.0,0.4,3.0,10274.0,200,7,2155,9,320,350,110.0,0.281,0.1861,0.1666,0.517,0.0035,0.0101,0.0336,0.0062,0.0198,0.0003,0.0013,0.0001,0.0008,0.0009,0.0023,0.0009,0.0063,0.0027,0.0001,0.003,30012912,0.01,2,1,7457.0
2020-03-08,2020-03-08 02:54:23,Arm500,DOC 34028-2016,162.816,0,16,1,2,163.575,163.175,12.0,1566.0,0.4,3.0,10617.0,200,7,2155,9,320,350,110.0,0.281,0.1861,0.1666,0.517,0.0035,0.0101,0.0336,0.0062,0.0198,0.0003,0.0013,0.0001,0.0008,0.0009,0.0023,0.0009,0.0063,0.0027,0.0001,0.003,30011717,0.01,1,4,754.0
2020-03-08,2020-03-08 02:54:23,Arm500,DOC 34028-2016,162.816,0,16,1,2,163.575,163.175,12.0,1566.0,0.4,3.0,10274.0,200,7,2155,9,320,350,110.0,0.281,0.1861,0.1666,0.517,0.0035,0.0101,0.0336,0.0062,0.0198,0.0003,0.0013,0.0001,0.0008,0.0009,0.0023,0.0009,0.0063,0.0027,0.0001,0.003,30014080,0.01,3,1,7457.0
2020-03-08,2020-03-08 02:54:23,Arm500,DOC 34028-2016,162.816,0,16,1,2,163.575,163.175,12.0,1566.0,0.4,3.0,5215.0,200,7,2155,9,320,350,110.0,0.281,0.1861,0.1666,0.517,0.0035,0.0101,0.0336,0.0062,0.0198,0.0003,0.0013,0.0001,0.0008,0.0009,0.0023,0.0009,0.0063,0.0027,0.0001,0.003,30012913,0.01,24,6,873.0
2020-03-08,2020-03-08 02:54:23,Arm500,DOC 34028-2016,162.816,0,16,1,2,163.575,163.175,12.0,1566.0,0.4,3.0,10617.0,200,7,2155,9,320,350,110.0,0.281,0.1861,0.1666,0.517,0.0035,0.0101,0.0336,0.0062,0.0198,0.0003,0.0013,0.0001,0.0008,0.0009,0.0023,0.0009,0.0063,0.0027,0.0001,0.003,30012904,0.01,6,4,754.0
2020-03-08,2020-03-08 02:54:23,Arm500,DOC 34028-2016,162.816,0,16,1,2,163.575,163.175,12.0,1566.0,0.4,3.0,10041.0,200,7,2155,9,320,350,110.0,0.281,0.1861,0.1666,0.517,0.0035,0.0101,0.0336,0.0062,0.0198,0.0003,0.0013,0.0001,0.0008,0.0009,0.0023,0.0009,0.0063,0.0027,0.0001,0.003,30014079,0.01,19,2,912.0
2020-03-08,2020-03-08 02:54:23,Arm500,DOC 34028-2016,162.816,0,16,1,2,163.575,163.175,12.0,1566.0,0.4,3.0,4689.0,200,7,2155,9,320,350,110.0,0.281,0.1861,0.1666,0.517,0.0035,0.0101,0.0336,0.0062,0.0198,0.0003,0.0013,0.0001,0.0008,0.0009,0.0023,0.0009,0.0063,0.0027,0.0001,0.003,30012909,0.01,23,3,5492.0
2020-03-08,2020-03-08 11:01:52,Arm500,DOC 34028-2016,159.744,0,28,1,2,160.496,160.096,4.0,1569.0,0.4,3.0,10620.0,200,7,2155,9,290,350,100.0,0.285,0.1834,0.1374,0.5132,0.0112,0.0117,0.0496,0.0236,0.0489,0.0011,0.0047,0.0004,0.0007,0.0016,0.0028,0.0009,0.0085,0.0027,0.0001,0.0026,30012912,0.01,2,1,7111.0
2020-03-08,2020-03-08 11:01:52,Arm500,DOC 34028-2016,159.744,0,28,1,2,160.496,160.096,4.0,1569.0,0.4,3.0,4923.0,200,7,2155,9,290,350,100.0,0.285,0.1834,0.1374,0.5132,0.0112,0.0117,0.0496,0.0236,0.0489,0.0011,0.0047,0.0004,0.0007,0.0016,0.0028,0.0009,0.0085,0.0027,0.0001,0.0026,30012909,0.01,23,3,5258.0
2020-03-08,2020-03-08 11:01:52,Arm500,DOC 34028-2016,159.744,0,28,1,2,160.496,160.096,4.0,1569.0,0.4,3.0,10910.0,200,7,2155,9,290,350,100.0,0.285,0.1834,0.1374,0.5132,0.0112,0.0117,0.0496,0.0236,0.0489,0.0011,0.0047,0.0004,0.0007,0.0016,0.0028,0.0009,0.0085,0.0027,0.0001,0.0026,30011717,0.01,1,4,461.0
2020-03-08,2020-03-08 11:01:52,Arm500,DOC 34028-2016,159.744,0,28,1,2,160.496,160.096,4.0,1569.0,0.4,3.0,5255.0,200,7,2155,9,290,350,100.0,0.285,0.1834,0.1374,0.5132,0.0112,0.0117,0.0496,0.0236,0.0489,0.0011,0.0047,0.0004,0.0007,0.0016,0.0028,0.0009,0.0085,0.0027,0.0001,0.0026,30012905,0.01,5,5,4301.0
2020-03-08,2020-03-08 11:01:52,Arm500,DOC 34028-2016,159.744,0,28,1,2,160.496,160.096,4.0,1569.0,0.4,3.0,10401.0,200,7,2155,9,290,350,100.0,0.285,0.1834,0.1374,0.5132,0.0112,0.0117,0.0496,0.0236,0.0489,0.0011,0.0047,0.0004,0.0007,0.0016,0.0028,0.0009,0.0085,0.0027,0.0001,0.0026,30014079,0.01,19,2,552.0
2020-03-08,2020-03-08 11:01:52,Arm500,DOC 34028-2016,159.744,0,28,1,2,160.496,160.096,4.0,1569.0,0.4,3.0,10620.0,200,7,2155,9,290,350,100.0,0.285,0.1834,0.1374,0.5132,0.0112,0.0117,0.0496,0.0236,0.0489,0.0011,0.0047,0.0004,0.0007,0.0016,0.0028,0.0009,0.0085,0.0027,0.0001,0.0026,30014080,0.01,3,1,7111.0
2020-03-08,2020-03-08 11:01:52,Arm500,DOC 34028-2016,159.744,0,28,1,2,160.496,160.096,4.0,1569.0,0.4,3.0,10910.0,200,7,2155,9,290,350,100.0,0.285,0.1834,0.1374,0.5132,0.0112,0.0117,0.0496,0.0236,0.0489,0.0011,0.0047,0.0004,0.0007,0.0016,0.0028,0.0009,0.0085,0.0027,0.0001,0.0026,30012904,0.01,6,4,461.0
2020-03-08,2020-03-08 11:01:52,Arm500,DOC 34028-2016,159.744,0,28,1,2,160.496,160.096,4.0,1569.0,0.4,3.0,10401.0,200,7,2155,9,290,350,100.0,0.285,0.1834,0.1374,0.5132,0.0112,0.0117,0.0496,0.0236,0.0489,0.0011,0.0047,0.0004,0.0007,0.0016,0.0028,0.0009,0.0085,0.0027,0.0001,0.0026,30012903,0.01,22,2,3181.0
2020-03-08,2020-03-08 11:01:52,Arm500,DOC 34028-2016,159.744,0,28,1,2,160.496,160.096,4.0,1569.0,0.4,3.0,5558.0,200,7,2155,9,290,350,100.0,0.285,0.1834,0.1374,0.5132,0.0112,0.0117,0.0496,0.0236,0.0489,0.0011,0.0047,0.0004,0.0007,0.0016,0.0028,0.0009,0.0085,0.0027,0.0001,0.0026,30012913,0.01,24,6,530.0
2020-03-08,2020-03-08 11:50:32,Arm500,DOC 34028-2016,159.744,0,29,1,2,160.496,160.096,3.0,1565.0,0.4,3.0,10428.0,200,7,2155,9,290,350,100.0,0.29,0.1884,0.1478,0.5249,0.014,0.0103,0.0418,0.0203,0.0514,0.0014,0.0028,0.0003,0.0008,0.0016,0.0026,0.0012,0.0087,0.0027,0.0001,0.001,30014079,0.01,19,2,525.0
2020-03-08,2020-03-08 11:50:32,Arm500,DOC 34028-2016,159.744,0,29,1,2,160.496,160.096,3.0,1565.0,0.4,3.0,10648.0,200,7,2155,9,290,350,100.0,0.29,0.1884,0.1478,0.5249,0.014,0.0103,0.0418,0.0203,0.0514,0.0014,0.0028,0.0003,0.0008,0.0016,0.0026,0.0012,0.0087,0.0027,0.0001,0.001,30012912,0.01,2,1,7083.0
2020-03-08,2020-03-08 11:50:32,Arm500,DOC 34028-2016,159.744,0,29,1,2,160.496,160.096,3.0,1565.0,0.4,3.0,5283.0,200,7,2155,9,290,350,100.0,0.29,0.1884,0.1478,0.5249,0.014,0.0103,0.0418,0.0203,0.0514,0.0014,0.0028,0.0003,0.0008,0.0016,0.0026,0.0012,0.0087,0.0027,0.0001,0.001,30012905,0.01,5,5,4273.0
2020-03-08,2020-03-08 11:50:32,Arm500,DOC 34028-2016,159.744,0,29,1,2,160.496,160.096,3.0,1565.0,0.4,3.0,4950.0,200,7,2155,9,290,350,100.0,0.29,0.1884,0.1478,0.5249,0.014,0.0103,0.0418,0.0203,0.0514,0.0014,0.0028,0.0003,0.0008,0.0016,0.0026,0.0012,0.0087,0.0027,0.0001,0.001,30012909,0.01,23,3,5231.0
2020-03-08,2020-03-08 11:50:32,Arm500,DOC 34028-2016,159.744,0,29,1,2,160.496,160.096,3.0,1565.0,0.4,3.0,5585.0,200,7,2155,9,290,350,100.0,0.29,0.1884,0.1478,0.5249,0.014,0.0103,0.0418,0.0203,0.0514,0.0014,0.0028,0.0003,0.0008,0.0016,0.0026,0.0012,0.0087,0.0027,0.0001,0.001,30012913,0.01,24,6,503.0
2020-03-08,2020-03-08 11:50:32,Arm500,DOC 34028-2016,159.744,0,29,1,2,160.496,160.096,3.0,1565.0,0.4,3.0,10428.0,200,7,2155,9,290,350,100.0,0.29,0.1884,0.1478,0.5249,0.014,0.0103,0.0418,0.0203,0.0514,0.0014,0.0028,0.0003,0.0008,0.0016,0.0026,0.0012,0.0087,0.0027,0.0001,0.001,30012903,0.01,22,2,3154.0
2020-03-08,2020-03-08 11:50:32,Arm500,DOC 34028-2016,159.744,0,29,1,2,160.496,160.096,3.0,1565.0,0.4,3.0,10932.0,200,7,2155,9,290,350,100.0,0.29,0.1884,0.1478,0.5249,0.014,0.0103,0.0418,0.0203,0.0514,0.0014,0.0028,0.0003,0.0008,0.0016,0.0026,0.0012,0.0087,0.0027,0.0001,0.001,30011717,0.01,1,4,439.0
2020-03-08,2020-03-08 11:50:32,Arm500,DOC 34028-2016,159.744,0,29,1,2,160.496,160.096,3.0,1565.0,0.4,3.0,10932.0,200,7,2155,9,290,350,100.0,0.29,0.1884,0.1478,0.5249,0.014,0.0103,0.0418,0.0203,0.0514,0.0014,0.0028,0.0003,0.0008,0.0016,0.0026,0.0012,0.0087,0.0027,0.0001,0.001,30012904,0.01,6,4,439.0
2020-03-08,2020-03-08 11:50:32,Arm500,DOC 34028-2016,159.744,0,29,1,2,160.496,160.096,3.0,1565.0,0.4,3.0,10648.0,200,7,2155,9,290,350,100.0,0.29,0.1884,0.1478,0.5249,0.014,0.0103,0.0418,0.0203,0.0514,0.0014,0.0028,0.0003,0.0008,0.0016,0.0026,0.0012,0.0087,0.0027,0.0001,0.001,30014080,0.01,3,1,7083.0
2020-03-08,2020-03-08 12:23:41,Arm500,DOC 34028-2016,159.744,0,30,1,2,160.496,160.096,3.0,1566.0,0.4,3.0,10456.0,200,7,2155,9,290,350,100.0,0.294,0.1917,0.1419,0.5329,0.0137,0.011,0.041,0.0164,0.048,0.0011,0.0021,0.0003,0.0007,0.0016,0.0027,0.0008,0.0078,0.0025,0.0001,0.004,30012903,0.01,22,2,3126.0
2020-03-08,2020-03-08 12:23:41,Arm500,DOC 34028-2016,159.744,0,30,1,2,160.496,160.096,3.0,1566.0,0.4,3.0,10456.0,200,7,2155,9,290,350,100.0,0.294,0.1917,0.1419,0.5329,0.0137,0.011,0.041,0.0164,0.048,0.0011,0.0021,0.0003,0.0007,0.0016,0.0027,0.0008,0.0078,0.0025,0.0001,0.004,30014079,0.01,19,2,497.0
2020-03-08,2020-03-08 12:23:41,Arm500,DOC 34028-2016,159.744,0,30,1,2,160.496,160.096,3.0,1566.0,0.4,3.0,10956.0,200,7,2155,9,290,350,100.0,0.294,0.1917,0.1419,0.5329,0.0137,0.011,0.041,0.0164,0.048,0.0011,0.0021,0.0003,0.0007,0.0016,0.0027,0.0008,0.0078,0.0025,0.0001,0.004,30012904,0.01,6,4,415.0
2020-03-08,2020-03-08 12:23:41,Arm500,DOC 34028-2016,159.744,0,30,1,2,160.496,160.096,3.0,1566.0,0.4,3.0,5613.0,200,7,2155,9,290,350,100.0,0.294,0.1917,0.1419,0.5329,0.0137,0.011,0.041,0.0164,0.048,0.0011,0.0021,0.0003,0.0007,0.0016,0.0027,0.0008,0.0078,0.0025,0.0001,0.004,30012913,0.01,24,6,475.0
2020-03-08,2020-03-08 12:23:41,Arm500,DOC 34028-2016,159.744,0,30,1,2,160.496,160.096,3.0,1566.0,0.4,3.0,10675.0,200,7,2155,9,290,350,100.0,0.294,0.1917,0.1419,0.5329,0.0137,0.011,0.041,0.0164,0.048,0.0011,0.0021,0.0003,0.0007,0.0016,0.0027,0.0008,0.0078,0.0025,0.0001,0.004,30014080,0.01,3,1,7056.0
2020-03-08,2020-03-08 12:23:41,Arm500,DOC 34028-2016,159.744,0,30,1,2,160.496,160.096,3.0,1566.0,0.4,3.0,5310.0,200,7,2155,9,290,350,100.0,0.294,0.1917,0.1419,0.5329,0.0137,0.011,0.041,0.0164,0.048,0.0011,0.0021,0.0003,0.0007,0.0016,0.0027,0.0008,0.0078,0.0025,0.0001,0.004,30012905,0.01,5,5,4246.0
2020-03-08,2020-03-08 12:23:41,Arm500,DOC 34028-2016,159.744,0,30,1,2,160.496,160.096,3.0,1566.0,0.4,3.0,10956.0,200,7,2155,9,290,350,100.0,0.294,0.1917,0.1419,0.5329,0.0137,0.011,0.041,0.0164,0.048,0.0011,0.0021,0.0003,0.0007,0.0016,0.0027,0.0008,0.0078,0.0025,0.0001,0.004,30011717,0.01,1,4,415.0
2020-03-08,2020-03-08 12:23:41,Arm500,DOC 34028-2016,159.744,0,30,1,2,160.496,160.096,3.0,1566.0,0.4,3.0,10675.0,200,7,2155,9,290,350,100.0,0.294,0.1917,0.1419,0.5329,0.0137,0.011,0.041,0.0164,0.048,0.0011,0.0021,0.0003,0.0007,0.0016,0.0027,0.0008,0.0078,0.0025,0.0001,0.004,30012912,0.01,2,1,7056.0
2020-03-08,2020-03-08 12:23:41,Arm500,DOC 34028-2016,159.744,0,30,1,2,160.496,160.096,3.0,1566.0,0.4,3.0,4975.0,200,7,2155,9,290,350,100.0,0.294,0.1917,0.1419,0.5329,0.0137,0.011,0.041,0.0164,0.048,0.0011,0.0021,0.0003,0.0007,0.0016,0.0027,0.0008,0.0078,0.0025,0.0001,0.004,30012909,0.01,23,3,5206.0
2020-03-08,2020-03-08 13:09:26,Arm500,DOC 34028-2016,159.744,0,31,1,2,160.496,160.096,12.0,1563.0,0.4,3.0,10703.0,200,7,2155,9,290,350,100.0,0.293,0.1931,0.1359,0.5176,0.0124,0.0111,0.0434,0.0176,0.0436,0.001,0.0024,0.0004,0.0007,0.0016,0.003,0.0012,0.008,0.0027,0.0001,0.0008,30014080,0.01,3,1,7028.0
2020-03-08,2020-03-08 13:09:26,Arm500,DOC 34028-2016,159.744,0,31,1,2,160.496,160.096,12.0,1563.0,0.4,3.0,5338.0,200,7,2155,9,290,350,100.0,0.293,0.1931,0.1359,0.5176,0.0124,0.0111,0.0434,0.0176,0.0436,0.001,0.0024,0.0004,0.0007,0.0016,0.003,0.0012,0.008,0.0027,0.0001,0.0008,30012905,0.01,5,5,4218.0
2020-03-08,2020-03-08 13:09:26,Arm500,DOC 34028-2016,159.744,0,31,1,2,160.496,160.096,12.0,1563.0,0.4,3.0,10484.0,200,7,2155,9,290,350,100.0,0.293,0.1931,0.1359,0.5176,0.0124,0.0111,0.0434,0.0176,0.0436,0.001,0.0024,0.0004,0.0007,0.0016,0.003,0.0012,0.008,0.0027,0.0001,0.0008,30012903,0.01,22,2,3098.0
2020-03-08,2020-03-08 13:09:26,Arm500,DOC 34028-2016,159.744,0,31,1,2,160.496,160.096,12.0,1563.0,0.4,3.0,10978.0,200,7,2155,9,290,350,100.0,0.293,0.1931,0.1359,0.5176,0.0124,0.0111,0.0434,0.0176,0.0436,0.001,0.0024,0.0004,0.0007,0.0016,0.003,0.0012,0.008,0.0027,0.0001,0.0008,30012904,0.01,6,4,393.0
2020-03-08,2020-03-08 13:09:26,Arm500,DOC 34028-2016,159.744,0,31,1,2,160.496,160.096,12.0,1563.0,0.4,3.0,5640.0,200,7,2155,9,290,350,100.0,0.293,0.1931,0.1359,0.5176,0.0124,0.0111,0.0434,0.0176,0.0436,0.001,0.0024,0.0004,0.0007,0.0016,0.003,0.0012,0.008,0.0027,0.0001,0.0008,30012913,0.01,24,6,448.0
2020-03-08,2020-03-08 13:09:26,Arm500,DOC 34028-2016,159.744,0,31,1,2,160.496,160.096,12.0,1563.0,0.4,3.0,5003.0,200,7,2155,9,290,350,100.0,0.293,0.1931,0.1359,0.5176,0.0124,0.0111,0.0434,0.0176,0.0436,0.001,0.0024,0.0004,0.0007,0.0016,0.003,0.0012,0.008,0.0027,0.0001,0.0008,30012909,0.01,23,3,5178.0
2020-03-08,2020-03-08 13:09:26,Arm500,DOC 34028-2016,159.744,0,31,1,2,160.496,160.096,12.0,1563.0,0.4,3.0,10703.0,200,7,2155,9,290,350,100.0,0.293,0.1931,0.1359,0.5176,0.0124,0.0111,0.0434,0.0176,0.0436,0.001,0.0024,0.0004,0.0007,0.0016,0.003,0.0012,0.008,0.0027,0.0001,0.0008,30012912,0.01,2,1,7028.0
2020-03-08,2020-03-08 13:09:26,Arm500,DOC 34028-2016,159.744,0,31,1,2,160.496,160.096,12.0,1563.0,0.4,3.0,10978.0,200,7,2155,9,290,350,100.0,0.293,0.1931,0.1359,0.5176,0.0124,0.0111,0.0434,0.0176,0.0436,0.001,0.0024,0.0004,0.0007,0.0016,0.003,0.0012,0.008,0.0027,0.0001,0.0008,30011717,0.01,1,4,393.0
2020-03-08,2020-03-08 13:09:26,Arm500,DOC 34028-2016,159.744,0,31,1,2,160.496,160.096,12.0,1563.0,0.4,3.0,10484.0,200,7,2155,9,290,350,100.0,0.293,0.1931,0.1359,0.5176,0.0124,0.0111,0.0434,0.0176,0.0436,0.001,0.0024,0.0004,0.0007,0.0016,0.003,0.0012,0.008,0.0027,0.0001,0.0008,30014079,0.01,19,2,469.0
2020-03-08,2020-03-08 13:44:56,Arm500,DOC 34028-2016,153.6,0,32,1,2,154.338,153.938,6.0,1564.0,0.4,3.0,5030.0,200,7,2155,9,290,350,100.0,0.292,0.19,0.1364,0.5347,0.0081,0.0086,0.0393,0.019,0.0463,0.0016,0.0026,0.0004,0.0007,0.0016,0.0025,0.0008,0.0085,0.0026,0.0001,0.0012,30012909,0.01,23,3,5151.0
2020-03-08,2020-03-08 13:44:56,Arm500,DOC 34028-2016,153.6,0,32,1,2,154.338,153.938,6.0,1564.0,0.4,3.0,17731.0,200,7,2155,9,290,350,100.0,0.292,0.19,0.1364,0.5347,0.0081,0.0086,0.0393,0.019,0.0463,0.0016,0.0026,0.0004,0.0007,0.0016,0.0025,0.0008,0.0085,0.0026,0.0001,0.0012,30014080,0.01,3,1,0.0
2020-03-08,2020-03-08 13:44:56,Arm500,DOC 34028-2016,153.6,0,32,1,2,154.338,153.938,6.0,1564.0,0.4,3.0,5665.0,200,7,2155,9,290,350,100.0,0.292,0.19,0.1364,0.5347,0.0081,0.0086,0.0393,0.019,0.0463,0.0016,0.0026,0.0004,0.0007,0.0016,0.0025,0.0008,0.0085,0.0026,0.0001,0.0012,30012913,0.01,24,6,423.0
2020-03-08,2020-03-08 13:44:56,Arm500,DOC 34028-2016,153.6,0,32,1,2,154.338,153.938,6.0,1564.0,0.4,3.0,17731.0,200,7,2155,9,290,350,100.0,0.292,0.19,0.1364,0.5347,0.0081,0.0086,0.0393,0.019,0.0463,0.0016,0.0026,0.0004,0.0007,0.0016,0.0025,0.0008,0.0085,0.0026,0.0001,0.0012,30012912,0.01,2,1,0.0
2020-03-08,2020-03-08 13:44:56,Arm500,DOC 34028-2016,153.6,0,32,1,2,154.338,153.938,6.0,1564.0,0.4,3.0,10999.0,200,7,2155,9,290,350,100.0,0.292,0.19,0.1364,0.5347,0.0081,0.0086,0.0393,0.019,0.0463,0.0016,0.0026,0.0004,0.0007,0.0016,0.0025,0.0008,0.0085,0.0026,0.0001,0.0012,30011717,0.01,1,4,372.0
2020-03-08,2020-03-08 13:44:56,Arm500,DOC 34028-2016,153.6,0,32,1,2,154.338,153.938,6.0,1564.0,0.4,3.0,5366.0,200,7,2155,9,290,350,100.0,0.292,0.19,0.1364,0.5347,0.0081,0.0086,0.0393,0.019,0.0463,0.0016,0.0026,0.0004,0.0007,0.0016,0.0025,0.0008,0.0085,0.0026,0.0001,0.0012,30012905,0.01,5,5,4190.0
2020-03-08,2020-03-08 13:44:56,Arm500,DOC 34028-2016,153.6,0,32,1,2,154.338,153.938,6.0,1564.0,0.4,3.0,10511.0,200,7,2155,9,290,350,100.0,0.292,0.19,0.1364,0.5347,0.0081,0.0086,0.0393,0.019,0.0463,0.0016,0.0026,0.0004,0.0007,0.0016,0.0025,0.0008,0.0085,0.0026,0.0001,0.0012,30014079,0.01,19,2,442.0
2020-03-08,2020-03-08 13:44:56,Arm500,DOC 34028-2016,153.6,0,32,1,2,154.338,153.938,6.0,1564.0,0.4,3.0,10999.0,200,7,2155,9,290,350,100.0,0.292,0.19,0.1364,0.5347,0.0081,0.0086,0.0393,0.019,0.0463,0.0016,0.0026,0.0004,0.0007,0.0016,0.0025,0.0008,0.0085,0.0026,0.0001,0.0012,30012904,0.01,6,4,372.0
2020-03-08,2020-03-08 13:44:56,Arm500,DOC 34028-2016,153.6,0,32,1,2,154.338,153.938,6.0,1564.0,0.4,3.0,10511.0,200,7,2155,9,290,350,100.0,0.292,0.19,0.1364,0.5347,0.0081,0.0086,0.0393,0.019,0.0463,0.0016,0.0026,0.0004,0.0007,0.0016,0.0025,0.0008,0.0085,0.0026,0.0001,0.0012,30012903,0.01,22,2,3071.0
2020-03-08,2020-03-08 14:24:01,Arm500,DOC 34028-2016,159.744,0,33,1,2,160.496,160.096,4.0,1562.0,0.4,3.0,10539.0,200,7,2155,9,290,350,100.0,0.298,0.1943,0.1409,0.5262,0.0145,0.014,0.0467,0.0205,0.0601,0.0014,0.0027,0.0004,0.0007,0.0015,0.0025,0.0012,0.0093,0.0025,0.0002,0.0019,30014079,0.01,19,2,414.0
2020-03-08,2020-03-08 14:24:01,Arm500,DOC 34028-2016,159.744,0,33,1,2,160.496,160.096,4.0,1562.0,0.4,3.0,5055.0,200,7,2155,9,290,350,100.0,0.298,0.1943,0.1409,0.5262,0.0145,0.014,0.0467,0.0205,0.0601,0.0014,0.0027,0.0004,0.0007,0.0015,0.0025,0.0012,0.0093,0.0025,0.0002,0.0019,30012909,0.01,23,3,5126.0
2020-03-08,2020-03-08 14:24:01,Arm500,DOC 34028-2016,159.744,0,33,1,2,160.496,160.096,4.0,1562.0,0.4,3.0,10758.0,200,7,2155,9,290,350,100.0,0.298,0.1943,0.1409,0.5262,0.0145,0.014,0.0467,0.0205,0.0601,0.0014,0.0027,0.0004,0.0007,0.0015,0.0025,0.0012,0.0093,0.0025,0.0002,0.0019,30012912,0.01,2,1,6973.0
2020-03-08,2020-03-08 14:24:01,Arm500,DOC 34028-2016,159.744,0,33,1,2,160.496,160.096,4.0,1562.0,0.4,3.0,11024.0,200,7,2155,9,290,350,100.0,0.298,0.1943,0.1409,0.5262,0.0145,0.014,0.0467,0.0205,0.0601,0.0014,0.0027,0.0004,0.0007,0.0015,0.0025,0.0012,0.0093,0.0025,0.0002,0.0019,30011717,0.01,1,4,347.0
2020-03-08,2020-03-08 14:24:01,Arm500,DOC 34028-2016,159.744,0,33,1,2,160.496,160.096,4.0,1562.0,0.4,3.0,10758.0,200,7,2155,9,290,350,100.0,0.298,0.1943,0.1409,0.5262,0.0145,0.014,0.0467,0.0205,0.0601,0.0014,0.0027,0.0004,0.0007,0.0015,0.0025,0.0012,0.0093,0.0025,0.0002,0.0019,30014080,0.01,3,1,6973.0
2020-03-08,2020-03-08 14:24:01,Arm500,DOC 34028-2016,159.744,0,33,1,2,160.496,160.096,4.0,1562.0,0.4,3.0,10539.0,200,7,2155,9,290,350,100.0,0.298,0.1943,0.1409,0.5262,0.0145,0.014,0.0467,0.0205,0.0601,0.0014,0.0027,0.0004,0.0007,0.0015,0.0025,0.0012,0.0093,0.0025,0.0002,0.0019,30012903,0.01,22,2,3043.0
2020-03-08,2020-03-08 14:24:01,Arm500,DOC 34028-2016,159.744,0,33,1,2,160.496,160.096,4.0,1562.0,0.4,3.0,5393.0,200,7,2155,9,290,350,100.0,0.298,0.1943,0.1409,0.5262,0.0145,0.014,0.0467,0.0205,0.0601,0.0014,0.0027,0.0004,0.0007,0.0015,0.0025,0.0012,0.0093,0.0025,0.0002,0.0019,30012905,0.01,5,5,4163.0
2020-03-08,2020-03-08 14:24:01,Arm500,DOC 34028-2016,159.744,0,33,1,2,160.496,160.096,4.0,1562.0,0.4,3.0,11024.0,200,7,2155,9,290,350,100.0,0.298,0.1943,0.1409,0.5262,0.0145,0.014,0.0467,0.0205,0.0601,0.0014,0.0027,0.0004,0.0007,0.0015,0.0025,0.0012,0.0093,0.0025,0.0002,0.0019,30012904,0.01,6,4,347.0
2020-03-08,2020-03-08 14:24:01,Arm500,DOC 34028-2016,159.744,0,33,1,2,160.496,160.096,4.0,1562.0,0.4,3.0,5693.0,200,7,2155,9,290,350,100.0,0.298,0.1943,0.1409,0.5262,0.0145,0.014,0.0467,0.0205,0.0601,0.0014,0.0027,0.0004,0.0007,0.0015,0.0025,0.0012,0.0093,0.0025,0.0002,0.0019,30012913,0.01,24,6,395.0
2020-03-08,2020-03-08 15:06:54,Arm500,DOC 34028-2016,162.816,0,34,1,2,163.575,163.175,3.0,1564.0,0.4,3.0,10786.0,200,7,2155,9,290,350,100.0,0.287,0.1849,0.1346,0.5283,0.0142,0.0085,0.0421,0.0189,0.0495,0.001,0.0022,0.0003,0.0007,0.0012,0.0026,0.0006,0.0092,0.0026,0.0001,0.0016,30012912,0.01,2,1,6945.0
2020-03-08,2020-03-08 15:06:54,Arm500,DOC 34028-2016,162.816,0,34,1,2,163.575,163.175,3.0,1564.0,0.4,3.0,10569.0,200,7,2155,9,290,350,100.0,0.287,0.1849,0.1346,0.5283,0.0142,0.0085,0.0421,0.0189,0.0495,0.001,0.0022,0.0003,0.0007,0.0012,0.0026,0.0006,0.0092,0.0026,0.0001,0.0016,30012903,0.01,22,2,3013.0
2020-03-08,2020-03-08 15:06:54,Arm500,DOC 34028-2016,162.816,0,34,1,2,163.575,163.175,3.0,1564.0,0.4,3.0,5082.0,200,7,2155,9,290,350,100.0,0.287,0.1849,0.1346,0.5283,0.0142,0.0085,0.0421,0.0189,0.0495,0.001,0.0022,0.0003,0.0007,0.0012,0.0026,0.0006,0.0092,0.0026,0.0001,0.0016,30012909,0.01,23,3,5099.0
2020-03-08,2020-03-08 15:06:54,Arm500,DOC 34028-2016,162.816,0,34,1,2,163.575,163.175,3.0,1564.0,0.4,3.0,10569.0,200,7,2155,9,290,350,100.0,0.287,0.1849,0.1346,0.5283,0.0142,0.0085,0.0421,0.0189,0.0495,0.001,0.0022,0.0003,0.0007,0.0012,0.0026,0.0006,0.0092,0.0026,0.0001,0.0016,30014079,0.01,19,2,384.0
2020-03-08,2020-03-08 15:06:54,Arm500,DOC 34028-2016,162.816,0,34,1,2,163.575,163.175,3.0,1564.0,0.4,3.0,11045.0,200,7,2155,9,290,350,100.0,0.287,0.1849,0.1346,0.5283,0.0142,0.0085,0.0421,0.0189,0.0495,0.001,0.0022,0.0003,0.0007,0.0012,0.0026,0.0006,0.0092,0.0026,0.0001,0.0016,30012904,0.01,6,4,326.0
2020-03-08,2020-03-08 15:06:54,Arm500,DOC 34028-2016,162.816,0,34,1,2,163.575,163.175,3.0,1564.0,0.4,3.0,10786.0,200,7,2155,9,290,350,100.0,0.287,0.1849,0.1346,0.5283,0.0142,0.0085,0.0421,0.0189,0.0495,0.001,0.0022,0.0003,0.0007,0.0012,0.0026,0.0006,0.0092,0.0026,0.0001,0.0016,30014080,0.01,3,1,6945.0
2020-03-08,2020-03-08 15:06:54,Arm500,DOC 34028-2016,162.816,0,34,1,2,163.575,163.175,3.0,1564.0,0.4,3.0,5720.0,200,7,2155,9,290,350,100.0,0.287,0.1849,0.1346,0.5283,0.0142,0.0085,0.0421,0.0189,0.0495,0.001,0.0022,0.0003,0.0007,0.0012,0.0026,0.0006,0.0092,0.0026,0.0001,0.0016,30012913,0.01,24,6,368.0
2020-03-08,2020-03-08 15:06:54,Arm500,DOC 34028-2016,162.816,0,34,1,2,163.575,163.175,3.0,1564.0,0.4,3.0,11045.0,200,7,2155,9,290,350,100.0,0.287,0.1849,0.1346,0.5283,0.0142,0.0085,0.0421,0.0189,0.0495,0.001,0.0022,0.0003,0.0007,0.0012,0.0026,0.0006,0.0092,0.0026,0.0001,0.0016,30011717,0.01,1,4,326.0
2020-03-08,2020-03-08 15:06:54,Arm500,DOC 34028-2016,162.816,0,34,1,2,163.575,163.175,3.0,1564.0,0.4,3.0,5421.0,200,7,2155,9,290,350,100.0,0.287,0.1849,0.1346,0.5283,0.0142,0.0085,0.0421,0.0189,0.0495,0.001,0.0022,0.0003,0.0007,0.0012,0.0026,0.0006,0.0092,0.0026,0.0001,0.0016,30012905,0.01,5,5,4135.0
2020-03-08,2020-03-08 15:46:00,Arm500,DOC 34028-2016,165.888,0,35,1,2,167.113,166.713,9.0,1570.0,0.4,3.0,10600.0,200,7,2155,9,290,350,100.0,0.293,0.1924,0.1352,0.5239,0.0228,0.0108,0.0412,0.0159,0.0468,0.0008,0.0022,0.0003,0.0008,0.0015,0.0021,0.0006,0.0081,0.0027,0.0001,0.0008,30012903,0.01,22,2,2982.0
2020-03-08,2020-03-08 15:46:00,Arm500,DOC 34028-2016,165.888,0,35,1,2,167.113,166.713,9.0,1570.0,0.4,3.0,5107.0,200,7,2155,9,290,350,100.0,0.293,0.1924,0.1352,0.5239,0.0228,0.0108,0.0412,0.0159,0.0468,0.0008,0.0022,0.0003,0.0008,0.0015,0.0021,0.0006,0.0081,0.0027,0.0001,0.0008,30012909,0.01,23,3,5074.0
2020-03-08,2020-03-08 15:46:00,Arm500,DOC 34028-2016,165.888,0,35,1,2,167.113,166.713,9.0,1570.0,0.4,3.0,10600.0,200,7,2155,9,290,350,100.0,0.293,0.1924,0.1352,0.5239,0.0228,0.0108,0.0412,0.0159,0.0468,0.0008,0.0022,0.0003,0.0008,0.0015,0.0021,0.0006,0.0081,0.0027,0.0001,0.0008,30014079,0.01,19,2,353.0
2020-03-08,2020-03-08 15:46:00,Arm500,DOC 34028-2016,165.888,0,35,1,2,167.113,166.713,9.0,1570.0,0.4,3.0,10813.0,200,7,2155,9,290,350,100.0,0.293,0.1924,0.1352,0.5239,0.0228,0.0108,0.0412,0.0159,0.0468,0.0008,0.0022,0.0003,0.0008,0.0015,0.0021,0.0006,0.0081,0.0027,0.0001,0.0008,30014080,0.01,3,1,6918.0
2020-03-08,2020-03-08 15:46:00,Arm500,DOC 34028-2016,165.888,0,35,1,2,167.113,166.713,9.0,1570.0,0.4,3.0,5451.0,200,7,2155,9,290,350,100.0,0.293,0.1924,0.1352,0.5239,0.0228,0.0108,0.0412,0.0159,0.0468,0.0008,0.0022,0.0003,0.0008,0.0015,0.0021,0.0006,0.0081,0.0027,0.0001,0.0008,30012905,0.01,5,5,4105.0
2020-03-08,2020-03-08 15:46:00,Arm500,DOC 34028-2016,165.888,0,35,1,2,167.113,166.713,9.0,1570.0,0.4,3.0,11070.0,200,7,2155,9,290,350,100.0,0.293,0.1924,0.1352,0.5239,0.0228,0.0108,0.0412,0.0159,0.0468,0.0008,0.0022,0.0003,0.0008,0.0015,0.0021,0.0006,0.0081,0.0027,0.0001,0.0008,30011717,0.01,1,4,301.0
2020-03-08,2020-03-08 15:46:00,Arm500,DOC 34028-2016,165.888,0,35,1,2,167.113,166.713,9.0,1570.0,0.4,3.0,5748.0,200,7,2155,9,290,350,100.0,0.293,0.1924,0.1352,0.5239,0.0228,0.0108,0.0412,0.0159,0.0468,0.0008,0.0022,0.0003,0.0008,0.0015,0.0021,0.0006,0.0081,0.0027,0.0001,0.0008,30012913,0.01,24,6,340.0
2020-03-08,2020-03-08 15:46:00,Arm500,DOC 34028-2016,165.888,0,35,1,2,167.113,166.713,9.0,1570.0,0.4,3.0,10813.0,200,7,2155,9,290,350,100.0,0.293,0.1924,0.1352,0.5239,0.0228,0.0108,0.0412,0.0159,0.0468,0.0008,0.0022,0.0003,0.0008,0.0015,0.0021,0.0006,0.0081,0.0027,0.0001,0.0008,30012912,0.01,2,1,6918.0
2020-03-08,2020-03-08 15:46:00,Arm500,DOC 34028-2016,165.888,0,35,1,2,167.113,166.713,9.0,1570.0,0.4,3.0,11070.0,200,7,2155,9,290,350,100.0,0.293,0.1924,0.1352,0.5239,0.0228,0.0108,0.0412,0.0159,0.0468,0.0008,0.0022,0.0003,0.0008,0.0015,0.0021,0.0006,0.0081,0.0027,0.0001,0.0008,30012904,0.01,6,4,301.0
2020-03-08,2020-03-08 16:31:13,Arm500,DOC 34028-2016,156.672,0,36,1,2,157.567,157.167,12.0,1563.0,0.4,3.0,5116.0,200,7,2155,9,290,350,100.0,0.298,0.1968,0.1451,0.5262,0.0219,0.0162,0.0402,0.0158,0.0512,0.0008,0.0021,0.0003,0.0007,0.0017,0.0023,0.0009,0.0068,0.0027,0.0001,0.0015,30012909,0.01,23,3,5065.0
2020-03-08,2020-03-08 16:31:13,Arm500,DOC 34028-2016,156.672,0,36,1,2,157.567,157.167,12.0,1563.0,0.4,3.0,10631.0,200,7,2155,9,290,350,100.0,0.298,0.1968,0.1451,0.5262,0.0219,0.0162,0.0402,0.0158,0.0512,0.0008,0.0021,0.0003,0.0007,0.0017,0.0023,0.0009,0.0068,0.0027,0.0001,0.0015,30012903,0.01,22,2,2951.0
2020-03-08,2020-03-08 16:31:13,Arm500,DOC 34028-2016,156.672,0,36,1,2,157.567,157.167,12.0,1563.0,0.4,3.0,10841.0,200,7,2155,9,290,350,100.0,0.298,0.1968,0.1451,0.5262,0.0219,0.0162,0.0402,0.0158,0.0512,0.0008,0.0021,0.0003,0.0007,0.0017,0.0023,0.0009,0.0068,0.0027,0.0001,0.0015,30014080,0.01,3,1,6890.0
2020-03-08,2020-03-08 16:31:13,Arm500,DOC 34028-2016,156.672,0,36,1,2,157.567,157.167,12.0,1563.0,0.4,3.0,5779.0,200,7,2155,9,290,350,100.0,0.298,0.1968,0.1451,0.5262,0.0219,0.0162,0.0402,0.0158,0.0512,0.0008,0.0021,0.0003,0.0007,0.0017,0.0023,0.0009,0.0068,0.0027,0.0001,0.0015,30012913,0.01,24,6,309.0
2020-03-08,2020-03-08 16:31:13,Arm500,DOC 34028-2016,156.672,0,36,1,2,157.567,157.167,12.0,1563.0,0.4,3.0,11097.0,200,7,2155,9,290,350,100.0,0.298,0.1968,0.1451,0.5262,0.0219,0.0162,0.0402,0.0158,0.0512,0.0008,0.0021,0.0003,0.0007,0.0017,0.0023,0.0009,0.0068,0.0027,0.0001,0.0015,30012904,0.01,6,4,274.0
2020-03-08,2020-03-08 16:31:13,Arm500,DOC 34028-2016,156.672,0,36,1,2,157.567,157.167,12.0,1563.0,0.4,3.0,5482.0,200,7,2155,9,290,350,100.0,0.298,0.1968,0.1451,0.5262,0.0219,0.0162,0.0402,0.0158,0.0512,0.0008,0.0021,0.0003,0.0007,0.0017,0.0023,0.0009,0.0068,0.0027,0.0001,0.0015,30012905,0.01,5,5,4074.0
