Repository: khw11044/Iron-CCM-RUL

# 연속 주조기의 RUL 데이터 분석

## RUL Dataset from Continuous Casting Machine

[캐글 페이지](https://www.kaggle.com/datasets/yuriykatser/rul-dataset-from-continuous-casting-machine)

## 도메인 설명 

연주공정: 연주공정은 철강산업에서 철 제품을 생산하는 공정중 하나로 연속주조의 줄임말이다. 액체상태의 용강을 주형에 넣어 고체가 되도록 식히는 과정이며 이 과정을 거쳐, 슬래브, 브룸, 빌렛의 반제품이 만들어진다.
주괴(鑄塊, ingot)란 상대적으로 순도가 높은 물질의 덩어리다. 보통 금속을 가공하기 좋게 주물로 뜬 것을 말한다.

____


연속 주조 기계(이하 'CCM')는 액체 상태의 철강을 주어진 단면의 고체 빌릿으로 변환하는 장치로, 이후 롤링 생산(예: 철근)이 이루어진다.

금형 슬리브는 CCM 금형의 가장 중요하고 빠르게 마모되는 부분이다. 슬리브는 둥근 형태나 프로파일 단면의 수냉식 구리 파이프이다. 용융 금속이 슬리브 벽과 접촉하면 결정화되며, 주괴의 기본 고체 껍질이 형성된다.

**슬리브 운영 중 주요 생산 문제**는 슬리브의 구리 파이프 표면에 결함이 생기고 내부 공간의 프로파일이 변형되어 열 조건이 방해받는 것이다. 이는 결과적으로 주괴의 품질에 영향을 미친다.

File: data/data_noNull.csv (part 10 of 73)
date,sample_time_continuous_caster,steel_type,doc_requirement,"workpiece_weight, tonn",workpiece_slice_geometry_150x150,cast_in_row,alloy_type_open,"alloy_speed, meter/minute","steel_weight_theoretical, tonn","steel_weight, tonn",grab1_num,"steel_temperature_grab1, Celsius deg.","metal_residue_grab1, tonn",grab2_num,"resistance, tonn","swing_frequency, amount/minute","crystallizer_movement, mm","water_consumption, liter/minute","water_temperature_delta, Celsius deg.","water_consumption_secondary_cooling_zone_num1, liter/minute","water_consumption_secondary_cooling_zone_num2, liter/minute","water_consumption_secondary_cooling_zone_num3, liter/minute","Ce, %","C, %","Si, %","Mn,%","S, %","P, %","Cr, %","Ni, %","Cu, %","As, %","Mo, %","Nb, %","Ti, %","V, %","Al, %","Ca, %","N, %","Pb, %","Mg, %","Zn, %",sleeve,"quantity, tonn",num_crystallizer,num_stream,RUL
2020-03-08,2020-03-08 16:31:13,Arm500,DOC 34028-2016,156.672,0,36,1,2,157.567,157.167,12.0,1563.0,0.4,3.0,10841.0,200,7,2155,9,290,350,100.0,0.298,0.1968,0.1451,0.5262,0.0219,0.0162,0.0402,0.0158,0.0512,0.0008,0.0021,0.0003,0.0007,0.0017,0.0023,0.0009,0.0068,0.0027,0.0001,0.0015,30012912,0.01,2,1,6890.0
2020-03-08,2020-03-08 16:31:13,Arm500,DOC 34028-2016,156.672,0,36,1,2,157.567,157.167,12.0,1563.0,0.4,3.0,10631.0,200,7,2155,9,290,350,100.0,0.298,0.1968,0.1451,0.5262,0.0219,0.0162,0.0402,0.0158,0.0512,0.0008,0.0021,0.0003,0.0007,0.0017,0.0023,0.0009,0.0068,0.0027,0.0001,0.0015,30014079,0.01,19,2,322.0
2020-03-08,2020-03-08 16:31:13,Arm500,DOC 34028-2016,156.672,0,36,1,2,157.567,157.167,12.0,1563.0,0.4,3.0,11097.0,200,7,2155,9,290,350,100.0,0.298,0.1968,0.1451,0.5262,0.0219,0.0162,0.0402,0.0158,0.0512,0.0008,0.0021,0.0003,0.0007,0.0017,0.0023,0.0009,0.0068,0.0027,0.0001,0.0015,30011717,0.01,1,4,274.0
2020-03-08,2020-03-08 17:19:05,Arm500,DOC 34028-2016,159.744,0,37,1,2,160.496,160.096,6.0,1565.0,0.4,3.0,5510.0,200,7,2155,9,290,350,100.0,0.3,0.1984,0.146,0.5295,0.0157,0.0184,0.0427,0.0189,0.0463,0.001,0.0028,0.0003,0.0008,0.0018,0.0027,0.0014,0.0066,0.0027,0.0001,0.0024,30012905,0.01,5,5,4046.0
2020-03-08,2020-03-08 17:19:05,Arm500,DOC 34028-2016,159.744,0,37,1,2,160.496,160.096,6.0,1565.0,0.4,3.0,10662.0,200,7,2155,9,290,350,100.0,0.3,0.1984,0.146,0.5295,0.0157,0.0184,0.0427,0.0189,0.0463,0.001,0.0028,0.0003,0.0008,0.0018,0.0027,0.0014,0.0066,0.0027,0.0001,0.0024,30014079,0.01,19,2,291.0
2020-03-08,2020-03-08 17:19:05,Arm500,DOC 34028-2016,159.744,0,37,1,2,160.496,160.096,6.0,1565.0,0.4,3.0,10869.0,200,7,2155,9,290,350,100.0,0.3,0.1984,0.146,0.5295,0.0157,0.0184,0.0427,0.0189,0.0463,0.001,0.0028,0.0003,0.0008,0.0018,0.0027,0.0014,0.0066,0.0027,0.0001,0.0024,30012912,0.01,2,1,6862.0
2020-03-08,2020-03-08 17:19:05,Arm500,DOC 34028-2016,159.744,0,37,1,2,160.496,160.096,6.0,1565.0,0.4,3.0,10662.0,200,7,2155,9,290,350,100.0,0.3,0.1984,0.146,0.5295,0.0157,0.0184,0.0427,0.0189,0.0463,0.001,0.0028,0.0003,0.0008,0.0018,0.0027,0.0014,0.0066,0.0027,0.0001,0.0024,30012903,0.01,22,2,2920.0
2020-03-08,2020-03-08 17:19:05,Arm500,DOC 34028-2016,159.744,0,37,1,2,160.496,160.096,6.0,1565.0,0.4,3.0,11119.0,200,7,2155,9,290,350,100.0,0.3,0.1984,0.146,0.5295,0.0157,0.0184,0.0427,0.0189,0.0463,0.001,0.0028,0.0003,0.0008,0.0018,0.0027,0.0014,0.0066,0.0027,0.0001,0.0024,30011717,0.01,1,4,252.0
2020-03-08,2020-03-08 17:19:05,Arm500,DOC 34028-2016,159.744,0,37,1,2,160.496,160.096,6.0,1565.0,0.4,3.0,5806.0,200,7,2155,9,290,350,100.0,0.3,0.1984,0.146,0.5295,0.0157,0.0184,0.0427,0.0189,0.0463,0.001,0.0028,0.0003,0.0008,0.0018,0.0027,0.0014,0.0066,0.0027,0.0001,0.0024,30012913,0.01,24,6,282.0
2020-03-08,2020-03-08 17:19:05,Arm500,DOC 34028-2016,159.744,0,37,1,2,160.496,160.096,6.0,1565.0,0.4,3.0,11119.0,200,7,2155,9,290,350,100.0,0.3,0.1984,0.146,0.5295,0.0157,0.0184,0.0427,0.0189,0.0463,0.001,0.0028,0.0003,0.0008,0.0018,0.0027,0.0014,0.0066,0.0027,0.0001,0.0024,30012904,0.01,6,4,252.0
2020-03-08,2020-03-08 17:19:05,Arm500,DOC 34028-2016,159.744,0,37,1,2,160.496,160.096,6.0,1565.0,0.4,3.0,10869.0,200,7,2155,9,290,350,100.0,0.3,0.1984,0.146,0.5295,0.0157,0.0184,0.0427,0.0189,0.0463,0.001,0.0028,0.0003,0.0008,0.0018,0.0027,0.0014,0.0066,0.0027,0.0001,0.0024,30014080,0.01,3,1,6862.0
2020-03-08,2020-03-08 17:19:05,Arm500,DOC 34028-2016,159.744,0,37,1,2,160.496,160.096,6.0,1565.0,0.4,3.0,5141.0,200,7,2155,9,290,350,100.0,0.3,0.1984,0.146,0.5295,0.0157,0.0184,0.0427,0.0189,0.0463,0.001,0.0028,0.0003,0.0008,0.0018,0.0027,0.0014,0.0066,0.0027,0.0001,0.0024,30012909,0.01,23,3,5040.0
2020-03-08,2020-03-08 17:56:06,Arm500,DOC 34028-2016,162.79,0,38,1,2,164.008,163.608,4.0,1564.0,0.4,3.0,11147.0,200,7,2155,9,290,350,100.0,0.293,0.1912,0.136,0.5173,0.0116,0.0134,0.0475,0.0224,0.0453,0.0009,0.0051,0.0003,0.0008,0.002,0.0022,0.0009,0.0071,0.0027,0.0001,0.0028,30011717,0.01,1,4,224.0
2020-03-08,2020-03-08 17:56:06,Arm500,DOC 34028-2016,162.79,0,38,1,2,164.008,163.608,4.0,1564.0,0.4,3.0,11147.0,200,7,2155,9,290,350,100.0,0.293,0.1912,0.136,0.5173,0.0116,0.0134,0.0475,0.0224,0.0453,0.0009,0.0051,0.0003,0.0008,0.002,0.0022,0.0009,0.0071,0.0027,0.0001,0.0028,30012904,0.01,6,4,224.0
2020-03-08,2020-03-08 17:56:06,Arm500,DOC 34028-2016,162.79,0,38,1,2,164.008,163.608,4.0,1564.0,0.4,3.0,5165.0,200,7,2155,9,290,350,100.0,0.293,0.1912,0.136,0.5173,0.0116,0.0134,0.0475,0.0224,0.0453,0.0009,0.0051,0.0003,0.0008,0.002,0.0022,0.0009,0.0071,0.0027,0.0001,0.0028,30012909,0.01,23,3,5016.0
2020-03-08,2020-03-08 17:56:06,Arm500,DOC 34028-2016,162.79,0,38,1,2,164.008,163.608,4.0,1564.0,0.4,3.0,5540.0,200,7,2155,9,290,350,100.0,0.293,0.1912,0.136,0.5173,0.0116,0.0134,0.0475,0.0224,0.0453,0.0009,0.0051,0.0003,0.0008,0.002,0.0022,0.0009,0.0071,0.0027,0.0001,0.0028,30012905,0.01,5,5,4016.0
2020-03-08,2020-03-08 17:56:06,Arm500,DOC 34028-2016,162.79,0,38,1,2,164.008,163.608,4.0,1564.0,0.4,3.0,10692.0,200,7,2155,9,290,350,100.0,0.293,0.1912,0.136,0.5173,0.0116,0.0134,0.0475,0.0224,0.0453,0.0009,0.0051,0.0003,0.0008,0.002,0.0022,0.0009,0.0071,0.0027,0.0001,0.0028,30014079,0.01,19,2,261.0
2020-03-08,2020-03-08 17:56:06,Arm500,DOC 34028-2016,162.79,0,38,1,2,164.008,163.608,4.0,1564.0,0.4,3.0,10887.0,200,7,2155,9,290,350,100.0,0.293,0.1912,0.136,0.5173,0.0116,0.0134,0.0475,0.0224,0.0453,0.0009,0.0051,0.0003,0.0008,0.002,0.0022,0.0009,0.0071,0.0027,0.0001,0.0028,30012912,0.01,2,1,6844.0
2020-03-08,2020-03-08 17:56:06,Arm500,DOC 34028-2016,162.79,0,38,1,2,164.008,163.608,4.0,1564.0,0.4,3.0,5837.0,200,7,2155,9,290,350,100.0,0.293,0.1912,0.136,0.5173,0.0116,0.0134,0.0475,0.0224,0.0453,0.0009,0.0051,0.0003,0.0008,0.002,0.0022,0.0009,0.0071,0.0027,0.0001,0.0028,30012913,0.01,24,6,251.0
2020-03-08,2020-03-08 17:56:06,Arm500,DOC 34028-2016,162.79,0,38,1,2,164.008,163.608,4.0,1564.0,0.4,3.0,10692.0,200,7,2155,9,290,350,100.0,0.293,0.1912,0.136,0.5173,0.0116,0.0134,0.0475,0.0224,0.0453,0.0009,0.0051,0.0003,0.0008,0.002,0.0022,0.0009,0.0071,0.0027,0.0001,0.0028,30012903,0.01,22,2,2890.0
2020-03-08,2020-03-08 17:56:06,Arm500,DOC 34028-2016,162.79,0,38,1,2,164.008,163.608,4.0,1564.0,0.4,3.0,10887.0,200,7,2155,9,290,350,100.0,0.293,0.1912,0.136,0.5173,0.0116,0.0134,0.0475,0.0224,0.0453,0.0009,0.0051,0.0003,0.0008,0.002,0.0022,0.0009,0.0071,0.0027,0.0001,0.0028,30014080,0.01,3,1,6844.0
2020-03-08,2020-03-08 18:44:56,Arm500,DOC 34028-2016,153.6,0,39,1,2,154.488,154.088,3.0,1569.0,0.4,3.0,10902.0,200,7,2155,9,290,350,100.0,0.296,0.1987,0.1405,0.5032,0.01,0.0133,0.0431,0.0155,0.0361,0.0008,0.0032,0.0003,0.0008,0.0018,0.0024,0.001,0.0075,0.0027,0.0001,0.0015,30012912,0.01,2,1,6829.0
2020-03-08,2020-03-08 18:44:56,Arm500,DOC 34028-2016,153.6,0,39,1,2,154.488,154.088,3.0,1569.0,0.4,3.0,5571.0,200,7,2155,9,290,350,100.0,0.296,0.1987,0.1405,0.5032,0.01,0.0133,0.0431,0.0155,0.0361,0.0008,0.0032,0.0003,0.0008,0.0018,0.0024,0.001,0.0075,0.0027,0.0001,0.0015,30012905,0.01,5,5,3985.0
2020-03-08,2020-03-08 18:44:56,Arm500,DOC 34028-2016,153.6,0,39,1,2,154.488,154.088,3.0,1569.0,0.4,3.0,5868.0,200,7,2155,9,290,350,100.0,0.296,0.1987,0.1405,0.5032,0.01,0.0133,0.0431,0.0155,0.0361,0.0008,0.0032,0.0003,0.0008,0.0018,0.0024,0.001,0.0075,0.0027,0.0001,0.0015,30012913,0.01,24,6,220.0
2020-03-08,2020-03-08 18:44:56,Arm500,DOC 34028-2016,153.6,0,39,1,2,154.488,154.088,3.0,1569.0,0.4,3.0,11168.0,200,7,2155,9,290,350,100.0,0.296,0.1987,0.1405,0.5032,0.01,0.0133,0.0431,0.0155,0.0361,0.0008,0.0032,0.0003,0.0008,0.0018,0.0024,0.001,0.0075,0.0027,0.0001,0.0015,30011717,0.01,1,4,203.0
2020-03-08,2020-03-08 18:44:56,Arm500,DOC 34028-2016,153.6,0,39,1,2,154.488,154.088,3.0,1569.0,0.4,3.0,11168.0,200,7,2155,9,290,350,100.0,0.296,0.1987,0.1405,0.5032,0.01,0.0133,0.0431,0.0155,0.0361,0.0008,0.0032,0.0003,0.0008,0.0018,0.0024,0.001,0.0075,0.0027,0.0001,0.0015,30012904,0.01,6,4,203.0
2020-03-08,2020-03-08 18:44:56,Arm500,DOC 34028-2016,153.6,0,39,1,2,154.488,154.088,3.0,1569.0,0.4,3.0,5190.0,200,7,2155,9,290,350,100.0,0.296,0.1987,0.1405,0.5032,0.01,0.0133,0.0431,0.0155,0.0361,0.0008,0.0032,0.0003,0.0008,0.0018,0.0024,0.001,0.0075,0.0027,0.0001,0.0015,30012909,0.01,23,3,4991.0
2020-03-08,2020-03-08 18:44:56,Arm500,DOC 34028-2016,153.6,0,39,1,2,154.488,154.088,3.0,1569.0,0.4,3.0,10723.0,200,7,2155,9,290,350,100.0,0.296,0.1987,0.1405,0.5032,0.01,0.0133,0.0431,0.0155,0.0361,0.0008,0.0032,0.0003,0.0008,0.0018,0.0024,0.001,0.0075,0.0027,0.0001,0.0015,30014079,0.01,19,2,230.0
2020-03-08,2020-03-08 18:44:56,Arm500,DOC 34028-2016,153.6,0,39,1,2,154.488,154.088,3.0,1569.0,0.4,3.0,10723.0,200,7,2155,9,290,350,100.0,0.296,0.1987,0.1405,0.5032,0.01,0.0133,0.0431,0.0155,0.0361,0.0008,0.0032,0.0003,0.0008,0.0018,0.0024,0.001,0.0075,0.0027,0.0001,0.0015,30012903,0.01,22,2,2859.0
2020-03-08,2020-03-08 18:44:56,Arm500,DOC 34028-2016,153.6,0,39,1,2,154.488,154.088,3.0,1569.0,0.4,3.0,10902.0,200,7,2155,9,290,350,100.0,0.296,0.1987,0.1405,0.5032,0.01,0.0133,0.0431,0.0155,0.0361,0.0008,0.0032,0.0003,0.0008,0.0018,0.0024,0.001,0.0075,0.0027,0.0001,0.0015,30014080,0.01,3,1,6829.0
2020-03-08,2020-03-08 19:27:09,Arm500,DOC 34028-2016,165.888,0,40,1,2,166.653,166.253,9.0,1569.0,0.4,3.0,10754.0,200,13,2155,9,320,350,110.0,0.287,0.1835,0.1452,0.5347,0.0151,0.0179,0.046,0.0186,0.0403,0.0007,0.0026,0.0003,0.0009,0.002,0.0027,0.001,0.0057,0.0028,0.0001,0.0023,30012903,0.01,22,2,2828.0
2020-03-08,2020-03-08 19:27:09,Arm500,DOC 34028-2016,165.888,0,40,1,2,166.653,166.253,9.0,1569.0,0.4,3.0,5215.0,200,13,2155,9,320,350,110.0,0.287,0.1835,0.1452,0.5347,0.0151,0.0179,0.046,0.0186,0.0403,0.0007,0.0026,0.0003,0.0009,0.002,0.0027,0.001,0.0057,0.0028,0.0001,0.0023,30012909,0.01,23,3,4966.0
2020-03-08,2020-03-08 19:27:09,Arm500,DOC 34028-2016,165.888,0,40,1,2,166.653,166.253,9.0,1569.0,0.4,3.0,5599.0,200,13,2155,9,320,350,110.0,0.287,0.1835,0.1452,0.5347,0.0151,0.0179,0.046,0.0186,0.0403,0.0007,0.0026,0.0003,0.0009,0.002,0.0027,0.001,0.0057,0.0028,0.0001,0.0023,30012905,0.01,5,5,3957.0
2020-03-08,2020-03-08 19:27:09,Arm500,DOC 34028-2016,165.888,0,40,1,2,166.653,166.253,9.0,1569.0,0.4,3.0,11196.0,200,13,2155,9,320,350,110.0,0.287,0.1835,0.1452,0.5347,0.0151,0.0179,0.046,0.0186,0.0403,0.0007,0.0026,0.0003,0.0009,0.002,0.0027,0.001,0.0057,0.0028,0.0001,0.0023,30011717,0.01,1,4,175.0
2020-03-08,2020-03-08 19:27:09,Arm500,DOC 34028-2016,165.888,0,40,1,2,166.653,166.253,9.0,1569.0,0.4,3.0,10930.0,200,13,2155,9,320,350,110.0,0.287,0.1835,0.1452,0.5347,0.0151,0.0179,0.046,0.0186,0.0403,0.0007,0.0026,0.0003,0.0009,0.002,0.0027,0.001,0.0057,0.0028,0.0001,0.0023,30012912,0.01,2,1,6801.0
2020-03-08,2020-03-08 19:27:09,Arm500,DOC 34028-2016,165.888,0,40,1,2,166.653,166.253,9.0,1569.0,0.4,3.0,11196.0,200,13,2155,9,320,350,110.0,0.287,0.1835,0.1452,0.5347,0.0151,0.0179,0.046,0.0186,0.0403,0.0007,0.0026,0.0003,0.0009,0.002,0.0027,0.001,0.0057,0.0028,0.0001,0.0023,30012904,0.01,6,4,175.0
2020-03-08,2020-03-08 19:27:09,Arm500,DOC 34028-2016,165.888,0,40,1,2,166.653,166.253,9.0,1569.0,0.4,3.0,10754.0,200,13,2155,9,320,350,110.0,0.287,0.1835,0.1452,0.5347,0.0151,0.0179,0.046,0.0186,0.0403,0.0007,0.0026,0.0003,0.0009,0.002,0.0027,0.001,0.0057,0.0028,0.0001,0.0023,30014079,0.01,19,2,199.0
2020-03-08,2020-03-08 19:27:09,Arm500,DOC 34028-2016,165.888,0,40,1,2,166.653,166.253,9.0,1569.0,0.4,3.0,10930.0,200,13,2155,9,320,350,110.0,0.287,0.1835,0.1452,0.5347,0.0151,0.0179,0.046,0.0186,0.0403,0.0007,0.0026,0.0003,0.0009,0.002,0.0027,0.001,0.0057,0.0028,0.0001,0.0023,30014080,0.01,3,1,6801.0
2020-03-08,2020-03-08 19:27:09,Arm500,DOC 34028-2016,165.888,0,40,1,2,166.653,166.253,9.0,1569.0,0.4,3.0,5895.0,200,13,2155,9,320,350,110.0,0.287,0.1835,0.1452,0.5347,0.0151,0.0179,0.046,0.0186,0.0403,0.0007,0.0026,0.0003,0.0009,0.002,0.0027,0.001,0.0057,0.0028,0.0001,0.0023,30012913,0.01,24,6,193.0
2020-03-08,2020-03-08 20:03:02,Arm500,DOC 34028-2016,156.672,0,41,1,2,157.417,157.017,12.0,1568.0,0.4,3.0,5236.0,200,13,2155,9,320,350,110.0,0.289,0.1895,0.145,0.5086,0.011,0.0121,0.0492,0.0184,0.0357,0.0008,0.0032,0.0003,0.0009,0.0016,0.0026,0.001,0.0067,0.0027,0.0001,0.0017,30012909,0.01,23,3,4945.0
2020-03-08,2020-03-08 20:03:02,Arm500,DOC 34028-2016,156.672,0,41,1,2,157.417,157.017,12.0,1568.0,0.4,3.0,10781.0,200,13,2155,9,320,350,110.0,0.289,0.1895,0.145,0.5086,0.011,0.0121,0.0492,0.0184,0.0357,0.0008,0.0032,0.0003,0.0009,0.0016,0.0026,0.001,0.0067,0.0027,0.0001,0.0017,30014079,0.01,19,2,172.0
2020-03-08,2020-03-08 20:03:02,Arm500,DOC 34028-2016,156.672,0,41,1,2,157.417,157.017,12.0,1568.0,0.4,3.0,11220.0,200,13,2155,9,320,350,110.0,0.289,0.1895,0.145,0.5086,0.011,0.0121,0.0492,0.0184,0.0357,0.0008,0.0032,0.0003,0.0009,0.0016,0.0026,0.001,0.0067,0.0027,0.0001,0.0017,30012904,0.01,6,4,151.0
2020-03-08,2020-03-08 20:03:02,Arm500,DOC 34028-2016,156.672,0,41,1,2,157.417,157.017,12.0,1568.0,0.4,3.0,5923.0,200,13,2155,9,320,350,110.0,0.289,0.1895,0.145,0.5086,0.011,0.0121,0.0492,0.0184,0.0357,0.0008,0.0032,0.0003,0.0009,0.0016,0.0026,0.001,0.0067,0.0027,0.0001,0.0017,30012913,0.01,24,6,165.0
2020-03-08,2020-03-08 20:03:02,Arm500,DOC 34028-2016,156.672,0,41,1,2,157.417,157.017,12.0,1568.0,0.4,3.0,10958.0,200,13,2155,9,320,350,110.0,0.289,0.1895,0.145,0.5086,0.011,0.0121,0.0492,0.0184,0.0357,0.0008,0.0032,0.0003,0.0009,0.0016,0.0026,0.001,0.0067,0.0027,0.0001,0.0017,30012912,0.01,2,1,6773.0
2020-03-08,2020-03-08 20:03:02,Arm500,DOC 34028-2016,156.672,0,41,1,2,157.417,157.017,12.0,1568.0,0.4,3.0,11220.0,200,13,2155,9,320,350,110.0,0.289,0.1895,0.145,0.5086,0.011,0.0121,0.0492,0.0184,0.0357,0.0008,0.0032,0.0003,0.0009,0.0016,0.0026,0.001,0.0067,0.0027,0.0001,0.0017,30011717,0.01,1,4,151.0
2020-03-08,2020-03-08 20:03:02,Arm500,DOC 34028-2016,156.672,0,41,1,2,157.417,157.017,12.0,1568.0,0.4,3.0,10781.0,200,13,2155,9,320,350,110.0,0.289,0.1895,0.145,0.5086,0.011,0.0121,0.0492,0.0184,0.0357,0.0008,0.0032,0.0003,0.0009,0.0016,0.0026,0.001,0.0067,0.0027,0.0001,0.0017,30012903,0.01,22,2,2801.0
2020-03-08,2020-03-08 20:03:02,Arm500,DOC 34028-2016,156.672,0,41,1,2,157.417,157.017,12.0,1568.0,0.4,3.0,10958.0,200,13,2155,9,320,350,110.0,0.289,0.1895,0.145,0.5086,0.011,0.0121,0.0492,0.0184,0.0357,0.0008,0.0032,0.0003,0.0009,0.0016,0.0026,0.001,0.0067,0.0027,0.0001,0.0017,30014080,0.01,3,1,6773.0
2020-03-08,2020-03-08 20:03:02,Arm500,DOC 34028-2016,156.672,0,41,1,2,157.417,157.017,12.0,1568.0,0.4,3.0,5626.0,200,13,2155,9,320,350,110.0,0.289,0.1895,0.145,0.5086,0.011,0.0121,0.0492,0.0184,0.0357,0.0008,0.0032,0.0003,0.0009,0.0016,0.0026,0.001,0.0067,0.0027,0.0001,0.0017,30012905,0.01,5,5,3930.0
2020-03-08,2020-03-08 20:47:04,Arm500,DOC 34028-2016,159.744,0,42,1,2,160.496,160.096,6.0,1567.0,0.4,3.0,10809.0,200,13,2155,9,320,350,110.0,0.288,0.1901,0.14,0.5022,0.0102,0.0106,0.0494,0.0177,0.0385,0.0009,0.0025,0.0003,0.0008,0.0016,0.0025,0.001,0.0061,0.0028,0.0001,0.0026,30014079,0.03,19,2,144.0
2020-03-08,2020-03-08 20:47:04,Arm500,DOC 34028-2016,159.744,0,42,1,2,160.496,160.096,6.0,1567.0,0.4,3.0,10985.0,200,13,2155,9,320,350,110.0,0.288,0.1901,0.14,0.5022,0.0102,0.0106,0.0494,0.0177,0.0385,0.0009,0.0025,0.0003,0.0008,0.0016,0.0025,0.001,0.0061,0.0028,0.0001,0.0026,30012912,0.03,2,1,6746.0
2020-03-08,2020-03-08 20:47:04,Arm500,DOC 34028-2016,159.744,0,42,1,2,160.496,160.096,6.0,1567.0,0.4,3.0,10985.0,200,13,2155,9,320,350,110.0,0.288,0.1901,0.14,0.5022,0.0102,0.0106,0.0494,0.0177,0.0385,0.0009,0.0025,0.0003,0.0008,0.0016,0.0025,0.001,0.0061,0.0028,0.0001,0.0026,30014080,0.03,3,1,6746.0
2020-03-08,2020-03-08 20:47:04,Arm500,DOC 34028-2016,159.744,0,42,1,2,160.496,160.096,6.0,1567.0,0.4,3.0,11245.0,200,13,2155,9,320,350,110.0,0.288,0.1901,0.14,0.5022,0.0102,0.0106,0.0494,0.0177,0.0385,0.0009,0.0025,0.0003,0.0008,0.0016,0.0025,0.001,0.0061,0.0028,0.0001,0.0026,30011717,0.03,1,4,126.0
2020-03-08,2020-03-08 20:47:04,Arm500,DOC 34028-2016,159.744,0,42,1,2,160.496,160.096,6.0,1567.0,0.4,3.0,5261.0,200,13,2155,9,320,350,110.0,0.288,0.1901,0.14,0.5022,0.0102,0.0106,0.0494,0.0177,0.0385,0.0009,0.0025,0.0003,0.0008,0.0016,0.0025,0.001,0.0061,0.0028,0.0001,0.0026,30012909,0.03,23,3,4920.0
2020-03-08,2020-03-08 20:47:04,Arm500,DOC 34028-2016,159.744,0,42,1,2,160.496,160.096,6.0,1567.0,0.4,3.0,11245.0,200,13,2155,9,320,350,110.0,0.288,0.1901,0.14,0.5022,0.0102,0.0106,0.0494,0.0177,0.0385,0.0009,0.0025,0.0003,0.0008,0.0016,0.0025,0.001,0.0061,0.0028,0.0001,0.0026,30012904,0.03,6,4,126.0
2020-03-08,2020-03-08 20:47:04,Arm500,DOC 34028-2016,159.744,0,42,1,2,160.496,160.096,6.0,1567.0,0.4,3.0,5654.0,200,13,2155,9,320,350,110.0,0.288,0.1901,0.14,0.5022,0.0102,0.0106,0.0494,0.0177,0.0385,0.0009,0.0025,0.0003,0.0008,0.0016,0.0025,0.001,0.0061,0.0028,0.0001,0.0026,30012905,0.03,5,5,3902.0
2020-03-08,2020-03-08 20:47:04,Arm500,DOC 34028-2016,159.744,0,42,1,2,160.496,160.096,6.0,1567.0,0.4,3.0,10809.0,200,13,2155,9,320,350,110.0,0.288,0.1901,0.14,0.5022,0.0102,0.0106,0.0494,0.0177,0.0385,0.0009,0.0025,0.0003,0.0008,0.0016,0.0025,0.001,0.0061,0.0028,0.0001,0.0026,30012903,0.03,22,2,2773.0
2020-03-08,2020-03-08 20:47:04,Arm500,DOC 34028-2016,159.744,0,42,1,2,160.496,160.096,6.0,1567.0,0.4,3.0,5950.0,200,13,2155,9,320,350,110.0,0.288,0.1901,0.14,0.5022,0.0102,0.0106,0.0494,0.0177,0.0385,0.0009,0.0025,0.0003,0.0008,0.0016,0.0025,0.001,0.0061,0.0028,0.0001,0.0026,30012913,0.03,24,6,138.0
2020-03-08,2020-03-08 21:28:57,Arm500,DOC 34028-2016,162.816,0,43,1,2,163.575,163.175,4.0,1570.0,0.4,3.0,10840.0,200,13,2155,9,320,350,120.0,0.292,0.1956,0.1518,0.5114,0.0049,0.0084,0.0422,0.0122,0.0242,0.0004,0.0017,0.0003,0.0008,0.0015,0.003,0.0011,0.0071,0.0027,0.0001,0.0009,30012903,0.01,22,2,2742.0
2020-03-08,2020-03-08 21:28:57,Arm500,DOC 34028-2016,162.816,0,43,1,2,163.575,163.175,4.0,1570.0,0.4,3.0,11269.0,200,13,2155,9,320,350,120.0,0.292,0.1956,0.1518,0.5114,0.0049,0.0084,0.0422,0.0122,0.0242,0.0004,0.0017,0.0003,0.0008,0.0015,0.003,0.0011,0.0071,0.0027,0.0001,0.0009,30011717,0.01,1,4,102.0
2020-03-08,2020-03-08 21:28:57,Arm500,DOC 34028-2016,162.816,0,43,1,2,163.575,163.175,4.0,1570.0,0.4,3.0,11013.0,200,13,2155,9,320,350,120.0,0.292,0.1956,0.1518,0.5114,0.0049,0.0084,0.0422,0.0122,0.0242,0.0004,0.0017,0.0003,0.0008,0.0015,0.003,0.0011,0.0071,0.0027,0.0001,0.0009,30014080,0.01,3,1,6718.0
2020-03-08,2020-03-08 21:28:57,Arm500,DOC 34028-2016,162.816,0,43,1,2,163.575,163.175,4.0,1570.0,0.4,3.0,5682.0,200,13,2155,9,320,350,120.0,0.292,0.1956,0.1518,0.5114,0.0049,0.0084,0.0422,0.0122,0.0242,0.0004,0.0017,0.0003,0.0008,0.0015,0.003,0.0011,0.0071,0.0027,0.0001,0.0009,30012905,0.01,5,5,3874.0
2020-03-08,2020-03-08 21:28:57,Arm500,DOC 34028-2016,162.816,0,43,1,2,163.575,163.175,4.0,1570.0,0.4,3.0,5978.0,200,13,2155,9,320,350,120.0,0.292,0.1956,0.1518,0.5114,0.0049,0.0084,0.0422,0.0122,0.0242,0.0004,0.0017,0.0003,0.0008,0.0015,0.003,0.0011,0.0071,0.0027,0.0001,0.0009,30012913,0.01,24,6,110.0
2020-03-08,2020-03-08 21:28:57,Arm500,DOC 34028-2016,162.816,0,43,1,2,163.575,163.175,4.0,1570.0,0.4,3.0,11269.0,200,13,2155,9,320,350,120.0,0.292,0.1956,0.1518,0.5114,0.0049,0.0084,0.0422,0.0122,0.0242,0.0004,0.0017,0.0003,0.0008,0.0015,0.003,0.0011,0.0071,0.0027,0.0001,0.0009,30012904,0.01,6,4,102.0
2020-03-08,2020-03-08 21:28:57,Arm500,DOC 34028-2016,162.816,0,43,1,2,163.575,163.175,4.0,1570.0,0.4,3.0,10840.0,200,13,2155,9,320,350,120.0,0.292,0.1956,0.1518,0.5114,0.0049,0.0084,0.0422,0.0122,0.0242,0.0004,0.0017,0.0003,0.0008,0.0015,0.003,0.0011,0.0071,0.0027,0.0001,0.0009,30014079,0.01,19,2,113.0
2020-03-08,2020-03-08 21:28:57,Arm500,DOC 34028-2016,162.816,0,43,1,2,163.575,163.175,4.0,1570.0,0.4,3.0,11013.0,200,13,2155,9,320,350,120.0,0.292,0.1956,0.1518,0.5114,0.0049,0.0084,0.0422,0.0122,0.0242,0.0004,0.0017,0.0003,0.0008,0.0015,0.003,0.0011,0.0071,0.0027,0.0001,0.0009,30012912,0.01,2,1,6718.0
2020-03-08,2020-03-08 21:28:57,Arm500,DOC 34028-2016,162.816,0,43,1,2,163.575,163.175,4.0,1570.0,0.4,3.0,5285.0,200,13,2155,9,320,350,120.0,0.292,0.1956,0.1518,0.5114,0.0049,0.0084,0.0422,0.0122,0.0242,0.0004,0.0017,0.0003,0.0008,0.0015,0.003,0.0011,0.0071,0.0027,0.0001,0.0009,30012909,0.01,23,3,4896.0
2020-03-08,2020-03-08 22:08:58,Arm500,DOC 34028-2016,153.6,0,44,1,2,154.338,153.938,3.0,1570.0,0.4,3.0,11294.0,200,13,2155,9,320,350,120.0,0.28,0.1853,0.1529,0.5091,0.0061,0.0068,0.0348,0.0085,0.0187,0.0003,0.0016,0.0003,0.0009,0.0013,0.0025,0.001,0.0084,0.0027,0.0001,0.0012,30011717,0.01,1,4,77.0
2020-03-08,2020-03-08 22:08:58,Arm500,DOC 34028-2016,153.6,0,44,1,2,154.338,153.938,3.0,1570.0,0.4,3.0,6006.0,200,13,2155,9,320,350,120.0,0.28,0.1853,0.1529,0.5091,0.0061,0.0068,0.0348,0.0085,0.0187,0.0003,0.0016,0.0003,0.0009,0.0013,0.0025,0.001,0.0084,0.0027,0.0001,0.0012,30012913,0.01,24,6,82.0
2020-03-08,2020-03-08 22:08:58,Arm500,DOC 34028-2016,153.6,0,44,1,2,154.338,153.938,3.0,1570.0,0.4,3.0,11294.0,200,13,2155,9,320,350,120.0,0.28,0.1853,0.1529,0.5091,0.0061,0.0068,0.0348,0.0085,0.0187,0.0003,0.0016,0.0003,0.0009,0.0013,0.0025,0.001,0.0084,0.0027,0.0001,0.0012,30012904,0.01,6,4,77.0
2020-03-08,2020-03-08 22:08:58,Arm500,DOC 34028-2016,153.6,0,44,1,2,154.338,153.938,3.0,1570.0,0.4,3.0,11037.0,200,13,2155,9,320,350,120.0,0.28,0.1853,0.1529,0.5091,0.0061,0.0068,0.0348,0.0085,0.0187,0.0003,0.0016,0.0003,0.0009,0.0013,0.0025,0.001,0.0084,0.0027,0.0001,0.0012,30014080,0.01,3,1,6694.0
2020-03-08,2020-03-08 22:08:58,Arm500,DOC 34028-2016,153.6,0,44,1,2,154.338,153.938,3.0,1570.0,0.4,3.0,10867.0,200,13,2155,9,320,350,120.0,0.28,0.1853,0.1529,0.5091,0.0061,0.0068,0.0348,0.0085,0.0187,0.0003,0.0016,0.0003,0.0009,0.0013,0.0025,0.001,0.0084,0.0027,0.0001,0.0012,30014079,0.01,19,2,86.0
2020-03-08,2020-03-08 22:08:58,Arm500,DOC 34028-2016,153.6,0,44,1,2,154.338,153.938,3.0,1570.0,0.4,3.0,5307.0,200,13,2155,9,320,350,120.0,0.28,0.1853,0.1529,0.5091,0.0061,0.0068,0.0348,0.0085,0.0187,0.0003,0.0016,0.0003,0.0009,0.0013,0.0025,0.001,0.0084,0.0027,0.0001,0.0012,30012909,0.01,23,3,4874.0
2020-03-08,2020-03-08 22:08:58,Arm500,DOC 34028-2016,153.6,0,44,1,2,154.338,153.938,3.0,1570.0,0.4,3.0,10867.0,200,13,2155,9,320,350,120.0,0.28,0.1853,0.1529,0.5091,0.0061,0.0068,0.0348,0.0085,0.0187,0.0003,0.0016,0.0003,0.0009,0.0013,0.0025,0.001,0.0084,0.0027,0.0001,0.0012,30012903,0.01,22,2,2715.0
2020-03-08,2020-03-08 22:08:58,Arm500,DOC 34028-2016,153.6,0,44,1,2,154.338,153.938,3.0,1570.0,0.4,3.0,5709.0,200,13,2155,9,320,350,120.0,0.28,0.1853,0.1529,0.5091,0.0061,0.0068,0.0348,0.0085,0.0187,0.0003,0.0016,0.0003,0.0009,0.0013,0.0025,0.001,0.0084,0.0027,0.0001,0.0012,30012905,0.01,5,5,3847.0
2020-03-08,2020-03-08 22:08:58,Arm500,DOC 34028-2016,153.6,0,44,1,2,154.338,153.938,3.0,1570.0,0.4,3.0,11037.0,200,13,2155,9,320,350,120.0,0.28,0.1853,0.1529,0.5091,0.0061,0.0068,0.0348,0.0085,0.0187,0.0003,0.0016,0.0003,0.0009,0.0013,0.0025,0.001,0.0084,0.0027,0.0001,0.0012,30012912,0.01,2,1,6694.0
2020-03-08,2020-03-08 22:46:38,Arm500,DOC 34028-2016,165.888,0,45,1,2,166.653,166.253,2.0,1580.0,0.4,3.0,10898.0,200,13,2155,9,320,350,110.0,0.283,0.1898,0.1554,0.5066,0.0064,0.0073,0.0332,0.0069,0.0179,0.0003,0.0015,0.0003,0.0008,0.0014,0.0024,0.0012,0.0077,0.0027,0.0001,0.002,30014079,0.01,19,2,55.0
2020-03-08,2020-03-08 22:46:38,Arm500,DOC 34028-2016,165.888,0,45,1,2,166.653,166.253,2.0,1580.0,0.4,3.0,5331.0,200,13,2155,9,320,350,110.0,0.283,0.1898,0.1554,0.5066,0.0064,0.0073,0.0332,0.0069,0.0179,0.0003,0.0015,0.0003,0.0008,0.0014,0.0024,0.0012,0.0077,0.0027,0.0001,0.002,30012909,0.01,23,3,4850.0
2020-03-08,2020-03-08 22:46:38,Arm500,DOC 34028-2016,165.888,0,45,1,2,166.653,166.253,2.0,1580.0,0.4,3.0,10898.0,200,13,2155,9,320,350,110.0,0.283,0.1898,0.1554,0.5066,0.0064,0.0073,0.0332,0.0069,0.0179,0.0003,0.0015,0.0003,0.0008,0.0014,0.0024,0.0012,0.0077,0.0027,0.0001,0.002,30012903,0.01,22,2,2684.0
2020-03-08,2020-03-08 22:46:38,Arm500,DOC 34028-2016,165.888,0,45,1,2,166.653,166.253,2.0,1580.0,0.4,3.0,11322.0,200,13,2155,9,320,350,110.0,0.283,0.1898,0.1554,0.5066,0.0064,0.0073,0.0332,0.0069,0.0179,0.0003,0.0015,0.0003,0.0008,0.0014,0.0024,0.0012,0.0077,0.0027,0.0001,0.002,30011717,0.01,1,4,49.0
2020-03-08,2020-03-08 22:46:38,Arm500,DOC 34028-2016,165.888,0,45,1,2,166.653,166.253,2.0,1580.0,0.4,3.0,5737.0,200,13,2155,9,320,350,110.0,0.283,0.1898,0.1554,0.5066,0.0064,0.0073,0.0332,0.0069,0.0179,0.0003,0.0015,0.0003,0.0008,0.0014,0.0024,0.0012,0.0077,0.0027,0.0001,0.002,30012905,0.01,5,5,3819.0
2020-03-08,2020-03-08 22:46:38,Arm500,DOC 34028-2016,165.888,0,45,1,2,166.653,166.253,2.0,1580.0,0.4,3.0,6033.0,200,13,2155,9,320,350,110.0,0.283,0.1898,0.1554,0.5066,0.0064,0.0073,0.0332,0.0069,0.0179,0.0003,0.0015,0.0003,0.0008,0.0014,0.0024,0.0012,0.0077,0.0027,0.0001,0.002,30012913,0.01,24,6,55.0
2020-03-08,2020-03-08 22:46:38,Arm500,DOC 34028-2016,165.888,0,45,1,2,166.653,166.253,2.0,1580.0,0.4,3.0,11065.0,200,13,2155,9,320,350,110.0,0.283,0.1898,0.1554,0.5066,0.0064,0.0073,0.0332,0.0069,0.0179,0.0003,0.0015,0.0003,0.0008,0.0014,0.0024,0.0012,0.0077,0.0027,0.0001,0.002,30014080,0.01,3,1,6666.0
2020-03-08,2020-03-08 22:46:38,Arm500,DOC 34028-2016,165.888,0,45,1,2,166.653,166.253,2.0,1580.0,0.4,3.0,11322.0,200,13,2155,9,320,350,110.0,0.283,0.1898,0.1554,0.5066,0.0064,0.0073,0.0332,0.0069,0.0179,0.0003,0.0015,0.0003,0.0008,0.0014,0.0024,0.0012,0.0077,0.0027,0.0001,0.002,30012904,0.01,6,4,49.0
2020-03-08,2020-03-08 22:46:38,Arm500,DOC 34028-2016,165.888,0,45,1,2,166.653,166.253,2.0,1580.0,0.4,3.0,11065.0,200,13,2155,9,320,350,110.0,0.283,0.1898,0.1554,0.5066,0.0064,0.0073,0.0332,0.0069,0.0179,0.0003,0.0015,0.0003,0.0008,0.0014,0.0024,0.0012,0.0077,0.0027,0.0001,0.002,30012912,0.01,2,1,6666.0
2020-03-08,2020-03-08 23:32:35,Arm500,DOC 34028-2016,162.739,0,46,1,2,163.497,163.097,12.0,1571.0,0.4,3.0,11346.0,200,13,2155,9,320,350,120.0,0.288,0.193,0.1547,0.5152,0.0065,0.0078,0.0342,0.0068,0.0189,0.0004,0.0017,0.0003,0.0009,0.0014,0.0024,0.001,0.0075,0.0028,0.0001,0.0018,30012904,0.01,6,4,25.0
2020-03-08,2020-03-08 23:32:35,Arm500,DOC 34028-2016,162.739,0,46,1,2,163.497,163.097,12.0,1571.0,0.4,3.0,6061.0,200,13,2155,9,320,350,120.0,0.288,0.193,0.1547,0.5152,0.0065,0.0078,0.0342,0.0068,0.0189,0.0004,0.0017,0.0003,0.0009,0.0014,0.0024,0.001,0.0075,0.0028,0.0001,0.0018,30012913,0.01,24,6,27.0
2020-03-08,2020-03-08 23:32:35,Arm500,DOC 34028-2016,162.739,0,46,1,2,163.497,163.097,12.0,1571.0,0.4,3.0,11346.0,200,13,2155,9,320,350,120.0,0.288,0.193,0.1547,0.5152,0.0065,0.0078,0.0342,0.0068,0.0189,0.0004,0.0017,0.0003,0.0009,0.0014,0.0024,0.001,0.0075,0.0028,0.0001,0.0018,30011717,0.01,1,4,25.0
2020-03-08,2020-03-08 23:32:35,Arm500,DOC 34028-2016,162.739,0,46,1,2,163.497,163.097,12.0,1571.0,0.4,3.0,10925.0,200,13,2155,9,320,350,120.0,0.288,0.193,0.1547,0.5152,0.0065,0.0078,0.0342,0.0068,0.0189,0.0004,0.0017,0.0003,0.0009,0.0014,0.0024,0.001,0.0075,0.0028,0.0001,0.0018,30014079,0.01,19,2,28.0
2020-03-08,2020-03-08 23:32:35,Arm500,DOC 34028-2016,162.739,0,46,1,2,163.497,163.097,12.0,1571.0,0.4,3.0,11093.0,200,13,2155,9,320,350,120.0,0.288,0.193,0.1547,0.5152,0.0065,0.0078,0.0342,0.0068,0.0189,0.0004,0.0017,0.0003,0.0009,0.0014,0.0024,0.001,0.0075,0.0028,0.0001,0.0018,30012912,0.01,2,1,6638.0
2020-03-08,2020-03-08 23:32:35,Arm500,DOC 34028-2016,162.739,0,46,1,2,163.497,163.097,12.0,1571.0,0.4,3.0,5359.0,200,13,2155,9,320,350,120.0,0.288,0.193,0.1547,0.5152,0.0065,0.0078,0.0342,0.0068,0.0189,0.0004,0.0017,0.0003,0.0009,0.0014,0.0024,0.001,0.0075,0.0028,0.0001,0.0018,30012909,0.01,23,3,4822.0
2020-03-08,2020-03-08 23:32:35,Arm500,DOC 34028-2016,162.739,0,46,1,2,163.497,163.097,12.0,1571.0,0.4,3.0,10925.0,200,13,2155,9,320,350,120.0,0.288,0.193,0.1547,0.5152,0.0065,0.0078,0.0342,0.0068,0.0189,0.0004,0.0017,0.0003,0.0009,0.0014,0.0024,0.001,0.0075,0.0028,0.0001,0.0018,30012903,0.01,22,2,2657.0
2020-03-08,2020-03-08 23:32:35,Arm500,DOC 34028-2016,162.739,0,46,1,2,163.497,163.097,12.0,1571.0,0.4,3.0,5764.0,200,13,2155,9,320,350,120.0,0.288,0.193,0.1547,0.5152,0.0065,0.0078,0.0342,0.0068,0.0189,0.0004,0.0017,0.0003,0.0009,0.0014,0.0024,0.001,0.0075,0.0028,0.0001,0.0018,30012905,0.01,5,5,3792.0
2020-03-08,2020-03-08 23:32:35,Arm500,DOC 34028-2016,162.739,0,46,1,2,163.497,163.097,12.0,1571.0,0.4,3.0,11093.0,200,13,2155,9,320,350,120.0,0.288,0.193,0.1547,0.5152,0.0065,0.0078,0.0342,0.0068,0.0189,0.0004,0.0017,0.0003,0.0009,0.0014,0.0024,0.001,0.0075,0.0028,0.0001,0.0018,30014080,0.01,3,1,6638.0
2020-04-07,2020-04-07 07:25:44,Arm500,DOC 34028-2016,165.888,0,31,1,2,166.653,166.253,10.0,1552.0,0.4,7.0,1426.0,200,7,2155,9,320,350,110.0,0.434,0.1901,0.1752,1.3582,0.0138,0.0223,0.0547,0.0253,0.0406,0.0014,0.0053,0.0005,0.0008,0.0038,0.002,0.0002,0.0072,0.0036,0.0001,0.001,30012264,0.01,20,2,98671.0
2020-04-07,2020-04-07 07:25:44,Arm500,DOC 34028-2016,165.888,0,31,1,2,166.653,166.253,10.0,1552.0,0.4,7.0,2691.0,200,7,2155,9,320,350,110.0,0.434,0.1901,0.1752,1.3582,0.0138,0.0223,0.0547,0.0253,0.0406,0.0014,0.0053,0.0005,0.0008,0.0038,0.002,0.0002,0.0072,0.0036,0.0001,0.001,30014084,0.01,19,5,7714.0
2020-04-07,2020-04-07 07:25:44,Arm500,DOC 34028-2016,165.888,0,31,1,2,166.653,166.253,10.0,1552.0,0.4,7.0,2672.0,200,7,2155,9,320,350,110.0,0.434,0.1901,0.1752,1.3582,0.0138,0.0223,0.0547,0.0253,0.0406,0.0014,0.0053,0.0005,0.0008,0.0038,0.002,0.0002,0.0072,0.0036,0.0001,0.001,30014085,0.01,2,3,5502.0
2020-04-07,2020-04-07 07:25:44,Arm500,DOC 34028-2016,165.888,0,31,1,2,166.653,166.253,10.0,1552.0,0.4,7.0,1426.0,200,7,2155,9,320,350,110.0,0.434,0.1901,0.1752,1.3582,0.0138,0.0223,0.0547,0.0253,0.0406,0.0014,0.0053,0.0005,0.0008,0.0038,0.002,0.0002,0.0072,0.0036,0.0001,0.001,30014077,0.01,21,1,9983.0
2020-04-07,2020-04-07 07:25:44,Arm500,DOC 34028-2016,165.888,0,31,1,2,166.653,166.253,10.0,1552.0,0.4,7.0,2749.0,200,7,2155,9,320,350,110.0,0.434,0.1901,0.1752,1.3582,0.0138,0.0223,0.0547,0.0253,0.0406,0.0014,0.0053,0.0005,0.0008,0.0038,0.002,0.0002,0.0072,0.0036,0.0001,0.001,30014083,0.01,23,4,8904.0
2020-04-07,2020-04-07 07:25:44,Arm500,DOC 34028-2016,165.888,0,31,1,2,166.653,166.253,10.0,1552.0,0.4,7.0,2697.0,200,7,2155,9,320,350,110.0,0.434,0.1901,0.1752,1.3582,0.0138,0.0223,0.0547,0.0253,0.0406,0.0014,0.0053,0.0005,0.0008,0.0038,0.002,0.0002,0.0072,0.0036,0.0001,0.001,30014082,0.01,22,6,3701.0
2020-04-07,2020-04-07 08:02:10,Arm500,DOC 34028-2016,165.888,0,32,1,2,166.653,166.253,9.0,1554.0,0.4,7.0,2777.0,200,7,2155,9,320,350,110.0,0.426,0.1879,0.1981,1.3321,0.009,0.0171,0.0514,0.0252,0.0329,0.0014,0.004,0.0006,0.0011,0.0041,0.0027,0.0006,0.0081,0.0038,0.0001,0.0016,30014083,0.01,23,4,8876.0
2020-04-07,2020-04-07 08:02:10,Arm500,DOC 34028-2016,165.888,0,32,1,2,166.653,166.253,9.0,1554.0,0.4,7.0,1454.0,200,7,2155,9,320,350,110.0,0.426,0.1879,0.1981,1.3321,0.009,0.0171,0.0514,0.0252,0.0329,0.0014,0.004,0.0006,0.0011,0.0041,0.0027,0.0006,0.0081,0.0038,0.0001,0.0016,30012264,0.01,20,2,98643.0
2020-04-07,2020-04-07 08:02:10,Arm500,DOC 34028-2016,165.888,0,32,1,2,166.653,166.253,9.0,1554.0,0.4,7.0,2699.0,200,7,2155,9,320,350,110.0,0.426,0.1879,0.1981,1.3321,0.009,0.0171,0.0514,0.0252,0.0329,0.0014,0.004,0.0006,0.0011,0.0041,0.0027,0.0006,0.0081,0.0038,0.0001,0.0016,30014085,0.01,2,3,5475.0
2020-04-07,2020-04-07 08:02:10,Arm500,DOC 34028-2016,165.888,0,32,1,2,166.653,166.253,9.0,1554.0,0.4,7.0,2718.0,200,7,2155,9,320,350,110.0,0.426,0.1879,0.1981,1.3321,0.009,0.0171,0.0514,0.0252,0.0329,0.0014,0.004,0.0006,0.0011,0.0041,0.0027,0.0006,0.0081,0.0038,0.0001,0.0016,30014084,0.01,19,5,7687.0
2020-04-07,2020-04-07 08:02:10,Arm500,DOC 34028-2016,165.888,0,32,1,2,166.653,166.253,9.0,1554.0,0.4,7.0,1454.0,200,7,2155,9,320,350,110.0,0.426,0.1879,0.1981,1.3321,0.009,0.0171,0.0514,0.0252,0.0329,0.0014,0.004,0.0006,0.0011,0.0041,0.0027,0.0006,0.0081,0.0038,0.0001,0.0016,30014077,0.01,21,1,9955.0
2020-04-07,2020-04-07 08:02:10,Arm500,DOC 34028-2016,165.888,0,32,1,2,166.653,166.253,9.0,1554.0,0.4,7.0,2725.0,200,7,2155,9,320,350,110.0,0.426,0.1879,0.1981,1.3321,0.009,0.0171,0.0514,0.0252,0.0329,0.0014,0.004,0.0006,0.0011,0.0041,0.0027,0.0006,0.0081,0.0038,0.0001,0.0016,30014082,0.01,22,6,3673.0
2020-04-07,2020-04-07 08:45:20,Arm500,DOC 34028-2016,165.888,0,33,1,2,166.653,166.253,1.0,1558.0,0.4,7.0,1482.0,200,7,2155,9,320,350,110.0,0.439,0.2027,0.1992,1.332,0.0102,0.0224,0.0441,0.0209,0.0407,0.0018,0.0036,0.0007,0.0011,0.004,0.0025,0.0006,0.0072,0.0033,0.0001,0.0015,30012264,0.01,20,2,98615.0
2020-04-07,2020-04-07 08:45:20,Arm500,DOC 34028-2016,165.888,0,33,1,2,166.653,166.253,1.0,1558.0,0.4,7.0,1482.0,200,7,2155,9,320,350,110.0,0.439,0.2027,0.1992,1.332,0.0102,0.0224,0.0441,0.0209,0.0407,0.0018,0.0036,0.0007,0.0011,0.004,0.0025,0.0006,0.0072,0.0033,0.0001,0.0015,30014077,0.01,21,1,9927.0
2020-04-07,2020-04-07 08:45:20,Arm500,DOC 34028-2016,165.888,0,33,1,2,166.653,166.253,1.0,1558.0,0.4,7.0,2752.0,200,7,2155,9,320,350,110.0,0.439,0.2027,0.1992,1.332,0.0102,0.0224,0.0441,0.0209,0.0407,0.0018,0.0036,0.0007,0.0011,0.004,0.0025,0.0006,0.0072,0.0033,0.0001,0.0015,30014082,0.01,22,6,3646.0
2020-04-07,2020-04-07 08:45:20,Arm500,DOC 34028-2016,165.888,0,33,1,2,166.653,166.253,1.0,1558.0,0.4,7.0,2727.0,200,7,2155,9,320,350,110.0,0.439,0.2027,0.1992,1.332,0.0102,0.0224,0.0441,0.0209,0.0407,0.0018,0.0036,0.0007,0.0011,0.004,0.0025,0.0006,0.0072,0.0033,0.0001,0.0015,30014085,0.01,2,3,5447.0
2020-04-07,2020-04-07 08:45:20,Arm500,DOC 34028-2016,165.888,0,33,1,2,166.653,166.253,1.0,1558.0,0.4,7.0,2746.0,200,7,2155,9,320,350,110.0,0.439,0.2027,0.1992,1.332,0.0102,0.0224,0.0441,0.0209,0.0407,0.0018,0.0036,0.0007,0.0011,0.004,0.0025,0.0006,0.0072,0.0033,0.0001,0.0015,30014084,0.01,19,5,7659.0
2020-04-07,2020-04-07 08:45:20,Arm500,DOC 34028-2016,165.888,0,33,1,2,166.653,166.253,1.0,1558.0,0.4,7.0,2805.0,200,7,2155,9,320,350,110.0,0.439,0.2027,0.1992,1.332,0.0102,0.0224,0.0441,0.0209,0.0407,0.0018,0.0036,0.0007,0.0011,0.004,0.0025,0.0006,0.0072,0.0033,0.0001,0.0015,30014083,0.01,23,4,8848.0
2020-04-07,2020-04-07 09:28:27,Arm500,DOC 34028-2016,165.888,0,34,1,2,166.653,166.253,7.0,1553.0,0.4,7.0,2774.0,200,7,2155,9,320,350,110.0,0.428,0.1999,0.1936,1.2893,0.007,0.0217,0.0413,0.0207,0.0369,0.0015,0.003,0.0006,0.0011,0.0039,0.0026,0.0006,0.0079,0.0032,0.0001,0.0018,30014084,0.01,19,5,7631.0
2020-04-07,2020-04-07 09:28:27,Arm500,DOC 34028-2016,165.888,0,34,1,2,166.653,166.253,7.0,1553.0,0.4,7.0,1509.0,200,7,2155,9,320,350,110.0,0.428,0.1999,0.1936,1.2893,0.007,0.0217,0.0413,0.0207,0.0369,0.0015,0.003,0.0006,0.0011,0.0039,0.0026,0.0006,0.0079,0.0032,0.0001,0.0018,30014077,0.01,21,1,9900.0
2020-04-07,2020-04-07 09:28:27,Arm500,DOC 34028-2016,165.888,0,34,1,2,166.653,166.253,7.0,1553.0,0.4,7.0,1509.0,200,7,2155,9,320,350,110.0,0.428,0.1999,0.1936,1.2893,0.007,0.0217,0.0413,0.0207,0.0369,0.0015,0.003,0.0006,0.0011,0.0039,0.0026,0.0006,0.0079,0.0032,0.0001,0.0018,30012264,0.01,20,2,98588.0
2020-04-07,2020-04-07 09:28:27,Arm500,DOC 34028-2016,165.888,0,34,1,2,166.653,166.253,7.0,1553.0,0.4,7.0,2754.0,200,7,2155,9,320,350,110.0,0.428,0.1999,0.1936,1.2893,0.007,0.0217,0.0413,0.0207,0.0369,0.0015,0.003,0.0006,0.0011,0.0039,0.0026,0.0006,0.0079,0.0032,0.0001,0.0018,30014085,0.01,2,3,5420.0
2020-04-07,2020-04-07 09:28:27,Arm500,DOC 34028-2016,165.888,0,34,1,2,166.653,166.253,7.0,1553.0,0.4,7.0,2780.0,200,7,2155,9,320,350,110.0,0.428,0.1999,0.1936,1.2893,0.007,0.0217,0.0413,0.0207,0.0369,0.0015,0.003,0.0006,0.0011,0.0039,0.0026,0.0006,0.0079,0.0032,0.0001,0.0018,30014082,0.01,22,6,3618.0
2020-04-07,2020-04-07 09:28:27,Arm500,DOC 34028-2016,165.888,0,34,1,2,166.653,166.253,7.0,1553.0,0.4,7.0,2832.0,200,7,2155,9,320,350,110.0,0.428,0.1999,0.1936,1.2893,0.007,0.0217,0.0413,0.0207,0.0369,0.0015,0.003,0.0006,0.0011,0.0039,0.0026,0.0006,0.0079,0.0032,0.0001,0.0018,30014083,0.01,23,4,8821.0
2020-04-07,2020-04-07 10:10:38,Arm500,DOC 34028-2016,153.6,0,35,1,2,154.338,153.938,11.0,1553.0,0.4,7.0,1534.0,200,7,2155,9,320,350,110.0,0.409,0.181,0.1861,1.2904,0.0101,0.0154,0.0377,0.0207,0.0376,0.0014,0.0035,0.0006,0.001,0.0039,0.0026,0.0007,0.0101,0.0033,0.0001,0.0017,30012264,0.01,20,2,98563.0
2020-04-07,2020-04-07 10:10:38,Arm500,DOC 34028-2016,153.6,0,35,1,2,154.338,153.938,11.0,1553.0,0.4,7.0,2857.0,200,7,2155,9,320,350,110.0,0.409,0.181,0.1861,1.2904,0.0101,0.0154,0.0377,0.0207,0.0376,0.0014,0.0035,0.0006,0.001,0.0039,0.0026,0.0007,0.0101,0.0033,0.0001,0.0017,30014083,0.01,23,4,8796.0
2020-04-07,2020-04-07 10:10:38,Arm500,DOC 34028-2016,153.6,0,35,1,2,154.338,153.938,11.0,1553.0,0.4,7.0,2807.0,200,7,2155,9,320,350,110.0,0.409,0.181,0.1861,1.2904,0.0101,0.0154,0.0377,0.0207,0.0376,0.0014,0.0035,0.0006,0.001,0.0039,0.0026,0.0007,0.0101,0.0033,0.0001,0.0017,30014082,0.01,22,6,3591.0
2020-04-07,2020-04-07 10:10:38,Arm500,DOC 34028-2016,153.6,0,35,1,2,154.338,153.938,11.0,1553.0,0.4,7.0,2801.0,200,7,2155,9,320,350,110.0,0.409,0.181,0.1861,1.2904,0.0101,0.0154,0.0377,0.0207,0.0376,0.0014,0.0035,0.0006,0.001,0.0039,0.0026,0.0007,0.0101,0.0033,0.0001,0.0017,30014084,0.01,19,5,7604.0
2020-04-07,2020-04-07 10:10:38,Arm500,DOC 34028-2016,153.6,0,35,1,2,154.338,153.938,11.0,1553.0,0.4,7.0,1534.0,200,7,2155,9,320,350,110.0,0.409,0.181,0.1861,1.2904,0.0101,0.0154,0.0377,0.0207,0.0376,0.0014,0.0035,0.0006,0.001,0.0039,0.0026,0.0007,0.0101,0.0033,0.0001,0.0017,30014077,0.01,21,1,9875.0
2020-04-07,2020-04-07 10:10:38,Arm500,DOC 34028-2016,153.6,0,35,1,2,154.338,153.938,11.0,1553.0,0.4,7.0,2779.0,200,7,2155,9,320,350,110.0,0.409,0.181,0.1861,1.2904,0.0101,0.0154,0.0377,0.0207,0.0376,0.0014,0.0035,0.0006,0.001,0.0039,0.0026,0.0007,0.0101,0.0033,0.0001,0.0017,30014085,0.01,2,3,5395.0
2020-04-07,2020-04-07 10:52:50,Arm500,DOC 34028-2016,165.888,0,36,1,2,166.653,166.253,10.0,1553.0,0.4,7.0,2810.0,200,7,2155,9,320,350,110.0,0.43,0.1963,0.1844,1.3258,0.013,0.0182,0.0389,0.0218,0.0367,0.0016,0.0029,0.0007,0.001,0.0042,0.0024,0.0006,0.009,0.0034,0.0001,0.0023,30014085,0.01,2,3,5364.0
2020-04-07,2020-04-07 10:52:50,Arm500,DOC 34028-2016,165.888,0,36,1,2,166.653,166.253,10.0,1553.0,0.4,7.0,2884.0,200,7,2155,9,320,350,110.0,0.43,0.1963,0.1844,1.3258,0.013,0.0182,0.0389,0.0218,0.0367,0.0016,0.0029,0.0007,0.001,0.0042,0.0024,0.0006,0.009,0.0034,0.0001,0.0023,30014083,0.01,23,4,8769.0
2020-04-07,2020-04-07 10:52:50,Arm500,DOC 34028-2016,165.888,0,36,1,2,166.653,166.253,10.0,1553.0,0.4,7.0,2826.0,200,7,2155,9,320,350,110.0,0.43,0.1963,0.1844,1.3258,0.013,0.0182,0.0389,0.0218,0.0367,0.0016,0.0029,0.0007,0.001,0.0042,0.0024,0.0006,0.009,0.0034,0.0001,0.0023,30014084,0.01,19,5,7579.0
2020-04-07,2020-04-07 10:52:50,Arm500,DOC 34028-2016,165.888,0,36,1,2,166.653,166.253,10.0,1553.0,0.4,7.0,2835.0,200,7,2155,9,320,350,110.0,0.43,0.1963,0.1844,1.3258,0.013,0.0182,0.0389,0.0218,0.0367,0.0016,0.0029,0.0007,0.001,0.0042,0.0024,0.0006,0.009,0.0034,0.0001,0.0023,30014082,0.01,22,6,3563.0
2020-04-07,2020-04-07 10:52:50,Arm500,DOC 34028-2016,165.888,0,36,1,2,166.653,166.253,10.0,1553.0,0.4,7.0,1561.0,200,7,2155,9,320,350,110.0,0.43,0.1963,0.1844,1.3258,0.013,0.0182,0.0389,0.0218,0.0367,0.0016,0.0029,0.0007,0.001,0.0042,0.0024,0.0006,0.009,0.0034,0.0001,0.0023,30014077,0.01,21,1,9848.0
2020-04-07,2020-04-07 10:52:50,Arm500,DOC 34028-2016,165.888,0,36,1,2,166.653,166.253,10.0,1553.0,0.4,7.0,1561.0,200,7,2155,9,320,350,110.0,0.43,0.1963,0.1844,1.3258,0.013,0.0182,0.0389,0.0218,0.0367,0.0016,0.0029,0.0007,0.001,0.0042,0.0024,0.0006,0.009,0.0034,0.0001,0.0023,30012264,0.01,20,2,98536.0
2020-04-07,2020-04-07 11:31:24,Arm500,DOC 34028-2016,159.744,0,37,1,2,160.496,160.096,4.0,1561.0,0.4,7.0,2860.0,200,7,2155,9,320,350,110.0,0.429,0.1972,0.1898,1.3059,0.0101,0.023,0.0426,0.0207,0.0412,0.0015,0.0025,0.0005,0.001,0.0038,0.0028,0.0011,0.0081,0.0033,0.0001,0.0017,30014082,0.01,22,6,3538.0
2020-04-07,2020-04-07 11:31:24,Arm500,DOC 34028-2016,159.744,0,37,1,2,160.496,160.096,4.0,1561.0,0.4,7.0,1589.0,200,7,2155,9,320,350,110.0,0.429,0.1972,0.1898,1.3059,0.0101,0.023,0.0426,0.0207,0.0412,0.0015,0.0025,0.0005,0.001,0.0038,0.0028,0.0011,0.0081,0.0033,0.0001,0.0017,30014077,0.01,21,1,9820.0
2020-04-07,2020-04-07 11:31:24,Arm500,DOC 34028-2016,159.744,0,37,1,2,160.496,160.096,4.0,1561.0,0.4,7.0,2853.0,200,7,2155,9,320,350,110.0,0.429,0.1972,0.1898,1.3059,0.0101,0.023,0.0426,0.0207,0.0412,0.0015,0.0025,0.0005,0.001,0.0038,0.0028,0.0011,0.0081,0.0033,0.0001,0.0017,30014084,0.01,19,5,7552.0
