Repository: khw11044/Iron-CCM-RUL

# 연속 주조기의 RUL 데이터 분석

## RUL Dataset from Continuous Casting Machine

[캐글 페이지](https://www.kaggle.com/datasets/yuriykatser/rul-dataset-from-continuous-casting-machine)

## 도메인 설명 

연주공정: 연주공정은 철강산업에서 철 제품을 생산하는 공정중 하나로 연속주조의 줄임말이다. 액체상태의 용강을 주형에 넣어 고체가 되도록 식히는 과정이며 이 과정을 거쳐, 슬래브, 브룸, 빌렛의 반제품이 만들어진다.
주괴(鑄塊, ingot)란 상대적으로 순도가 높은 물질의 덩어리다. 보통 금속을 가공하기 좋게 주물로 뜬 것을 말한다.

____


연속 주조 기계(이하 'CCM')는 액체 상태의 철강을 주어진 단면의 고체 빌릿으로 변환하는 장치로, 이후 롤링 생산(예: 철근)이 이루어진다.

금형 슬리브는 CCM 금형의 가장 중요하고 빠르게 마모되는 부분이다. 슬리브는 둥근 형태나 프로파일 단면의 수냉식 구리 파이프이다. 용융 금속이 슬리브 벽과 접촉하면 결정화되며, 주괴의 기본 고체 껍질이 형성된다.

**슬리브 운영 중 주요 생산 문제**는 슬리브의 구리 파이프 표면에 결함이 생기고 내부 공간의 프로파일이 변형되어 열 조건이 방해받는 것이다. 이는 결과적으로 주괴의 품질에 영향을 미친다.

File: data/data_noNull.csv (part 11 of 73)
date,sample_time_continuous_caster,steel_type,doc_requirement,"workpiece_weight, tonn",workpiece_slice_geometry_150x150,cast_in_row,alloy_type_open,"alloy_speed, meter/minute","steel_weight_theoretical, tonn","steel_weight, tonn",grab1_num,"steel_temperature_grab1, Celsius deg.","metal_residue_grab1, tonn",grab2_num,"resistance, tonn","swing_frequency, amount/minute","crystallizer_movement, mm","water_consumption, liter/minute","water_temperature_delta, Celsius deg.","water_consumption_secondary_cooling_zone_num1, liter/minute","water_consumption_secondary_cooling_zone_num2, liter/minute","water_consumption_secondary_cooling_zone_num3, liter/minute","Ce, %","C, %","Si, %","Mn,%","S, %","P, %","Cr, %","Ni, %","Cu, %","As, %","Mo, %","Nb, %","Ti, %","V, %","Al, %","Ca, %","N, %","Pb, %","Mg, %","Zn, %",sleeve,"quantity, tonn",num_crystallizer,num_stream,RUL
2020-04-07,2020-04-07 11:31:24,Arm500,DOC 34028-2016,159.744,0,37,1,2,160.496,160.096,4.0,1561.0,0.4,7.0,2912.0,200,7,2155,9,320,350,110.0,0.429,0.1972,0.1898,1.3059,0.0101,0.023,0.0426,0.0207,0.0412,0.0015,0.0025,0.0005,0.001,0.0038,0.0028,0.0011,0.0081,0.0033,0.0001,0.0017,30014083,0.01,23,4,8741.0
2020-04-07,2020-04-07 11:31:24,Arm500,DOC 34028-2016,159.744,0,37,1,2,160.496,160.096,4.0,1561.0,0.4,7.0,1589.0,200,7,2155,9,320,350,110.0,0.429,0.1972,0.1898,1.3059,0.0101,0.023,0.0426,0.0207,0.0412,0.0015,0.0025,0.0005,0.001,0.0038,0.0028,0.0011,0.0081,0.0033,0.0001,0.0017,30012264,0.01,20,2,98508.0
2020-04-07,2020-04-07 11:31:24,Arm500,DOC 34028-2016,159.744,0,37,1,2,160.496,160.096,4.0,1561.0,0.4,7.0,2834.0,200,7,2155,9,320,350,110.0,0.429,0.1972,0.1898,1.3059,0.0101,0.023,0.0426,0.0207,0.0412,0.0015,0.0025,0.0005,0.001,0.0038,0.0028,0.0011,0.0081,0.0033,0.0001,0.0017,30014085,0.01,2,3,5340.0
2020-04-07,2020-04-07 12:15:27,Arm500,DOC 34028-2016,175.104,0,38,1,2,175.889,175.489,1.0,1565.0,0.4,7.0,2881.0,200,7,2155,9,320,350,110.0,0.309,0.1966,0.1584,0.6021,0.008,0.0155,0.0373,0.0188,0.0348,0.0015,0.0025,0.0004,0.0009,0.0018,0.0028,0.0013,0.0065,0.0024,0.0001,0.0016,30014084,0.01,19,5,7524.0
2020-04-07,2020-04-07 12:15:27,Arm500,DOC 34028-2016,175.104,0,38,1,2,175.889,175.489,1.0,1565.0,0.4,7.0,1620.0,200,7,2155,9,320,350,110.0,0.309,0.1966,0.1584,0.6021,0.008,0.0155,0.0373,0.0188,0.0348,0.0015,0.0025,0.0004,0.0009,0.0018,0.0028,0.0013,0.0065,0.0024,0.0001,0.0016,30014077,0.01,21,1,9789.0
2020-04-07,2020-04-07 12:15:27,Arm500,DOC 34028-2016,175.104,0,38,1,2,175.889,175.489,1.0,1565.0,0.4,7.0,2940.0,200,7,2155,9,320,350,110.0,0.309,0.1966,0.1584,0.6021,0.008,0.0155,0.0373,0.0188,0.0348,0.0015,0.0025,0.0004,0.0009,0.0018,0.0028,0.0013,0.0065,0.0024,0.0001,0.0016,30014083,0.01,23,4,8713.0
2020-04-07,2020-04-07 12:15:27,Arm500,DOC 34028-2016,175.104,0,38,1,2,175.889,175.489,1.0,1565.0,0.4,7.0,2890.0,200,7,2155,9,320,350,110.0,0.309,0.1966,0.1584,0.6021,0.008,0.0155,0.0373,0.0188,0.0348,0.0015,0.0025,0.0004,0.0009,0.0018,0.0028,0.0013,0.0065,0.0024,0.0001,0.0016,30014082,0.01,22,6,3508.0
2020-04-07,2020-04-07 12:15:27,Arm500,DOC 34028-2016,175.104,0,38,1,2,175.889,175.489,1.0,1565.0,0.4,7.0,2865.0,200,7,2155,9,320,350,110.0,0.309,0.1966,0.1584,0.6021,0.008,0.0155,0.0373,0.0188,0.0348,0.0015,0.0025,0.0004,0.0009,0.0018,0.0028,0.0013,0.0065,0.0024,0.0001,0.0016,30014085,0.01,2,3,5309.0
2020-04-07,2020-04-07 12:15:27,Arm500,DOC 34028-2016,175.104,0,38,1,2,175.889,175.489,1.0,1565.0,0.4,7.0,1617.0,200,7,2155,9,320,350,110.0,0.309,0.1966,0.1584,0.6021,0.008,0.0155,0.0373,0.0188,0.0348,0.0015,0.0025,0.0004,0.0009,0.0018,0.0028,0.0013,0.0065,0.0024,0.0001,0.0016,30012264,0.01,20,2,98480.0
2020-04-07,2020-04-07 12:58:31,Arm500,DOC 34028-2016,175.104,0,39,1,2,175.889,175.489,7.0,1568.0,0.4,7.0,2970.0,200,7,2155,9,320,350,110.0,0.298,0.2025,0.1471,0.4957,0.0066,0.0184,0.0424,0.0178,0.0335,0.0013,0.0025,0.0003,0.0008,0.0014,0.0023,0.0006,0.0068,0.0022,0.0001,0.0009,30014083,0.01,23,4,8683.0
2020-04-07,2020-04-07 12:58:31,Arm500,DOC 34028-2016,175.104,0,39,1,2,175.889,175.489,7.0,1568.0,0.4,7.0,1647.0,200,7,2155,9,320,350,110.0,0.298,0.2025,0.1471,0.4957,0.0066,0.0184,0.0424,0.0178,0.0335,0.0013,0.0025,0.0003,0.0008,0.0014,0.0023,0.0006,0.0068,0.0022,0.0001,0.0009,30014077,0.01,21,1,9762.0
2020-04-07,2020-04-07 12:58:31,Arm500,DOC 34028-2016,175.104,0,39,1,2,175.889,175.489,7.0,1568.0,0.4,7.0,1647.0,200,7,2155,9,320,350,110.0,0.298,0.2025,0.1471,0.4957,0.0066,0.0184,0.0424,0.0178,0.0335,0.0013,0.0025,0.0003,0.0008,0.0014,0.0023,0.0006,0.0068,0.0022,0.0001,0.0009,30012264,0.01,20,2,98450.0
2020-04-07,2020-04-07 12:58:31,Arm500,DOC 34028-2016,175.104,0,39,1,2,175.889,175.489,7.0,1568.0,0.4,7.0,2918.0,200,7,2155,9,320,350,110.0,0.298,0.2025,0.1471,0.4957,0.0066,0.0184,0.0424,0.0178,0.0335,0.0013,0.0025,0.0003,0.0008,0.0014,0.0023,0.0006,0.0068,0.0022,0.0001,0.0009,30014082,0.01,22,6,3480.0
2020-04-07,2020-04-07 12:58:31,Arm500,DOC 34028-2016,175.104,0,39,1,2,175.889,175.489,7.0,1568.0,0.4,7.0,2893.0,200,7,2155,9,320,350,110.0,0.298,0.2025,0.1471,0.4957,0.0066,0.0184,0.0424,0.0178,0.0335,0.0013,0.0025,0.0003,0.0008,0.0014,0.0023,0.0006,0.0068,0.0022,0.0001,0.0009,30014085,0.01,2,3,5281.0
2020-04-07,2020-04-07 12:58:31,Arm500,DOC 34028-2016,175.104,0,39,1,2,175.889,175.489,7.0,1568.0,0.4,7.0,2912.0,200,7,2155,9,320,350,110.0,0.298,0.2025,0.1471,0.4957,0.0066,0.0184,0.0424,0.0178,0.0335,0.0013,0.0025,0.0003,0.0008,0.0014,0.0023,0.0006,0.0068,0.0022,0.0001,0.0009,30014084,0.01,19,5,7493.0
2020-04-07,2020-04-07 13:49:37,Arm500,DOC 34028-2016,156.672,0,40,1,2,157.417,157.017,11.0,1567.0,0.4,7.0,2920.0,200,7,2155,9,320,350,110.0,0.285,0.1877,0.1476,0.5036,0.0061,0.018,0.0424,0.0194,0.0449,0.0014,0.0027,0.0004,0.0007,0.0017,0.0024,0.0008,0.0082,0.0021,0.0001,0.0018,30014085,0.01,2,3,5254.0
2020-04-07,2020-04-07 13:49:37,Arm500,DOC 34028-2016,156.672,0,40,1,2,157.417,157.017,11.0,1567.0,0.4,7.0,1675.0,200,7,2155,9,320,350,110.0,0.285,0.1877,0.1476,0.5036,0.0061,0.018,0.0424,0.0194,0.0449,0.0014,0.0027,0.0004,0.0007,0.0017,0.0024,0.0008,0.0082,0.0021,0.0001,0.0018,30014077,0.01,21,1,9734.0
2020-04-07,2020-04-07 13:49:37,Arm500,DOC 34028-2016,156.672,0,40,1,2,157.417,157.017,11.0,1567.0,0.4,7.0,2936.0,200,7,2155,9,320,350,110.0,0.285,0.1877,0.1476,0.5036,0.0061,0.018,0.0424,0.0194,0.0449,0.0014,0.0027,0.0004,0.0007,0.0017,0.0024,0.0008,0.0082,0.0021,0.0001,0.0018,30014084,0.01,19,5,7469.0
2020-04-07,2020-04-07 13:49:37,Arm500,DOC 34028-2016,156.672,0,40,1,2,157.417,157.017,11.0,1567.0,0.4,7.0,2998.0,200,7,2155,9,320,350,110.0,0.285,0.1877,0.1476,0.5036,0.0061,0.018,0.0424,0.0194,0.0449,0.0014,0.0027,0.0004,0.0007,0.0017,0.0024,0.0008,0.0082,0.0021,0.0001,0.0018,30014083,0.01,23,4,8655.0
2020-04-07,2020-04-07 13:49:37,Arm500,DOC 34028-2016,156.672,0,40,1,2,157.417,157.017,11.0,1567.0,0.4,7.0,1672.0,200,7,2155,9,320,350,110.0,0.285,0.1877,0.1476,0.5036,0.0061,0.018,0.0424,0.0194,0.0449,0.0014,0.0027,0.0004,0.0007,0.0017,0.0024,0.0008,0.0082,0.0021,0.0001,0.0018,30012264,0.01,20,2,98425.0
2020-04-07,2020-04-07 13:49:37,Arm500,DOC 34028-2016,156.672,0,40,1,2,157.417,157.017,11.0,1567.0,0.4,7.0,2942.0,200,7,2155,9,320,350,110.0,0.285,0.1877,0.1476,0.5036,0.0061,0.018,0.0424,0.0194,0.0449,0.0014,0.0027,0.0004,0.0007,0.0017,0.0024,0.0008,0.0082,0.0021,0.0001,0.0018,30014082,0.01,22,6,3456.0
2020-04-07,2020-04-07 14:25:20,Arm500,DOC 34028-2016,165.888,0,41,1,2,166.653,166.253,10.0,1564.0,0.4,7.0,3026.0,200,7,2155,9,320,350,110.0,0.285,0.1884,0.1457,0.5018,0.0132,0.014,0.0389,0.022,0.0445,0.0014,0.0026,0.0004,0.0007,0.0015,0.0026,0.001,0.0078,0.0022,0.0001,0.0016,30014083,0.01,23,4,8627.0
2020-04-07,2020-04-07 14:25:20,Arm500,DOC 34028-2016,165.888,0,41,1,2,166.653,166.253,10.0,1564.0,0.4,7.0,2948.0,200,7,2155,9,320,350,110.0,0.285,0.1884,0.1457,0.5018,0.0132,0.014,0.0389,0.022,0.0445,0.0014,0.0026,0.0004,0.0007,0.0015,0.0026,0.001,0.0078,0.0022,0.0001,0.0016,30014085,0.01,2,3,5226.0
2020-04-07,2020-04-07 14:25:20,Arm500,DOC 34028-2016,165.888,0,41,1,2,166.653,166.253,10.0,1564.0,0.4,7.0,1699.0,200,7,2155,9,320,350,110.0,0.285,0.1884,0.1457,0.5018,0.0132,0.014,0.0389,0.022,0.0445,0.0014,0.0026,0.0004,0.0007,0.0015,0.0026,0.001,0.0078,0.0022,0.0001,0.0016,30012264,0.01,20,2,98398.0
2020-04-07,2020-04-07 14:25:20,Arm500,DOC 34028-2016,165.888,0,41,1,2,166.653,166.253,10.0,1564.0,0.4,7.0,2964.0,200,7,2155,9,320,350,110.0,0.285,0.1884,0.1457,0.5018,0.0132,0.014,0.0389,0.022,0.0445,0.0014,0.0026,0.0004,0.0007,0.0015,0.0026,0.001,0.0078,0.0022,0.0001,0.0016,30014084,0.01,19,5,7441.0
2020-04-07,2020-04-07 14:25:20,Arm500,DOC 34028-2016,165.888,0,41,1,2,166.653,166.253,10.0,1564.0,0.4,7.0,2970.0,200,7,2155,9,320,350,110.0,0.285,0.1884,0.1457,0.5018,0.0132,0.014,0.0389,0.022,0.0445,0.0014,0.0026,0.0004,0.0007,0.0015,0.0026,0.001,0.0078,0.0022,0.0001,0.0016,30014082,0.01,22,6,3428.0
2020-04-07,2020-04-07 14:25:20,Arm500,DOC 34028-2016,165.888,0,41,1,2,166.653,166.253,10.0,1564.0,0.4,7.0,1703.0,200,7,2155,9,320,350,110.0,0.285,0.1884,0.1457,0.5018,0.0132,0.014,0.0389,0.022,0.0445,0.0014,0.0026,0.0004,0.0007,0.0015,0.0026,0.001,0.0078,0.0022,0.0001,0.0016,30014077,0.01,21,1,9706.0
2020-04-07,2020-04-07 15:05:13,Arm500,DOC 34028-2016,165.888,0,42,1,2,166.653,166.253,4.0,1565.0,0.4,7.0,1733.0,200,7,2155,9,320,350,110.0,0.292,0.1936,0.1472,0.505,0.0062,0.0158,0.0435,0.0206,0.0371,0.0013,0.0043,0.0004,0.0008,0.0017,0.0025,0.0009,0.0086,0.0022,0.0001,0.0025,30014077,0.01,21,1,9676.0
2020-04-07,2020-04-07 15:05:13,Arm500,DOC 34028-2016,165.888,0,42,1,2,166.653,166.253,4.0,1565.0,0.4,7.0,2975.0,200,7,2155,9,320,350,110.0,0.292,0.1936,0.1472,0.505,0.0062,0.0158,0.0435,0.0206,0.0371,0.0013,0.0043,0.0004,0.0008,0.0017,0.0025,0.0009,0.0086,0.0022,0.0001,0.0025,30014085,0.01,2,3,5199.0
2020-04-07,2020-04-07 15:05:13,Arm500,DOC 34028-2016,165.888,0,42,1,2,166.653,166.253,4.0,1565.0,0.4,7.0,3050.0,200,7,2155,9,320,350,110.0,0.292,0.1936,0.1472,0.505,0.0062,0.0158,0.0435,0.0206,0.0371,0.0013,0.0043,0.0004,0.0008,0.0017,0.0025,0.0009,0.0086,0.0022,0.0001,0.0025,30014083,0.01,23,4,8603.0
2020-04-07,2020-04-07 15:05:13,Arm500,DOC 34028-2016,165.888,0,42,1,2,166.653,166.253,4.0,1565.0,0.4,7.0,2998.0,200,7,2155,9,320,350,110.0,0.292,0.1936,0.1472,0.505,0.0062,0.0158,0.0435,0.0206,0.0371,0.0013,0.0043,0.0004,0.0008,0.0017,0.0025,0.0009,0.0086,0.0022,0.0001,0.0025,30014082,0.01,22,6,3400.0
2020-04-07,2020-04-07 15:05:13,Arm500,DOC 34028-2016,165.888,0,42,1,2,166.653,166.253,4.0,1565.0,0.4,7.0,2991.0,200,7,2155,9,320,350,110.0,0.292,0.1936,0.1472,0.505,0.0062,0.0158,0.0435,0.0206,0.0371,0.0013,0.0043,0.0004,0.0008,0.0017,0.0025,0.0009,0.0086,0.0022,0.0001,0.0025,30014084,0.01,19,5,7414.0
2020-04-07,2020-04-07 15:05:13,Arm500,DOC 34028-2016,165.888,0,42,1,2,166.653,166.253,4.0,1565.0,0.4,7.0,1727.0,200,7,2155,9,320,350,110.0,0.292,0.1936,0.1472,0.505,0.0062,0.0158,0.0435,0.0206,0.0371,0.0013,0.0043,0.0004,0.0008,0.0017,0.0025,0.0009,0.0086,0.0022,0.0001,0.0025,30012264,0.01,20,2,98370.0
2020-04-07,2020-04-07 15:47:43,Arm500,DOC 34028-2016,168.96,0,43,1,2,169.731,169.331,1.0,1564.0,0.4,7.0,1755.0,200,7,2155,9,320,350,110.0,0.29,0.1918,0.1495,0.5059,0.0051,0.0188,0.0452,0.0184,0.0367,0.0017,0.0039,0.0004,0.0007,0.0018,0.0026,0.0013,0.0073,0.0022,0.0002,0.0006,30012264,0.01,20,2,98342.0
2020-04-07,2020-04-07 15:47:43,Arm500,DOC 34028-2016,168.96,0,43,1,2,169.731,169.331,1.0,1564.0,0.4,7.0,3025.0,200,7,2155,9,320,350,110.0,0.29,0.1918,0.1495,0.5059,0.0051,0.0188,0.0452,0.0184,0.0367,0.0017,0.0039,0.0004,0.0007,0.0018,0.0026,0.0013,0.0073,0.0022,0.0002,0.0006,30014082,0.01,22,6,3373.0
2020-04-07,2020-04-07 15:47:43,Arm500,DOC 34028-2016,168.96,0,43,1,2,169.731,169.331,1.0,1564.0,0.4,7.0,3081.0,200,7,2155,9,320,350,110.0,0.29,0.1918,0.1495,0.5059,0.0051,0.0188,0.0452,0.0184,0.0367,0.0017,0.0039,0.0004,0.0007,0.0018,0.0026,0.0013,0.0073,0.0022,0.0002,0.0006,30014083,0.01,23,4,8572.0
2020-04-07,2020-04-07 15:47:43,Arm500,DOC 34028-2016,168.96,0,43,1,2,169.731,169.331,1.0,1564.0,0.4,7.0,3003.0,200,7,2155,9,320,350,110.0,0.29,0.1918,0.1495,0.5059,0.0051,0.0188,0.0452,0.0184,0.0367,0.0017,0.0039,0.0004,0.0007,0.0018,0.0026,0.0013,0.0073,0.0022,0.0002,0.0006,30014085,0.01,2,3,5171.0
2020-04-07,2020-04-07 15:47:43,Arm500,DOC 34028-2016,168.96,0,43,1,2,169.731,169.331,1.0,1564.0,0.4,7.0,1761.0,200,7,2155,9,320,350,110.0,0.29,0.1918,0.1495,0.5059,0.0051,0.0188,0.0452,0.0184,0.0367,0.0017,0.0039,0.0004,0.0007,0.0018,0.0026,0.0013,0.0073,0.0022,0.0002,0.0006,30014077,0.01,21,1,9648.0
2020-04-07,2020-04-07 15:47:43,Arm500,DOC 34028-2016,168.96,0,43,1,2,169.731,169.331,1.0,1564.0,0.4,7.0,3019.0,200,7,2155,9,320,350,110.0,0.29,0.1918,0.1495,0.5059,0.0051,0.0188,0.0452,0.0184,0.0367,0.0017,0.0039,0.0004,0.0007,0.0018,0.0026,0.0013,0.0073,0.0022,0.0002,0.0006,30014084,0.01,19,5,7386.0
2020-04-07,2020-04-07 16:30:46,Arm500,DOC 34028-2016,172.032,0,44,1,2,172.81,172.41,7.0,1563.0,0.4,7.0,1782.0,200,7,2155,9,320,350,110.0,0.296,0.1959,0.1439,0.5043,0.0056,0.0191,0.0522,0.02,0.0359,0.0018,0.0058,0.0004,0.0007,0.0018,0.0025,0.0011,0.0077,0.0022,0.0001,0.0016,30012264,0.01,20,2,98315.0
2020-04-07,2020-04-07 16:30:46,Arm500,DOC 34028-2016,172.032,0,44,1,2,172.81,172.41,7.0,1563.0,0.4,7.0,3034.0,200,7,2155,9,320,350,110.0,0.296,0.1959,0.1439,0.5043,0.0056,0.0191,0.0522,0.02,0.0359,0.0018,0.0058,0.0004,0.0007,0.0018,0.0025,0.0011,0.0077,0.0022,0.0001,0.0016,30014085,0.01,2,3,5140.0
2020-04-07,2020-04-07 16:30:46,Arm500,DOC 34028-2016,172.032,0,44,1,2,172.81,172.41,7.0,1563.0,0.4,7.0,1792.0,200,7,2155,9,320,350,110.0,0.296,0.1959,0.1439,0.5043,0.0056,0.0191,0.0522,0.02,0.0359,0.0018,0.0058,0.0004,0.0007,0.0018,0.0025,0.0011,0.0077,0.0022,0.0001,0.0016,30014077,0.01,21,1,9617.0
2020-04-07,2020-04-07 16:30:46,Arm500,DOC 34028-2016,172.032,0,44,1,2,172.81,172.41,7.0,1563.0,0.4,7.0,3053.0,200,7,2155,9,320,350,110.0,0.296,0.1959,0.1439,0.5043,0.0056,0.0191,0.0522,0.02,0.0359,0.0018,0.0058,0.0004,0.0007,0.0018,0.0025,0.0011,0.0077,0.0022,0.0001,0.0016,30014082,0.01,22,6,3345.0
2020-04-07,2020-04-07 16:30:46,Arm500,DOC 34028-2016,172.032,0,44,1,2,172.81,172.41,7.0,1563.0,0.4,7.0,3105.0,200,7,2155,9,320,350,110.0,0.296,0.1959,0.1439,0.5043,0.0056,0.0191,0.0522,0.02,0.0359,0.0018,0.0058,0.0004,0.0007,0.0018,0.0025,0.0011,0.0077,0.0022,0.0001,0.0016,30014083,0.01,23,4,8548.0
2020-04-07,2020-04-07 16:30:46,Arm500,DOC 34028-2016,172.032,0,44,1,2,172.81,172.41,7.0,1563.0,0.4,7.0,3050.0,200,7,2155,9,320,350,110.0,0.296,0.1959,0.1439,0.5043,0.0056,0.0191,0.0522,0.02,0.0359,0.0018,0.0058,0.0004,0.0007,0.0018,0.0025,0.0011,0.0077,0.0022,0.0001,0.0016,30014084,0.01,19,5,7355.0
2020-04-07,2020-04-07 17:57:00,Arm500,DOC 34028-2016,168.96,0,46,1,2,169.731,169.331,10.0,1560.0,0.4,7.0,3161.0,200,7,2155,9,320,350,110.0,0.29,0.1917,0.1501,0.5074,0.0079,0.0175,0.0465,0.02,0.035,0.0018,0.0041,0.004,0.007,0.002,0.0028,0.009,0.0072,0.0,0.0,0.0,30014083,0.001,23,4,8492.0
2020-04-07,2020-04-07 17:57:00,Arm500,DOC 34028-2016,168.96,0,46,1,2,169.731,169.331,10.0,1560.0,0.4,7.0,1850.0,200,7,2155,9,320,350,110.0,0.29,0.1917,0.1501,0.5074,0.0079,0.0175,0.0465,0.02,0.035,0.0018,0.0041,0.004,0.007,0.002,0.0028,0.009,0.0072,0.0,0.0,0.0,30014077,0.001,21,1,9559.0
2020-04-07,2020-04-07 17:57:00,Arm500,DOC 34028-2016,168.96,0,46,1,2,169.731,169.331,10.0,1560.0,0.4,7.0,3089.0,200,7,2155,9,320,350,110.0,0.29,0.1917,0.1501,0.5074,0.0079,0.0175,0.0465,0.02,0.035,0.0018,0.0041,0.004,0.007,0.002,0.0028,0.009,0.0072,0.0,0.0,0.0,30014085,0.001,2,3,5085.0
2020-04-07,2020-04-07 17:57:00,Arm500,DOC 34028-2016,168.96,0,46,1,2,169.731,169.331,10.0,1560.0,0.4,7.0,1837.0,200,7,2155,9,320,350,110.0,0.29,0.1917,0.1501,0.5074,0.0079,0.0175,0.0465,0.02,0.035,0.0018,0.0041,0.004,0.007,0.002,0.0028,0.009,0.0072,0.0,0.0,0.0,30012264,0.001,20,2,98260.0
2020-04-07,2020-04-07 17:57:00,Arm500,DOC 34028-2016,168.96,0,46,1,2,169.731,169.331,10.0,1560.0,0.4,7.0,3108.0,200,7,2155,9,320,350,110.0,0.29,0.1917,0.1501,0.5074,0.0079,0.0175,0.0465,0.02,0.035,0.0018,0.0041,0.004,0.007,0.002,0.0028,0.009,0.0072,0.0,0.0,0.0,30014082,0.001,22,6,3290.0
2020-04-07,2020-04-07 17:57:00,Arm500,DOC 34028-2016,168.96,0,46,1,2,169.731,169.331,10.0,1560.0,0.4,7.0,3105.0,200,7,2155,9,320,350,110.0,0.29,0.1917,0.1501,0.5074,0.0079,0.0175,0.0465,0.02,0.035,0.0018,0.0041,0.004,0.007,0.002,0.0028,0.009,0.0072,0.0,0.0,0.0,30014084,0.001,19,5,7300.0
2020-04-07,2020-04-07 19:19:52,Arm500,DOC 34028-2016,172.032,0,48,1,2,172.81,172.41,1.0,1563.0,0.4,7.0,3160.0,200,13,2155,9,320,350,110.0,0.289,0.1935,0.1473,0.5003,0.0065,0.0165,0.0393,0.0196,0.0377,0.0014,0.0025,0.0004,0.0007,0.0015,0.003,0.0011,0.008,0.0021,0.0002,0.0011,30014084,0.01,19,5,7245.0
2020-04-07,2020-04-07 19:19:52,Arm500,DOC 34028-2016,172.032,0,48,1,2,172.81,172.41,1.0,1563.0,0.4,7.0,1908.0,200,13,2155,9,320,350,110.0,0.289,0.1935,0.1473,0.5003,0.0065,0.0165,0.0393,0.0196,0.0377,0.0014,0.0025,0.0004,0.0007,0.0015,0.003,0.0011,0.008,0.0021,0.0002,0.0011,30014077,0.01,21,1,9501.0
2020-04-07,2020-04-07 19:19:52,Arm500,DOC 34028-2016,172.032,0,48,1,2,172.81,172.41,1.0,1563.0,0.4,7.0,3216.0,200,13,2155,9,320,350,110.0,0.289,0.1935,0.1473,0.5003,0.0065,0.0165,0.0393,0.0196,0.0377,0.0014,0.0025,0.0004,0.0007,0.0015,0.003,0.0011,0.008,0.0021,0.0002,0.0011,30014083,0.01,23,4,8437.0
2020-04-07,2020-04-07 19:19:52,Arm500,DOC 34028-2016,172.032,0,48,1,2,172.81,172.41,1.0,1563.0,0.4,7.0,3163.0,200,13,2155,9,320,350,110.0,0.289,0.1935,0.1473,0.5003,0.0065,0.0165,0.0393,0.0196,0.0377,0.0014,0.0025,0.0004,0.0007,0.0015,0.003,0.0011,0.008,0.0021,0.0002,0.0011,30014082,0.01,22,6,3235.0
2020-04-07,2020-04-07 19:19:52,Arm500,DOC 34028-2016,172.032,0,48,1,2,172.81,172.41,1.0,1563.0,0.4,7.0,1893.0,200,13,2155,9,320,350,110.0,0.289,0.1935,0.1473,0.5003,0.0065,0.0165,0.0393,0.0196,0.0377,0.0014,0.0025,0.0004,0.0007,0.0015,0.003,0.0011,0.008,0.0021,0.0002,0.0011,30012264,0.01,20,2,98204.0
2020-04-07,2020-04-07 19:19:52,Arm500,DOC 34028-2016,172.032,0,48,1,2,172.81,172.41,1.0,1563.0,0.4,7.0,3166.0,200,13,2155,9,320,350,110.0,0.289,0.1935,0.1473,0.5003,0.0065,0.0165,0.0393,0.0196,0.0377,0.0014,0.0025,0.0004,0.0007,0.0015,0.003,0.0011,0.008,0.0021,0.0002,0.0011,30014085,0.01,2,3,5008.0
2020-04-07,2020-04-07 20:20:37,Arm500,DOC 34028-2016,162.816,0,49,1,2,163.575,163.175,9.0,1571.0,0.4,7.0,3243.0,200,13,2155,9,320,350,110.0,0.286,0.1895,0.151,0.5028,0.005,0.0157,0.0391,0.0197,0.0396,0.0013,0.0024,0.0004,0.0007,0.0016,0.0025,0.0011,0.0059,0.0021,0.0001,0.0028,30014083,0.02,23,4,8410.0
2020-04-07,2020-04-07 20:20:37,Arm500,DOC 34028-2016,162.816,0,49,1,2,163.575,163.175,9.0,1571.0,0.4,7.0,3185.0,200,13,2155,9,320,350,110.0,0.286,0.1895,0.151,0.5028,0.005,0.0157,0.0391,0.0197,0.0396,0.0013,0.0024,0.0004,0.0007,0.0016,0.0025,0.0011,0.0059,0.0021,0.0001,0.0028,30014084,0.02,19,5,7220.0
2020-04-07,2020-04-07 20:20:37,Arm500,DOC 34028-2016,162.816,0,49,1,2,163.575,163.175,9.0,1571.0,0.4,7.0,3172.0,200,13,2155,9,320,350,110.0,0.286,0.1895,0.151,0.5028,0.005,0.0157,0.0391,0.0197,0.0396,0.0013,0.0024,0.0004,0.0007,0.0016,0.0025,0.0011,0.0059,0.0021,0.0001,0.0028,30014085,0.02,2,3,5002.0
2020-04-07,2020-04-07 20:20:37,Arm500,DOC 34028-2016,162.816,0,49,1,2,163.575,163.175,9.0,1571.0,0.4,7.0,1936.0,200,13,2155,9,320,350,110.0,0.286,0.1895,0.151,0.5028,0.005,0.0157,0.0391,0.0197,0.0396,0.0013,0.0024,0.0004,0.0007,0.0016,0.0025,0.0011,0.0059,0.0021,0.0001,0.0028,30014077,0.02,21,1,9473.0
2020-04-07,2020-04-07 20:20:37,Arm500,DOC 34028-2016,162.816,0,49,1,2,163.575,163.175,9.0,1571.0,0.4,7.0,1920.0,200,13,2155,9,320,350,110.0,0.286,0.1895,0.151,0.5028,0.005,0.0157,0.0391,0.0197,0.0396,0.0013,0.0024,0.0004,0.0007,0.0016,0.0025,0.0011,0.0059,0.0021,0.0001,0.0028,30012264,0.02,20,2,98177.0
2020-04-07,2020-04-07 20:20:37,Arm500,DOC 34028-2016,162.816,0,49,1,2,163.575,163.175,9.0,1571.0,0.4,7.0,3191.0,200,13,2155,9,320,350,110.0,0.286,0.1895,0.151,0.5028,0.005,0.0157,0.0391,0.0197,0.0396,0.0013,0.0024,0.0004,0.0007,0.0016,0.0025,0.0011,0.0059,0.0021,0.0001,0.0028,30014082,0.02,22,6,3207.0
2020-04-07,2020-04-07 20:58:58,Arm500,DOC 34028-2016,175.104,0,50,1,2,175.889,175.489,7.0,1560.0,0.4,7.0,3218.0,200,13,2155,9,320,350,110.0,0.297,0.1988,0.148,0.5118,0.0061,0.0213,0.0384,0.0169,0.0409,0.0014,0.0026,0.0004,0.0007,0.0019,0.0026,0.0007,0.0064,0.0022,0.0001,0.0021,30014082,0.02,22,6,3180.0
2020-04-07,2020-04-07 20:58:58,Arm500,DOC 34028-2016,175.104,0,50,1,2,175.889,175.489,7.0,1560.0,0.4,7.0,3202.0,200,13,2155,9,320,350,110.0,0.297,0.1988,0.148,0.5118,0.0061,0.0213,0.0384,0.0169,0.0409,0.0014,0.0026,0.0004,0.0007,0.0019,0.0026,0.0007,0.0064,0.0022,0.0001,0.0021,30014085,0.02,2,3,4972.0
2020-04-07,2020-04-07 20:58:58,Arm500,DOC 34028-2016,175.104,0,50,1,2,175.889,175.489,7.0,1560.0,0.4,7.0,3215.0,200,13,2155,9,320,350,110.0,0.297,0.1988,0.148,0.5118,0.0061,0.0213,0.0384,0.0169,0.0409,0.0014,0.0026,0.0004,0.0007,0.0019,0.0026,0.0007,0.0064,0.0022,0.0001,0.0021,30014084,0.02,19,5,7190.0
2020-04-07,2020-04-07 20:58:58,Arm500,DOC 34028-2016,175.104,0,50,1,2,175.889,175.489,7.0,1560.0,0.4,7.0,3271.0,200,13,2155,9,320,350,110.0,0.297,0.1988,0.148,0.5118,0.0061,0.0213,0.0384,0.0169,0.0409,0.0014,0.0026,0.0004,0.0007,0.0019,0.0026,0.0007,0.0064,0.0022,0.0001,0.0021,30014083,0.02,23,4,8382.0
2020-04-07,2020-04-07 20:58:58,Arm500,DOC 34028-2016,175.104,0,50,1,2,175.889,175.489,7.0,1560.0,0.4,7.0,1948.0,200,13,2155,9,320,350,110.0,0.297,0.1988,0.148,0.5118,0.0061,0.0213,0.0384,0.0169,0.0409,0.0014,0.0026,0.0004,0.0007,0.0019,0.0026,0.0007,0.0064,0.0022,0.0001,0.0021,30012264,0.02,20,2,98149.0
2020-04-07,2020-04-07 20:58:58,Arm500,DOC 34028-2016,175.104,0,50,1,2,175.889,175.489,7.0,1560.0,0.4,7.0,1966.0,200,13,2155,9,320,350,110.0,0.297,0.1988,0.148,0.5118,0.0061,0.0213,0.0384,0.0169,0.0409,0.0014,0.0026,0.0004,0.0007,0.0019,0.0026,0.0007,0.0064,0.0022,0.0001,0.0021,30014077,0.02,21,1,9443.0
2020-04-07,2020-04-07 21:41:26,Arm500,DOC 34028-2016,175.104,0,51,1,2,175.889,175.489,10.0,1560.0,0.4,7.0,3302.0,200,13,2155,9,320,350,110.0,0.284,0.1848,0.1458,0.5154,0.0031,0.0194,0.042,0.0189,0.0387,0.0011,0.0028,0.0003,0.0007,0.0018,0.0024,0.0009,0.0067,0.0024,0.0001,0.002,30014083,0.02,23,4,8351.0
2020-04-07,2020-04-07 21:41:26,Arm500,DOC 34028-2016,175.104,0,51,1,2,175.889,175.489,10.0,1560.0,0.4,7.0,3249.0,200,13,2155,9,320,350,110.0,0.284,0.1848,0.1458,0.5154,0.0031,0.0194,0.042,0.0189,0.0387,0.0011,0.0028,0.0003,0.0007,0.0018,0.0024,0.0009,0.0067,0.0024,0.0001,0.002,30014082,0.02,22,6,3149.0
2020-04-07,2020-04-07 21:41:26,Arm500,DOC 34028-2016,175.104,0,51,1,2,175.889,175.489,10.0,1560.0,0.4,7.0,3230.0,200,13,2155,9,320,350,110.0,0.284,0.1848,0.1458,0.5154,0.0031,0.0194,0.042,0.0189,0.0387,0.0011,0.0028,0.0003,0.0007,0.0018,0.0024,0.0009,0.0067,0.0024,0.0001,0.002,30014085,0.02,2,3,4944.0
2020-04-07,2020-04-07 21:41:26,Arm500,DOC 34028-2016,175.104,0,51,1,2,175.889,175.489,10.0,1560.0,0.4,7.0,1976.0,200,13,2155,9,320,350,110.0,0.284,0.1848,0.1458,0.5154,0.0031,0.0194,0.042,0.0189,0.0387,0.0011,0.0028,0.0003,0.0007,0.0018,0.0024,0.0009,0.0067,0.0024,0.0001,0.002,30012264,0.02,20,2,98121.0
2020-04-07,2020-04-07 21:41:26,Arm500,DOC 34028-2016,175.104,0,51,1,2,175.889,175.489,10.0,1560.0,0.4,7.0,1997.0,200,13,2155,9,320,350,110.0,0.284,0.1848,0.1458,0.5154,0.0031,0.0194,0.042,0.0189,0.0387,0.0011,0.0028,0.0003,0.0007,0.0018,0.0024,0.0009,0.0067,0.0024,0.0001,0.002,30014077,0.02,21,1,9412.0
2020-04-07,2020-04-07 21:41:26,Arm500,DOC 34028-2016,175.104,0,51,1,2,175.889,175.489,10.0,1560.0,0.4,7.0,3243.0,200,13,2155,9,320,350,110.0,0.284,0.1848,0.1458,0.5154,0.0031,0.0194,0.042,0.0189,0.0387,0.0011,0.0028,0.0003,0.0007,0.0018,0.0024,0.0009,0.0067,0.0024,0.0001,0.002,30014084,0.02,19,5,7162.0
2020-04-07,2020-04-07 22:24:53,Arm500,DOC 34028-2016,172.032,0,52,1,2,172.81,172.41,4.0,1562.0,0.4,7.0,3271.0,200,13,2155,9,320,350,110.0,0.291,0.1928,0.1487,0.5154,0.0034,0.0126,0.0368,0.0215,0.0351,0.0015,0.0037,0.0003,0.0008,0.0016,0.0027,0.0008,0.0061,0.0022,0.0001,0.0022,30014084,0.02,19,5,7134.0
2020-04-07,2020-04-07 22:24:53,Arm500,DOC 34028-2016,172.032,0,52,1,2,172.81,172.41,4.0,1562.0,0.4,7.0,2003.0,200,13,2155,9,320,350,110.0,0.291,0.1928,0.1487,0.5154,0.0034,0.0126,0.0368,0.0215,0.0351,0.0015,0.0037,0.0003,0.0008,0.0016,0.0027,0.0008,0.0061,0.0022,0.0001,0.0022,30012264,0.02,20,2,98094.0
2020-04-07,2020-04-07 22:24:53,Arm500,DOC 34028-2016,172.032,0,52,1,2,172.81,172.41,4.0,1562.0,0.4,7.0,2028.0,200,13,2155,9,320,350,110.0,0.291,0.1928,0.1487,0.5154,0.0034,0.0126,0.0368,0.0215,0.0351,0.0015,0.0037,0.0003,0.0008,0.0016,0.0027,0.0008,0.0061,0.0022,0.0001,0.0022,30014077,0.02,21,1,9381.0
2020-04-07,2020-04-07 22:24:53,Arm500,DOC 34028-2016,172.032,0,52,1,2,172.81,172.41,4.0,1562.0,0.4,7.0,3329.0,200,13,2155,9,320,350,110.0,0.291,0.1928,0.1487,0.5154,0.0034,0.0126,0.0368,0.0215,0.0351,0.0015,0.0037,0.0003,0.0008,0.0016,0.0027,0.0008,0.0061,0.0022,0.0001,0.0022,30014083,0.02,23,4,8324.0
2020-04-07,2020-04-07 22:24:53,Arm500,DOC 34028-2016,172.032,0,52,1,2,172.81,172.41,4.0,1562.0,0.4,7.0,3261.0,200,13,2155,9,320,350,110.0,0.291,0.1928,0.1487,0.5154,0.0034,0.0126,0.0368,0.0215,0.0351,0.0015,0.0037,0.0003,0.0008,0.0016,0.0027,0.0008,0.0061,0.0022,0.0001,0.0022,30014085,0.02,2,3,4913.0
2020-04-07,2020-04-07 22:24:53,Arm500,DOC 34028-2016,172.032,0,52,1,2,172.81,172.41,4.0,1562.0,0.4,7.0,3277.0,200,13,2155,9,320,350,110.0,0.291,0.1928,0.1487,0.5154,0.0034,0.0126,0.0368,0.0215,0.0351,0.0015,0.0037,0.0003,0.0008,0.0016,0.0027,0.0008,0.0061,0.0022,0.0001,0.0022,30014082,0.02,22,6,3121.0
2020-04-07,2020-04-07 23:12:36,Arm500,DOC 34028-2016,162.816,0,53,1,2,163.575,163.175,11.0,1562.0,0.4,7.0,2055.0,200,13,2155,9,320,350,110.0,0.298,0.1981,0.1494,0.5189,0.0029,0.0123,0.0421,0.0266,0.039,0.0013,0.003,0.0003,0.0007,0.0017,0.0026,0.0007,0.0059,0.0023,0.0001,0.0032,30014077,0.02,21,1,9354.0
2020-04-07,2020-04-07 23:12:36,Arm500,DOC 34028-2016,162.816,0,53,1,2,163.575,163.175,11.0,1562.0,0.4,7.0,3298.0,200,13,2155,9,320,350,110.0,0.298,0.1981,0.1494,0.5189,0.0029,0.0123,0.0421,0.0266,0.039,0.0013,0.003,0.0003,0.0007,0.0017,0.0026,0.0007,0.0059,0.0023,0.0001,0.0032,30014084,0.02,19,5,7107.0
2020-04-07,2020-04-07 23:12:36,Arm500,DOC 34028-2016,162.816,0,53,1,2,163.575,163.175,11.0,1562.0,0.4,7.0,3288.0,200,13,2155,9,320,350,110.0,0.298,0.1981,0.1494,0.5189,0.0029,0.0123,0.0421,0.0266,0.039,0.0013,0.003,0.0003,0.0007,0.0017,0.0026,0.0007,0.0059,0.0023,0.0001,0.0032,30014085,0.02,2,3,4886.0
2020-04-07,2020-04-07 23:12:36,Arm500,DOC 34028-2016,162.816,0,53,1,2,163.575,163.175,11.0,1562.0,0.4,7.0,3304.0,200,13,2155,9,320,350,110.0,0.298,0.1981,0.1494,0.5189,0.0029,0.0123,0.0421,0.0266,0.039,0.0013,0.003,0.0003,0.0007,0.0017,0.0026,0.0007,0.0059,0.0023,0.0001,0.0032,30014082,0.02,22,6,3094.0
2020-04-07,2020-04-07 23:12:36,Arm500,DOC 34028-2016,162.816,0,53,1,2,163.575,163.175,11.0,1562.0,0.4,7.0,2031.0,200,13,2155,9,320,350,110.0,0.298,0.1981,0.1494,0.5189,0.0029,0.0123,0.0421,0.0266,0.039,0.0013,0.003,0.0003,0.0007,0.0017,0.0026,0.0007,0.0059,0.0023,0.0001,0.0032,30012264,0.02,20,2,98066.0
2020-04-07,2020-04-07 23:12:36,Arm500,DOC 34028-2016,162.816,0,53,1,2,163.575,163.175,11.0,1562.0,0.4,7.0,3354.0,200,13,2155,9,320,350,110.0,0.298,0.1981,0.1494,0.5189,0.0029,0.0123,0.0421,0.0266,0.039,0.0013,0.003,0.0003,0.0007,0.0017,0.0026,0.0007,0.0059,0.0023,0.0001,0.0032,30014083,0.02,23,4,8299.0
2020-04-07,2020-04-07 23:50:39,Arm500,DOC 34028-2016,162.816,0,54,1,2,163.575,163.175,9.0,1566.0,0.4,7.0,2055.0,200,13,2155,9,320,350,110.0,0.287,0.1884,0.1624,0.5189,0.0019,0.0123,0.0388,0.021,0.0362,0.0017,0.0031,0.0003,0.0008,0.0017,0.0029,0.0008,0.0081,0.0023,0.0001,0.0022,30012264,0.01,20,2,98042.0
2020-04-07,2020-04-07 23:50:39,Arm500,DOC 34028-2016,162.816,0,54,1,2,163.575,163.175,9.0,1566.0,0.4,7.0,3332.0,200,13,2155,9,320,350,110.0,0.287,0.1884,0.1624,0.5189,0.0019,0.0123,0.0388,0.021,0.0362,0.0017,0.0031,0.0003,0.0008,0.0017,0.0029,0.0008,0.0081,0.0023,0.0001,0.0022,30014082,0.01,22,6,3066.0
2020-04-07,2020-04-07 23:50:39,Arm500,DOC 34028-2016,162.816,0,54,1,2,163.575,163.175,9.0,1566.0,0.4,7.0,3316.0,200,13,2155,9,320,350,110.0,0.287,0.1884,0.1624,0.5189,0.0019,0.0123,0.0388,0.021,0.0362,0.0017,0.0031,0.0003,0.0008,0.0017,0.0029,0.0008,0.0081,0.0023,0.0001,0.0022,30014085,0.01,2,3,4858.0
2020-04-07,2020-04-07 23:50:39,Arm500,DOC 34028-2016,162.816,0,54,1,2,163.575,163.175,9.0,1566.0,0.4,7.0,2086.0,200,13,2155,9,320,350,110.0,0.287,0.1884,0.1624,0.5189,0.0019,0.0123,0.0388,0.021,0.0362,0.0017,0.0031,0.0003,0.0008,0.0017,0.0029,0.0008,0.0081,0.0023,0.0001,0.0022,30014077,0.01,21,1,9323.0
2020-04-07,2020-04-07 23:50:39,Arm500,DOC 34028-2016,162.816,0,54,1,2,163.575,163.175,9.0,1566.0,0.4,7.0,3323.0,200,13,2155,9,320,350,110.0,0.287,0.1884,0.1624,0.5189,0.0019,0.0123,0.0388,0.021,0.0362,0.0017,0.0031,0.0003,0.0008,0.0017,0.0029,0.0008,0.0081,0.0023,0.0001,0.0022,30014084,0.01,19,5,7082.0
2020-04-07,2020-04-07 23:50:39,Arm500,DOC 34028-2016,162.816,0,54,1,2,163.575,163.175,9.0,1566.0,0.4,7.0,3382.0,200,13,2155,9,320,350,110.0,0.287,0.1884,0.1624,0.5189,0.0019,0.0123,0.0388,0.021,0.0362,0.0017,0.0031,0.0003,0.0008,0.0017,0.0029,0.0008,0.0081,0.0023,0.0001,0.0022,30014083,0.01,23,4,8271.0
2020-04-08,2020-04-08 00:53:21,Arm500,DOC 34028-2016,165.888,0,48,1,2,166.653,166.253,3.0,1570.0,0.4,3.0,6119.0,200,13,2155,9,320,350,110.0,0.293,0.1988,0.155,0.5097,0.0091,0.0114,0.0346,0.0062,0.0175,0.0003,0.0014,0.0003,0.0008,0.0017,0.0023,0.0009,0.0076,0.0027,0.0001,0.0015,30014082,0.03,22,6,279.0
2020-04-08,2020-04-08 00:53:21,Arm500,DOC 34028-2016,165.888,0,48,1,2,166.653,166.253,3.0,1570.0,0.4,3.0,5820.0,200,13,2155,9,320,350,110.0,0.293,0.1988,0.155,0.5097,0.0091,0.0114,0.0346,0.0062,0.0175,0.0003,0.0014,0.0003,0.0008,0.0017,0.0023,0.0009,0.0076,0.0027,0.0001,0.0015,30014084,0.03,19,5,4585.0
2020-04-08,2020-04-08 00:53:21,Arm500,DOC 34028-2016,165.888,0,48,1,2,166.653,166.253,3.0,1570.0,0.4,3.0,10984.0,200,13,2155,9,320,350,110.0,0.293,0.1988,0.155,0.5097,0.0091,0.0114,0.0346,0.0062,0.0175,0.0003,0.0014,0.0003,0.0008,0.0017,0.0023,0.0009,0.0076,0.0027,0.0001,0.0015,30012264,0.03,20,2,89113.0
2020-04-08,2020-04-08 00:53:21,Arm500,DOC 34028-2016,165.888,0,48,1,2,166.653,166.253,3.0,1570.0,0.4,3.0,11398.0,200,13,2155,9,320,350,110.0,0.293,0.1988,0.155,0.5097,0.0091,0.0114,0.0346,0.0062,0.0175,0.0003,0.0014,0.0003,0.0008,0.0017,0.0023,0.0009,0.0076,0.0027,0.0001,0.0015,30014083,0.03,23,4,255.0
2020-04-08,2020-04-08 00:53:21,Arm500,DOC 34028-2016,165.888,0,48,1,2,166.653,166.253,3.0,1570.0,0.4,3.0,5405.0,200,13,2155,9,320,350,110.0,0.293,0.1988,0.155,0.5097,0.0091,0.0114,0.0346,0.0062,0.0175,0.0003,0.0014,0.0003,0.0008,0.0017,0.0023,0.0009,0.0076,0.0027,0.0001,0.0015,30014085,0.03,2,3,2769.0
2020-04-08,2020-04-08 00:53:21,Arm500,DOC 34028-2016,165.888,0,48,1,2,166.653,166.253,3.0,1570.0,0.4,3.0,11145.0,200,13,2155,9,320,350,110.0,0.293,0.1988,0.155,0.5097,0.0091,0.0114,0.0346,0.0062,0.0175,0.0003,0.0014,0.0003,0.0008,0.0017,0.0023,0.0009,0.0076,0.0027,0.0001,0.0015,30014077,0.03,21,1,264.0
2020-04-08,2020-04-08 01:37:01,Arm500,DOC 34028-2016,156.672,0,49,1,2,157.417,157.017,9.0,1575.0,0.4,3.0,11172.0,200,13,2155,9,320,350,110.0,0.3,0.1996,0.1726,0.5178,0.0071,0.0107,0.048,0.0188,0.0301,0.0011,0.0027,0.0003,0.0008,0.0016,0.0032,0.0009,0.0076,0.0028,0.0001,0.0026,30014077,0.03,21,1,237.0
2020-04-08,2020-04-08 01:37:01,Arm500,DOC 34028-2016,156.672,0,49,1,2,157.417,157.017,9.0,1575.0,0.4,3.0,11423.0,200,13,2155,9,320,350,110.0,0.3,0.1996,0.1726,0.5178,0.0071,0.0107,0.048,0.0188,0.0301,0.0011,0.0027,0.0003,0.0008,0.0016,0.0032,0.0009,0.0076,0.0028,0.0001,0.0026,30014083,0.03,23,4,230.0
2020-04-08,2020-04-08 01:37:01,Arm500,DOC 34028-2016,156.672,0,49,1,2,157.417,157.017,9.0,1575.0,0.4,3.0,5427.0,200,13,2155,9,320,350,110.0,0.3,0.1996,0.1726,0.5178,0.0071,0.0107,0.048,0.0188,0.0301,0.0011,0.0027,0.0003,0.0008,0.0016,0.0032,0.0009,0.0076,0.0028,0.0001,0.0026,30014085,0.03,2,3,2747.0
2020-04-08,2020-04-08 01:37:01,Arm500,DOC 34028-2016,156.672,0,49,1,2,157.417,157.017,9.0,1575.0,0.4,3.0,11011.0,200,13,2155,9,320,350,110.0,0.3,0.1996,0.1726,0.5178,0.0071,0.0107,0.048,0.0188,0.0301,0.0011,0.0027,0.0003,0.0008,0.0016,0.0032,0.0009,0.0076,0.0028,0.0001,0.0026,30012264,0.03,20,2,89086.0
2020-04-08,2020-04-08 01:37:01,Arm500,DOC 34028-2016,156.672,0,49,1,2,157.417,157.017,9.0,1575.0,0.4,3.0,6147.0,200,13,2155,9,320,350,110.0,0.3,0.1996,0.1726,0.5178,0.0071,0.0107,0.048,0.0188,0.0301,0.0011,0.0027,0.0003,0.0008,0.0016,0.0032,0.0009,0.0076,0.0028,0.0001,0.0026,30014082,0.03,22,6,251.0
2020-04-08,2020-04-08 01:37:01,Arm500,DOC 34028-2016,156.672,0,49,1,2,157.417,157.017,9.0,1575.0,0.4,3.0,5847.0,200,13,2155,9,320,350,110.0,0.3,0.1996,0.1726,0.5178,0.0071,0.0107,0.048,0.0188,0.0301,0.0011,0.0027,0.0003,0.0008,0.0016,0.0032,0.0009,0.0076,0.0028,0.0001,0.0026,30014084,0.03,19,5,4558.0
2020-04-08,2020-04-08 02:16:52,Arm500,DOC 34028-2016,159.744,0,50,1,2,160.496,160.096,2.0,1573.0,0.4,3.0,6174.0,200,13,2155,9,320,350,120.0,0.301,0.2024,0.1609,0.5181,0.0058,0.0106,0.0409,0.0189,0.0327,0.001,0.0029,0.0003,0.0008,0.0019,0.0022,0.0007,0.0085,0.0028,0.0001,0.0017,30014082,0.03,22,6,224.0
2020-04-08,2020-04-08 02:16:52,Arm500,DOC 34028-2016,159.744,0,50,1,2,160.496,160.096,2.0,1573.0,0.4,3.0,5875.0,200,13,2155,9,320,350,120.0,0.301,0.2024,0.1609,0.5181,0.0058,0.0106,0.0409,0.0189,0.0327,0.001,0.0029,0.0003,0.0008,0.0019,0.0022,0.0007,0.0085,0.0028,0.0001,0.0017,30014084,0.03,19,5,4530.0
2020-04-08,2020-04-08 02:16:52,Arm500,DOC 34028-2016,159.744,0,50,1,2,160.496,160.096,2.0,1573.0,0.4,3.0,11039.0,200,13,2155,9,320,350,120.0,0.301,0.2024,0.1609,0.5181,0.0058,0.0106,0.0409,0.0189,0.0327,0.001,0.0029,0.0003,0.0008,0.0019,0.0022,0.0007,0.0085,0.0028,0.0001,0.0017,30012264,0.03,20,2,89058.0
2020-04-08,2020-04-08 02:16:52,Arm500,DOC 34028-2016,159.744,0,50,1,2,160.496,160.096,2.0,1573.0,0.4,3.0,11200.0,200,13,2155,9,320,350,120.0,0.301,0.2024,0.1609,0.5181,0.0058,0.0106,0.0409,0.0189,0.0327,0.001,0.0029,0.0003,0.0008,0.0019,0.0022,0.0007,0.0085,0.0028,0.0001,0.0017,30014077,0.03,21,1,209.0
2020-04-08,2020-04-08 02:16:52,Arm500,DOC 34028-2016,159.744,0,50,1,2,160.496,160.096,2.0,1573.0,0.4,3.0,11448.0,200,13,2155,9,320,350,120.0,0.301,0.2024,0.1609,0.5181,0.0058,0.0106,0.0409,0.0189,0.0327,0.001,0.0029,0.0003,0.0008,0.0019,0.0022,0.0007,0.0085,0.0028,0.0001,0.0017,30014083,0.03,23,4,205.0
2020-04-08,2020-04-08 02:16:52,Arm500,DOC 34028-2016,159.744,0,50,1,2,160.496,160.096,2.0,1573.0,0.4,3.0,5451.0,200,13,2155,9,320,350,120.0,0.301,0.2024,0.1609,0.5181,0.0058,0.0106,0.0409,0.0189,0.0327,0.001,0.0029,0.0003,0.0008,0.0019,0.0022,0.0007,0.0085,0.0028,0.0001,0.0017,30014085,0.03,2,3,2723.0
2020-04-08,2020-04-08 02:59:24,Arm500,DOC 34028-2016,156.672,0,51,1,2,157.417,157.017,12.0,1571.0,0.4,3.0,11067.0,200,13,2155,9,320,350,120.0,0.296,0.1962,0.1533,0.5085,0.0081,0.0109,0.0398,0.0162,0.084,0.0007,0.0022,0.0003,0.0008,0.0018,0.0021,0.0008,0.0088,0.0027,0.0001,0.0016,30012264,0.01,20,2,89030.0
2020-04-08,2020-04-08 02:59:24,Arm500,DOC 34028-2016,156.672,0,51,1,2,157.417,157.017,12.0,1571.0,0.4,3.0,5476.0,200,13,2155,9,320,350,120.0,0.296,0.1962,0.1533,0.5085,0.0081,0.0109,0.0398,0.0162,0.084,0.0007,0.0022,0.0003,0.0008,0.0018,0.0021,0.0008,0.0088,0.0027,0.0001,0.0016,30014085,0.01,2,3,2698.0
2020-04-08,2020-04-08 02:59:24,Arm500,DOC 34028-2016,156.672,0,51,1,2,157.417,157.017,12.0,1571.0,0.4,3.0,6202.0,200,13,2155,9,320,350,120.0,0.296,0.1962,0.1533,0.5085,0.0081,0.0109,0.0398,0.0162,0.084,0.0007,0.0022,0.0003,0.0008,0.0018,0.0021,0.0008,0.0088,0.0027,0.0001,0.0016,30014082,0.01,22,6,196.0
2020-04-08,2020-04-08 02:59:24,Arm500,DOC 34028-2016,156.672,0,51,1,2,157.417,157.017,12.0,1571.0,0.4,3.0,11225.0,200,13,2155,9,320,350,120.0,0.296,0.1962,0.1533,0.5085,0.0081,0.0109,0.0398,0.0162,0.084,0.0007,0.0022,0.0003,0.0008,0.0018,0.0021,0.0008,0.0088,0.0027,0.0001,0.0016,30014077,0.01,21,1,184.0
2020-04-08,2020-04-08 02:59:24,Arm500,DOC 34028-2016,156.672,0,51,1,2,157.417,157.017,12.0,1571.0,0.4,3.0,11472.0,200,13,2155,9,320,350,120.0,0.296,0.1962,0.1533,0.5085,0.0081,0.0109,0.0398,0.0162,0.084,0.0007,0.0022,0.0003,0.0008,0.0018,0.0021,0.0008,0.0088,0.0027,0.0001,0.0016,30014083,0.01,23,4,181.0
2020-04-08,2020-04-08 02:59:24,Arm500,DOC 34028-2016,156.672,0,51,1,2,157.417,157.017,12.0,1571.0,0.4,3.0,5902.0,200,13,2155,9,320,350,120.0,0.296,0.1962,0.1533,0.5085,0.0081,0.0109,0.0398,0.0162,0.084,0.0007,0.0022,0.0003,0.0008,0.0018,0.0021,0.0008,0.0088,0.0027,0.0001,0.0016,30014084,0.01,19,5,4503.0
2020-04-08,2020-04-08 03:40:02,Arm500,DOC 34028-2016,156.672,0,52,1,2,157.417,157.017,6.0,1572.0,0.4,3.0,11497.0,200,13,2155,9,320,350,110.0,0.294,0.1973,0.1511,0.5074,0.0058,0.0087,0.0369,0.0142,0.044,0.0007,0.0021,0.0003,0.0008,0.0017,0.0023,0.001,0.0077,0.0027,0.0001,0.0024,30014083,0.01,23,4,156.0
2020-04-08,2020-04-08 03:40:02,Arm500,DOC 34028-2016,156.672,0,52,1,2,157.417,157.017,6.0,1572.0,0.4,3.0,5930.0,200,13,2155,9,320,350,110.0,0.294,0.1973,0.1511,0.5074,0.0058,0.0087,0.0369,0.0142,0.044,0.0007,0.0021,0.0003,0.0008,0.0017,0.0023,0.001,0.0077,0.0027,0.0001,0.0024,30014084,0.01,19,5,4475.0
2020-04-08,2020-04-08 03:40:02,Arm500,DOC 34028-2016,156.672,0,52,1,2,157.417,157.017,6.0,1572.0,0.4,3.0,5497.0,200,13,2155,9,320,350,110.0,0.294,0.1973,0.1511,0.5074,0.0058,0.0087,0.0369,0.0142,0.044,0.0007,0.0021,0.0003,0.0008,0.0017,0.0023,0.001,0.0077,0.0027,0.0001,0.0024,30014085,0.01,2,3,2677.0
2020-04-08,2020-04-08 03:40:02,Arm500,DOC 34028-2016,156.672,0,52,1,2,157.417,157.017,6.0,1572.0,0.4,3.0,11094.0,200,13,2155,9,320,350,110.0,0.294,0.1973,0.1511,0.5074,0.0058,0.0087,0.0369,0.0142,0.044,0.0007,0.0021,0.0003,0.0008,0.0017,0.0023,0.001,0.0077,0.0027,0.0001,0.0024,30012264,0.01,20,2,89003.0
2020-04-08,2020-04-08 03:40:02,Arm500,DOC 34028-2016,156.672,0,52,1,2,157.417,157.017,6.0,1572.0,0.4,3.0,6229.0,200,13,2155,9,320,350,110.0,0.294,0.1973,0.1511,0.5074,0.0058,0.0087,0.0369,0.0142,0.044,0.0007,0.0021,0.0003,0.0008,0.0017,0.0023,0.001,0.0077,0.0027,0.0001,0.0024,30014082,0.01,22,6,169.0
2020-04-08,2020-04-08 03:40:02,Arm500,DOC 34028-2016,156.672,0,52,1,2,157.417,157.017,6.0,1572.0,0.4,3.0,11252.0,200,13,2155,9,320,350,110.0,0.294,0.1973,0.1511,0.5074,0.0058,0.0087,0.0369,0.0142,0.044,0.0007,0.0021,0.0003,0.0008,0.0017,0.0023,0.001,0.0077,0.0027,0.0001,0.0024,30014077,0.01,21,1,157.0
2020-04-08,2020-04-08 04:17:50,Arm500,DOC 34028-2016,159.744,0,53,1,2,160.496,160.096,9.0,1570.0,0.4,3.0,6257.0,200,13,2155,9,320,350,120.0,0.287,0.1884,0.1525,0.5136,0.0106,0.0149,0.0433,0.0175,0.0383,0.0008,0.0021,0.0003,0.0008,0.0019,0.0023,0.001,0.0068,0.0027,0.0001,0.002,30014082,0.01,22,6,141.0
2020-04-08,2020-04-08 04:17:50,Arm500,DOC 34028-2016,159.744,0,53,1,2,160.496,160.096,9.0,1570.0,0.4,3.0,11521.0,200,13,2155,9,320,350,120.0,0.287,0.1884,0.1525,0.5136,0.0106,0.0149,0.0433,0.0175,0.0383,0.0008,0.0021,0.0003,0.0008,0.0019,0.0023,0.001,0.0068,0.0027,0.0001,0.002,30014083,0.01,23,4,132.0
2020-04-08,2020-04-08 04:17:50,Arm500,DOC 34028-2016,159.744,0,53,1,2,160.496,160.096,9.0,1570.0,0.4,3.0,5522.0,200,13,2155,9,320,350,120.0,0.287,0.1884,0.1525,0.5136,0.0106,0.0149,0.0433,0.0175,0.0383,0.0008,0.0021,0.0003,0.0008,0.0019,0.0023,0.001,0.0068,0.0027,0.0001,0.002,30014085,0.01,2,3,2652.0
2020-04-08,2020-04-08 04:17:50,Arm500,DOC 34028-2016,159.744,0,53,1,2,160.496,160.096,9.0,1570.0,0.4,3.0,11277.0,200,13,2155,9,320,350,120.0,0.287,0.1884,0.1525,0.5136,0.0106,0.0149,0.0433,0.0175,0.0383,0.0008,0.0021,0.0003,0.0008,0.0019,0.0023,0.001,0.0068,0.0027,0.0001,0.002,30014077,0.01,21,1,132.0
2020-04-08,2020-04-08 04:17:50,Arm500,DOC 34028-2016,159.744,0,53,1,2,160.496,160.096,9.0,1570.0,0.4,3.0,11125.0,200,13,2155,9,320,350,120.0,0.287,0.1884,0.1525,0.5136,0.0106,0.0149,0.0433,0.0175,0.0383,0.0008,0.0021,0.0003,0.0008,0.0019,0.0023,0.001,0.0068,0.0027,0.0001,0.002,30012264,0.01,20,2,88972.0
2020-04-08,2020-04-08 04:17:50,Arm500,DOC 34028-2016,159.744,0,53,1,2,160.496,160.096,9.0,1570.0,0.4,3.0,5958.0,200,13,2155,9,320,350,120.0,0.287,0.1884,0.1525,0.5136,0.0106,0.0149,0.0433,0.0175,0.0383,0.0008,0.0021,0.0003,0.0008,0.0019,0.0023,0.001,0.0068,0.0027,0.0001,0.002,30014084,0.01,19,5,4447.0
2020-04-08,2020-04-08 04:58:09,Arm500,DOC 34028-2016,159.744,0,54,1,2,160.496,160.096,2.0,1566.0,0.4,3.0,11152.0,200,13,2155,9,320,350,110.0,0.28,0.1814,0.1506,0.5056,0.0077,0.0127,0.0467,0.0185,0.044,0.0009,0.0024,0.0003,0.0007,0.0018,0.0022,0.0011,0.0085,0.0027,0.0001,0.0019,30012264,0.01,20,2,88945.0
2020-04-08,2020-04-08 04:58:09,Arm500,DOC 34028-2016,159.744,0,54,1,2,160.496,160.096,2.0,1566.0,0.4,3.0,5985.0,200,13,2155,9,320,350,110.0,0.28,0.1814,0.1506,0.5056,0.0077,0.0127,0.0467,0.0185,0.044,0.0009,0.0024,0.0003,0.0007,0.0018,0.0022,0.0011,0.0085,0.0027,0.0001,0.0019,30014084,0.01,19,5,4420.0
2020-04-08,2020-04-08 04:58:09,Arm500,DOC 34028-2016,159.744,0,54,1,2,160.496,160.096,2.0,1566.0,0.4,3.0,11304.0,200,13,2155,9,320,350,110.0,0.28,0.1814,0.1506,0.5056,0.0077,0.0127,0.0467,0.0185,0.044,0.0009,0.0024,0.0003,0.0007,0.0018,0.0022,0.0011,0.0085,0.0027,0.0001,0.0019,30014077,0.01,21,1,105.0
