Repository: khw11044/Iron-CCM-RUL

# 연속 주조기의 RUL 데이터 분석

## RUL Dataset from Continuous Casting Machine

[캐글 페이지](https://www.kaggle.com/datasets/yuriykatser/rul-dataset-from-continuous-casting-machine)

## 도메인 설명 

연주공정: 연주공정은 철강산업에서 철 제품을 생산하는 공정중 하나로 연속주조의 줄임말이다. 액체상태의 용강을 주형에 넣어 고체가 되도록 식히는 과정이며 이 과정을 거쳐, 슬래브, 브룸, 빌렛의 반제품이 만들어진다.
주괴(鑄塊, ingot)란 상대적으로 순도가 높은 물질의 덩어리다. 보통 금속을 가공하기 좋게 주물로 뜬 것을 말한다.

____


연속 주조 기계(이하 'CCM')는 액체 상태의 철강을 주어진 단면의 고체 빌릿으로 변환하는 장치로, 이후 롤링 생산(예: 철근)이 이루어진다.

금형 슬리브는 CCM 금형의 가장 중요하고 빠르게 마모되는 부분이다. 슬리브는 둥근 형태나 프로파일 단면의 수냉식 구리 파이프이다. 용융 금속이 슬리브 벽과 접촉하면 결정화되며, 주괴의 기본 고체 껍질이 형성된다.

**슬리브 운영 중 주요 생산 문제**는 슬리브의 구리 파이프 표면에 결함이 생기고 내부 공간의 프로파일이 변형되어 열 조건이 방해받는 것이다. 이는 결과적으로 주괴의 품질에 영향을 미친다.

File: data/data_noNull.csv (part 12 of 73)
date,sample_time_continuous_caster,steel_type,doc_requirement,"workpiece_weight, tonn",workpiece_slice_geometry_150x150,cast_in_row,alloy_type_open,"alloy_speed, meter/minute","steel_weight_theoretical, tonn","steel_weight, tonn",grab1_num,"steel_temperature_grab1, Celsius deg.","metal_residue_grab1, tonn",grab2_num,"resistance, tonn","swing_frequency, amount/minute","crystallizer_movement, mm","water_consumption, liter/minute","water_temperature_delta, Celsius deg.","water_consumption_secondary_cooling_zone_num1, liter/minute","water_consumption_secondary_cooling_zone_num2, liter/minute","water_consumption_secondary_cooling_zone_num3, liter/minute","Ce, %","C, %","Si, %","Mn,%","S, %","P, %","Cr, %","Ni, %","Cu, %","As, %","Mo, %","Nb, %","Ti, %","V, %","Al, %","Ca, %","N, %","Pb, %","Mg, %","Zn, %",sleeve,"quantity, tonn",num_crystallizer,num_stream,RUL
2020-04-08,2020-04-08 04:58:09,Arm500,DOC 34028-2016,159.744,0,54,1,2,160.496,160.096,2.0,1566.0,0.4,3.0,6285.0,200,13,2155,9,320,350,110.0,0.28,0.1814,0.1506,0.5056,0.0077,0.0127,0.0467,0.0185,0.044,0.0009,0.0024,0.0003,0.0007,0.0018,0.0022,0.0011,0.0085,0.0027,0.0001,0.0019,30014082,0.01,22,6,113.0
2020-04-08,2020-04-08 04:58:09,Arm500,DOC 34028-2016,159.744,0,54,1,2,160.496,160.096,2.0,1566.0,0.4,3.0,11549.0,200,13,2155,9,320,350,110.0,0.28,0.1814,0.1506,0.5056,0.0077,0.0127,0.0467,0.0185,0.044,0.0009,0.0024,0.0003,0.0007,0.0018,0.0022,0.0011,0.0085,0.0027,0.0001,0.0019,30014083,0.01,23,4,104.0
2020-04-08,2020-04-08 04:58:09,Arm500,DOC 34028-2016,159.744,0,54,1,2,160.496,160.096,2.0,1566.0,0.4,3.0,5543.0,200,13,2155,9,320,350,110.0,0.28,0.1814,0.1506,0.5056,0.0077,0.0127,0.0467,0.0185,0.044,0.0009,0.0024,0.0003,0.0007,0.0018,0.0022,0.0011,0.0085,0.0027,0.0001,0.0019,30014085,0.01,2,3,2631.0
2020-04-08,2020-04-08 05:37:33,Arm500,DOC 34028-2016,153.6,0,55,1,2,154.338,153.938,12.0,1571.0,0.4,3.0,11574.0,200,13,2155,9,320,350,110.0,0.284,0.1843,0.1546,0.5108,0.0135,0.0144,0.047,0.0187,0.0417,0.0011,0.0026,0.0003,0.0007,0.0018,0.0021,0.001,0.008,0.0027,0.0001,0.001,30014083,0.01,23,4,79.0
2020-04-08,2020-04-08 05:37:33,Arm500,DOC 34028-2016,153.6,0,55,1,2,154.338,153.938,12.0,1571.0,0.4,3.0,6013.0,200,13,2155,9,320,350,110.0,0.284,0.1843,0.1546,0.5108,0.0135,0.0144,0.047,0.0187,0.0417,0.0011,0.0026,0.0003,0.0007,0.0018,0.0021,0.001,0.008,0.0027,0.0001,0.001,30014084,0.01,19,5,4392.0
2020-04-08,2020-04-08 05:37:33,Arm500,DOC 34028-2016,153.6,0,55,1,2,154.338,153.938,12.0,1571.0,0.4,3.0,11177.0,200,13,2155,9,320,350,110.0,0.284,0.1843,0.1546,0.5108,0.0135,0.0144,0.047,0.0187,0.0417,0.0011,0.0026,0.0003,0.0007,0.0018,0.0021,0.001,0.008,0.0027,0.0001,0.001,30012264,0.01,20,2,88920.0
2020-04-08,2020-04-08 05:37:33,Arm500,DOC 34028-2016,153.6,0,55,1,2,154.338,153.938,12.0,1571.0,0.4,3.0,6312.0,200,13,2155,9,320,350,110.0,0.284,0.1843,0.1546,0.5108,0.0135,0.0144,0.047,0.0187,0.0417,0.0011,0.0026,0.0003,0.0007,0.0018,0.0021,0.001,0.008,0.0027,0.0001,0.001,30014082,0.01,22,6,86.0
2020-04-08,2020-04-08 05:37:33,Arm500,DOC 34028-2016,153.6,0,55,1,2,154.338,153.938,12.0,1571.0,0.4,3.0,5568.0,200,13,2155,9,320,350,110.0,0.284,0.1843,0.1546,0.5108,0.0135,0.0144,0.047,0.0187,0.0417,0.0011,0.0026,0.0003,0.0007,0.0018,0.0021,0.001,0.008,0.0027,0.0001,0.001,30014085,0.01,2,3,2606.0
2020-04-08,2020-04-08 05:37:33,Arm500,DOC 34028-2016,153.6,0,55,1,2,154.338,153.938,12.0,1571.0,0.4,3.0,11329.0,200,13,2155,9,320,350,110.0,0.284,0.1843,0.1546,0.5108,0.0135,0.0144,0.047,0.0187,0.0417,0.0011,0.0026,0.0003,0.0007,0.0018,0.0021,0.001,0.008,0.0027,0.0001,0.001,30014077,0.01,21,1,80.0
2020-04-08,2020-04-08 06:20:04,Arm500,DOC 34028-2016,159.744,0,56,1,2,160.496,160.096,6.0,1572.0,0.4,3.0,11598.0,200,13,2150,9,320,350,120.0,0.294,0.1935,0.1673,0.5206,0.0183,0.0177,0.0493,0.0155,0.0339,0.0008,0.0033,0.0003,0.0007,0.002,0.0017,0.0007,0.0081,0.0028,0.0,0.0015,30014083,0.02,23,4,55.0
2020-04-08,2020-04-08 06:20:04,Arm500,DOC 34028-2016,159.744,0,56,1,2,160.496,160.096,6.0,1572.0,0.4,3.0,6040.0,200,13,2150,9,320,350,120.0,0.294,0.1935,0.1673,0.5206,0.0183,0.0177,0.0493,0.0155,0.0339,0.0008,0.0033,0.0003,0.0007,0.002,0.0017,0.0007,0.0081,0.0028,0.0,0.0015,30014084,0.02,19,5,4365.0
2020-04-08,2020-04-08 06:20:04,Arm500,DOC 34028-2016,159.744,0,56,1,2,160.496,160.096,6.0,1572.0,0.4,3.0,6340.0,200,13,2150,9,320,350,120.0,0.294,0.1935,0.1673,0.5206,0.0183,0.0177,0.0493,0.0155,0.0339,0.0008,0.0033,0.0003,0.0007,0.002,0.0017,0.0007,0.0081,0.0028,0.0,0.0015,30014082,0.02,22,6,58.0
2020-04-08,2020-04-08 06:20:04,Arm500,DOC 34028-2016,159.744,0,56,1,2,160.496,160.096,6.0,1572.0,0.4,3.0,11357.0,200,13,2150,9,320,350,120.0,0.294,0.1935,0.1673,0.5206,0.0183,0.0177,0.0493,0.0155,0.0339,0.0008,0.0033,0.0003,0.0007,0.002,0.0017,0.0007,0.0081,0.0028,0.0,0.0015,30014077,0.02,21,1,52.0
2020-04-08,2020-04-08 06:20:04,Arm500,DOC 34028-2016,159.744,0,56,1,2,160.496,160.096,6.0,1572.0,0.4,3.0,11208.0,200,13,2150,9,320,350,120.0,0.294,0.1935,0.1673,0.5206,0.0183,0.0177,0.0493,0.0155,0.0339,0.0008,0.0033,0.0003,0.0007,0.002,0.0017,0.0007,0.0081,0.0028,0.0,0.0015,30012264,0.02,20,2,88889.0
2020-04-08,2020-04-08 06:20:04,Arm500,DOC 34028-2016,159.744,0,56,1,2,160.496,160.096,6.0,1572.0,0.4,3.0,5589.0,200,13,2150,9,320,350,120.0,0.294,0.1935,0.1673,0.5206,0.0183,0.0177,0.0493,0.0155,0.0339,0.0008,0.0033,0.0003,0.0007,0.002,0.0017,0.0007,0.0081,0.0028,0.0,0.0015,30014085,0.02,2,3,2585.0
2020-04-08,2020-04-08 06:56:47,Arm500,DOC 34028-2016,159.744,0,57,1,2,160.496,160.096,9.0,1572.0,0.4,3.0,5614.0,200,7,2155,9,320,350,110.0,0.288,0.1889,0.1489,0.5095,0.0155,0.012,0.0465,0.0186,0.0365,0.0009,0.0028,0.0003,0.0007,0.0018,0.0021,0.0008,0.0071,0.0028,0.0001,0.0034,30014085,0.01,2,3,2560.0
2020-04-08,2020-04-08 06:56:47,Arm500,DOC 34028-2016,159.744,0,57,1,2,160.496,160.096,9.0,1572.0,0.4,3.0,11235.0,200,7,2155,9,320,350,110.0,0.288,0.1889,0.1489,0.5095,0.0155,0.012,0.0465,0.0186,0.0365,0.0009,0.0028,0.0003,0.0007,0.0018,0.0021,0.0008,0.0071,0.0028,0.0001,0.0034,30012264,0.01,20,2,88862.0
2020-04-08,2020-04-08 06:56:47,Arm500,DOC 34028-2016,159.744,0,57,1,2,160.496,160.096,9.0,1572.0,0.4,3.0,11381.0,200,7,2155,9,320,350,110.0,0.288,0.1889,0.1489,0.5095,0.0155,0.012,0.0465,0.0186,0.0365,0.0009,0.0028,0.0003,0.0007,0.0018,0.0021,0.0008,0.0071,0.0028,0.0001,0.0034,30014077,0.01,21,1,28.0
2020-04-08,2020-04-08 06:56:47,Arm500,DOC 34028-2016,159.744,0,57,1,2,160.496,160.096,9.0,1572.0,0.4,3.0,6367.0,200,7,2155,9,320,350,110.0,0.288,0.1889,0.1489,0.5095,0.0155,0.012,0.0465,0.0186,0.0365,0.0009,0.0028,0.0003,0.0007,0.0018,0.0021,0.0008,0.0071,0.0028,0.0001,0.0034,30014082,0.01,22,6,31.0
2020-04-08,2020-04-08 06:56:47,Arm500,DOC 34028-2016,159.744,0,57,1,2,160.496,160.096,9.0,1572.0,0.4,3.0,6068.0,200,7,2155,9,320,350,110.0,0.288,0.1889,0.1489,0.5095,0.0155,0.012,0.0465,0.0186,0.0365,0.0009,0.0028,0.0003,0.0007,0.0018,0.0021,0.0008,0.0071,0.0028,0.0001,0.0034,30014084,0.01,19,5,4337.0
2020-04-08,2020-04-08 06:56:47,Arm500,DOC 34028-2016,159.744,0,57,1,2,160.496,160.096,9.0,1572.0,0.4,3.0,11626.0,200,7,2155,9,320,350,110.0,0.288,0.1889,0.1489,0.5095,0.0155,0.012,0.0465,0.0186,0.0365,0.0009,0.0028,0.0003,0.0007,0.0018,0.0021,0.0008,0.0071,0.0028,0.0001,0.0034,30014083,0.01,23,4,27.0
2020-05-05,2020-05-05 00:18:06,St3sp,Contract,165.9,1,35,1,3,166.3,165.9,3.0,1565.0,0.4,5.0,4168.0,185,11,1950,9,340,420,170.0,0.321,0.1918,0.2206,0.7043,0.0023,0.0096,0.0394,0.0176,0.0285,0.0014,0.0014,0.0003,0.0009,0.0019,0.0023,0.0008,0.0031,0.0,0.0,0.0,30014184,0.02,24,1,5537.0
2020-05-05,2020-05-05 00:18:06,St3sp,Contract,165.9,1,35,1,3,166.3,165.9,3.0,1565.0,0.4,5.0,4607.0,185,11,1950,9,340,420,170.0,0.321,0.1918,0.2206,0.7043,0.0023,0.0096,0.0394,0.0176,0.0285,0.0014,0.0014,0.0003,0.0009,0.0019,0.0023,0.0008,0.0031,0.0,0.0,0.0,30014186,0.02,2,2,6504.0
2020-05-05,2020-05-05 00:18:06,St3sp,Contract,165.9,1,35,1,3,166.3,165.9,3.0,1565.0,0.4,5.0,3125.0,185,11,1950,9,340,420,170.0,0.321,0.1918,0.2206,0.7043,0.0023,0.0096,0.0394,0.0176,0.0285,0.0014,0.0014,0.0003,0.0009,0.0019,0.0023,0.0008,0.0031,0.0,0.0,0.0,30014187,0.02,22,3,6007.0
2020-05-05,2020-05-05 00:18:06,St3sp,Contract,165.9,1,35,1,3,166.3,165.9,3.0,1565.0,0.4,5.0,4170.0,185,11,1950,9,340,420,170.0,0.321,0.1918,0.2206,0.7043,0.0023,0.0096,0.0394,0.0176,0.0285,0.0014,0.0014,0.0003,0.0009,0.0019,0.0023,0.0008,0.0031,0.0,0.0,0.0,30014189,0.02,20,6,269100.0
2020-05-05,2020-05-05 00:18:06,St3sp,Contract,165.9,1,35,1,3,166.3,165.9,3.0,1565.0,0.4,5.0,4830.0,185,11,1950,9,340,420,170.0,0.321,0.1918,0.2206,0.7043,0.0023,0.0096,0.0394,0.0176,0.0285,0.0014,0.0014,0.0003,0.0009,0.0019,0.0023,0.0008,0.0031,0.0,0.0,0.0,30014183,0.02,19,4,3681.0
2020-05-05,2020-05-05 00:18:06,St3sp,Contract,165.9,1,35,1,3,166.3,165.9,3.0,1565.0,0.4,5.0,4325.0,185,11,1950,9,340,420,170.0,0.321,0.1918,0.2206,0.7043,0.0023,0.0096,0.0394,0.0176,0.0285,0.0014,0.0014,0.0003,0.0009,0.0019,0.0023,0.0008,0.0031,0.0,0.0,0.0,30014185,0.02,5,5,7036.0
2020-05-05,2020-05-05 00:26:00,St3sp,Contract,163.8,1,4,1,3,164.3,163.9,12.0,1580.0,0.4,5.0,3481.0,165,10,1950,9,350,400,200.0,0.32,0.1901,0.187,0.7023,0.0034,0.0145,0.0398,0.0187,0.0328,0.0013,0.0038,0.0007,0.0008,0.0029,0.0025,0.0011,0.0028,0.0,0.0,0.0,30014185,0.02,5,5,7880.0
2020-05-05,2020-05-05 00:26:00,St3sp,Contract,163.8,1,4,1,3,164.3,163.9,12.0,1580.0,0.4,5.0,3758.0,165,10,1950,9,350,400,200.0,0.32,0.1901,0.187,0.7023,0.0034,0.0145,0.0398,0.0187,0.0328,0.0013,0.0038,0.0007,0.0008,0.0029,0.0025,0.0011,0.0028,0.0,0.0,0.0,30014186,0.02,2,2,7353.0
2020-05-05,2020-05-05 00:26:00,St3sp,Contract,163.8,1,4,1,3,164.3,163.9,12.0,1580.0,0.4,5.0,3969.0,165,10,1950,9,350,400,200.0,0.32,0.1901,0.187,0.7023,0.0034,0.0145,0.0398,0.0187,0.0328,0.0013,0.0038,0.0007,0.0008,0.0029,0.0025,0.0011,0.0028,0.0,0.0,0.0,30014183,0.02,19,4,4542.0
2020-05-05,2020-05-05 00:26:00,St3sp,Contract,163.8,1,4,1,3,164.3,163.9,12.0,1580.0,0.4,5.0,3316.0,165,10,1950,9,350,400,200.0,0.32,0.1901,0.187,0.7023,0.0034,0.0145,0.0398,0.0187,0.0328,0.0013,0.0038,0.0007,0.0008,0.0029,0.0025,0.0011,0.0028,0.0,0.0,0.0,30014184,0.02,24,1,6389.0
2020-05-05,2020-05-05 00:26:00,St3sp,Contract,163.8,1,4,1,3,164.3,163.9,12.0,1580.0,0.4,5.0,3316.0,165,10,1950,9,350,400,200.0,0.32,0.1901,0.187,0.7023,0.0034,0.0145,0.0398,0.0187,0.0328,0.0013,0.0038,0.0007,0.0008,0.0029,0.0025,0.0011,0.0028,0.0,0.0,0.0,30014189,0.02,20,6,269954.0
2020-05-05,2020-05-05 00:26:00,St3sp,Contract,163.8,1,4,1,3,164.3,163.9,12.0,1580.0,0.4,5.0,2296.0,165,10,1950,9,350,400,200.0,0.32,0.1901,0.187,0.7023,0.0034,0.0145,0.0398,0.0187,0.0328,0.0013,0.0038,0.0007,0.0008,0.0029,0.0025,0.0011,0.0028,0.0,0.0,0.0,30014187,0.02,22,3,6836.0
2020-05-05,2020-05-05 02:19:08,St3sp,Contract,165.86,1,6,1,3,166.86,166.46,4.0,1581.0,0.4,5.0,3379.0,165,10,1950,9,350,400,200.0,0.323,0.1895,0.1985,0.6975,0.0056,0.0103,0.0493,0.0378,0.0353,0.0013,0.009,0.0007,0.001,0.0022,0.0029,0.0008,0.0046,0.0,0.0,0.0,30014184,0.02,24,1,6326.0
2020-05-05,2020-05-05 02:19:08,St3sp,Contract,165.86,1,6,1,3,166.86,166.46,4.0,1581.0,0.4,5.0,3540.0,165,10,1950,9,350,400,200.0,0.323,0.1895,0.1985,0.6975,0.0056,0.0103,0.0493,0.0378,0.0353,0.0013,0.009,0.0007,0.001,0.0022,0.0029,0.0008,0.0046,0.0,0.0,0.0,30014185,0.02,5,5,7821.0
2020-05-05,2020-05-05 02:19:08,St3sp,Contract,165.86,1,6,1,3,166.86,166.46,4.0,1581.0,0.4,5.0,2338.0,165,10,1950,9,350,400,200.0,0.323,0.1895,0.1985,0.6975,0.0056,0.0103,0.0493,0.0378,0.0353,0.0013,0.009,0.0007,0.001,0.0022,0.0029,0.0008,0.0046,0.0,0.0,0.0,30014187,0.02,22,3,6794.0
2020-05-05,2020-05-05 02:19:08,St3sp,Contract,165.86,1,6,1,3,166.86,166.46,4.0,1581.0,0.4,5.0,3377.0,165,10,1950,9,350,400,200.0,0.323,0.1895,0.1985,0.6975,0.0056,0.0103,0.0493,0.0378,0.0353,0.0013,0.009,0.0007,0.001,0.0022,0.0029,0.0008,0.0046,0.0,0.0,0.0,30014189,0.02,20,6,269893.0
2020-05-05,2020-05-05 02:19:08,St3sp,Contract,165.86,1,6,1,3,166.86,166.46,4.0,1581.0,0.4,5.0,3800.0,165,10,1950,9,350,400,200.0,0.323,0.1895,0.1985,0.6975,0.0056,0.0103,0.0493,0.0378,0.0353,0.0013,0.009,0.0007,0.001,0.0022,0.0029,0.0008,0.0046,0.0,0.0,0.0,30014186,0.02,2,2,7311.0
2020-05-05,2020-05-05 02:19:08,St3sp,Contract,165.86,1,6,1,3,166.86,166.46,4.0,1581.0,0.4,5.0,4032.0,165,10,1950,9,350,400,200.0,0.323,0.1895,0.1985,0.6975,0.0056,0.0103,0.0493,0.0378,0.0353,0.0013,0.009,0.0007,0.001,0.0022,0.0029,0.0008,0.0046,0.0,0.0,0.0,30014183,0.02,19,4,4479.0
2020-05-05,2020-05-05 03:01:29,St3sp,Contract,161.7,1,7,1,3,162.3,161.9,2.0,1574.0,0.4,5.0,3402.0,165,10,1950,9,350,400,200.0,0.337,0.2002,0.194,0.7391,0.0054,0.0222,0.0456,0.0173,0.0307,0.0013,0.0024,0.0007,0.001,0.003,0.0027,0.0008,0.0036,0.0,0.0,0.0,30014189,0.02,20,6,269868.0
2020-05-05,2020-05-05 03:01:29,St3sp,Contract,161.7,1,7,1,3,162.3,161.9,2.0,1574.0,0.4,5.0,2365.0,165,10,1950,9,350,400,200.0,0.337,0.2002,0.194,0.7391,0.0054,0.0222,0.0456,0.0173,0.0307,0.0013,0.0024,0.0007,0.001,0.003,0.0027,0.0008,0.0036,0.0,0.0,0.0,30014187,0.02,22,3,6767.0
2020-05-05,2020-05-05 03:01:29,St3sp,Contract,161.7,1,7,1,3,162.3,161.9,2.0,1574.0,0.4,5.0,3830.0,165,10,1950,9,350,400,200.0,0.337,0.2002,0.194,0.7391,0.0054,0.0222,0.0456,0.0173,0.0307,0.0013,0.0024,0.0007,0.001,0.003,0.0027,0.0008,0.0036,0.0,0.0,0.0,30014186,0.02,2,2,7281.0
2020-05-05,2020-05-05 03:01:29,St3sp,Contract,161.7,1,7,1,3,162.3,161.9,2.0,1574.0,0.4,5.0,3404.0,165,10,1950,9,350,400,200.0,0.337,0.2002,0.194,0.7391,0.0054,0.0222,0.0456,0.0173,0.0307,0.0013,0.0024,0.0007,0.001,0.003,0.0027,0.0008,0.0036,0.0,0.0,0.0,30014184,0.02,24,1,6301.0
2020-05-05,2020-05-05 03:01:29,St3sp,Contract,161.7,1,7,1,3,162.3,161.9,2.0,1574.0,0.4,5.0,4059.0,165,10,1950,9,350,400,200.0,0.337,0.2002,0.194,0.7391,0.0054,0.0222,0.0456,0.0173,0.0307,0.0013,0.0024,0.0007,0.001,0.003,0.0027,0.0008,0.0036,0.0,0.0,0.0,30014183,0.02,19,4,4452.0
2020-05-05,2020-05-05 03:01:29,St3sp,Contract,161.7,1,7,1,3,162.3,161.9,2.0,1574.0,0.4,5.0,3567.0,165,10,1950,9,350,400,200.0,0.337,0.2002,0.194,0.7391,0.0054,0.0222,0.0456,0.0173,0.0307,0.0013,0.0024,0.0007,0.001,0.003,0.0027,0.0008,0.0036,0.0,0.0,0.0,30014185,0.02,5,5,7794.0
2020-05-05,2020-05-05 03:40:38,St3sp,Contract,159.6,1,8,1,3,160.0,159.6,3.0,1574.0,0.4,5.0,2392.0,165,10,1950,9,350,400,200.0,0.327,0.1953,0.1901,0.7163,0.0035,0.0126,0.0411,0.0186,0.0279,0.0015,0.0044,0.0007,0.0009,0.0025,0.0024,0.0008,0.0056,0.0,0.0,0.0,30014187,0.02,22,3,6740.0
2020-05-05,2020-05-05 03:40:38,St3sp,Contract,159.6,1,8,1,3,160.0,159.6,3.0,1574.0,0.4,5.0,4087.0,165,10,1950,9,350,400,200.0,0.327,0.1953,0.1901,0.7163,0.0035,0.0126,0.0411,0.0186,0.0279,0.0015,0.0044,0.0007,0.0009,0.0025,0.0024,0.0008,0.0056,0.0,0.0,0.0,30014183,0.02,19,4,4424.0
2020-05-05,2020-05-05 03:40:38,St3sp,Contract,159.6,1,8,1,3,160.0,159.6,3.0,1574.0,0.4,5.0,3855.0,165,10,1950,9,350,400,200.0,0.327,0.1953,0.1901,0.7163,0.0035,0.0126,0.0411,0.0186,0.0279,0.0015,0.0044,0.0007,0.0009,0.0025,0.0024,0.0008,0.0056,0.0,0.0,0.0,30014186,0.02,2,2,7256.0
2020-05-05,2020-05-05 03:40:38,St3sp,Contract,159.6,1,8,1,3,160.0,159.6,3.0,1574.0,0.4,5.0,3431.0,165,10,1950,9,350,400,200.0,0.327,0.1953,0.1901,0.7163,0.0035,0.0126,0.0411,0.0186,0.0279,0.0015,0.0044,0.0007,0.0009,0.0025,0.0024,0.0008,0.0056,0.0,0.0,0.0,30014184,0.02,24,1,6274.0
2020-05-05,2020-05-05 03:40:38,St3sp,Contract,159.6,1,8,1,3,160.0,159.6,3.0,1574.0,0.4,5.0,3429.0,165,10,1950,9,350,400,200.0,0.327,0.1953,0.1901,0.7163,0.0035,0.0126,0.0411,0.0186,0.0279,0.0015,0.0044,0.0007,0.0009,0.0025,0.0024,0.0008,0.0056,0.0,0.0,0.0,30014189,0.02,20,6,269841.0
2020-05-05,2020-05-05 03:40:38,St3sp,Contract,159.6,1,8,1,3,160.0,159.6,3.0,1574.0,0.4,5.0,3592.0,165,10,1950,9,350,400,200.0,0.327,0.1953,0.1901,0.7163,0.0035,0.0126,0.0411,0.0186,0.0279,0.0015,0.0044,0.0007,0.0009,0.0025,0.0024,0.0008,0.0056,0.0,0.0,0.0,30014185,0.02,5,5,7769.0
2020-05-05,2020-05-05 04:20:48,St3sp,Contract,157.5,1,9,1,3,157.9,157.5,12.0,1576.0,0.4,5.0,3456.0,165,10,1950,9,350,400,200.0,0.333,0.1974,0.1853,0.7271,0.0035,0.0162,0.0449,0.0227,0.0304,0.0014,0.0057,0.0007,0.0009,0.0027,0.0028,0.0008,0.0038,0.0,0.0,0.0,30014189,0.02,20,6,269814.0
2020-05-05,2020-05-05 04:20:48,St3sp,Contract,157.5,1,9,1,3,157.9,157.5,12.0,1576.0,0.4,5.0,4114.0,165,10,1950,9,350,400,200.0,0.333,0.1974,0.1853,0.7271,0.0035,0.0162,0.0449,0.0227,0.0304,0.0014,0.0057,0.0007,0.0009,0.0027,0.0028,0.0008,0.0038,0.0,0.0,0.0,30014183,0.02,19,4,4397.0
2020-05-05,2020-05-05 04:20:48,St3sp,Contract,157.5,1,9,1,3,157.9,157.5,12.0,1576.0,0.4,5.0,3617.0,165,10,1950,9,350,400,200.0,0.333,0.1974,0.1853,0.7271,0.0035,0.0162,0.0449,0.0227,0.0304,0.0014,0.0057,0.0007,0.0009,0.0027,0.0028,0.0008,0.0038,0.0,0.0,0.0,30014185,0.02,5,5,7744.0
2020-05-05,2020-05-05 04:20:48,St3sp,Contract,157.5,1,9,1,3,157.9,157.5,12.0,1576.0,0.4,5.0,2418.0,165,10,1950,9,350,400,200.0,0.333,0.1974,0.1853,0.7271,0.0035,0.0162,0.0449,0.0227,0.0304,0.0014,0.0057,0.0007,0.0009,0.0027,0.0028,0.0008,0.0038,0.0,0.0,0.0,30014187,0.02,22,3,6714.0
2020-05-05,2020-05-05 04:20:48,St3sp,Contract,157.5,1,9,1,3,157.9,157.5,12.0,1576.0,0.4,5.0,3457.0,165,10,1950,9,350,400,200.0,0.333,0.1974,0.1853,0.7271,0.0035,0.0162,0.0449,0.0227,0.0304,0.0014,0.0057,0.0007,0.0009,0.0027,0.0028,0.0008,0.0038,0.0,0.0,0.0,30014184,0.02,24,1,6248.0
2020-05-05,2020-05-05 04:20:48,St3sp,Contract,157.5,1,9,1,3,157.9,157.5,12.0,1576.0,0.4,5.0,3882.0,165,10,1950,9,350,400,200.0,0.333,0.1974,0.1853,0.7271,0.0035,0.0162,0.0449,0.0227,0.0304,0.0014,0.0057,0.0007,0.0009,0.0027,0.0028,0.0008,0.0038,0.0,0.0,0.0,30014186,0.02,2,2,7229.0
2020-05-05,2020-05-05 05:21:47,St3sp,Contract,170.1,1,10,1,3,170.5,170.1,7.0,1572.0,0.4,5.0,4141.0,165,10,1950,9,350,400,200.0,0.329,0.1987,0.2052,0.7067,0.0027,0.0144,0.0466,0.0155,0.0247,0.0014,0.0021,0.0007,0.001,0.0024,0.0029,0.0008,0.0042,0.0,0.0,0.0,30014183,0.02,19,4,4370.0
2020-05-05,2020-05-05 05:21:47,St3sp,Contract,170.1,1,10,1,3,170.5,170.1,7.0,1572.0,0.4,5.0,3486.0,165,10,1950,9,350,400,200.0,0.329,0.1987,0.2052,0.7067,0.0027,0.0144,0.0466,0.0155,0.0247,0.0014,0.0021,0.0007,0.001,0.0024,0.0029,0.0008,0.0042,0.0,0.0,0.0,30014184,0.02,24,1,6219.0
2020-05-05,2020-05-05 05:21:47,St3sp,Contract,170.1,1,10,1,3,170.5,170.1,7.0,1572.0,0.4,5.0,3645.0,165,10,1950,9,350,400,200.0,0.329,0.1987,0.2052,0.7067,0.0027,0.0144,0.0466,0.0155,0.0247,0.0014,0.0021,0.0007,0.001,0.0024,0.0029,0.0008,0.0042,0.0,0.0,0.0,30014185,0.02,5,5,7716.0
2020-05-05,2020-05-05 05:21:47,St3sp,Contract,170.1,1,10,1,3,170.5,170.1,7.0,1572.0,0.4,5.0,2447.0,165,10,1950,9,350,400,200.0,0.329,0.1987,0.2052,0.7067,0.0027,0.0144,0.0466,0.0155,0.0247,0.0014,0.0021,0.0007,0.001,0.0024,0.0029,0.0008,0.0042,0.0,0.0,0.0,30014187,0.02,22,3,6685.0
2020-05-05,2020-05-05 05:21:47,St3sp,Contract,170.1,1,10,1,3,170.5,170.1,7.0,1572.0,0.4,5.0,3911.0,165,10,1950,9,350,400,200.0,0.329,0.1987,0.2052,0.7067,0.0027,0.0144,0.0466,0.0155,0.0247,0.0014,0.0021,0.0007,0.001,0.0024,0.0029,0.0008,0.0042,0.0,0.0,0.0,30014186,0.02,2,2,7200.0
2020-05-05,2020-05-05 05:21:47,St3sp,Contract,170.1,1,10,1,3,170.5,170.1,7.0,1572.0,0.4,5.0,3484.0,165,10,1950,9,350,400,200.0,0.329,0.1987,0.2052,0.7067,0.0027,0.0144,0.0466,0.0155,0.0247,0.0014,0.0021,0.0007,0.001,0.0024,0.0029,0.0008,0.0042,0.0,0.0,0.0,30014189,0.02,20,6,269786.0
2020-05-05,2020-05-05 05:57:44,St3sp,Contract,165.9,1,11,1,3,166.3,165.9,4.0,1574.0,0.4,5.0,4171.0,165,10,1950,9,350,400,200.0,0.324,0.1933,0.18,0.7097,0.0067,0.0183,0.0446,0.0139,0.0273,0.0013,0.0015,0.0007,0.0007,0.0025,0.003,0.0008,0.0046,0.0,0.0,0.0,30014183,0.02,19,4,4340.0
2020-05-05,2020-05-05 05:57:44,St3sp,Contract,165.9,1,11,1,3,166.3,165.9,4.0,1574.0,0.4,5.0,3939.0,165,10,1950,9,350,400,200.0,0.324,0.1933,0.18,0.7097,0.0067,0.0183,0.0446,0.0139,0.0273,0.0013,0.0015,0.0007,0.0007,0.0025,0.003,0.0008,0.0046,0.0,0.0,0.0,30014186,0.02,2,2,7172.0
2020-05-05,2020-05-05 05:57:44,St3sp,Contract,165.9,1,11,1,3,166.3,165.9,4.0,1574.0,0.4,5.0,3511.0,165,10,1950,9,350,400,200.0,0.324,0.1933,0.18,0.7097,0.0067,0.0183,0.0446,0.0139,0.0273,0.0013,0.0015,0.0007,0.0007,0.0025,0.003,0.0008,0.0046,0.0,0.0,0.0,30014189,0.02,20,6,269759.0
2020-05-05,2020-05-05 05:57:44,St3sp,Contract,165.9,1,11,1,3,166.3,165.9,4.0,1574.0,0.4,5.0,2474.0,165,10,1950,9,350,400,200.0,0.324,0.1933,0.18,0.7097,0.0067,0.0183,0.0446,0.0139,0.0273,0.0013,0.0015,0.0007,0.0007,0.0025,0.003,0.0008,0.0046,0.0,0.0,0.0,30014187,0.02,22,3,6658.0
2020-05-05,2020-05-05 05:57:44,St3sp,Contract,165.9,1,11,1,3,166.3,165.9,4.0,1574.0,0.4,5.0,3513.0,165,10,1950,9,350,400,200.0,0.324,0.1933,0.18,0.7097,0.0067,0.0183,0.0446,0.0139,0.0273,0.0013,0.0015,0.0007,0.0007,0.0025,0.003,0.0008,0.0046,0.0,0.0,0.0,30014184,0.02,24,1,6192.0
2020-05-05,2020-05-05 05:57:44,St3sp,Contract,165.9,1,11,1,3,166.3,165.9,4.0,1574.0,0.4,5.0,3672.0,165,10,1950,9,350,400,200.0,0.324,0.1933,0.18,0.7097,0.0067,0.0183,0.0446,0.0139,0.0273,0.0013,0.0015,0.0007,0.0007,0.0025,0.003,0.0008,0.0046,0.0,0.0,0.0,30014185,0.02,5,5,7689.0
2020-05-05,2020-05-05 07:42:35,St3sp,Contract,165.9,1,12,1,3,166.3,165.9,2.0,1574.0,0.4,5.0,4198.0,185,11,1950,9,340,420,170.0,0.333,0.1986,0.2075,0.7138,0.003,0.0151,0.0523,0.0209,0.042,0.0014,0.0023,0.0007,0.001,0.0025,0.0031,0.0006,0.0039,0.0,0.0,0.0,30014183,0.03,19,4,4313.0
2020-05-05,2020-05-05 07:42:35,St3sp,Contract,165.9,1,12,1,3,166.3,165.9,2.0,1574.0,0.4,5.0,3538.0,185,11,1950,9,340,420,170.0,0.333,0.1986,0.2075,0.7138,0.003,0.0151,0.0523,0.0209,0.042,0.0014,0.0023,0.0007,0.001,0.0025,0.0031,0.0006,0.0039,0.0,0.0,0.0,30014189,0.03,20,6,269732.0
2020-05-05,2020-05-05 07:42:35,St3sp,Contract,165.9,1,12,1,3,166.3,165.9,2.0,1574.0,0.4,5.0,3699.0,185,11,1950,9,340,420,170.0,0.333,0.1986,0.2075,0.7138,0.003,0.0151,0.0523,0.0209,0.042,0.0014,0.0023,0.0007,0.001,0.0025,0.0031,0.0006,0.0039,0.0,0.0,0.0,30014185,0.03,5,5,7662.0
2020-05-05,2020-05-05 07:42:35,St3sp,Contract,165.9,1,12,1,3,166.3,165.9,2.0,1574.0,0.4,5.0,3541.0,185,11,1950,9,340,420,170.0,0.333,0.1986,0.2075,0.7138,0.003,0.0151,0.0523,0.0209,0.042,0.0014,0.0023,0.0007,0.001,0.0025,0.0031,0.0006,0.0039,0.0,0.0,0.0,30014184,0.03,24,1,6164.0
2020-05-05,2020-05-05 07:42:35,St3sp,Contract,165.9,1,12,1,3,166.3,165.9,2.0,1574.0,0.4,5.0,3968.0,185,11,1950,9,340,420,170.0,0.333,0.1986,0.2075,0.7138,0.003,0.0151,0.0523,0.0209,0.042,0.0014,0.0023,0.0007,0.001,0.0025,0.0031,0.0006,0.0039,0.0,0.0,0.0,30014186,0.03,2,2,7143.0
2020-05-05,2020-05-05 07:42:35,St3sp,Contract,165.9,1,12,1,3,166.3,165.9,2.0,1574.0,0.4,5.0,2502.0,185,11,1950,9,340,420,170.0,0.333,0.1986,0.2075,0.7138,0.003,0.0151,0.0523,0.0209,0.042,0.0014,0.0023,0.0007,0.001,0.0025,0.0031,0.0006,0.0039,0.0,0.0,0.0,30014187,0.03,22,3,6630.0
2020-05-05,2020-05-05 07:44:38,St3sp,Contract,168.0,1,13,1,3,168.4,168.0,3.0,1574.0,0.4,5.0,3995.0,185,11,1950,9,360,420,170.0,0.321,0.1888,0.1893,0.7151,0.003,0.0272,0.0453,0.0146,0.0265,0.0012,0.0033,0.0006,0.0008,0.0028,0.0031,0.0007,0.0035,0.0,0.0,0.0,30014186,0.03,2,2,7116.0
2020-05-05,2020-05-05 07:44:38,St3sp,Contract,168.0,1,13,1,3,168.4,168.0,3.0,1574.0,0.4,5.0,3568.0,185,11,1950,9,360,420,170.0,0.321,0.1888,0.1893,0.7151,0.003,0.0272,0.0453,0.0146,0.0265,0.0012,0.0033,0.0006,0.0008,0.0028,0.0031,0.0007,0.0035,0.0,0.0,0.0,30014189,0.03,20,6,269702.0
2020-05-05,2020-05-05 07:44:38,St3sp,Contract,168.0,1,13,1,3,168.4,168.0,3.0,1574.0,0.4,5.0,3726.0,185,11,1950,9,360,420,170.0,0.321,0.1888,0.1893,0.7151,0.003,0.0272,0.0453,0.0146,0.0265,0.0012,0.0033,0.0006,0.0008,0.0028,0.0031,0.0007,0.0035,0.0,0.0,0.0,30014185,0.03,5,5,7635.0
2020-05-05,2020-05-05 07:44:38,St3sp,Contract,168.0,1,13,1,3,168.4,168.0,3.0,1574.0,0.4,5.0,2529.0,185,11,1950,9,360,420,170.0,0.321,0.1888,0.1893,0.7151,0.003,0.0272,0.0453,0.0146,0.0265,0.0012,0.0033,0.0006,0.0008,0.0028,0.0031,0.0007,0.0035,0.0,0.0,0.0,30014187,0.03,22,3,6603.0
2020-05-05,2020-05-05 07:44:38,St3sp,Contract,168.0,1,13,1,3,168.4,168.0,3.0,1574.0,0.4,5.0,3568.0,185,11,1950,9,360,420,170.0,0.321,0.1888,0.1893,0.7151,0.003,0.0272,0.0453,0.0146,0.0265,0.0012,0.0033,0.0006,0.0008,0.0028,0.0031,0.0007,0.0035,0.0,0.0,0.0,30014184,0.03,24,1,6137.0
2020-05-05,2020-05-05 07:44:38,St3sp,Contract,168.0,1,13,1,3,168.4,168.0,3.0,1574.0,0.4,5.0,4227.0,185,11,1950,9,360,420,170.0,0.321,0.1888,0.1893,0.7151,0.003,0.0272,0.0453,0.0146,0.0265,0.0012,0.0033,0.0006,0.0008,0.0028,0.0031,0.0007,0.0035,0.0,0.0,0.0,30014183,0.03,19,4,4284.0
2020-05-05,2020-05-05 08:08:00,St3sp,Contract,165.9,1,14,1,3,166.3,165.9,12.0,1574.0,0.4,5.0,2556.0,185,11,1950,9,360,420,170.0,0.326,0.1966,0.1697,0.7006,0.0025,0.0112,0.0445,0.0176,0.0293,0.0016,0.0023,0.0004,0.0007,0.0021,0.0038,0.0006,0.0038,0.0,0.0,0.0,30014187,0.03,22,3,6576.0
2020-05-05,2020-05-05 08:08:00,St3sp,Contract,165.9,1,14,1,3,166.3,165.9,12.0,1574.0,0.4,5.0,4255.0,185,11,1950,9,360,420,170.0,0.326,0.1966,0.1697,0.7006,0.0025,0.0112,0.0445,0.0176,0.0293,0.0016,0.0023,0.0004,0.0007,0.0021,0.0038,0.0006,0.0038,0.0,0.0,0.0,30014183,0.03,19,4,4256.0
2020-05-05,2020-05-05 08:08:00,St3sp,Contract,165.9,1,14,1,3,166.3,165.9,12.0,1574.0,0.4,5.0,3595.0,185,11,1950,9,360,420,170.0,0.326,0.1966,0.1697,0.7006,0.0025,0.0112,0.0445,0.0176,0.0293,0.0016,0.0023,0.0004,0.0007,0.0021,0.0038,0.0006,0.0038,0.0,0.0,0.0,30014189,0.03,20,6,269675.0
2020-05-05,2020-05-05 08:08:00,St3sp,Contract,165.9,1,14,1,3,166.3,165.9,12.0,1574.0,0.4,5.0,4025.0,185,11,1950,9,360,420,170.0,0.326,0.1966,0.1697,0.7006,0.0025,0.0112,0.0445,0.0176,0.0293,0.0016,0.0023,0.0004,0.0007,0.0021,0.0038,0.0006,0.0038,0.0,0.0,0.0,30014186,0.03,2,2,7086.0
2020-05-05,2020-05-05 08:08:00,St3sp,Contract,165.9,1,14,1,3,166.3,165.9,12.0,1574.0,0.4,5.0,3754.0,185,11,1950,9,360,420,170.0,0.326,0.1966,0.1697,0.7006,0.0025,0.0112,0.0445,0.0176,0.0293,0.0016,0.0023,0.0004,0.0007,0.0021,0.0038,0.0006,0.0038,0.0,0.0,0.0,30014185,0.03,5,5,7607.0
2020-05-05,2020-05-05 08:08:00,St3sp,Contract,165.9,1,14,1,3,166.3,165.9,12.0,1574.0,0.4,5.0,3595.0,185,11,1950,9,360,420,170.0,0.326,0.1966,0.1697,0.7006,0.0025,0.0112,0.0445,0.0176,0.0293,0.0016,0.0023,0.0004,0.0007,0.0021,0.0038,0.0006,0.0038,0.0,0.0,0.0,30014184,0.03,24,1,6110.0
2020-05-05,2020-05-05 08:54:42,St3sp,Contract,163.8,1,15,1,3,164.2,163.8,7.0,1574.0,0.4,5.0,4282.0,185,11,1950,9,360,420,170.0,0.322,0.1911,0.1833,0.7057,0.0035,0.0083,0.0422,0.0168,0.0347,0.0015,0.0033,0.0004,0.0007,0.0025,0.002,0.0007,0.0049,0.0,0.0,0.0,30014183,0.03,19,4,4229.0
2020-05-05,2020-05-05 08:54:42,St3sp,Contract,163.8,1,15,1,3,164.2,163.8,7.0,1574.0,0.4,5.0,4052.0,185,11,1950,9,360,420,170.0,0.322,0.1911,0.1833,0.7057,0.0035,0.0083,0.0422,0.0168,0.0347,0.0015,0.0033,0.0004,0.0007,0.0025,0.002,0.0007,0.0049,0.0,0.0,0.0,30014186,0.03,2,2,7059.0
2020-05-05,2020-05-05 08:54:42,St3sp,Contract,163.8,1,15,1,3,164.2,163.8,7.0,1574.0,0.4,5.0,3622.0,185,11,1950,9,360,420,170.0,0.322,0.1911,0.1833,0.7057,0.0035,0.0083,0.0422,0.0168,0.0347,0.0015,0.0033,0.0004,0.0007,0.0025,0.002,0.0007,0.0049,0.0,0.0,0.0,30014184,0.03,24,1,6083.0
2020-05-05,2020-05-05 08:54:42,St3sp,Contract,163.8,1,15,1,3,164.2,163.8,7.0,1574.0,0.4,5.0,2583.0,185,11,1950,9,360,420,170.0,0.322,0.1911,0.1833,0.7057,0.0035,0.0083,0.0422,0.0168,0.0347,0.0015,0.0033,0.0004,0.0007,0.0025,0.002,0.0007,0.0049,0.0,0.0,0.0,30014187,0.03,22,3,6549.0
2020-05-05,2020-05-05 08:54:42,St3sp,Contract,163.8,1,15,1,3,164.2,163.8,7.0,1574.0,0.4,5.0,3781.0,185,11,1950,9,360,420,170.0,0.322,0.1911,0.1833,0.7057,0.0035,0.0083,0.0422,0.0168,0.0347,0.0015,0.0033,0.0004,0.0007,0.0025,0.002,0.0007,0.0049,0.0,0.0,0.0,30014185,0.03,5,5,7580.0
2020-05-05,2020-05-05 08:54:42,St3sp,Contract,163.8,1,15,1,3,164.2,163.8,7.0,1574.0,0.4,5.0,3622.0,185,11,1950,9,360,420,170.0,0.322,0.1911,0.1833,0.7057,0.0035,0.0083,0.0422,0.0168,0.0347,0.0015,0.0033,0.0004,0.0007,0.0025,0.002,0.0007,0.0049,0.0,0.0,0.0,30014189,0.03,20,6,269648.0
2020-05-05,2020-05-05 09:39:18,St3sp,Contract,157.5,1,16,1,3,157.9,157.5,5.0,1582.0,0.4,5.0,4077.0,185,11,1950,9,340,420,170.0,0.321,0.1888,0.1912,0.72,0.0032,0.0088,0.0387,0.0194,0.0316,0.0016,0.0024,0.0004,0.0006,0.0024,0.002,0.0009,0.0044,0.0,0.0,0.0,30014186,0.03,2,2,7034.0
2020-05-05,2020-05-05 09:39:18,St3sp,Contract,157.5,1,16,1,3,157.9,157.5,5.0,1582.0,0.4,5.0,4309.0,185,11,1950,9,340,420,170.0,0.321,0.1888,0.1912,0.72,0.0032,0.0088,0.0387,0.0194,0.0316,0.0016,0.0024,0.0004,0.0006,0.0024,0.002,0.0009,0.0044,0.0,0.0,0.0,30014183,0.03,19,4,4202.0
2020-05-05,2020-05-05 09:39:18,St3sp,Contract,157.5,1,16,1,3,157.9,157.5,5.0,1582.0,0.4,5.0,3650.0,185,11,1950,9,340,420,170.0,0.321,0.1888,0.1912,0.72,0.0032,0.0088,0.0387,0.0194,0.0316,0.0016,0.0024,0.0004,0.0006,0.0024,0.002,0.0009,0.0044,0.0,0.0,0.0,30014184,0.03,24,1,6055.0
2020-05-05,2020-05-05 09:39:18,St3sp,Contract,157.5,1,16,1,3,157.9,157.5,5.0,1582.0,0.4,5.0,3806.0,185,11,1950,9,340,420,170.0,0.321,0.1888,0.1912,0.72,0.0032,0.0088,0.0387,0.0194,0.0316,0.0016,0.0024,0.0004,0.0006,0.0024,0.002,0.0009,0.0044,0.0,0.0,0.0,30014185,0.03,5,5,7555.0
2020-05-05,2020-05-05 09:39:18,St3sp,Contract,157.5,1,16,1,3,157.9,157.5,5.0,1582.0,0.4,5.0,2611.0,185,11,1950,9,340,420,170.0,0.321,0.1888,0.1912,0.72,0.0032,0.0088,0.0387,0.0194,0.0316,0.0016,0.0024,0.0004,0.0006,0.0024,0.002,0.0009,0.0044,0.0,0.0,0.0,30014187,0.03,22,3,6521.0
2020-05-05,2020-05-05 09:39:18,St3sp,Contract,157.5,1,16,1,3,157.9,157.5,5.0,1582.0,0.4,5.0,3647.0,185,11,1950,9,340,420,170.0,0.321,0.1888,0.1912,0.72,0.0032,0.0088,0.0387,0.0194,0.0316,0.0016,0.0024,0.0004,0.0006,0.0024,0.002,0.0009,0.0044,0.0,0.0,0.0,30014189,0.03,20,6,269623.0
2020-05-05,2020-05-05 10:20:43,St3sp,Contract,165.9,1,17,1,3,166.3,165.9,2.0,1573.0,0.4,5.0,2638.0,185,11,1950,9,340,420,170.0,0.323,0.1925,0.1961,0.7028,0.002,0.0134,0.0448,0.0174,0.0313,0.0014,0.0019,0.0004,0.0008,0.0026,0.0026,0.0009,0.0042,0.0,0.0,0.0,30014187,0.03,22,3,6494.0
2020-05-05,2020-05-05 10:20:43,St3sp,Contract,165.9,1,17,1,3,166.3,165.9,2.0,1573.0,0.4,5.0,3677.0,185,11,1950,9,340,420,170.0,0.323,0.1925,0.1961,0.7028,0.002,0.0134,0.0448,0.0174,0.0313,0.0014,0.0019,0.0004,0.0008,0.0026,0.0026,0.0009,0.0042,0.0,0.0,0.0,30014184,0.03,24,1,6028.0
2020-05-05,2020-05-05 10:20:43,St3sp,Contract,165.9,1,17,1,3,166.3,165.9,2.0,1573.0,0.4,5.0,4336.0,185,11,1950,9,340,420,170.0,0.323,0.1925,0.1961,0.7028,0.002,0.0134,0.0448,0.0174,0.0313,0.0014,0.0019,0.0004,0.0008,0.0026,0.0026,0.0009,0.0042,0.0,0.0,0.0,30014183,0.03,19,4,4175.0
2020-05-05,2020-05-05 10:20:43,St3sp,Contract,165.9,1,17,1,3,166.3,165.9,2.0,1573.0,0.4,5.0,3834.0,185,11,1950,9,340,420,170.0,0.323,0.1925,0.1961,0.7028,0.002,0.0134,0.0448,0.0174,0.0313,0.0014,0.0019,0.0004,0.0008,0.0026,0.0026,0.0009,0.0042,0.0,0.0,0.0,30014185,0.03,5,5,7527.0
2020-05-05,2020-05-05 10:20:43,St3sp,Contract,165.9,1,17,1,3,166.3,165.9,2.0,1573.0,0.4,5.0,4105.0,185,11,1950,9,340,420,170.0,0.323,0.1925,0.1961,0.7028,0.002,0.0134,0.0448,0.0174,0.0313,0.0014,0.0019,0.0004,0.0008,0.0026,0.0026,0.0009,0.0042,0.0,0.0,0.0,30014186,0.03,2,2,7006.0
2020-05-05,2020-05-05 10:20:43,St3sp,Contract,165.9,1,17,1,3,166.3,165.9,2.0,1573.0,0.4,5.0,3677.0,185,11,1950,9,340,420,170.0,0.323,0.1925,0.1961,0.7028,0.002,0.0134,0.0448,0.0174,0.0313,0.0014,0.0019,0.0004,0.0008,0.0026,0.0026,0.0009,0.0042,0.0,0.0,0.0,30014189,0.03,20,6,269593.0
2020-05-05,2020-05-05 11:15:52,St3sp,Contract,159.6,1,18,1,3,160.0,159.6,3.0,1569.0,0.4,5.0,3704.0,185,11,1950,9,340,420,170.0,0.32,0.1868,0.1965,0.7134,0.0013,0.0118,0.0475,0.0196,0.0359,0.0013,0.0024,0.0005,0.0007,0.0027,0.0021,0.0008,0.0054,0.0,0.0,0.0,30014184,0.03,24,1,6001.0
2020-05-05,2020-05-05 11:15:52,St3sp,Contract,159.6,1,18,1,3,160.0,159.6,3.0,1569.0,0.4,5.0,3859.0,185,11,1950,9,340,420,170.0,0.32,0.1868,0.1965,0.7134,0.0013,0.0118,0.0475,0.0196,0.0359,0.0013,0.0024,0.0005,0.0007,0.0027,0.0021,0.0008,0.0054,0.0,0.0,0.0,30014185,0.03,5,5,7502.0
2020-05-05,2020-05-05 11:15:52,St3sp,Contract,159.6,1,18,1,3,160.0,159.6,3.0,1569.0,0.4,5.0,2665.0,185,11,1950,9,340,420,170.0,0.32,0.1868,0.1965,0.7134,0.0013,0.0118,0.0475,0.0196,0.0359,0.0013,0.0024,0.0005,0.0007,0.0027,0.0021,0.0008,0.0054,0.0,0.0,0.0,30014187,0.03,22,3,6467.0
2020-05-05,2020-05-05 11:15:52,St3sp,Contract,159.6,1,18,1,3,160.0,159.6,3.0,1569.0,0.4,5.0,4362.0,185,11,1950,9,340,420,170.0,0.32,0.1868,0.1965,0.7134,0.0013,0.0118,0.0475,0.0196,0.0359,0.0013,0.0024,0.0005,0.0007,0.0027,0.0021,0.0008,0.0054,0.0,0.0,0.0,30014183,0.03,19,4,4149.0
2020-05-05,2020-05-05 11:15:52,St3sp,Contract,159.6,1,18,1,3,160.0,159.6,3.0,1569.0,0.4,5.0,4132.0,185,11,1950,9,340,420,170.0,0.32,0.1868,0.1965,0.7134,0.0013,0.0118,0.0475,0.0196,0.0359,0.0013,0.0024,0.0005,0.0007,0.0027,0.0021,0.0008,0.0054,0.0,0.0,0.0,30014186,0.03,2,2,6979.0
2020-05-05,2020-05-05 11:15:52,St3sp,Contract,159.6,1,18,1,3,160.0,159.6,3.0,1569.0,0.4,5.0,3704.0,185,11,1950,9,340,420,170.0,0.32,0.1868,0.1965,0.7134,0.0013,0.0118,0.0475,0.0196,0.0359,0.0013,0.0024,0.0005,0.0007,0.0027,0.0021,0.0008,0.0054,0.0,0.0,0.0,30014189,0.03,20,6,269566.0
2020-05-05,2020-05-05 11:50:40,St3sp,Contract,168.0,1,19,1,3,168.4,168.0,12.0,1570.0,0.4,5.0,3732.0,185,11,1950,9,360,420,170.0,0.324,0.1928,0.1948,0.7092,0.0011,0.0136,0.0435,0.0177,0.0321,0.0014,0.0018,0.0004,0.0008,0.0024,0.0023,0.0006,0.0048,0.0,0.0,0.0,30014184,0.03,24,1,5973.0
2020-05-05,2020-05-05 11:50:40,St3sp,Contract,168.0,1,19,1,3,168.4,168.0,12.0,1570.0,0.4,5.0,4161.0,185,11,1950,9,360,420,170.0,0.324,0.1928,0.1948,0.7092,0.0011,0.0136,0.0435,0.0177,0.0321,0.0014,0.0018,0.0004,0.0008,0.0024,0.0023,0.0006,0.0048,0.0,0.0,0.0,30014186,0.03,2,2,6950.0
2020-05-05,2020-05-05 11:50:40,St3sp,Contract,168.0,1,19,1,3,168.4,168.0,12.0,1570.0,0.4,5.0,4391.0,185,11,1950,9,360,420,170.0,0.324,0.1928,0.1948,0.7092,0.0011,0.0136,0.0435,0.0177,0.0321,0.0014,0.0018,0.0004,0.0008,0.0024,0.0023,0.0006,0.0048,0.0,0.0,0.0,30014183,0.03,19,4,4120.0
2020-05-05,2020-05-05 11:50:40,St3sp,Contract,168.0,1,19,1,3,168.4,168.0,12.0,1570.0,0.4,5.0,2693.0,185,11,1950,9,360,420,170.0,0.324,0.1928,0.1948,0.7092,0.0011,0.0136,0.0435,0.0177,0.0321,0.0014,0.0018,0.0004,0.0008,0.0024,0.0023,0.0006,0.0048,0.0,0.0,0.0,30014187,0.03,22,3,6439.0
2020-05-05,2020-05-05 11:50:40,St3sp,Contract,168.0,1,19,1,3,168.4,168.0,12.0,1570.0,0.4,5.0,3731.0,185,11,1950,9,360,420,170.0,0.324,0.1928,0.1948,0.7092,0.0011,0.0136,0.0435,0.0177,0.0321,0.0014,0.0018,0.0004,0.0008,0.0024,0.0023,0.0006,0.0048,0.0,0.0,0.0,30014189,0.03,20,6,269539.0
2020-05-05,2020-05-05 11:50:40,St3sp,Contract,168.0,1,19,1,3,168.4,168.0,12.0,1570.0,0.4,5.0,3886.0,185,11,1950,9,360,420,170.0,0.324,0.1928,0.1948,0.7092,0.0011,0.0136,0.0435,0.0177,0.0321,0.0014,0.0018,0.0004,0.0008,0.0024,0.0023,0.0006,0.0048,0.0,0.0,0.0,30014185,0.03,5,5,7475.0
2020-05-05,2020-05-05 12:39:08,St3sp,Contract,159.6,1,20,1,3,160.0,159.6,7.0,1570.0,0.4,5.0,3759.0,185,11,1950,9,360,420,170.0,0.325,0.1942,0.2023,0.7072,0.0017,0.0129,0.0422,0.0181,0.0375,0.0014,0.002,0.0003,0.0008,0.0024,0.0023,0.0007,0.0056,0.0,0.0,0.0,30014189,0.03,20,6,269511.0
2020-05-05,2020-05-05 12:39:08,St3sp,Contract,159.6,1,20,1,3,160.0,159.6,7.0,1570.0,0.4,5.0,3913.0,185,11,1950,9,360,420,170.0,0.325,0.1942,0.2023,0.7072,0.0017,0.0129,0.0422,0.0181,0.0375,0.0014,0.002,0.0003,0.0008,0.0024,0.0023,0.0007,0.0056,0.0,0.0,0.0,30014185,0.03,5,5,7448.0
2020-05-05,2020-05-05 12:39:08,St3sp,Contract,159.6,1,20,1,3,160.0,159.6,7.0,1570.0,0.4,5.0,3757.0,185,11,1950,9,360,420,170.0,0.325,0.1942,0.2023,0.7072,0.0017,0.0129,0.0422,0.0181,0.0375,0.0014,0.002,0.0003,0.0008,0.0024,0.0023,0.0007,0.0056,0.0,0.0,0.0,30014184,0.03,24,1,5948.0
2020-05-05,2020-05-05 12:39:08,St3sp,Contract,159.6,1,20,1,3,160.0,159.6,7.0,1570.0,0.4,5.0,4416.0,185,11,1950,9,360,420,170.0,0.325,0.1942,0.2023,0.7072,0.0017,0.0129,0.0422,0.0181,0.0375,0.0014,0.002,0.0003,0.0008,0.0024,0.0023,0.0007,0.0056,0.0,0.0,0.0,30014183,0.03,19,4,4095.0
2020-05-05,2020-05-05 12:39:08,St3sp,Contract,159.6,1,20,1,3,160.0,159.6,7.0,1570.0,0.4,5.0,4189.0,185,11,1950,9,360,420,170.0,0.325,0.1942,0.2023,0.7072,0.0017,0.0129,0.0422,0.0181,0.0375,0.0014,0.002,0.0003,0.0008,0.0024,0.0023,0.0007,0.0056,0.0,0.0,0.0,30014186,0.03,2,2,6922.0
2020-05-05,2020-05-05 12:39:08,St3sp,Contract,159.6,1,20,1,3,160.0,159.6,7.0,1570.0,0.4,5.0,2720.0,185,11,1950,9,360,420,170.0,0.325,0.1942,0.2023,0.7072,0.0017,0.0129,0.0422,0.0181,0.0375,0.0014,0.002,0.0003,0.0008,0.0024,0.0023,0.0007,0.0056,0.0,0.0,0.0,30014187,0.03,22,3,6412.0
2020-05-05,2020-05-05 13:21:16,St3sp,Contract,168.0,1,21,1,3,168.4,168.0,5.0,1569.0,0.4,5.0,3786.0,185,11,1950,9,320,400,170.0,0.331,0.198,0.199,0.7112,0.003,0.0134,0.0473,0.0187,0.0364,0.0012,0.0023,0.0005,0.0009,0.0027,0.0023,0.0007,0.0059,0.0,0.0,0.0,30014189,0.03,20,6,269484.0
2020-05-05,2020-05-05 13:21:16,St3sp,Contract,168.0,1,21,1,3,168.4,168.0,5.0,1569.0,0.4,5.0,2747.0,185,11,1950,9,320,400,170.0,0.331,0.198,0.199,0.7112,0.003,0.0134,0.0473,0.0187,0.0364,0.0012,0.0023,0.0005,0.0009,0.0027,0.0023,0.0007,0.0059,0.0,0.0,0.0,30014187,0.03,22,3,6385.0
2020-05-05,2020-05-05 13:21:16,St3sp,Contract,168.0,1,21,1,3,168.4,168.0,5.0,1569.0,0.4,5.0,3784.0,185,11,1950,9,320,400,170.0,0.331,0.198,0.199,0.7112,0.003,0.0134,0.0473,0.0187,0.0364,0.0012,0.0023,0.0005,0.0009,0.0027,0.0023,0.0007,0.0059,0.0,0.0,0.0,30014184,0.03,24,1,5921.0
2020-05-05,2020-05-05 13:21:16,St3sp,Contract,168.0,1,21,1,3,168.4,168.0,5.0,1569.0,0.4,5.0,3943.0,185,11,1950,9,320,400,170.0,0.331,0.198,0.199,0.7112,0.003,0.0134,0.0473,0.0187,0.0364,0.0012,0.0023,0.0005,0.0009,0.0027,0.0023,0.0007,0.0059,0.0,0.0,0.0,30014185,0.03,5,5,7418.0
2020-05-05,2020-05-05 13:21:16,St3sp,Contract,168.0,1,21,1,3,168.4,168.0,5.0,1569.0,0.4,5.0,4216.0,185,11,1950,9,320,400,170.0,0.331,0.198,0.199,0.7112,0.003,0.0134,0.0473,0.0187,0.0364,0.0012,0.0023,0.0005,0.0009,0.0027,0.0023,0.0007,0.0059,0.0,0.0,0.0,30014186,0.03,2,2,6895.0
2020-05-05,2020-05-05 13:21:16,St3sp,Contract,168.0,1,21,1,3,168.4,168.0,5.0,1569.0,0.4,5.0,4446.0,185,11,1950,9,320,400,170.0,0.331,0.198,0.199,0.7112,0.003,0.0134,0.0473,0.0187,0.0364,0.0012,0.0023,0.0005,0.0009,0.0027,0.0023,0.0007,0.0059,0.0,0.0,0.0,30014183,0.03,19,4,4065.0
2020-05-05,2020-05-05 14:12:34,St3sp,Contract,168.0,1,22,1,3,168.4,168.0,2.0,1570.0,0.4,5.0,4245.0,185,11,1950,9,340,400,170.0,0.322,0.1928,0.1989,0.6998,0.0018,0.0102,0.0418,0.0161,0.0318,0.0012,0.0023,0.0004,0.0008,0.0021,0.0023,0.0006,0.0058,0.0,0.0,0.0,30014186,0.03,2,2,6866.0
2020-05-05,2020-05-05 14:12:34,St3sp,Contract,168.0,1,22,1,3,168.4,168.0,2.0,1570.0,0.4,5.0,3970.0,185,11,1950,9,340,400,170.0,0.322,0.1928,0.1989,0.6998,0.0018,0.0102,0.0418,0.0161,0.0318,0.0012,0.0023,0.0004,0.0008,0.0021,0.0023,0.0006,0.0058,0.0,0.0,0.0,30014185,0.03,5,5,7391.0
2020-05-05,2020-05-05 14:12:34,St3sp,Contract,168.0,1,22,1,3,168.4,168.0,2.0,1570.0,0.4,5.0,3813.0,185,11,1950,9,340,400,170.0,0.322,0.1928,0.1989,0.6998,0.0018,0.0102,0.0418,0.0161,0.0318,0.0012,0.0023,0.0004,0.0008,0.0021,0.0023,0.0006,0.0058,0.0,0.0,0.0,30014189,0.03,20,6,269457.0
2020-05-05,2020-05-05 14:12:34,St3sp,Contract,168.0,1,22,1,3,168.4,168.0,2.0,1570.0,0.4,5.0,3811.0,185,11,1950,9,340,400,170.0,0.322,0.1928,0.1989,0.6998,0.0018,0.0102,0.0418,0.0161,0.0318,0.0012,0.0023,0.0004,0.0008,0.0021,0.0023,0.0006,0.0058,0.0,0.0,0.0,30014184,0.03,24,1,5894.0
2020-05-05,2020-05-05 14:12:34,St3sp,Contract,168.0,1,22,1,3,168.4,168.0,2.0,1570.0,0.4,5.0,2777.0,185,11,1950,9,340,400,170.0,0.322,0.1928,0.1989,0.6998,0.0018,0.0102,0.0418,0.0161,0.0318,0.0012,0.0023,0.0004,0.0008,0.0021,0.0023,0.0006,0.0058,0.0,0.0,0.0,30014187,0.03,22,3,6355.0
2020-05-05,2020-05-05 14:12:34,St3sp,Contract,168.0,1,22,1,3,168.4,168.0,2.0,1570.0,0.4,5.0,4473.0,185,11,1950,9,340,400,170.0,0.322,0.1928,0.1989,0.6998,0.0018,0.0102,0.0418,0.0161,0.0318,0.0012,0.0023,0.0004,0.0008,0.0021,0.0023,0.0006,0.0058,0.0,0.0,0.0,30014183,0.03,19,4,4038.0
2020-05-05,2020-05-05 14:57:26,St3sp,Contract,163.8,1,23,1,3,164.2,163.8,6.0,1580.0,0.4,5.0,3841.0,185,11,1950,9,340,400,170.0,0.319,0.1908,0.1953,0.6991,0.0015,0.0085,0.0414,0.0161,0.0277,0.0011,0.002,0.0003,0.0008,0.0021,0.0026,0.0007,0.0055,0.0,0.0,0.0,30014189,0.03,20,6,269429.0
2020-05-05,2020-05-05 14:57:26,St3sp,Contract,163.8,1,23,1,3,164.2,163.8,6.0,1580.0,0.4,5.0,4273.0,185,11,1950,9,340,400,170.0,0.319,0.1908,0.1953,0.6991,0.0015,0.0085,0.0414,0.0161,0.0277,0.0011,0.002,0.0003,0.0008,0.0021,0.0026,0.0007,0.0055,0.0,0.0,0.0,30014186,0.03,2,2,6838.0
2020-05-05,2020-05-05 14:57:26,St3sp,Contract,163.8,1,23,1,3,164.2,163.8,6.0,1580.0,0.4,5.0,2804.0,185,11,1950,9,340,400,170.0,0.319,0.1908,0.1953,0.6991,0.0015,0.0085,0.0414,0.0161,0.0277,0.0011,0.002,0.0003,0.0008,0.0021,0.0026,0.0007,0.0055,0.0,0.0,0.0,30014187,0.03,22,3,6328.0
2020-05-05,2020-05-05 14:57:26,St3sp,Contract,163.8,1,23,1,3,164.2,163.8,6.0,1580.0,0.4,5.0,4500.0,185,11,1950,9,340,400,170.0,0.319,0.1908,0.1953,0.6991,0.0015,0.0085,0.0414,0.0161,0.0277,0.0011,0.002,0.0003,0.0008,0.0021,0.0026,0.0007,0.0055,0.0,0.0,0.0,30014183,0.03,19,4,4011.0
2020-05-05,2020-05-05 14:57:26,St3sp,Contract,163.8,1,23,1,3,164.2,163.8,6.0,1580.0,0.4,5.0,3997.0,185,11,1950,9,340,400,170.0,0.319,0.1908,0.1953,0.6991,0.0015,0.0085,0.0414,0.0161,0.0277,0.0011,0.002,0.0003,0.0008,0.0021,0.0026,0.0007,0.0055,0.0,0.0,0.0,30014185,0.03,5,5,7364.0
