Repository: khw11044/Iron-CCM-RUL

# 연속 주조기의 RUL 데이터 분석

## RUL Dataset from Continuous Casting Machine

[캐글 페이지](https://www.kaggle.com/datasets/yuriykatser/rul-dataset-from-continuous-casting-machine)

## 도메인 설명 

연주공정: 연주공정은 철강산업에서 철 제품을 생산하는 공정중 하나로 연속주조의 줄임말이다. 액체상태의 용강을 주형에 넣어 고체가 되도록 식히는 과정이며 이 과정을 거쳐, 슬래브, 브룸, 빌렛의 반제품이 만들어진다.
주괴(鑄塊, ingot)란 상대적으로 순도가 높은 물질의 덩어리다. 보통 금속을 가공하기 좋게 주물로 뜬 것을 말한다.

____


연속 주조 기계(이하 'CCM')는 액체 상태의 철강을 주어진 단면의 고체 빌릿으로 변환하는 장치로, 이후 롤링 생산(예: 철근)이 이루어진다.

금형 슬리브는 CCM 금형의 가장 중요하고 빠르게 마모되는 부분이다. 슬리브는 둥근 형태나 프로파일 단면의 수냉식 구리 파이프이다. 용융 금속이 슬리브 벽과 접촉하면 결정화되며, 주괴의 기본 고체 껍질이 형성된다.

**슬리브 운영 중 주요 생산 문제**는 슬리브의 구리 파이프 표면에 결함이 생기고 내부 공간의 프로파일이 변형되어 열 조건이 방해받는 것이다. 이는 결과적으로 주괴의 품질에 영향을 미친다.

File: data/data_noNull.csv (part 13 of 73)
date,sample_time_continuous_caster,steel_type,doc_requirement,"workpiece_weight, tonn",workpiece_slice_geometry_150x150,cast_in_row,alloy_type_open,"alloy_speed, meter/minute","steel_weight_theoretical, tonn","steel_weight, tonn",grab1_num,"steel_temperature_grab1, Celsius deg.","metal_residue_grab1, tonn",grab2_num,"resistance, tonn","swing_frequency, amount/minute","crystallizer_movement, mm","water_consumption, liter/minute","water_temperature_delta, Celsius deg.","water_consumption_secondary_cooling_zone_num1, liter/minute","water_consumption_secondary_cooling_zone_num2, liter/minute","water_consumption_secondary_cooling_zone_num3, liter/minute","Ce, %","C, %","Si, %","Mn,%","S, %","P, %","Cr, %","Ni, %","Cu, %","As, %","Mo, %","Nb, %","Ti, %","V, %","Al, %","Ca, %","N, %","Pb, %","Mg, %","Zn, %",sleeve,"quantity, tonn",num_crystallizer,num_stream,RUL
2020-05-05,2020-05-05 14:57:26,St3sp,Contract,163.8,1,23,1,3,164.2,163.8,6.0,1580.0,0.4,5.0,3839.0,185,11,1950,9,340,400,170.0,0.319,0.1908,0.1953,0.6991,0.0015,0.0085,0.0414,0.0161,0.0277,0.0011,0.002,0.0003,0.0008,0.0021,0.0026,0.0007,0.0055,0.0,0.0,0.0,30014184,0.03,24,1,5866.0
2020-05-05,2020-05-05 15:43:43,St3sp,Contract,163.8,1,24,1,3,164.2,163.8,12.0,1570.0,0.4,5.0,4300.0,185,11,1950,9,340,420,170.0,0.321,0.1918,0.2053,0.7063,0.0015,0.0104,0.0416,0.0172,0.0249,0.0018,0.0015,0.0003,0.0008,0.0022,0.0038,0.0009,0.0045,0.0,0.0,0.0,30014186,0.03,2,2,6811.0
2020-05-05,2020-05-05 15:43:43,St3sp,Contract,163.8,1,24,1,3,164.2,163.8,12.0,1570.0,0.4,5.0,2831.0,185,11,1950,9,340,420,170.0,0.321,0.1918,0.2053,0.7063,0.0015,0.0104,0.0416,0.0172,0.0249,0.0018,0.0015,0.0003,0.0008,0.0022,0.0038,0.0009,0.0045,0.0,0.0,0.0,30014187,0.03,22,3,6301.0
2020-05-05,2020-05-05 15:43:43,St3sp,Contract,163.8,1,24,1,3,164.2,163.8,12.0,1570.0,0.4,5.0,4528.0,185,11,1950,9,340,420,170.0,0.321,0.1918,0.2053,0.7063,0.0015,0.0104,0.0416,0.0172,0.0249,0.0018,0.0015,0.0003,0.0008,0.0022,0.0038,0.0009,0.0045,0.0,0.0,0.0,30014183,0.03,19,4,3983.0
2020-05-05,2020-05-05 15:43:43,St3sp,Contract,163.8,1,24,1,3,164.2,163.8,12.0,1570.0,0.4,5.0,3868.0,185,11,1950,9,340,420,170.0,0.321,0.1918,0.2053,0.7063,0.0015,0.0104,0.0416,0.0172,0.0249,0.0018,0.0015,0.0003,0.0008,0.0022,0.0038,0.0009,0.0045,0.0,0.0,0.0,30014189,0.03,20,6,269402.0
2020-05-05,2020-05-05 15:43:43,St3sp,Contract,163.8,1,24,1,3,164.2,163.8,12.0,1570.0,0.4,5.0,3866.0,185,11,1950,9,340,420,170.0,0.321,0.1918,0.2053,0.7063,0.0015,0.0104,0.0416,0.0172,0.0249,0.0018,0.0015,0.0003,0.0008,0.0022,0.0038,0.0009,0.0045,0.0,0.0,0.0,30014184,0.03,24,1,5839.0
2020-05-05,2020-05-05 15:43:43,St3sp,Contract,163.8,1,24,1,3,164.2,163.8,12.0,1570.0,0.4,5.0,4025.0,185,11,1950,9,340,420,170.0,0.321,0.1918,0.2053,0.7063,0.0015,0.0104,0.0416,0.0172,0.0249,0.0018,0.0015,0.0003,0.0008,0.0022,0.0038,0.0009,0.0045,0.0,0.0,0.0,30014185,0.03,5,5,7336.0
2020-05-05,2020-05-05 16:28:01,St3sp,Contract,163.8,1,25,1,3,164.2,163.8,3.0,1570.0,0.4,5.0,4327.0,185,11,1950,9,340,420,170.0,0.32,0.1885,0.1979,0.7106,0.002,0.0127,0.047,0.0168,0.0313,0.0015,0.0019,0.0004,0.0008,0.0025,0.0027,0.0007,0.0042,0.0,0.0,0.0,30014186,0.03,2,2,6784.0
2020-05-05,2020-05-05 16:28:01,St3sp,Contract,163.8,1,25,1,3,164.2,163.8,3.0,1570.0,0.4,5.0,2859.0,185,11,1950,9,340,420,170.0,0.32,0.1885,0.1979,0.7106,0.002,0.0127,0.047,0.0168,0.0313,0.0015,0.0019,0.0004,0.0008,0.0025,0.0027,0.0007,0.0042,0.0,0.0,0.0,30014187,0.03,22,3,6273.0
2020-05-05,2020-05-05 16:28:01,St3sp,Contract,163.8,1,25,1,3,164.2,163.8,3.0,1570.0,0.4,5.0,4052.0,185,11,1950,9,340,420,170.0,0.32,0.1885,0.1979,0.7106,0.002,0.0127,0.047,0.0168,0.0313,0.0015,0.0019,0.0004,0.0008,0.0025,0.0027,0.0007,0.0042,0.0,0.0,0.0,30014185,0.03,5,5,7309.0
2020-05-05,2020-05-05 16:28:01,St3sp,Contract,163.8,1,25,1,3,164.2,163.8,3.0,1570.0,0.4,5.0,3893.0,185,11,1950,9,340,420,170.0,0.32,0.1885,0.1979,0.7106,0.002,0.0127,0.047,0.0168,0.0313,0.0015,0.0019,0.0004,0.0008,0.0025,0.0027,0.0007,0.0042,0.0,0.0,0.0,30014189,0.03,20,6,269377.0
2020-05-05,2020-05-05 16:28:01,St3sp,Contract,163.8,1,25,1,3,164.2,163.8,3.0,1570.0,0.4,5.0,4557.0,185,11,1950,9,340,420,170.0,0.32,0.1885,0.1979,0.7106,0.002,0.0127,0.047,0.0168,0.0313,0.0015,0.0019,0.0004,0.0008,0.0025,0.0027,0.0007,0.0042,0.0,0.0,0.0,30014183,0.03,19,4,3954.0
2020-05-05,2020-05-05 16:28:01,St3sp,Contract,163.8,1,25,1,3,164.2,163.8,3.0,1570.0,0.4,5.0,3893.0,185,11,1950,9,340,420,170.0,0.32,0.1885,0.1979,0.7106,0.002,0.0127,0.047,0.0168,0.0313,0.0015,0.0019,0.0004,0.0008,0.0025,0.0027,0.0007,0.0042,0.0,0.0,0.0,30014184,0.03,24,1,5812.0
2020-05-05,2020-05-05 17:13:11,St3sp,Contract,163.8,1,26,1,3,164.2,163.8,5.0,1570.0,0.4,5.0,2886.0,185,11,1950,9,340,420,170.0,0.329,0.2011,0.1736,0.6921,0.0023,0.0114,0.0451,0.0162,0.0301,0.0014,0.0014,0.0003,0.0007,0.002,0.002,0.0006,0.0047,0.0,0.0,0.0,30014187,0.03,22,3,6246.0
2020-05-05,2020-05-05 17:13:11,St3sp,Contract,163.8,1,26,1,3,164.2,163.8,5.0,1570.0,0.4,5.0,4355.0,185,11,1950,9,340,420,170.0,0.329,0.2011,0.1736,0.6921,0.0023,0.0114,0.0451,0.0162,0.0301,0.0014,0.0014,0.0003,0.0007,0.002,0.002,0.0006,0.0047,0.0,0.0,0.0,30014186,0.03,2,2,6756.0
2020-05-05,2020-05-05 17:13:11,St3sp,Contract,163.8,1,26,1,3,164.2,163.8,5.0,1570.0,0.4,5.0,3920.0,185,11,1950,9,340,420,170.0,0.329,0.2011,0.1736,0.6921,0.0023,0.0114,0.0451,0.0162,0.0301,0.0014,0.0014,0.0003,0.0007,0.002,0.002,0.0006,0.0047,0.0,0.0,0.0,30014189,0.03,20,6,269350.0
2020-05-05,2020-05-05 17:13:11,St3sp,Contract,163.8,1,26,1,3,164.2,163.8,5.0,1570.0,0.4,5.0,4076.0,185,11,1950,9,340,420,170.0,0.329,0.2011,0.1736,0.6921,0.0023,0.0114,0.0451,0.0162,0.0301,0.0014,0.0014,0.0003,0.0007,0.002,0.002,0.0006,0.0047,0.0,0.0,0.0,30014185,0.03,5,5,7285.0
2020-05-05,2020-05-05 17:13:11,St3sp,Contract,163.8,1,26,1,3,164.2,163.8,5.0,1570.0,0.4,5.0,4584.0,185,11,1950,9,340,420,170.0,0.329,0.2011,0.1736,0.6921,0.0023,0.0114,0.0451,0.0162,0.0301,0.0014,0.0014,0.0003,0.0007,0.002,0.002,0.0006,0.0047,0.0,0.0,0.0,30014183,0.03,19,4,3927.0
2020-05-05,2020-05-05 17:13:11,St3sp,Contract,163.8,1,26,1,3,164.2,163.8,5.0,1570.0,0.4,5.0,3921.0,185,11,1950,9,340,420,170.0,0.329,0.2011,0.1736,0.6921,0.0023,0.0114,0.0451,0.0162,0.0301,0.0014,0.0014,0.0003,0.0007,0.002,0.002,0.0006,0.0047,0.0,0.0,0.0,30014184,0.03,24,1,5784.0
2020-05-05,2020-05-05 17:57:05,St3sp,Contract,161.7,1,27,1,3,162.1,161.7,2.0,1570.0,0.4,5.0,2913.0,185,11,1950,9,340,420,170.0,0.329,0.1943,0.195,0.7229,0.0019,0.0136,0.0511,0.0167,0.0364,0.0013,0.0015,0.0004,0.0008,0.0025,0.0027,0.0008,0.0038,0.0,0.0,0.0,30014187,0.03,22,3,6219.0
2020-05-05,2020-05-05 17:57:05,St3sp,Contract,161.7,1,27,1,3,162.1,161.7,2.0,1570.0,0.4,5.0,3948.0,185,11,1950,9,340,420,170.0,0.329,0.1943,0.195,0.7229,0.0019,0.0136,0.0511,0.0167,0.0364,0.0013,0.0015,0.0004,0.0008,0.0025,0.0027,0.0008,0.0038,0.0,0.0,0.0,30014189,0.03,20,6,269322.0
2020-05-05,2020-05-05 17:57:05,St3sp,Contract,161.7,1,27,1,3,162.1,161.7,2.0,1570.0,0.4,5.0,4104.0,185,11,1950,9,340,420,170.0,0.329,0.1943,0.195,0.7229,0.0019,0.0136,0.0511,0.0167,0.0364,0.0013,0.0015,0.0004,0.0008,0.0025,0.0027,0.0008,0.0038,0.0,0.0,0.0,30014185,0.03,5,5,7257.0
2020-05-05,2020-05-05 17:57:05,St3sp,Contract,161.7,1,27,1,3,162.1,161.7,2.0,1570.0,0.4,5.0,4382.0,185,11,1950,9,340,420,170.0,0.329,0.1943,0.195,0.7229,0.0019,0.0136,0.0511,0.0167,0.0364,0.0013,0.0015,0.0004,0.0008,0.0025,0.0027,0.0008,0.0038,0.0,0.0,0.0,30014186,0.03,2,2,6729.0
2020-05-05,2020-05-05 17:57:05,St3sp,Contract,161.7,1,27,1,3,162.1,161.7,2.0,1570.0,0.4,5.0,3948.0,185,11,1950,9,340,420,170.0,0.329,0.1943,0.195,0.7229,0.0019,0.0136,0.0511,0.0167,0.0364,0.0013,0.0015,0.0004,0.0008,0.0025,0.0027,0.0008,0.0038,0.0,0.0,0.0,30014184,0.03,24,1,5757.0
2020-05-05,2020-05-05 17:57:05,St3sp,Contract,161.7,1,27,1,3,162.1,161.7,2.0,1570.0,0.4,5.0,4612.0,185,11,1950,9,340,420,170.0,0.329,0.1943,0.195,0.7229,0.0019,0.0136,0.0511,0.0167,0.0364,0.0013,0.0015,0.0004,0.0008,0.0025,0.0027,0.0008,0.0038,0.0,0.0,0.0,30014183,0.03,19,4,3899.0
2020-05-05,2020-05-05 18:42:53,St3sp,Contract,163.8,1,28,1,3,164.2,163.8,6.0,1574.0,0.4,5.0,4639.0,185,11,1950,9,340,420,170.0,0.323,0.1923,0.18,0.7071,0.0023,0.0113,0.0437,0.0178,0.0336,0.0015,0.0016,0.0003,0.0007,0.0022,0.0023,0.0008,0.0041,0.0,0.0,0.0,30014183,0.03,19,4,3872.0
2020-05-05,2020-05-05 18:42:53,St3sp,Contract,163.8,1,28,1,3,164.2,163.8,6.0,1574.0,0.4,5.0,4409.0,185,11,1950,9,340,420,170.0,0.323,0.1923,0.18,0.7071,0.0023,0.0113,0.0437,0.0178,0.0336,0.0015,0.0016,0.0003,0.0007,0.0022,0.0023,0.0008,0.0041,0.0,0.0,0.0,30014186,0.03,2,2,6702.0
2020-05-05,2020-05-05 18:42:53,St3sp,Contract,163.8,1,28,1,3,164.2,163.8,6.0,1574.0,0.4,5.0,2940.0,185,11,1950,9,340,420,170.0,0.323,0.1923,0.18,0.7071,0.0023,0.0113,0.0437,0.0178,0.0336,0.0015,0.0016,0.0003,0.0007,0.0022,0.0023,0.0008,0.0041,0.0,0.0,0.0,30014187,0.03,22,3,6192.0
2020-05-05,2020-05-05 18:42:53,St3sp,Contract,163.8,1,28,1,3,164.2,163.8,6.0,1574.0,0.4,5.0,3977.0,185,11,1950,9,340,420,170.0,0.323,0.1923,0.18,0.7071,0.0023,0.0113,0.0437,0.0178,0.0336,0.0015,0.0016,0.0003,0.0007,0.0022,0.0023,0.0008,0.0041,0.0,0.0,0.0,30014189,0.03,20,6,269293.0
2020-05-05,2020-05-05 18:42:53,St3sp,Contract,163.8,1,28,1,3,164.2,163.8,6.0,1574.0,0.4,5.0,4132.0,185,11,1950,9,340,420,170.0,0.323,0.1923,0.18,0.7071,0.0023,0.0113,0.0437,0.0178,0.0336,0.0015,0.0016,0.0003,0.0007,0.0022,0.0023,0.0008,0.0041,0.0,0.0,0.0,30014185,0.03,5,5,7229.0
2020-05-05,2020-05-05 18:42:53,St3sp,Contract,163.8,1,28,1,3,164.2,163.8,6.0,1574.0,0.4,5.0,3973.0,185,11,1950,9,340,420,170.0,0.323,0.1923,0.18,0.7071,0.0023,0.0113,0.0437,0.0178,0.0336,0.0015,0.0016,0.0003,0.0007,0.0022,0.0023,0.0008,0.0041,0.0,0.0,0.0,30014184,0.03,24,1,5732.0
2020-05-05,2020-05-05 19:38:18,St3sp,Contract,168.0,1,29,1,3,168.4,168.0,12.0,1570.0,0.4,5.0,4668.0,185,11,1950,9,340,420,170.0,0.322,0.1966,0.1817,0.6724,0.0016,0.0157,0.0469,0.0197,0.0293,0.0014,0.0015,0.0003,0.0008,0.0021,0.0024,0.0009,0.0038,0.0,0.0,0.0,30014183,0.03,19,4,3843.0
2020-05-05,2020-05-05 19:38:18,St3sp,Contract,168.0,1,29,1,3,168.4,168.0,12.0,1570.0,0.4,5.0,4439.0,185,11,1950,9,340,420,170.0,0.322,0.1966,0.1817,0.6724,0.0016,0.0157,0.0469,0.0197,0.0293,0.0014,0.0015,0.0003,0.0008,0.0021,0.0024,0.0009,0.0038,0.0,0.0,0.0,30014186,0.03,2,2,6672.0
2020-05-05,2020-05-05 19:38:18,St3sp,Contract,168.0,1,29,1,3,168.4,168.0,12.0,1570.0,0.4,5.0,2968.0,185,11,1950,9,340,420,170.0,0.322,0.1966,0.1817,0.6724,0.0016,0.0157,0.0469,0.0197,0.0293,0.0014,0.0015,0.0003,0.0008,0.0021,0.0024,0.0009,0.0038,0.0,0.0,0.0,30014187,0.03,22,3,6164.0
2020-05-05,2020-05-05 19:38:18,St3sp,Contract,168.0,1,29,1,3,168.4,168.0,12.0,1570.0,0.4,5.0,4159.0,185,11,1950,9,340,420,170.0,0.322,0.1966,0.1817,0.6724,0.0016,0.0157,0.0469,0.0197,0.0293,0.0014,0.0015,0.0003,0.0008,0.0021,0.0024,0.0009,0.0038,0.0,0.0,0.0,30014185,0.03,5,5,7202.0
2020-05-05,2020-05-05 19:38:18,St3sp,Contract,168.0,1,29,1,3,168.4,168.0,12.0,1570.0,0.4,5.0,4004.0,185,11,1950,9,340,420,170.0,0.322,0.1966,0.1817,0.6724,0.0016,0.0157,0.0469,0.0197,0.0293,0.0014,0.0015,0.0003,0.0008,0.0021,0.0024,0.0009,0.0038,0.0,0.0,0.0,30014189,0.03,20,6,269266.0
2020-05-05,2020-05-05 19:38:18,St3sp,Contract,168.0,1,29,1,3,168.4,168.0,12.0,1570.0,0.4,5.0,4000.0,185,11,1950,9,340,420,170.0,0.322,0.1966,0.1817,0.6724,0.0016,0.0157,0.0469,0.0197,0.0293,0.0014,0.0015,0.0003,0.0008,0.0021,0.0024,0.0009,0.0038,0.0,0.0,0.0,30014184,0.03,24,1,5705.0
2020-05-05,2020-05-05 22:47:11,St3sp,Contract,168.0,1,33,1,3,168.4,168.0,6.0,1571.0,0.4,5.0,3073.0,185,11,1950,9,340,420,170.0,0.32,0.192,0.2212,0.7031,0.0015,0.0089,0.0341,0.0137,0.0346,0.0018,0.0009,0.0003,0.0009,0.0018,0.0029,0.0006,0.0039,0.0,0.0,0.0,30014187,0.02,22,3,6059.0
2020-05-05,2020-05-05 22:47:11,St3sp,Contract,168.0,1,33,1,3,168.4,168.0,6.0,1571.0,0.4,5.0,4112.0,185,11,1950,9,340,420,170.0,0.32,0.192,0.2212,0.7031,0.0015,0.0089,0.0341,0.0137,0.0346,0.0018,0.0009,0.0003,0.0009,0.0018,0.0029,0.0006,0.0039,0.0,0.0,0.0,30014184,0.02,24,1,5593.0
2020-05-05,2020-05-05 22:47:11,St3sp,Contract,168.0,1,33,1,3,168.4,168.0,6.0,1571.0,0.4,5.0,4550.0,185,11,1950,9,340,420,170.0,0.32,0.192,0.2212,0.7031,0.0015,0.0089,0.0341,0.0137,0.0346,0.0018,0.0009,0.0003,0.0009,0.0018,0.0029,0.0006,0.0039,0.0,0.0,0.0,30014186,0.02,2,2,6561.0
2020-05-05,2020-05-05 22:47:11,St3sp,Contract,168.0,1,33,1,3,168.4,168.0,6.0,1571.0,0.4,5.0,4775.0,185,11,1950,9,340,420,170.0,0.32,0.192,0.2212,0.7031,0.0015,0.0089,0.0341,0.0137,0.0346,0.0018,0.0009,0.0003,0.0009,0.0018,0.0029,0.0006,0.0039,0.0,0.0,0.0,30014183,0.02,19,4,3736.0
2020-05-05,2020-05-05 22:47:11,St3sp,Contract,168.0,1,33,1,3,168.4,168.0,6.0,1571.0,0.4,5.0,4114.0,185,11,1950,9,340,420,170.0,0.32,0.192,0.2212,0.7031,0.0015,0.0089,0.0341,0.0137,0.0346,0.0018,0.0009,0.0003,0.0009,0.0018,0.0029,0.0006,0.0039,0.0,0.0,0.0,30014189,0.02,20,6,269156.0
2020-05-05,2020-05-05 22:47:11,St3sp,Contract,168.0,1,33,1,3,168.4,168.0,6.0,1571.0,0.4,5.0,4268.0,185,11,1950,9,340,420,170.0,0.32,0.192,0.2212,0.7031,0.0015,0.0089,0.0341,0.0137,0.0346,0.0018,0.0009,0.0003,0.0009,0.0018,0.0029,0.0006,0.0039,0.0,0.0,0.0,30014185,0.02,5,5,7093.0
2020-05-05,2020-05-05 23:07:46,St3sp,Contract,159.6,1,32,1,3,160.0,159.6,2.0,1569.0,0.4,5.0,4748.0,185,11,1950,9,340,420,170.0,0.327,0.2056,0.1997,0.6614,0.0016,0.0083,0.0334,0.0191,0.0375,0.0015,0.0017,0.0003,0.0008,0.0018,0.0022,0.0006,0.0049,0.0,0.0,0.0,30014183,0.02,19,4,3763.0
2020-05-05,2020-05-05 23:07:46,St3sp,Contract,159.6,1,32,1,3,160.0,159.6,2.0,1569.0,0.4,5.0,3045.0,185,11,1950,9,340,420,170.0,0.327,0.2056,0.1997,0.6614,0.0016,0.0083,0.0334,0.0191,0.0375,0.0015,0.0017,0.0003,0.0008,0.0018,0.0022,0.0006,0.0049,0.0,0.0,0.0,30014187,0.02,22,3,6087.0
2020-05-05,2020-05-05 23:07:46,St3sp,Contract,159.6,1,32,1,3,160.0,159.6,2.0,1569.0,0.4,5.0,4086.0,185,11,1950,9,340,420,170.0,0.327,0.2056,0.1997,0.6614,0.0016,0.0083,0.0334,0.0191,0.0375,0.0015,0.0017,0.0003,0.0008,0.0018,0.0022,0.0006,0.0049,0.0,0.0,0.0,30014189,0.02,20,6,269184.0
2020-05-05,2020-05-05 23:07:46,St3sp,Contract,159.6,1,32,1,3,160.0,159.6,2.0,1569.0,0.4,5.0,4241.0,185,11,1950,9,340,420,170.0,0.327,0.2056,0.1997,0.6614,0.0016,0.0083,0.0334,0.0191,0.0375,0.0015,0.0017,0.0003,0.0008,0.0018,0.0022,0.0006,0.0049,0.0,0.0,0.0,30014185,0.02,5,5,7120.0
2020-05-05,2020-05-05 23:07:46,St3sp,Contract,159.6,1,32,1,3,160.0,159.6,2.0,1569.0,0.4,5.0,4082.0,185,11,1950,9,340,420,170.0,0.327,0.2056,0.1997,0.6614,0.0016,0.0083,0.0334,0.0191,0.0375,0.0015,0.0017,0.0003,0.0008,0.0018,0.0022,0.0006,0.0049,0.0,0.0,0.0,30014184,0.02,24,1,5623.0
2020-05-05,2020-05-05 23:07:46,St3sp,Contract,159.6,1,32,1,3,160.0,159.6,2.0,1569.0,0.4,5.0,4520.0,185,11,1950,9,340,420,170.0,0.327,0.2056,0.1997,0.6614,0.0016,0.0083,0.0334,0.0191,0.0375,0.0015,0.0017,0.0003,0.0008,0.0018,0.0022,0.0006,0.0049,0.0,0.0,0.0,30014186,0.02,2,2,6591.0
2020-05-05,2020-05-05 23:34:47,St3sp,Contract,168.0,1,34,1,3,168.4,168.0,12.0,1567.0,0.4,5.0,4139.0,185,11,1950,9,340,420,170.0,0.32,0.1991,0.1902,0.6859,0.0016,0.008,0.0271,0.0058,0.0108,0.0007,0.0006,0.0003,0.0007,0.0018,0.0021,0.0006,0.0036,0.0,0.0,0.0,30014184,0.02,24,1,5566.0
2020-05-05,2020-05-05 23:34:47,St3sp,Contract,168.0,1,34,1,3,168.4,168.0,12.0,1567.0,0.4,5.0,4579.0,185,11,1950,9,340,420,170.0,0.32,0.1991,0.1902,0.6859,0.0016,0.008,0.0271,0.0058,0.0108,0.0007,0.0006,0.0003,0.0007,0.0018,0.0021,0.0006,0.0036,0.0,0.0,0.0,30014186,0.02,2,2,6532.0
2020-05-05,2020-05-05 23:34:47,St3sp,Contract,168.0,1,34,1,3,168.4,168.0,12.0,1567.0,0.4,5.0,4143.0,185,11,1950,9,340,420,170.0,0.32,0.1991,0.1902,0.6859,0.0016,0.008,0.0271,0.0058,0.0108,0.0007,0.0006,0.0003,0.0007,0.0018,0.0021,0.0006,0.0036,0.0,0.0,0.0,30014189,0.02,20,6,269127.0
2020-05-05,2020-05-05 23:34:47,St3sp,Contract,168.0,1,34,1,3,168.4,168.0,12.0,1567.0,0.4,5.0,4298.0,185,11,1950,9,340,420,170.0,0.32,0.1991,0.1902,0.6859,0.0016,0.008,0.0271,0.0058,0.0108,0.0007,0.0006,0.0003,0.0007,0.0018,0.0021,0.0006,0.0036,0.0,0.0,0.0,30014185,0.02,5,5,7063.0
2020-05-05,2020-05-05 23:34:47,St3sp,Contract,168.0,1,34,1,3,168.4,168.0,12.0,1567.0,0.4,5.0,4803.0,185,11,1950,9,340,420,170.0,0.32,0.1991,0.1902,0.6859,0.0016,0.008,0.0271,0.0058,0.0108,0.0007,0.0006,0.0003,0.0007,0.0018,0.0021,0.0006,0.0036,0.0,0.0,0.0,30014183,0.02,19,4,3708.0
2020-05-05,2020-05-05 23:34:47,St3sp,Contract,168.0,1,34,1,3,168.4,168.0,12.0,1567.0,0.4,5.0,3098.0,185,11,1950,9,340,420,170.0,0.32,0.1991,0.1902,0.6859,0.0016,0.008,0.0271,0.0058,0.0108,0.0007,0.0006,0.0003,0.0007,0.0018,0.0021,0.0006,0.0036,0.0,0.0,0.0,30014187,0.02,22,3,6034.0
2020-05-07,2020-05-07 00:28:07,Arm500,DOC 34028-2016,165.888,0,55,1,2,166.653,166.253,7.0,1562.0,0.4,7.0,2083.0,200,13,2155,9,320,350,110.0,0.292,0.1933,0.1552,0.5156,0.0031,0.014,0.038,0.0222,0.0424,0.0016,0.0034,0.0003,0.0007,0.0016,0.0037,0.0011,0.0068,0.0022,0.0002,0.0015,30014186,0.01,2,2,9028.0
2020-05-07,2020-05-07 00:28:07,Arm500,DOC 34028-2016,165.888,0,55,1,2,166.653,166.253,7.0,1562.0,0.4,7.0,3343.0,200,13,2155,9,320,350,110.0,0.292,0.1933,0.1552,0.5156,0.0031,0.014,0.038,0.0222,0.0424,0.0016,0.0034,0.0003,0.0007,0.0016,0.0037,0.0011,0.0068,0.0022,0.0002,0.0015,30014187,0.01,22,3,5789.0
2020-05-07,2020-05-07 00:28:07,Arm500,DOC 34028-2016,165.888,0,55,1,2,166.653,166.253,7.0,1562.0,0.4,7.0,3409.0,200,13,2155,9,320,350,110.0,0.292,0.1933,0.1552,0.5156,0.0031,0.014,0.038,0.0222,0.0424,0.0016,0.0034,0.0003,0.0007,0.0016,0.0037,0.0011,0.0068,0.0022,0.0002,0.0015,30014183,0.01,19,4,5102.0
2020-05-07,2020-05-07 00:28:07,Arm500,DOC 34028-2016,165.888,0,55,1,2,166.653,166.253,7.0,1562.0,0.4,7.0,3350.0,200,13,2155,9,320,350,110.0,0.292,0.1933,0.1552,0.5156,0.0031,0.014,0.038,0.0222,0.0424,0.0016,0.0034,0.0003,0.0007,0.0016,0.0037,0.0011,0.0068,0.0022,0.0002,0.0015,30014185,0.01,5,5,8011.0
2020-05-07,2020-05-07 00:28:07,Arm500,DOC 34028-2016,165.888,0,55,1,2,166.653,166.253,7.0,1562.0,0.4,7.0,2114.0,200,13,2155,9,320,350,110.0,0.292,0.1933,0.1552,0.5156,0.0031,0.014,0.038,0.0222,0.0424,0.0016,0.0034,0.0003,0.0007,0.0016,0.0037,0.0011,0.0068,0.0022,0.0002,0.0015,30014184,0.01,24,1,7591.0
2020-05-07,2020-05-07 00:28:07,Arm500,DOC 34028-2016,165.888,0,55,1,2,166.653,166.253,7.0,1562.0,0.4,7.0,3359.0,200,13,2155,9,320,350,110.0,0.292,0.1933,0.1552,0.5156,0.0031,0.014,0.038,0.0222,0.0424,0.0016,0.0034,0.0003,0.0007,0.0016,0.0037,0.0011,0.0068,0.0022,0.0002,0.0015,30014189,0.01,20,6,269911.0
2020-05-07,2020-05-07 01:17:39,Arm500,DOC 34028-2016,165.888,0,56,1,2,166.653,166.253,10.0,1562.0,0.4,7.0,3437.0,200,13,2155,9,320,350,110.0,0.29,0.187,0.1522,0.5335,0.003,0.0165,0.0438,0.0208,0.0397,0.0016,0.0027,0.0004,0.0007,0.0019,0.0025,0.0011,0.0067,0.0023,0.0004,0.0013,30014183,0.02,19,4,5074.0
2020-05-07,2020-05-07 01:17:39,Arm500,DOC 34028-2016,165.888,0,56,1,2,166.653,166.253,10.0,1562.0,0.4,7.0,2111.0,200,13,2155,9,320,350,110.0,0.29,0.187,0.1522,0.5335,0.003,0.0165,0.0438,0.0208,0.0397,0.0016,0.0027,0.0004,0.0007,0.0019,0.0025,0.0011,0.0067,0.0023,0.0004,0.0013,30014186,0.02,2,2,9000.0
2020-05-07,2020-05-07 01:17:39,Arm500,DOC 34028-2016,165.888,0,56,1,2,166.653,166.253,10.0,1562.0,0.4,7.0,3371.0,200,13,2155,9,320,350,110.0,0.29,0.187,0.1522,0.5335,0.003,0.0165,0.0438,0.0208,0.0397,0.0016,0.0027,0.0004,0.0007,0.0019,0.0025,0.0011,0.0067,0.0023,0.0004,0.0013,30014187,0.02,22,3,5761.0
2020-05-07,2020-05-07 01:17:39,Arm500,DOC 34028-2016,165.888,0,56,1,2,166.653,166.253,10.0,1562.0,0.4,7.0,3387.0,200,13,2155,9,320,350,110.0,0.29,0.187,0.1522,0.5335,0.003,0.0165,0.0438,0.0208,0.0397,0.0016,0.0027,0.0004,0.0007,0.0019,0.0025,0.0011,0.0067,0.0023,0.0004,0.0013,30014189,0.02,20,6,269883.0
2020-05-07,2020-05-07 01:17:39,Arm500,DOC 34028-2016,165.888,0,56,1,2,166.653,166.253,10.0,1562.0,0.4,7.0,2141.0,200,13,2155,9,320,350,110.0,0.29,0.187,0.1522,0.5335,0.003,0.0165,0.0438,0.0208,0.0397,0.0016,0.0027,0.0004,0.0007,0.0019,0.0025,0.0011,0.0067,0.0023,0.0004,0.0013,30014184,0.02,24,1,7564.0
2020-05-07,2020-05-07 01:17:39,Arm500,DOC 34028-2016,165.888,0,56,1,2,166.653,166.253,10.0,1562.0,0.4,7.0,3378.0,200,13,2155,9,320,350,110.0,0.29,0.187,0.1522,0.5335,0.003,0.0165,0.0438,0.0208,0.0397,0.0016,0.0027,0.0004,0.0007,0.0019,0.0025,0.0011,0.0067,0.0023,0.0004,0.0013,30014185,0.02,5,5,7983.0
2020-05-07,2020-05-07 01:54:36,Arm500,DOC 34028-2016,172.032,0,57,1,2,172.81,172.41,4.0,1561.0,0.4,7.0,3402.0,200,13,2155,9,320,350,110.0,0.308,0.208,0.1528,0.52,0.0032,0.0182,0.0424,0.0203,0.0385,0.0016,0.0025,0.0002,0.0007,0.0018,0.0032,0.0007,0.0076,0.0022,0.0001,0.0005,30014187,0.02,22,3,5730.0
2020-05-07,2020-05-07 01:54:36,Arm500,DOC 34028-2016,172.032,0,57,1,2,172.81,172.41,4.0,1561.0,0.4,7.0,3415.0,200,13,2155,9,320,350,110.0,0.308,0.208,0.1528,0.52,0.0032,0.0182,0.0424,0.0203,0.0385,0.0016,0.0025,0.0002,0.0007,0.0018,0.0032,0.0007,0.0076,0.0022,0.0001,0.0005,30014189,0.02,20,6,269855.0
2020-05-07,2020-05-07 01:54:36,Arm500,DOC 34028-2016,172.032,0,57,1,2,172.81,172.41,4.0,1561.0,0.4,7.0,2172.0,200,13,2155,9,320,350,110.0,0.308,0.208,0.1528,0.52,0.0032,0.0182,0.0424,0.0203,0.0385,0.0016,0.0025,0.0002,0.0007,0.0018,0.0032,0.0007,0.0076,0.0022,0.0001,0.0005,30014184,0.02,24,1,7533.0
2020-05-07,2020-05-07 01:54:36,Arm500,DOC 34028-2016,172.032,0,57,1,2,172.81,172.41,4.0,1561.0,0.4,7.0,3464.0,200,13,2155,9,320,350,110.0,0.308,0.208,0.1528,0.52,0.0032,0.0182,0.0424,0.0203,0.0385,0.0016,0.0025,0.0002,0.0007,0.0018,0.0032,0.0007,0.0076,0.0022,0.0001,0.0005,30014183,0.02,19,4,5047.0
2020-05-07,2020-05-07 01:54:36,Arm500,DOC 34028-2016,172.032,0,57,1,2,172.81,172.41,4.0,1561.0,0.4,7.0,2138.0,200,13,2155,9,320,350,110.0,0.308,0.208,0.1528,0.52,0.0032,0.0182,0.0424,0.0203,0.0385,0.0016,0.0025,0.0002,0.0007,0.0018,0.0032,0.0007,0.0076,0.0022,0.0001,0.0005,30014186,0.02,2,2,8973.0
2020-05-07,2020-05-07 01:54:36,Arm500,DOC 34028-2016,172.032,0,57,1,2,172.81,172.41,4.0,1561.0,0.4,7.0,3406.0,200,13,2155,9,320,350,110.0,0.308,0.208,0.1528,0.52,0.0032,0.0182,0.0424,0.0203,0.0385,0.0016,0.0025,0.0002,0.0007,0.0018,0.0032,0.0007,0.0076,0.0022,0.0001,0.0005,30014185,0.02,5,5,7955.0
2020-05-07,2020-05-07 02:38:06,Arm500,DOC 34028-2016,162.816,0,58,1,2,163.575,163.175,11.0,1563.0,0.4,7.0,3426.0,200,13,2155,9,320,350,110.0,0.297,0.1955,0.1676,0.5289,0.005,0.016,0.0425,0.0193,0.0372,0.0018,0.0029,0.0003,0.0008,0.0016,0.0027,0.0011,0.0064,0.0023,0.0002,0.0026,30014187,0.02,22,3,5706.0
2020-05-07,2020-05-07 02:38:06,Arm500,DOC 34028-2016,162.816,0,58,1,2,163.575,163.175,11.0,1563.0,0.4,7.0,3433.0,200,13,2155,9,320,350,110.0,0.297,0.1955,0.1676,0.5289,0.005,0.016,0.0425,0.0193,0.0372,0.0018,0.0029,0.0003,0.0008,0.0016,0.0027,0.0011,0.0064,0.0023,0.0002,0.0026,30014185,0.02,5,5,7928.0
2020-05-07,2020-05-07 02:38:06,Arm500,DOC 34028-2016,162.816,0,58,1,2,163.575,163.175,11.0,1563.0,0.4,7.0,2166.0,200,13,2155,9,320,350,110.0,0.297,0.1955,0.1676,0.5289,0.005,0.016,0.0425,0.0193,0.0372,0.0018,0.0029,0.0003,0.0008,0.0016,0.0027,0.0011,0.0064,0.0023,0.0002,0.0026,30014186,0.02,2,2,8945.0
2020-05-07,2020-05-07 02:38:06,Arm500,DOC 34028-2016,162.816,0,58,1,2,163.575,163.175,11.0,1563.0,0.4,7.0,3492.0,200,13,2155,9,320,350,110.0,0.297,0.1955,0.1676,0.5289,0.005,0.016,0.0425,0.0193,0.0372,0.0018,0.0029,0.0003,0.0008,0.0016,0.0027,0.0011,0.0064,0.0023,0.0002,0.0026,30014183,0.02,19,4,5019.0
2020-05-07,2020-05-07 02:38:06,Arm500,DOC 34028-2016,162.816,0,58,1,2,163.575,163.175,11.0,1563.0,0.4,7.0,3442.0,200,13,2155,9,320,350,110.0,0.297,0.1955,0.1676,0.5289,0.005,0.016,0.0425,0.0193,0.0372,0.0018,0.0029,0.0003,0.0008,0.0016,0.0027,0.0011,0.0064,0.0023,0.0002,0.0026,30014189,0.02,20,6,269828.0
2020-05-07,2020-05-07 02:38:06,Arm500,DOC 34028-2016,162.816,0,58,1,2,163.575,163.175,11.0,1563.0,0.4,7.0,2200.0,200,13,2155,9,320,350,110.0,0.297,0.1955,0.1676,0.5289,0.005,0.016,0.0425,0.0193,0.0372,0.0018,0.0029,0.0003,0.0008,0.0016,0.0027,0.0011,0.0064,0.0023,0.0002,0.0026,30014184,0.02,24,1,7505.0
2020-05-07,2020-05-07 03:25:04,Arm500,DOC 34028-2016,159.744,0,59,1,2,160.496,160.096,9.0,1563.0,0.4,7.0,3520.0,200,13,2155,9,320,350,110.0,0.285,0.1853,0.1472,0.5166,0.0037,0.0137,0.0423,0.0198,0.0394,0.0016,0.0026,0.0003,0.0007,0.0017,0.0027,0.0008,0.0073,0.0022,0.0001,0.0029,30014183,0.02,19,4,4991.0
2020-05-07,2020-05-07 03:25:04,Arm500,DOC 34028-2016,159.744,0,59,1,2,160.496,160.096,9.0,1563.0,0.4,7.0,3454.0,200,13,2155,9,320,350,110.0,0.285,0.1853,0.1472,0.5166,0.0037,0.0137,0.0423,0.0198,0.0394,0.0016,0.0026,0.0003,0.0007,0.0017,0.0027,0.0008,0.0073,0.0022,0.0001,0.0029,30014187,0.02,22,3,5678.0
2020-05-07,2020-05-07 03:25:04,Arm500,DOC 34028-2016,159.744,0,59,1,2,160.496,160.096,9.0,1563.0,0.4,7.0,3458.0,200,13,2155,9,320,350,110.0,0.285,0.1853,0.1472,0.5166,0.0037,0.0137,0.0423,0.0198,0.0394,0.0016,0.0026,0.0003,0.0007,0.0017,0.0027,0.0008,0.0073,0.0022,0.0001,0.0029,30014185,0.02,5,5,7903.0
2020-05-07,2020-05-07 03:25:04,Arm500,DOC 34028-2016,159.744,0,59,1,2,160.496,160.096,9.0,1563.0,0.4,7.0,2190.0,200,13,2155,9,320,350,110.0,0.285,0.1853,0.1472,0.5166,0.0037,0.0137,0.0423,0.0198,0.0394,0.0016,0.0026,0.0003,0.0007,0.0017,0.0027,0.0008,0.0073,0.0022,0.0001,0.0029,30014186,0.02,2,2,8921.0
2020-05-07,2020-05-07 03:25:04,Arm500,DOC 34028-2016,159.744,0,59,1,2,160.496,160.096,9.0,1563.0,0.4,7.0,3470.0,200,13,2155,9,320,350,110.0,0.285,0.1853,0.1472,0.5166,0.0037,0.0137,0.0423,0.0198,0.0394,0.0016,0.0026,0.0003,0.0007,0.0017,0.0027,0.0008,0.0073,0.0022,0.0001,0.0029,30014189,0.02,20,6,269800.0
2020-05-07,2020-05-07 03:25:04,Arm500,DOC 34028-2016,159.744,0,59,1,2,160.496,160.096,9.0,1563.0,0.4,7.0,2227.0,200,13,2155,9,320,350,110.0,0.285,0.1853,0.1472,0.5166,0.0037,0.0137,0.0423,0.0198,0.0394,0.0016,0.0026,0.0003,0.0007,0.0017,0.0027,0.0008,0.0073,0.0022,0.0001,0.0029,30014184,0.02,24,1,7478.0
2020-05-07,2020-05-07 05:18:56,Arm500,DOC 34028-2016,162.625,0,61,1,2,171.383,170.983,10.0,1563.0,0.4,7.0,2282.0,200,13,2155,9,320,350,110.0,0.287,0.1893,0.159,0.5161,0.0034,0.0144,0.0356,0.0171,0.0423,0.0014,0.0023,0.0003,0.0008,0.0018,0.0029,0.0011,0.0066,0.0022,0.0002,0.0023,30014184,0.02,24,1,7423.0
2020-05-07,2020-05-07 05:18:56,Arm500,DOC 34028-2016,162.625,0,61,1,2,171.383,170.983,10.0,1563.0,0.4,7.0,3578.0,200,13,2155,9,320,350,110.0,0.287,0.1893,0.159,0.5161,0.0034,0.0144,0.0356,0.0171,0.0423,0.0014,0.0023,0.0003,0.0008,0.0018,0.0029,0.0011,0.0066,0.0022,0.0002,0.0023,30014183,0.02,19,4,4933.0
2020-05-07,2020-05-07 05:18:56,Arm500,DOC 34028-2016,162.625,0,61,1,2,171.383,170.983,10.0,1563.0,0.4,7.0,3509.0,200,13,2155,9,320,350,110.0,0.287,0.1893,0.159,0.5161,0.0034,0.0144,0.0356,0.0171,0.0423,0.0014,0.0023,0.0003,0.0008,0.0018,0.0029,0.0011,0.0066,0.0022,0.0002,0.0023,30014187,0.02,22,3,5623.0
2020-05-07,2020-05-07 05:18:56,Arm500,DOC 34028-2016,162.625,0,61,1,2,171.383,170.983,10.0,1563.0,0.4,7.0,3513.0,200,13,2155,9,320,350,110.0,0.287,0.1893,0.159,0.5161,0.0034,0.0144,0.0356,0.0171,0.0423,0.0014,0.0023,0.0003,0.0008,0.0018,0.0029,0.0011,0.0066,0.0022,0.0002,0.0023,30014185,0.02,5,5,7848.0
2020-05-07,2020-05-07 05:18:56,Arm500,DOC 34028-2016,162.625,0,61,1,2,171.383,170.983,10.0,1563.0,0.4,7.0,3525.0,200,13,2155,9,320,350,110.0,0.287,0.1893,0.159,0.5161,0.0034,0.0144,0.0356,0.0171,0.0423,0.0014,0.0023,0.0003,0.0008,0.0018,0.0029,0.0011,0.0066,0.0022,0.0002,0.0023,30014189,0.02,20,6,269745.0
2020-05-07,2020-05-07 05:18:56,Arm500,DOC 34028-2016,162.625,0,61,1,2,171.383,170.983,10.0,1563.0,0.4,7.0,2243.0,200,13,2155,9,320,350,110.0,0.287,0.1893,0.159,0.5161,0.0034,0.0144,0.0356,0.0171,0.0423,0.0014,0.0023,0.0003,0.0008,0.0018,0.0029,0.0011,0.0066,0.0022,0.0002,0.0023,30014186,0.02,2,2,8868.0
2020-05-07,2020-05-07 06:37:39,Arm500,DOC 34028-2016,165.888,0,1,1,2,167.553,167.153,4.0,1576.0,0.4,6.0,28.0,190,13,2155,9,290,320,90.0,0.297,0.1944,0.1618,0.5241,0.0017,0.0172,0.0485,0.0246,0.0381,0.0014,0.0031,0.0003,0.0008,0.0019,0.0029,0.0011,0.0076,0.0022,0.0001,0.0033,30014189,0.07,20,6,273242.0
2020-05-07,2020-05-07 06:37:39,Arm500,DOC 34028-2016,165.888,0,1,1,2,167.553,167.153,4.0,1576.0,0.4,6.0,28.0,190,13,2155,9,290,320,90.0,0.297,0.1944,0.1618,0.5241,0.0017,0.0172,0.0485,0.0246,0.0381,0.0014,0.0031,0.0003,0.0008,0.0019,0.0029,0.0011,0.0076,0.0022,0.0001,0.0033,30014183,0.07,19,4,8483.0
2020-05-07,2020-05-07 06:37:39,Arm500,DOC 34028-2016,165.888,0,1,1,2,167.553,167.153,4.0,1576.0,0.4,6.0,28.0,190,13,2155,9,290,320,90.0,0.297,0.1944,0.1618,0.5241,0.0017,0.0172,0.0485,0.0246,0.0381,0.0014,0.0031,0.0003,0.0008,0.0019,0.0029,0.0011,0.0076,0.0022,0.0001,0.0033,30014185,0.07,5,5,11333.0
2020-05-07,2020-05-07 06:37:39,Arm500,DOC 34028-2016,165.888,0,1,1,2,167.553,167.153,4.0,1576.0,0.4,6.0,2271.0,190,13,2155,9,290,320,90.0,0.297,0.1944,0.1618,0.5241,0.0017,0.0172,0.0485,0.0246,0.0381,0.0014,0.0031,0.0003,0.0008,0.0019,0.0029,0.0011,0.0076,0.0022,0.0001,0.0033,30014186,0.07,2,2,8840.0
2020-05-07,2020-05-07 06:37:39,Arm500,DOC 34028-2016,165.888,0,1,1,2,167.553,167.153,4.0,1576.0,0.4,6.0,2310.0,190,13,2155,9,290,320,90.0,0.297,0.1944,0.1618,0.5241,0.0017,0.0172,0.0485,0.0246,0.0381,0.0014,0.0031,0.0003,0.0008,0.0019,0.0029,0.0011,0.0076,0.0022,0.0001,0.0033,30014184,0.07,24,1,7395.0
2020-05-07,2020-05-07 06:37:39,Arm500,DOC 34028-2016,165.888,0,1,1,2,167.553,167.153,4.0,1576.0,0.4,6.0,3537.0,190,13,2155,9,290,320,90.0,0.297,0.1944,0.1618,0.5241,0.0017,0.0172,0.0485,0.0246,0.0381,0.0014,0.0031,0.0003,0.0008,0.0019,0.0029,0.0011,0.0076,0.0022,0.0001,0.0033,30014187,0.07,22,3,5595.0
2020-05-07,2020-05-07 07:12:58,Arm500,DOC 34028-2016,162.816,0,2,1,2,163.575,163.175,11.0,1566.0,0.4,6.0,3564.0,200,13,2155,9,320,350,110.0,0.285,0.1837,0.1507,0.5188,0.0014,0.0138,0.0481,0.0197,0.0344,0.0014,0.004,0.0003,0.0008,0.0016,0.0029,0.0011,0.0069,0.0023,0.0002,0.0016,30014187,0.01,22,3,5568.0
2020-05-07,2020-05-07 07:12:58,Arm500,DOC 34028-2016,162.816,0,2,1,2,163.575,163.175,11.0,1566.0,0.4,6.0,55.0,200,13,2155,9,320,350,110.0,0.285,0.1837,0.1507,0.5188,0.0014,0.0138,0.0481,0.0197,0.0344,0.0014,0.004,0.0003,0.0008,0.0016,0.0029,0.0011,0.0069,0.0023,0.0002,0.0016,30014183,0.01,19,4,8456.0
2020-05-07,2020-05-07 07:12:58,Arm500,DOC 34028-2016,162.816,0,2,1,2,163.575,163.175,11.0,1566.0,0.4,6.0,2334.0,200,13,2155,9,320,350,110.0,0.285,0.1837,0.1507,0.5188,0.0014,0.0138,0.0481,0.0197,0.0344,0.0014,0.004,0.0003,0.0008,0.0016,0.0029,0.0011,0.0069,0.0023,0.0002,0.0016,30014184,0.01,24,1,7371.0
2020-05-07,2020-05-07 07:12:58,Arm500,DOC 34028-2016,162.816,0,2,1,2,163.575,163.175,11.0,1566.0,0.4,6.0,2298.0,200,13,2155,9,320,350,110.0,0.285,0.1837,0.1507,0.5188,0.0014,0.0138,0.0481,0.0197,0.0344,0.0014,0.004,0.0003,0.0008,0.0016,0.0029,0.0011,0.0069,0.0023,0.0002,0.0016,30014186,0.01,2,2,8813.0
2020-05-07,2020-05-07 07:12:58,Arm500,DOC 34028-2016,162.816,0,2,1,2,163.575,163.175,11.0,1566.0,0.4,6.0,55.0,200,13,2155,9,320,350,110.0,0.285,0.1837,0.1507,0.5188,0.0014,0.0138,0.0481,0.0197,0.0344,0.0014,0.004,0.0003,0.0008,0.0016,0.0029,0.0011,0.0069,0.0023,0.0002,0.0016,30014185,0.01,5,5,11306.0
2020-05-07,2020-05-07 07:12:58,Arm500,DOC 34028-2016,162.816,0,2,1,2,163.575,163.175,11.0,1566.0,0.4,6.0,55.0,200,13,2155,9,320,350,110.0,0.285,0.1837,0.1507,0.5188,0.0014,0.0138,0.0481,0.0197,0.0344,0.0014,0.004,0.0003,0.0008,0.0016,0.0029,0.0011,0.0069,0.0023,0.0002,0.0016,30014189,0.01,20,6,273215.0
2020-05-07,2020-05-07 07:55:34,Arm500,DOC 34028-2016,165.888,0,3,1,2,166.653,166.253,1.0,1570.0,0.4,6.0,83.0,200,13,2155,9,320,350,110.0,0.295,0.1947,0.1683,0.5234,0.0029,0.0164,0.0428,0.0213,0.0382,0.0013,0.0027,0.0002,0.0008,0.0017,0.0033,0.0008,0.0065,0.0023,0.0002,0.0026,30014185,0.01,5,5,11278.0
2020-05-07,2020-05-07 07:55:34,Arm500,DOC 34028-2016,165.888,0,3,1,2,166.653,166.253,1.0,1570.0,0.4,6.0,80.0,200,13,2155,9,320,350,110.0,0.295,0.1947,0.1683,0.5234,0.0029,0.0164,0.0428,0.0213,0.0382,0.0013,0.0027,0.0002,0.0008,0.0017,0.0033,0.0008,0.0065,0.0023,0.0002,0.0026,30014189,0.01,20,6,273190.0
2020-05-07,2020-05-07 07:55:34,Arm500,DOC 34028-2016,165.888,0,3,1,2,166.653,166.253,1.0,1570.0,0.4,6.0,83.0,200,13,2155,9,320,350,110.0,0.295,0.1947,0.1683,0.5234,0.0029,0.0164,0.0428,0.0213,0.0382,0.0013,0.0027,0.0002,0.0008,0.0017,0.0033,0.0008,0.0065,0.0023,0.0002,0.0026,30014183,0.01,19,4,8428.0
2020-05-07,2020-05-07 07:55:34,Arm500,DOC 34028-2016,165.888,0,3,1,2,166.653,166.253,1.0,1570.0,0.4,6.0,2326.0,200,13,2155,9,320,350,110.0,0.295,0.1947,0.1683,0.5234,0.0029,0.0164,0.0428,0.0213,0.0382,0.0013,0.0027,0.0002,0.0008,0.0017,0.0033,0.0008,0.0065,0.0023,0.0002,0.0026,30014186,0.01,2,2,8785.0
2020-05-07,2020-05-07 07:55:34,Arm500,DOC 34028-2016,165.888,0,3,1,2,166.653,166.253,1.0,1570.0,0.4,6.0,2365.0,200,13,2155,9,320,350,110.0,0.295,0.1947,0.1683,0.5234,0.0029,0.0164,0.0428,0.0213,0.0382,0.0013,0.0027,0.0002,0.0008,0.0017,0.0033,0.0008,0.0065,0.0023,0.0002,0.0026,30014184,0.01,24,1,7340.0
2020-05-07,2020-05-07 07:55:34,Arm500,DOC 34028-2016,165.888,0,3,1,2,166.653,166.253,1.0,1570.0,0.4,6.0,3592.0,200,13,2155,9,320,350,110.0,0.295,0.1947,0.1683,0.5234,0.0029,0.0164,0.0428,0.0213,0.0382,0.0013,0.0027,0.0002,0.0008,0.0017,0.0033,0.0008,0.0065,0.0023,0.0002,0.0026,30014187,0.01,22,3,5540.0
2020-05-07,2020-05-07 08:35:01,Arm500,DOC 34028-2016,159.744,0,4,1,2,160.496,160.096,10.0,1563.0,0.4,6.0,2393.0,200,13,2155,9,320,350,110.0,0.29,0.1914,0.1389,0.5143,0.006,0.0158,0.0397,0.0178,0.0386,0.0014,0.0029,0.0003,0.0007,0.0018,0.0022,0.0006,0.0072,0.0023,0.0001,0.0018,30014184,0.04,24,1,7312.0
2020-05-07,2020-05-07 08:35:01,Arm500,DOC 34028-2016,159.744,0,4,1,2,160.496,160.096,10.0,1563.0,0.4,6.0,3616.0,200,13,2155,9,320,350,110.0,0.29,0.1914,0.1389,0.5143,0.006,0.0158,0.0397,0.0178,0.0386,0.0014,0.0029,0.0003,0.0007,0.0018,0.0022,0.0006,0.0072,0.0023,0.0001,0.0018,30014187,0.04,22,3,5516.0
2020-05-07,2020-05-07 08:35:01,Arm500,DOC 34028-2016,159.744,0,4,1,2,160.496,160.096,10.0,1563.0,0.4,6.0,2353.0,200,13,2155,9,320,350,110.0,0.29,0.1914,0.1389,0.5143,0.006,0.0158,0.0397,0.0178,0.0386,0.0014,0.0029,0.0003,0.0007,0.0018,0.0022,0.0006,0.0072,0.0023,0.0001,0.0018,30014186,0.04,2,2,8758.0
2020-05-07,2020-05-07 08:35:01,Arm500,DOC 34028-2016,159.744,0,4,1,2,160.496,160.096,10.0,1563.0,0.4,6.0,107.0,200,13,2155,9,320,350,110.0,0.29,0.1914,0.1389,0.5143,0.006,0.0158,0.0397,0.0178,0.0386,0.0014,0.0029,0.0003,0.0007,0.0018,0.0022,0.0006,0.0072,0.0023,0.0001,0.0018,30014189,0.04,20,6,273163.0
2020-05-07,2020-05-07 08:35:01,Arm500,DOC 34028-2016,159.744,0,4,1,2,160.496,160.096,10.0,1563.0,0.4,6.0,107.0,200,13,2155,9,320,350,110.0,0.29,0.1914,0.1389,0.5143,0.006,0.0158,0.0397,0.0178,0.0386,0.0014,0.0029,0.0003,0.0007,0.0018,0.0022,0.0006,0.0072,0.0023,0.0001,0.0018,30014185,0.04,5,5,11254.0
2020-05-07,2020-05-07 08:35:01,Arm500,DOC 34028-2016,159.744,0,4,1,2,160.496,160.096,10.0,1563.0,0.4,6.0,110.0,200,13,2155,9,320,350,110.0,0.29,0.1914,0.1389,0.5143,0.006,0.0158,0.0397,0.0178,0.0386,0.0014,0.0029,0.0003,0.0007,0.0018,0.0022,0.0006,0.0072,0.0023,0.0001,0.0018,30014183,0.04,19,4,8401.0
2020-05-07,2020-05-07 09:17:15,Arm500,DOC 34028-2016,162.816,0,5,1,2,163.575,163.175,7.0,1565.0,0.4,6.0,2420.0,200,13,2155,9,320,350,110.0,0.284,0.183,0.1648,0.5227,0.0037,0.0157,0.0441,0.0202,0.0403,0.0013,0.0028,0.0003,0.0008,0.002,0.0029,0.0021,0.0055,0.0022,0.0002,0.0008,30014184,0.02,24,1,7285.0
2020-05-07,2020-05-07 09:17:15,Arm500,DOC 34028-2016,162.816,0,5,1,2,163.575,163.175,7.0,1565.0,0.4,6.0,135.0,200,13,2155,9,320,350,110.0,0.284,0.183,0.1648,0.5227,0.0037,0.0157,0.0441,0.0202,0.0403,0.0013,0.0028,0.0003,0.0008,0.002,0.0029,0.0021,0.0055,0.0022,0.0002,0.0008,30014185,0.02,5,5,11226.0
2020-05-07,2020-05-07 09:17:15,Arm500,DOC 34028-2016,162.816,0,5,1,2,163.575,163.175,7.0,1565.0,0.4,6.0,3644.0,200,13,2155,9,320,350,110.0,0.284,0.183,0.1648,0.5227,0.0037,0.0157,0.0441,0.0202,0.0403,0.0013,0.0028,0.0003,0.0008,0.002,0.0029,0.0021,0.0055,0.0022,0.0002,0.0008,30014187,0.02,22,3,5488.0
2020-05-07,2020-05-07 09:17:15,Arm500,DOC 34028-2016,162.816,0,5,1,2,163.575,163.175,7.0,1565.0,0.4,6.0,135.0,200,13,2155,9,320,350,110.0,0.284,0.183,0.1648,0.5227,0.0037,0.0157,0.0441,0.0202,0.0403,0.0013,0.0028,0.0003,0.0008,0.002,0.0029,0.0021,0.0055,0.0022,0.0002,0.0008,30014189,0.02,20,6,273135.0
2020-05-07,2020-05-07 09:17:15,Arm500,DOC 34028-2016,162.816,0,5,1,2,163.575,163.175,7.0,1565.0,0.4,6.0,2381.0,200,13,2155,9,320,350,110.0,0.284,0.183,0.1648,0.5227,0.0037,0.0157,0.0441,0.0202,0.0403,0.0013,0.0028,0.0003,0.0008,0.002,0.0029,0.0021,0.0055,0.0022,0.0002,0.0008,30014186,0.02,2,2,8730.0
2020-05-07,2020-05-07 09:17:15,Arm500,DOC 34028-2016,162.816,0,5,1,2,163.575,163.175,7.0,1565.0,0.4,6.0,135.0,200,13,2155,9,320,350,110.0,0.284,0.183,0.1648,0.5227,0.0037,0.0157,0.0441,0.0202,0.0403,0.0013,0.0028,0.0003,0.0008,0.002,0.0029,0.0021,0.0055,0.0022,0.0002,0.0008,30014183,0.02,19,4,8376.0
2020-05-07,2020-05-07 10:04:02,Arm500,DOC 34028-2016,162.816,0,6,1,2,163.575,163.175,4.0,1566.0,0.4,6.0,163.0,200,13,2155,9,320,350,110.0,0.294,0.1949,0.1474,0.512,0.0025,0.0171,0.0462,0.0221,0.0337,0.0015,0.0032,0.0003,0.0008,0.0018,0.0031,0.0008,0.0069,0.0022,0.0001,0.0033,30014185,0.01,5,5,11198.0
2020-05-07,2020-05-07 10:04:02,Arm500,DOC 34028-2016,162.816,0,6,1,2,163.575,163.175,4.0,1566.0,0.4,6.0,2448.0,200,13,2155,9,320,350,110.0,0.294,0.1949,0.1474,0.512,0.0025,0.0171,0.0462,0.0221,0.0337,0.0015,0.0032,0.0003,0.0008,0.0018,0.0031,0.0008,0.0069,0.0022,0.0001,0.0033,30014184,0.01,24,1,7257.0
2020-05-07,2020-05-07 10:04:02,Arm500,DOC 34028-2016,162.816,0,6,1,2,163.575,163.175,4.0,1566.0,0.4,6.0,163.0,200,13,2155,9,320,350,110.0,0.294,0.1949,0.1474,0.512,0.0025,0.0171,0.0462,0.0221,0.0337,0.0015,0.0032,0.0003,0.0008,0.0018,0.0031,0.0008,0.0069,0.0022,0.0001,0.0033,30014183,0.01,19,4,8348.0
2020-05-07,2020-05-07 10:04:02,Arm500,DOC 34028-2016,162.816,0,6,1,2,163.575,163.175,4.0,1566.0,0.4,6.0,163.0,200,13,2155,9,320,350,110.0,0.294,0.1949,0.1474,0.512,0.0025,0.0171,0.0462,0.0221,0.0337,0.0015,0.0032,0.0003,0.0008,0.0018,0.0031,0.0008,0.0069,0.0022,0.0001,0.0033,30014189,0.01,20,6,273107.0
2020-05-07,2020-05-07 10:04:02,Arm500,DOC 34028-2016,162.816,0,6,1,2,163.575,163.175,4.0,1566.0,0.4,6.0,2409.0,200,13,2155,9,320,350,110.0,0.294,0.1949,0.1474,0.512,0.0025,0.0171,0.0462,0.0221,0.0337,0.0015,0.0032,0.0003,0.0008,0.0018,0.0031,0.0008,0.0069,0.0022,0.0001,0.0033,30014186,0.01,2,2,8702.0
2020-05-07,2020-05-07 10:04:02,Arm500,DOC 34028-2016,162.816,0,6,1,2,163.575,163.175,4.0,1566.0,0.4,6.0,3669.0,200,13,2155,9,320,350,110.0,0.294,0.1949,0.1474,0.512,0.0025,0.0171,0.0462,0.0221,0.0337,0.0015,0.0032,0.0003,0.0008,0.0018,0.0031,0.0008,0.0069,0.0022,0.0001,0.0033,30014187,0.01,22,3,5463.0
2020-05-07,2020-05-07 10:42:14,Arm500,DOC 34028-2016,159.744,0,7,1,2,160.496,160.096,12.0,1574.0,0.4,6.0,190.0,200,13,2155,9,320,350,110.0,0.286,0.1891,0.1503,0.5049,0.0055,0.01,0.0389,0.0198,0.0382,0.0016,0.0031,0.0002,0.0006,0.0011,0.0025,0.0006,0.0062,0.0022,0.0001,0.0019,30014189,0.01,20,6,273080.0
2020-05-07,2020-05-07 10:42:14,Arm500,DOC 34028-2016,159.744,0,7,1,2,160.496,160.096,12.0,1574.0,0.4,6.0,190.0,200,13,2155,9,320,350,110.0,0.286,0.1891,0.1503,0.5049,0.0055,0.01,0.0389,0.0198,0.0382,0.0016,0.0031,0.0002,0.0006,0.0011,0.0025,0.0006,0.0062,0.0022,0.0001,0.0019,30014185,0.01,5,5,11171.0
2020-05-07,2020-05-07 10:42:14,Arm500,DOC 34028-2016,159.744,0,7,1,2,160.496,160.096,12.0,1574.0,0.4,6.0,187.0,200,13,2155,9,320,350,110.0,0.286,0.1891,0.1503,0.5049,0.0055,0.01,0.0389,0.0198,0.0382,0.0016,0.0031,0.0002,0.0006,0.0011,0.0025,0.0006,0.0062,0.0022,0.0001,0.0019,30014183,0.01,19,4,8324.0
2020-05-07,2020-05-07 10:42:14,Arm500,DOC 34028-2016,159.744,0,7,1,2,160.496,160.096,12.0,1574.0,0.4,6.0,2472.0,200,13,2155,9,320,350,110.0,0.286,0.1891,0.1503,0.5049,0.0055,0.01,0.0389,0.0198,0.0382,0.0016,0.0031,0.0002,0.0006,0.0011,0.0025,0.0006,0.0062,0.0022,0.0001,0.0019,30014184,0.01,24,1,7233.0
2020-05-07,2020-05-07 10:42:14,Arm500,DOC 34028-2016,159.744,0,7,1,2,160.496,160.096,12.0,1574.0,0.4,6.0,3696.0,200,13,2155,9,320,350,110.0,0.286,0.1891,0.1503,0.5049,0.0055,0.01,0.0389,0.0198,0.0382,0.0016,0.0031,0.0002,0.0006,0.0011,0.0025,0.0006,0.0062,0.0022,0.0001,0.0019,30014187,0.01,22,3,5436.0
2020-05-07,2020-05-07 10:42:14,Arm500,DOC 34028-2016,159.744,0,7,1,2,160.496,160.096,12.0,1574.0,0.4,6.0,2436.0,200,13,2155,9,320,350,110.0,0.286,0.1891,0.1503,0.5049,0.0055,0.01,0.0389,0.0198,0.0382,0.0016,0.0031,0.0002,0.0006,0.0011,0.0025,0.0006,0.0062,0.0022,0.0001,0.0019,30014186,0.01,2,2,8675.0
2020-05-07,2020-05-07 11:21:18,Arm500,DOC 34028-2016,159.744,0,8,1,2,160.496,160.096,1.0,1577.0,0.4,6.0,215.0,200,13,2155,9,320,360,120.0,0.284,0.1837,0.1627,0.5205,0.0024,0.015,0.0486,0.0174,0.0353,0.0013,0.0026,0.0002,0.0008,0.0014,0.0027,0.0004,0.0068,0.0021,0.0001,0.0035,30014183,0.01,19,4,8296.0
2020-05-07,2020-05-07 11:21:18,Arm500,DOC 34028-2016,159.744,0,8,1,2,160.496,160.096,1.0,1577.0,0.4,6.0,218.0,200,13,2155,9,320,360,120.0,0.284,0.1837,0.1627,0.5205,0.0024,0.015,0.0486,0.0174,0.0353,0.0013,0.0026,0.0002,0.0008,0.0014,0.0027,0.0004,0.0068,0.0021,0.0001,0.0035,30014185,0.01,5,5,11143.0
