Repository: khw11044/Iron-CCM-RUL

# 연속 주조기의 RUL 데이터 분석

## RUL Dataset from Continuous Casting Machine

[캐글 페이지](https://www.kaggle.com/datasets/yuriykatser/rul-dataset-from-continuous-casting-machine)

## 도메인 설명 

연주공정: 연주공정은 철강산업에서 철 제품을 생산하는 공정중 하나로 연속주조의 줄임말이다. 액체상태의 용강을 주형에 넣어 고체가 되도록 식히는 과정이며 이 과정을 거쳐, 슬래브, 브룸, 빌렛의 반제품이 만들어진다.
주괴(鑄塊, ingot)란 상대적으로 순도가 높은 물질의 덩어리다. 보통 금속을 가공하기 좋게 주물로 뜬 것을 말한다.

____


연속 주조 기계(이하 'CCM')는 액체 상태의 철강을 주어진 단면의 고체 빌릿으로 변환하는 장치로, 이후 롤링 생산(예: 철근)이 이루어진다.

금형 슬리브는 CCM 금형의 가장 중요하고 빠르게 마모되는 부분이다. 슬리브는 둥근 형태나 프로파일 단면의 수냉식 구리 파이프이다. 용융 금속이 슬리브 벽과 접촉하면 결정화되며, 주괴의 기본 고체 껍질이 형성된다.

**슬리브 운영 중 주요 생산 문제**는 슬리브의 구리 파이프 표면에 결함이 생기고 내부 공간의 프로파일이 변형되어 열 조건이 방해받는 것이다. 이는 결과적으로 주괴의 품질에 영향을 미친다.

File: data/data_noNull.csv (part 14 of 73)
date,sample_time_continuous_caster,steel_type,doc_requirement,"workpiece_weight, tonn",workpiece_slice_geometry_150x150,cast_in_row,alloy_type_open,"alloy_speed, meter/minute","steel_weight_theoretical, tonn","steel_weight, tonn",grab1_num,"steel_temperature_grab1, Celsius deg.","metal_residue_grab1, tonn",grab2_num,"resistance, tonn","swing_frequency, amount/minute","crystallizer_movement, mm","water_consumption, liter/minute","water_temperature_delta, Celsius deg.","water_consumption_secondary_cooling_zone_num1, liter/minute","water_consumption_secondary_cooling_zone_num2, liter/minute","water_consumption_secondary_cooling_zone_num3, liter/minute","Ce, %","C, %","Si, %","Mn,%","S, %","P, %","Cr, %","Ni, %","Cu, %","As, %","Mo, %","Nb, %","Ti, %","V, %","Al, %","Ca, %","N, %","Pb, %","Mg, %","Zn, %",sleeve,"quantity, tonn",num_crystallizer,num_stream,RUL
2020-05-07,2020-05-07 11:21:18,Arm500,DOC 34028-2016,159.744,0,8,1,2,160.496,160.096,1.0,1577.0,0.4,6.0,3721.0,200,13,2155,9,320,360,120.0,0.284,0.1837,0.1627,0.5205,0.0024,0.015,0.0486,0.0174,0.0353,0.0013,0.0026,0.0002,0.0008,0.0014,0.0027,0.0004,0.0068,0.0021,0.0001,0.0035,30014187,0.01,22,3,5411.0
2020-05-07,2020-05-07 11:21:18,Arm500,DOC 34028-2016,159.744,0,8,1,2,160.496,160.096,1.0,1577.0,0.4,6.0,215.0,200,13,2155,9,320,360,120.0,0.284,0.1837,0.1627,0.5205,0.0024,0.015,0.0486,0.0174,0.0353,0.0013,0.0026,0.0002,0.0008,0.0014,0.0027,0.0004,0.0068,0.0021,0.0001,0.0035,30014189,0.01,20,6,273055.0
2020-05-07,2020-05-07 11:21:18,Arm500,DOC 34028-2016,159.744,0,8,1,2,160.496,160.096,1.0,1577.0,0.4,6.0,2464.0,200,13,2155,9,320,360,120.0,0.284,0.1837,0.1627,0.5205,0.0024,0.015,0.0486,0.0174,0.0353,0.0013,0.0026,0.0002,0.0008,0.0014,0.0027,0.0004,0.0068,0.0021,0.0001,0.0035,30014186,0.01,2,2,8647.0
2020-05-07,2020-05-07 11:21:18,Arm500,DOC 34028-2016,159.744,0,8,1,2,160.496,160.096,1.0,1577.0,0.4,6.0,2500.0,200,13,2155,9,320,360,120.0,0.284,0.1837,0.1627,0.5205,0.0024,0.015,0.0486,0.0174,0.0353,0.0013,0.0026,0.0002,0.0008,0.0014,0.0027,0.0004,0.0068,0.0021,0.0001,0.0035,30014184,0.01,24,1,7205.0
2020-05-07,2020-05-07 11:58:11,Arm500,DOC 34028-2016,159.744,0,9,1,2,160.496,160.096,10.0,1566.0,0.4,6.0,245.0,200,13,2155,9,320,350,110.0,0.288,0.1908,0.1608,0.508,0.0051,0.0149,0.0409,0.0184,0.0363,0.0018,0.0034,0.0003,0.0007,0.0017,0.0026,0.0007,0.0049,0.0022,0.0001,0.0016,30014185,0.01,5,5,11116.0
2020-05-07,2020-05-07 11:58:11,Arm500,DOC 34028-2016,159.744,0,9,1,2,160.496,160.096,10.0,1566.0,0.4,6.0,2491.0,200,13,2155,9,320,350,110.0,0.288,0.1908,0.1608,0.508,0.0051,0.0149,0.0409,0.0184,0.0363,0.0018,0.0034,0.0003,0.0007,0.0017,0.0026,0.0007,0.0049,0.0022,0.0001,0.0016,30014186,0.01,2,2,8620.0
2020-05-07,2020-05-07 11:58:11,Arm500,DOC 34028-2016,159.744,0,9,1,2,160.496,160.096,10.0,1566.0,0.4,6.0,242.0,200,13,2155,9,320,350,110.0,0.288,0.1908,0.1608,0.508,0.0051,0.0149,0.0409,0.0184,0.0363,0.0018,0.0034,0.0003,0.0007,0.0017,0.0026,0.0007,0.0049,0.0022,0.0001,0.0016,30014189,0.01,20,6,273028.0
2020-05-07,2020-05-07 11:58:11,Arm500,DOC 34028-2016,159.744,0,9,1,2,160.496,160.096,10.0,1566.0,0.4,6.0,239.0,200,13,2155,9,320,350,110.0,0.288,0.1908,0.1608,0.508,0.0051,0.0149,0.0409,0.0184,0.0363,0.0018,0.0034,0.0003,0.0007,0.0017,0.0026,0.0007,0.0049,0.0022,0.0001,0.0016,30014183,0.01,19,4,8272.0
2020-05-07,2020-05-07 11:58:11,Arm500,DOC 34028-2016,159.744,0,9,1,2,160.496,160.096,10.0,1566.0,0.4,6.0,3748.0,200,13,2155,9,320,350,110.0,0.288,0.1908,0.1608,0.508,0.0051,0.0149,0.0409,0.0184,0.0363,0.0018,0.0034,0.0003,0.0007,0.0017,0.0026,0.0007,0.0049,0.0022,0.0001,0.0016,30014187,0.01,22,3,5384.0
2020-05-07,2020-05-07 11:58:11,Arm500,DOC 34028-2016,159.744,0,9,1,2,160.496,160.096,10.0,1566.0,0.4,6.0,2525.0,200,13,2155,9,320,350,110.0,0.288,0.1908,0.1608,0.508,0.0051,0.0149,0.0409,0.0184,0.0363,0.0018,0.0034,0.0003,0.0007,0.0017,0.0026,0.0007,0.0049,0.0022,0.0001,0.0016,30014184,0.01,24,1,7180.0
2020-05-07,2020-05-07 12:37:32,Arm500,DOC 34028-2016,159.744,0,10,1,2,160.496,160.096,7.0,1563.0,0.4,6.0,273270.0,200,13,2155,9,320,350,110.0,0.29,0.1928,0.1569,0.5035,0.007,0.0139,0.0379,0.0186,0.0462,0.0016,0.0034,0.0003,0.0007,0.0018,0.0027,0.0005,0.0063,0.0022,0.0001,0.0058,30014189,0.01,20,6,0.0
2020-05-07,2020-05-07 12:37:32,Arm500,DOC 34028-2016,159.744,0,10,1,2,160.496,160.096,7.0,1563.0,0.4,6.0,2549.0,200,13,2155,9,320,350,110.0,0.29,0.1928,0.1569,0.5035,0.007,0.0139,0.0379,0.0186,0.0462,0.0016,0.0034,0.0003,0.0007,0.0018,0.0027,0.0005,0.0063,0.0022,0.0001,0.0058,30014184,0.01,24,1,7156.0
2020-05-07,2020-05-07 12:37:32,Arm500,DOC 34028-2016,159.744,0,10,1,2,160.496,160.096,7.0,1563.0,0.4,6.0,2519.0,200,13,2155,9,320,350,110.0,0.29,0.1928,0.1569,0.5035,0.007,0.0139,0.0379,0.0186,0.0462,0.0016,0.0034,0.0003,0.0007,0.0018,0.0027,0.0005,0.0063,0.0022,0.0001,0.0058,30014186,0.01,2,2,8592.0
2020-05-07,2020-05-07 12:37:32,Arm500,DOC 34028-2016,159.744,0,10,1,2,160.496,160.096,7.0,1563.0,0.4,6.0,273.0,200,13,2155,9,320,350,110.0,0.29,0.1928,0.1569,0.5035,0.007,0.0139,0.0379,0.0186,0.0462,0.0016,0.0034,0.0003,0.0007,0.0018,0.0027,0.0005,0.0063,0.0022,0.0001,0.0058,30014185,0.01,5,5,11088.0
2020-05-07,2020-05-07 12:37:32,Arm500,DOC 34028-2016,159.744,0,10,1,2,160.496,160.096,7.0,1563.0,0.4,6.0,3773.0,200,13,2155,9,320,350,110.0,0.29,0.1928,0.1569,0.5035,0.007,0.0139,0.0379,0.0186,0.0462,0.0016,0.0034,0.0003,0.0007,0.0018,0.0027,0.0005,0.0063,0.0022,0.0001,0.0058,30014187,0.01,22,3,5359.0
2020-05-07,2020-05-07 12:37:32,Arm500,DOC 34028-2016,159.744,0,10,1,2,160.496,160.096,7.0,1563.0,0.4,6.0,267.0,200,13,2155,9,320,350,110.0,0.29,0.1928,0.1569,0.5035,0.007,0.0139,0.0379,0.0186,0.0462,0.0016,0.0034,0.0003,0.0007,0.0018,0.0027,0.0005,0.0063,0.0022,0.0001,0.0058,30014183,0.01,19,4,8244.0
2020-05-07,2020-05-07 13:19:19,Arm500,DOC 34028-2016,162.816,0,11,1,2,163.575,163.175,4.0,1564.0,0.4,6.0,2577.0,200,13,2155,9,320,350,110.0,0.288,0.1889,0.1522,0.5169,0.0022,0.0143,0.0408,0.0175,0.0364,0.0024,0.0024,0.0002,0.0008,0.0014,0.0027,0.0007,0.0071,0.0021,0.0001,0.0032,30014184,0.01,24,1,7128.0
2020-05-07,2020-05-07 13:19:19,Arm500,DOC 34028-2016,162.816,0,11,1,2,163.575,163.175,4.0,1564.0,0.4,6.0,298.0,200,13,2155,9,320,350,110.0,0.288,0.1889,0.1522,0.5169,0.0022,0.0143,0.0408,0.0175,0.0364,0.0024,0.0024,0.0002,0.0008,0.0014,0.0027,0.0007,0.0071,0.0021,0.0001,0.0032,30014189,0.01,20,6,272972.0
2020-05-07,2020-05-07 13:19:19,Arm500,DOC 34028-2016,162.816,0,11,1,2,163.575,163.175,4.0,1564.0,0.4,6.0,301.0,200,13,2155,9,320,350,110.0,0.288,0.1889,0.1522,0.5169,0.0022,0.0143,0.0408,0.0175,0.0364,0.0024,0.0024,0.0002,0.0008,0.0014,0.0027,0.0007,0.0071,0.0021,0.0001,0.0032,30014185,0.01,5,5,11060.0
2020-05-07,2020-05-07 13:19:19,Arm500,DOC 34028-2016,162.816,0,11,1,2,163.575,163.175,4.0,1564.0,0.4,6.0,2547.0,200,13,2155,9,320,350,110.0,0.288,0.1889,0.1522,0.5169,0.0022,0.0143,0.0408,0.0175,0.0364,0.0024,0.0024,0.0002,0.0008,0.0014,0.0027,0.0007,0.0071,0.0021,0.0001,0.0032,30014186,0.01,2,2,8564.0
2020-05-07,2020-05-07 13:19:19,Arm500,DOC 34028-2016,162.816,0,11,1,2,163.575,163.175,4.0,1564.0,0.4,6.0,3801.0,200,13,2155,9,320,350,110.0,0.288,0.1889,0.1522,0.5169,0.0022,0.0143,0.0408,0.0175,0.0364,0.0024,0.0024,0.0002,0.0008,0.0014,0.0027,0.0007,0.0071,0.0021,0.0001,0.0032,30014187,0.01,22,3,5331.0
2020-05-07,2020-05-07 13:19:19,Arm500,DOC 34028-2016,162.816,0,11,1,2,163.575,163.175,4.0,1564.0,0.4,6.0,292.0,200,13,2155,9,320,350,110.0,0.288,0.1889,0.1522,0.5169,0.0022,0.0143,0.0408,0.0175,0.0364,0.0024,0.0024,0.0002,0.0008,0.0014,0.0027,0.0007,0.0071,0.0021,0.0001,0.0032,30014183,0.01,19,4,8219.0
2020-05-07,2020-05-07 13:58:17,Arm500,DOC 34028-2016,165.888,0,12,1,2,166.653,166.253,12.0,1566.0,0.4,6.0,2601.0,200,13,2155,9,320,360,120.0,0.297,0.1999,0.1627,0.5061,0.0046,0.0141,0.0393,0.0207,0.0388,0.0024,0.003,0.0003,0.0008,0.0016,0.0027,0.0005,0.007,0.0023,0.0001,0.0021,30014184,0.01,24,1,7104.0
2020-05-07,2020-05-07 13:58:17,Arm500,DOC 34028-2016,165.888,0,12,1,2,166.653,166.253,12.0,1566.0,0.4,6.0,3828.0,200,13,2155,9,320,360,120.0,0.297,0.1999,0.1627,0.5061,0.0046,0.0141,0.0393,0.0207,0.0388,0.0024,0.003,0.0003,0.0008,0.0016,0.0027,0.0005,0.007,0.0023,0.0001,0.0021,30014187,0.01,22,3,5304.0
2020-05-07,2020-05-07 13:58:17,Arm500,DOC 34028-2016,165.888,0,12,1,2,166.653,166.253,12.0,1566.0,0.4,6.0,2574.0,200,13,2155,9,320,360,120.0,0.297,0.1999,0.1627,0.5061,0.0046,0.0141,0.0393,0.0207,0.0388,0.0024,0.003,0.0003,0.0008,0.0016,0.0027,0.0005,0.007,0.0023,0.0001,0.0021,30014186,0.01,2,2,8537.0
2020-05-07,2020-05-07 13:58:17,Arm500,DOC 34028-2016,165.888,0,12,1,2,166.653,166.253,12.0,1566.0,0.4,6.0,325.0,200,13,2155,9,320,360,120.0,0.297,0.1999,0.1627,0.5061,0.0046,0.0141,0.0393,0.0207,0.0388,0.0024,0.003,0.0003,0.0008,0.0016,0.0027,0.0005,0.007,0.0023,0.0001,0.0021,30014189,0.01,20,6,272945.0
2020-05-07,2020-05-07 13:58:17,Arm500,DOC 34028-2016,165.888,0,12,1,2,166.653,166.253,12.0,1566.0,0.4,6.0,319.0,200,13,2155,9,320,360,120.0,0.297,0.1999,0.1627,0.5061,0.0046,0.0141,0.0393,0.0207,0.0388,0.0024,0.003,0.0003,0.0008,0.0016,0.0027,0.0005,0.007,0.0023,0.0001,0.0021,30014183,0.01,19,4,8192.0
2020-05-07,2020-05-07 13:58:17,Arm500,DOC 34028-2016,165.888,0,12,1,2,166.653,166.253,12.0,1566.0,0.4,6.0,331.0,200,13,2155,9,320,360,120.0,0.297,0.1999,0.1627,0.5061,0.0046,0.0141,0.0393,0.0207,0.0388,0.0024,0.003,0.0003,0.0008,0.0016,0.0027,0.0005,0.007,0.0023,0.0001,0.0021,30014185,0.01,5,5,11030.0
2020-05-07,2020-05-07 14:40:24,Arm500,DOC 34028-2016,172.032,0,13,1,2,172.81,172.41,1.0,1565.0,0.4,6.0,2629.0,200,13,2155,9,320,350,110.0,0.286,0.1909,0.1601,0.4995,0.0036,0.0134,0.0388,0.0211,0.0341,0.002,0.0028,0.0002,0.0007,0.0014,0.0027,0.0005,0.006,0.0022,0.0001,0.004,30014184,0.02,24,1,7076.0
2020-05-07,2020-05-07 14:40:24,Arm500,DOC 34028-2016,172.032,0,13,1,2,172.81,172.41,1.0,1565.0,0.4,6.0,353.0,200,13,2155,9,320,350,110.0,0.286,0.1909,0.1601,0.4995,0.0036,0.0134,0.0388,0.0211,0.0341,0.002,0.0028,0.0002,0.0007,0.0014,0.0027,0.0005,0.006,0.0022,0.0001,0.004,30014189,0.02,20,6,272917.0
2020-05-07,2020-05-07 14:40:24,Arm500,DOC 34028-2016,172.032,0,13,1,2,172.81,172.41,1.0,1565.0,0.4,6.0,350.0,200,13,2155,9,320,350,110.0,0.286,0.1909,0.1601,0.4995,0.0036,0.0134,0.0388,0.0211,0.0341,0.002,0.0028,0.0002,0.0007,0.0014,0.0027,0.0005,0.006,0.0022,0.0001,0.004,30014183,0.02,19,4,8161.0
2020-05-07,2020-05-07 14:40:24,Arm500,DOC 34028-2016,172.032,0,13,1,2,172.81,172.41,1.0,1565.0,0.4,6.0,359.0,200,13,2155,9,320,350,110.0,0.286,0.1909,0.1601,0.4995,0.0036,0.0134,0.0388,0.0211,0.0341,0.002,0.0028,0.0002,0.0007,0.0014,0.0027,0.0005,0.006,0.0022,0.0001,0.004,30014185,0.02,5,5,11002.0
2020-05-07,2020-05-07 14:40:24,Arm500,DOC 34028-2016,172.032,0,13,1,2,172.81,172.41,1.0,1565.0,0.4,6.0,3856.0,200,13,2155,9,320,350,110.0,0.286,0.1909,0.1601,0.4995,0.0036,0.0134,0.0388,0.0211,0.0341,0.002,0.0028,0.0002,0.0007,0.0014,0.0027,0.0005,0.006,0.0022,0.0001,0.004,30014187,0.02,22,3,5276.0
2020-05-07,2020-05-07 14:40:24,Arm500,DOC 34028-2016,172.032,0,13,1,2,172.81,172.41,1.0,1565.0,0.4,6.0,2605.0,200,13,2155,9,320,350,110.0,0.286,0.1909,0.1601,0.4995,0.0036,0.0134,0.0388,0.0211,0.0341,0.002,0.0028,0.0002,0.0007,0.0014,0.0027,0.0005,0.006,0.0022,0.0001,0.004,30014186,0.02,2,2,8506.0
2020-05-07,2020-05-07 15:22:32,Arm500,DOC 34028-2016,156.672,0,14,1,2,157.417,157.017,10.0,1564.0,0.4,6.0,380.0,200,13,2155,9,320,350,110.0,0.284,0.1874,0.1617,0.4978,0.0032,0.0129,0.0439,0.0269,0.0339,0.0015,0.0029,0.0002,0.0008,0.0015,0.0033,0.0008,0.0064,0.002,0.0003,0.0024,30014189,0.01,20,6,272890.0
2020-05-07,2020-05-07 15:22:32,Arm500,DOC 34028-2016,156.672,0,14,1,2,157.417,157.017,10.0,1564.0,0.4,6.0,3883.0,200,13,2155,9,320,350,110.0,0.284,0.1874,0.1617,0.4978,0.0032,0.0129,0.0439,0.0269,0.0339,0.0015,0.0029,0.0002,0.0008,0.0015,0.0033,0.0008,0.0064,0.002,0.0003,0.0024,30014187,0.01,22,3,5249.0
2020-05-07,2020-05-07 15:22:32,Arm500,DOC 34028-2016,156.672,0,14,1,2,157.417,157.017,10.0,1564.0,0.4,6.0,2657.0,200,13,2155,9,320,350,110.0,0.284,0.1874,0.1617,0.4978,0.0032,0.0129,0.0439,0.0269,0.0339,0.0015,0.0029,0.0002,0.0008,0.0015,0.0033,0.0008,0.0064,0.002,0.0003,0.0024,30014184,0.01,24,1,7048.0
2020-05-07,2020-05-07 15:22:32,Arm500,DOC 34028-2016,156.672,0,14,1,2,157.417,157.017,10.0,1564.0,0.4,6.0,2630.0,200,13,2155,9,320,350,110.0,0.284,0.1874,0.1617,0.4978,0.0032,0.0129,0.0439,0.0269,0.0339,0.0015,0.0029,0.0002,0.0008,0.0015,0.0033,0.0008,0.0064,0.002,0.0003,0.0024,30014186,0.01,2,2,8481.0
2020-05-07,2020-05-07 15:22:32,Arm500,DOC 34028-2016,156.672,0,14,1,2,157.417,157.017,10.0,1564.0,0.4,6.0,384.0,200,13,2155,9,320,350,110.0,0.284,0.1874,0.1617,0.4978,0.0032,0.0129,0.0439,0.0269,0.0339,0.0015,0.0029,0.0002,0.0008,0.0015,0.0033,0.0008,0.0064,0.002,0.0003,0.0024,30014185,0.01,5,5,10977.0
2020-05-07,2020-05-07 15:22:32,Arm500,DOC 34028-2016,156.672,0,14,1,2,157.417,157.017,10.0,1564.0,0.4,6.0,375.0,200,13,2155,9,320,350,110.0,0.284,0.1874,0.1617,0.4978,0.0032,0.0129,0.0439,0.0269,0.0339,0.0015,0.0029,0.0002,0.0008,0.0015,0.0033,0.0008,0.0064,0.002,0.0003,0.0024,30014183,0.01,19,4,8136.0
2020-05-07,2020-05-07 16:14:06,Arm500,DOC 34028-2016,168.96,0,15,1,2,169.731,169.331,7.0,1565.0,0.4,6.0,402.0,200,13,2155,9,320,360,120.0,0.279,0.1823,0.1639,0.5061,0.0049,0.0122,0.037,0.0201,0.0385,0.0015,0.0028,0.0002,0.0009,0.0015,0.003,0.0008,0.0069,0.002,0.0001,0.0021,30014183,0.01,19,4,8109.0
2020-05-07,2020-05-07 16:14:06,Arm500,DOC 34028-2016,168.96,0,15,1,2,169.731,169.331,7.0,1565.0,0.4,6.0,3914.0,200,13,2155,9,320,360,120.0,0.279,0.1823,0.1639,0.5061,0.0049,0.0122,0.037,0.0201,0.0385,0.0015,0.0028,0.0002,0.0009,0.0015,0.003,0.0008,0.0069,0.002,0.0001,0.0021,30014187,0.01,22,3,5218.0
2020-05-07,2020-05-07 16:14:06,Arm500,DOC 34028-2016,168.96,0,15,1,2,169.731,169.331,7.0,1565.0,0.4,6.0,2684.0,200,13,2155,9,320,360,120.0,0.279,0.1823,0.1639,0.5061,0.0049,0.0122,0.037,0.0201,0.0385,0.0015,0.0028,0.0002,0.0009,0.0015,0.003,0.0008,0.0069,0.002,0.0001,0.0021,30014184,0.01,24,1,7021.0
2020-05-07,2020-05-07 16:14:06,Arm500,DOC 34028-2016,168.96,0,15,1,2,169.731,169.331,7.0,1565.0,0.4,6.0,405.0,200,13,2155,9,320,360,120.0,0.279,0.1823,0.1639,0.5061,0.0049,0.0122,0.037,0.0201,0.0385,0.0015,0.0028,0.0002,0.0009,0.0015,0.003,0.0008,0.0069,0.002,0.0001,0.0021,30014189,0.01,20,6,272865.0
2020-05-07,2020-05-07 16:14:06,Arm500,DOC 34028-2016,168.96,0,15,1,2,169.731,169.331,7.0,1565.0,0.4,6.0,2660.0,200,13,2155,9,320,360,120.0,0.279,0.1823,0.1639,0.5061,0.0049,0.0122,0.037,0.0201,0.0385,0.0015,0.0028,0.0002,0.0009,0.0015,0.003,0.0008,0.0069,0.002,0.0001,0.0021,30014186,0.01,2,2,8451.0
2020-05-07,2020-05-07 16:14:06,Arm500,DOC 34028-2016,168.96,0,15,1,2,169.731,169.331,7.0,1565.0,0.4,6.0,411.0,200,13,2155,9,320,360,120.0,0.279,0.1823,0.1639,0.5061,0.0049,0.0122,0.037,0.0201,0.0385,0.0015,0.0028,0.0002,0.0009,0.0015,0.003,0.0008,0.0069,0.002,0.0001,0.0021,30014185,0.01,5,5,10950.0
2020-05-07,2020-05-07 16:47:19,Arm500,DOC 34028-2016,168.96,0,16,1,2,169.731,169.331,11.0,1572.0,0.4,6.0,2712.0,200,13,2155,9,320,350,110.0,0.293,0.1967,0.1392,0.5033,0.0066,0.0132,0.0401,0.0211,0.0354,0.0015,0.0037,0.0002,0.0007,0.0015,0.0023,0.0006,0.0069,0.0021,0.0001,0.004,30014184,0.01,24,1,6993.0
2020-05-07,2020-05-07 16:47:19,Arm500,DOC 34028-2016,168.96,0,16,1,2,169.731,169.331,11.0,1572.0,0.4,6.0,433.0,200,13,2155,9,320,350,110.0,0.293,0.1967,0.1392,0.5033,0.0066,0.0132,0.0401,0.0211,0.0354,0.0015,0.0037,0.0002,0.0007,0.0015,0.0023,0.0006,0.0069,0.0021,0.0001,0.004,30014189,0.01,20,6,272837.0
2020-05-07,2020-05-07 16:47:19,Arm500,DOC 34028-2016,168.96,0,16,1,2,169.731,169.331,11.0,1572.0,0.4,6.0,3942.0,200,13,2155,9,320,350,110.0,0.293,0.1967,0.1392,0.5033,0.0066,0.0132,0.0401,0.0211,0.0354,0.0015,0.0037,0.0002,0.0007,0.0015,0.0023,0.0006,0.0069,0.0021,0.0001,0.004,30014187,0.01,22,3,5190.0
2020-05-07,2020-05-07 16:47:19,Arm500,DOC 34028-2016,168.96,0,16,1,2,169.731,169.331,11.0,1572.0,0.4,6.0,439.0,200,13,2155,9,320,350,110.0,0.293,0.1967,0.1392,0.5033,0.0066,0.0132,0.0401,0.0211,0.0354,0.0015,0.0037,0.0002,0.0007,0.0015,0.0023,0.0006,0.0069,0.0021,0.0001,0.004,30014185,0.01,5,5,10922.0
2020-05-07,2020-05-07 16:47:19,Arm500,DOC 34028-2016,168.96,0,16,1,2,169.731,169.331,11.0,1572.0,0.4,6.0,433.0,200,13,2155,9,320,350,110.0,0.293,0.1967,0.1392,0.5033,0.0066,0.0132,0.0401,0.0211,0.0354,0.0015,0.0037,0.0002,0.0007,0.0015,0.0023,0.0006,0.0069,0.0021,0.0001,0.004,30014183,0.01,19,4,8078.0
2020-05-07,2020-05-07 16:47:19,Arm500,DOC 34028-2016,168.96,0,16,1,2,169.731,169.331,11.0,1572.0,0.4,6.0,2688.0,200,13,2155,9,320,350,110.0,0.293,0.1967,0.1392,0.5033,0.0066,0.0132,0.0401,0.0211,0.0354,0.0015,0.0037,0.0002,0.0007,0.0015,0.0023,0.0006,0.0069,0.0021,0.0001,0.004,30014186,0.01,2,2,8423.0
2020-05-07,2020-05-07 17:28:28,Arm500,DOC 34028-2016,165.888,0,17,1,2,166.653,166.253,12.0,1565.0,0.4,6.0,460.0,200,13,2155,9,320,350,110.0,0.297,0.1995,0.1672,0.5061,0.0027,0.0199,0.0444,0.0185,0.0363,0.0015,0.003,0.0003,0.0008,0.0015,0.0035,0.0005,0.0072,0.0022,0.0001,0.0021,30014183,0.02,19,4,8051.0
2020-05-07,2020-05-07 17:28:28,Arm500,DOC 34028-2016,165.888,0,17,1,2,166.653,166.253,12.0,1565.0,0.4,6.0,2715.0,200,13,2155,9,320,350,110.0,0.297,0.1995,0.1672,0.5061,0.0027,0.0199,0.0444,0.0185,0.0363,0.0015,0.003,0.0003,0.0008,0.0015,0.0035,0.0005,0.0072,0.0022,0.0001,0.0021,30014186,0.02,2,2,8396.0
2020-05-07,2020-05-07 17:28:28,Arm500,DOC 34028-2016,165.888,0,17,1,2,166.653,166.253,12.0,1565.0,0.4,6.0,3972.0,200,13,2155,9,320,350,110.0,0.297,0.1995,0.1672,0.5061,0.0027,0.0199,0.0444,0.0185,0.0363,0.0015,0.003,0.0003,0.0008,0.0015,0.0035,0.0005,0.0072,0.0022,0.0001,0.0021,30014187,0.02,22,3,5160.0
2020-05-07,2020-05-07 17:28:28,Arm500,DOC 34028-2016,165.888,0,17,1,2,166.653,166.253,12.0,1565.0,0.4,6.0,2739.0,200,13,2155,9,320,350,110.0,0.297,0.1995,0.1672,0.5061,0.0027,0.0199,0.0444,0.0185,0.0363,0.0015,0.003,0.0003,0.0008,0.0015,0.0035,0.0005,0.0072,0.0022,0.0001,0.0021,30014184,0.02,24,1,6966.0
2020-05-07,2020-05-07 17:28:28,Arm500,DOC 34028-2016,165.888,0,17,1,2,166.653,166.253,12.0,1565.0,0.4,6.0,463.0,200,13,2155,9,320,350,110.0,0.297,0.1995,0.1672,0.5061,0.0027,0.0199,0.0444,0.0185,0.0363,0.0015,0.003,0.0003,0.0008,0.0015,0.0035,0.0005,0.0072,0.0022,0.0001,0.0021,30014185,0.02,5,5,10898.0
2020-05-07,2020-05-07 17:28:28,Arm500,DOC 34028-2016,165.888,0,17,1,2,166.653,166.253,12.0,1565.0,0.4,6.0,460.0,200,13,2155,9,320,350,110.0,0.297,0.1995,0.1672,0.5061,0.0027,0.0199,0.0444,0.0185,0.0363,0.0015,0.003,0.0003,0.0008,0.0015,0.0035,0.0005,0.0072,0.0022,0.0001,0.0021,30014189,0.02,20,6,272810.0
2020-05-07,2020-05-07 18:10:54,Arm500,DOC 34028-2016,165.888,0,18,1,2,166.653,166.253,10.0,1568.0,0.4,6.0,4000.0,200,13,2155,9,320,350,110.0,0.278,0.1812,0.157,0.5007,0.0068,0.0244,0.0449,0.0181,0.0335,0.0012,0.0026,0.0002,0.0006,0.0014,0.0023,0.0001,0.0063,0.002,0.0,0.0037,30014187,0.01,22,3,5132.0
2020-05-07,2020-05-07 18:10:54,Arm500,DOC 34028-2016,165.888,0,18,1,2,166.653,166.253,10.0,1568.0,0.4,6.0,488.0,200,13,2155,9,320,350,110.0,0.278,0.1812,0.157,0.5007,0.0068,0.0244,0.0449,0.0181,0.0335,0.0012,0.0026,0.0002,0.0006,0.0014,0.0023,0.0001,0.0063,0.002,0.0,0.0037,30014183,0.01,19,4,8023.0
2020-05-07,2020-05-07 18:10:54,Arm500,DOC 34028-2016,165.888,0,18,1,2,166.653,166.253,10.0,1568.0,0.4,6.0,2743.0,200,13,2155,9,320,350,110.0,0.278,0.1812,0.157,0.5007,0.0068,0.0244,0.0449,0.0181,0.0335,0.0012,0.0026,0.0002,0.0006,0.0014,0.0023,0.0001,0.0063,0.002,0.0,0.0037,30014186,0.01,2,2,8368.0
2020-05-07,2020-05-07 18:10:54,Arm500,DOC 34028-2016,165.888,0,18,1,2,166.653,166.253,10.0,1568.0,0.4,6.0,488.0,200,13,2155,9,320,350,110.0,0.278,0.1812,0.157,0.5007,0.0068,0.0244,0.0449,0.0181,0.0335,0.0012,0.0026,0.0002,0.0006,0.0014,0.0023,0.0001,0.0063,0.002,0.0,0.0037,30014189,0.01,20,6,272782.0
2020-05-07,2020-05-07 18:10:54,Arm500,DOC 34028-2016,165.888,0,18,1,2,166.653,166.253,10.0,1568.0,0.4,6.0,491.0,200,13,2155,9,320,350,110.0,0.278,0.1812,0.157,0.5007,0.0068,0.0244,0.0449,0.0181,0.0335,0.0012,0.0026,0.0002,0.0006,0.0014,0.0023,0.0001,0.0063,0.002,0.0,0.0037,30014185,0.01,5,5,10870.0
2020-05-07,2020-05-07 18:10:54,Arm500,DOC 34028-2016,165.888,0,18,1,2,166.653,166.253,10.0,1568.0,0.4,6.0,2767.0,200,13,2155,9,320,350,110.0,0.278,0.1812,0.157,0.5007,0.0068,0.0244,0.0449,0.0181,0.0335,0.0012,0.0026,0.0002,0.0006,0.0014,0.0023,0.0001,0.0063,0.002,0.0,0.0037,30014184,0.01,24,1,6938.0
2020-05-07,2020-05-07 18:54:19,Arm500,DOC 34028-2016,165.888,0,19,1,2,166.653,166.253,1.0,1566.0,0.4,6.0,515.0,200,7,2155,9,320,350,110.0,0.283,0.1854,0.1688,0.5086,0.0081,0.0174,0.0397,0.0211,0.0369,0.0013,0.0033,0.0002,0.0007,0.0018,0.0027,0.0006,0.0051,0.0021,0.0001,0.0049,30014189,0.01,20,6,272755.0
2020-05-07,2020-05-07 18:54:19,Arm500,DOC 34028-2016,165.888,0,19,1,2,166.653,166.253,1.0,1566.0,0.4,6.0,519.0,200,7,2155,9,320,350,110.0,0.283,0.1854,0.1688,0.5086,0.0081,0.0174,0.0397,0.0211,0.0369,0.0013,0.0033,0.0002,0.0007,0.0018,0.0027,0.0006,0.0051,0.0021,0.0001,0.0049,30014185,0.01,5,5,10842.0
2020-05-07,2020-05-07 18:54:19,Arm500,DOC 34028-2016,165.888,0,19,1,2,166.653,166.253,1.0,1566.0,0.4,6.0,4031.0,200,7,2155,9,320,350,110.0,0.283,0.1854,0.1688,0.5086,0.0081,0.0174,0.0397,0.0211,0.0369,0.0013,0.0033,0.0002,0.0007,0.0018,0.0027,0.0006,0.0051,0.0021,0.0001,0.0049,30014187,0.01,22,3,5101.0
2020-05-07,2020-05-07 18:54:19,Arm500,DOC 34028-2016,165.888,0,19,1,2,166.653,166.253,1.0,1566.0,0.4,6.0,2795.0,200,7,2155,9,320,350,110.0,0.283,0.1854,0.1688,0.5086,0.0081,0.0174,0.0397,0.0211,0.0369,0.0013,0.0033,0.0002,0.0007,0.0018,0.0027,0.0006,0.0051,0.0021,0.0001,0.0049,30014184,0.01,24,1,6910.0
2020-05-07,2020-05-07 18:54:19,Arm500,DOC 34028-2016,165.888,0,19,1,2,166.653,166.253,1.0,1566.0,0.4,6.0,516.0,200,7,2155,9,320,350,110.0,0.283,0.1854,0.1688,0.5086,0.0081,0.0174,0.0397,0.0211,0.0369,0.0013,0.0033,0.0002,0.0007,0.0018,0.0027,0.0006,0.0051,0.0021,0.0001,0.0049,30014183,0.01,19,4,7995.0
2020-05-07,2020-05-07 18:54:19,Arm500,DOC 34028-2016,165.888,0,19,1,2,166.653,166.253,1.0,1566.0,0.4,6.0,2768.0,200,7,2155,9,320,350,110.0,0.283,0.1854,0.1688,0.5086,0.0081,0.0174,0.0397,0.0211,0.0369,0.0013,0.0033,0.0002,0.0007,0.0018,0.0027,0.0006,0.0051,0.0021,0.0001,0.0049,30014186,0.01,2,2,8343.0
2020-05-07,2020-05-07 19:36:39,Arm500,DOC 34028-2016,172.032,0,20,1,2,172.81,172.41,7.0,1569.0,0.4,6.0,2822.0,200,7,2155,9,320,350,110.0,0.294,0.1954,0.1698,0.5116,0.0061,0.0144,0.0412,0.0186,0.0371,0.0015,0.003,0.0002,0.0007,0.0018,0.0027,0.0006,0.007,0.0022,0.0001,0.0044,30014184,0.01,24,1,6883.0
2020-05-07,2020-05-07 19:36:39,Arm500,DOC 34028-2016,172.032,0,20,1,2,172.81,172.41,7.0,1569.0,0.4,6.0,2795.0,200,7,2155,9,320,350,110.0,0.294,0.1954,0.1698,0.5116,0.0061,0.0144,0.0412,0.0186,0.0371,0.0015,0.003,0.0002,0.0007,0.0018,0.0027,0.0006,0.007,0.0022,0.0001,0.0044,30014186,0.01,2,2,8316.0
2020-05-07,2020-05-07 19:36:39,Arm500,DOC 34028-2016,172.032,0,20,1,2,172.81,172.41,7.0,1569.0,0.4,6.0,546.0,200,7,2155,9,320,350,110.0,0.294,0.1954,0.1698,0.5116,0.0061,0.0144,0.0412,0.0186,0.0371,0.0015,0.003,0.0002,0.0007,0.0018,0.0027,0.0006,0.007,0.0022,0.0001,0.0044,30014185,0.01,5,5,10815.0
2020-05-07,2020-05-07 19:36:39,Arm500,DOC 34028-2016,172.032,0,20,1,2,172.81,172.41,7.0,1569.0,0.4,6.0,546.0,200,7,2155,9,320,350,110.0,0.294,0.1954,0.1698,0.5116,0.0061,0.0144,0.0412,0.0186,0.0371,0.0015,0.003,0.0002,0.0007,0.0018,0.0027,0.0006,0.007,0.0022,0.0001,0.0044,30014183,0.01,19,4,7965.0
2020-05-07,2020-05-07 19:36:39,Arm500,DOC 34028-2016,172.032,0,20,1,2,172.81,172.41,7.0,1569.0,0.4,6.0,4061.0,200,7,2155,9,320,350,110.0,0.294,0.1954,0.1698,0.5116,0.0061,0.0144,0.0412,0.0186,0.0371,0.0015,0.003,0.0002,0.0007,0.0018,0.0027,0.0006,0.007,0.0022,0.0001,0.0044,30014187,0.01,22,3,5071.0
2020-05-07,2020-05-07 19:36:39,Arm500,DOC 34028-2016,172.032,0,20,1,2,172.81,172.41,7.0,1569.0,0.4,6.0,543.0,200,7,2155,9,320,350,110.0,0.294,0.1954,0.1698,0.5116,0.0061,0.0144,0.0412,0.0186,0.0371,0.0015,0.003,0.0002,0.0007,0.0018,0.0027,0.0006,0.007,0.0022,0.0001,0.0044,30014189,0.01,20,6,272727.0
2020-05-07,2020-05-07 20:18:19,Arm500,DOC 34028-2016,165.888,0,21,1,2,166.653,166.253,4.0,1572.0,0.4,6.0,574.0,200,7,2155,9,320,350,110.0,0.287,0.1902,0.1519,0.4945,0.005,0.0158,0.0464,0.0196,0.04,0.0013,0.003,0.0003,0.0008,0.0016,0.0027,0.0006,0.0066,0.0022,0.0001,0.0026,30014183,0.01,19,4,7937.0
2020-05-07,2020-05-07 20:18:19,Arm500,DOC 34028-2016,165.888,0,21,1,2,166.653,166.253,4.0,1572.0,0.4,6.0,2823.0,200,7,2155,9,320,350,110.0,0.287,0.1902,0.1519,0.4945,0.005,0.0158,0.0464,0.0196,0.04,0.0013,0.003,0.0003,0.0008,0.0016,0.0027,0.0006,0.0066,0.0022,0.0001,0.0026,30014186,0.01,2,2,8288.0
2020-05-07,2020-05-07 20:18:19,Arm500,DOC 34028-2016,165.888,0,21,1,2,166.653,166.253,4.0,1572.0,0.4,6.0,571.0,200,7,2155,9,320,350,110.0,0.287,0.1902,0.1519,0.4945,0.005,0.0158,0.0464,0.0196,0.04,0.0013,0.003,0.0003,0.0008,0.0016,0.0027,0.0006,0.0066,0.0022,0.0001,0.0026,30014189,0.01,20,6,272699.0
2020-05-07,2020-05-07 20:18:19,Arm500,DOC 34028-2016,165.888,0,21,1,2,166.653,166.253,4.0,1572.0,0.4,6.0,4089.0,200,7,2155,9,320,350,110.0,0.287,0.1902,0.1519,0.4945,0.005,0.0158,0.0464,0.0196,0.04,0.0013,0.003,0.0003,0.0008,0.0016,0.0027,0.0006,0.0066,0.0022,0.0001,0.0026,30014187,0.01,22,3,5043.0
2020-05-07,2020-05-07 20:18:19,Arm500,DOC 34028-2016,165.888,0,21,1,2,166.653,166.253,4.0,1572.0,0.4,6.0,574.0,200,7,2155,9,320,350,110.0,0.287,0.1902,0.1519,0.4945,0.005,0.0158,0.0464,0.0196,0.04,0.0013,0.003,0.0003,0.0008,0.0016,0.0027,0.0006,0.0066,0.0022,0.0001,0.0026,30014185,0.01,5,5,10787.0
2020-05-07,2020-05-07 20:18:19,Arm500,DOC 34028-2016,165.888,0,21,1,2,166.653,166.253,4.0,1572.0,0.4,6.0,2850.0,200,7,2155,9,320,350,110.0,0.287,0.1902,0.1519,0.4945,0.005,0.0158,0.0464,0.0196,0.04,0.0013,0.003,0.0003,0.0008,0.0016,0.0027,0.0006,0.0066,0.0022,0.0001,0.0026,30014184,0.01,24,1,6855.0
2020-05-07,2020-05-07 21:00:54,Arm500,DOC 34028-2016,165.862,0,22,1,2,166.627,166.227,12.0,1570.0,0.4,6.0,2877.0,200,7,2155,9,320,350,110.0,0.283,0.1871,0.1581,0.4952,0.0068,0.0193,0.0436,0.0188,0.0337,0.0014,0.0031,0.0002,0.0008,0.0017,0.0027,0.001,0.007,0.0022,0.0002,0.0019,30014184,0.01,24,1,6828.0
2020-05-07,2020-05-07 21:00:54,Arm500,DOC 34028-2016,165.862,0,22,1,2,166.627,166.227,12.0,1570.0,0.4,6.0,602.0,200,7,2155,9,320,350,110.0,0.283,0.1871,0.1581,0.4952,0.0068,0.0193,0.0436,0.0188,0.0337,0.0014,0.0031,0.0002,0.0008,0.0017,0.0027,0.001,0.007,0.0022,0.0002,0.0019,30014183,0.01,19,4,7909.0
2020-05-07,2020-05-07 21:00:54,Arm500,DOC 34028-2016,165.862,0,22,1,2,166.627,166.227,12.0,1570.0,0.4,6.0,2847.0,200,7,2155,9,320,350,110.0,0.283,0.1871,0.1581,0.4952,0.0068,0.0193,0.0436,0.0188,0.0337,0.0014,0.0031,0.0002,0.0008,0.0017,0.0027,0.001,0.007,0.0022,0.0002,0.0019,30014186,0.01,2,2,8264.0
2020-05-07,2020-05-07 21:00:54,Arm500,DOC 34028-2016,165.862,0,22,1,2,166.627,166.227,12.0,1570.0,0.4,6.0,601.0,200,7,2155,9,320,350,110.0,0.283,0.1871,0.1581,0.4952,0.0068,0.0193,0.0436,0.0188,0.0337,0.0014,0.0031,0.0002,0.0008,0.0017,0.0027,0.001,0.007,0.0022,0.0002,0.0019,30014185,0.01,5,5,10760.0
2020-05-07,2020-05-07 21:00:54,Arm500,DOC 34028-2016,165.862,0,22,1,2,166.627,166.227,12.0,1570.0,0.4,6.0,598.0,200,7,2155,9,320,350,110.0,0.283,0.1871,0.1581,0.4952,0.0068,0.0193,0.0436,0.0188,0.0337,0.0014,0.0031,0.0002,0.0008,0.0017,0.0027,0.001,0.007,0.0022,0.0002,0.0019,30014189,0.01,20,6,272672.0
2020-05-07,2020-05-07 21:00:54,Arm500,DOC 34028-2016,165.862,0,22,1,2,166.627,166.227,12.0,1570.0,0.4,6.0,4120.0,200,7,2155,9,320,350,110.0,0.283,0.1871,0.1581,0.4952,0.0068,0.0193,0.0436,0.0188,0.0337,0.0014,0.0031,0.0002,0.0008,0.0017,0.0027,0.001,0.007,0.0022,0.0002,0.0019,30014187,0.01,22,3,5012.0
2020-05-07,2020-05-07 21:42:12,Arm500,DOC 34028-2016,168.96,0,23,1,2,169.731,169.331,10.0,1569.0,0.4,6.0,2875.0,200,7,2155,9,320,350,110.0,0.285,0.1894,0.1503,0.5084,0.0074,0.0166,0.037,0.0119,0.0236,0.0008,0.0023,0.0002,0.0007,0.0017,0.0032,0.0028,0.0057,0.002,0.0003,0.0025,30014186,0.01,2,2,8236.0
2020-05-07,2020-05-07 21:42:12,Arm500,DOC 34028-2016,168.96,0,23,1,2,169.731,169.331,10.0,1569.0,0.4,6.0,2905.0,200,7,2155,9,320,350,110.0,0.285,0.1894,0.1503,0.5084,0.0074,0.0166,0.037,0.0119,0.0236,0.0008,0.0023,0.0002,0.0007,0.0017,0.0032,0.0028,0.0057,0.002,0.0003,0.0025,30014184,0.01,24,1,6800.0
2020-05-07,2020-05-07 21:42:12,Arm500,DOC 34028-2016,168.96,0,23,1,2,169.731,169.331,10.0,1569.0,0.4,6.0,629.0,200,7,2155,9,320,350,110.0,0.285,0.1894,0.1503,0.5084,0.0074,0.0166,0.037,0.0119,0.0236,0.0008,0.0023,0.0002,0.0007,0.0017,0.0032,0.0028,0.0057,0.002,0.0003,0.0025,30014185,0.01,5,5,10732.0
2020-05-07,2020-05-07 21:42:12,Arm500,DOC 34028-2016,168.96,0,23,1,2,169.731,169.331,10.0,1569.0,0.4,6.0,626.0,200,7,2155,9,320,350,110.0,0.285,0.1894,0.1503,0.5084,0.0074,0.0166,0.037,0.0119,0.0236,0.0008,0.0023,0.0002,0.0007,0.0017,0.0032,0.0028,0.0057,0.002,0.0003,0.0025,30014189,0.01,20,6,272644.0
2020-05-07,2020-05-07 21:42:12,Arm500,DOC 34028-2016,168.96,0,23,1,2,169.731,169.331,10.0,1569.0,0.4,6.0,629.0,200,7,2155,9,320,350,110.0,0.285,0.1894,0.1503,0.5084,0.0074,0.0166,0.037,0.0119,0.0236,0.0008,0.0023,0.0002,0.0007,0.0017,0.0032,0.0028,0.0057,0.002,0.0003,0.0025,30014183,0.01,19,4,7882.0
2020-05-07,2020-05-07 21:42:12,Arm500,DOC 34028-2016,168.96,0,23,1,2,169.731,169.331,10.0,1569.0,0.4,6.0,4150.0,200,7,2155,9,320,350,110.0,0.285,0.1894,0.1503,0.5084,0.0074,0.0166,0.037,0.0119,0.0236,0.0008,0.0023,0.0002,0.0007,0.0017,0.0032,0.0028,0.0057,0.002,0.0003,0.0025,30014187,0.01,22,3,4982.0
2020-05-07,2020-05-07 22:29:34,Arm500,DOC 34028-2016,178.176,0,24,1,2,178.968,178.568,7.0,1568.0,0.4,6.0,4178.0,200,7,2155,9,320,350,110.0,0.285,0.191,0.1516,0.5119,0.0073,0.013,0.0313,0.007,0.0167,0.0007,0.0018,0.0002,0.0007,0.0015,0.0025,0.0006,0.005,0.0023,0.0001,0.0025,30014187,0.01,22,3,4954.0
2020-05-07,2020-05-07 22:29:34,Arm500,DOC 34028-2016,178.176,0,24,1,2,178.968,178.568,7.0,1568.0,0.4,6.0,2936.0,200,7,2155,9,320,350,110.0,0.285,0.191,0.1516,0.5119,0.0073,0.013,0.0313,0.007,0.0167,0.0007,0.0018,0.0002,0.0007,0.0015,0.0025,0.0006,0.005,0.0023,0.0001,0.0025,30014184,0.01,24,1,6769.0
2020-05-07,2020-05-07 22:29:34,Arm500,DOC 34028-2016,178.176,0,24,1,2,178.968,178.568,7.0,1568.0,0.4,6.0,2903.0,200,7,2155,9,320,350,110.0,0.285,0.191,0.1516,0.5119,0.0073,0.013,0.0313,0.007,0.0167,0.0007,0.0018,0.0002,0.0007,0.0015,0.0025,0.0006,0.005,0.0023,0.0001,0.0025,30014186,0.01,2,2,8208.0
2020-05-07,2020-05-07 22:29:34,Arm500,DOC 34028-2016,178.176,0,24,1,2,178.968,178.568,7.0,1568.0,0.4,6.0,660.0,200,7,2155,9,320,350,110.0,0.285,0.191,0.1516,0.5119,0.0073,0.013,0.0313,0.007,0.0167,0.0007,0.0018,0.0002,0.0007,0.0015,0.0025,0.0006,0.005,0.0023,0.0001,0.0025,30014183,0.01,19,4,7851.0
2020-05-07,2020-05-07 22:29:34,Arm500,DOC 34028-2016,178.176,0,24,1,2,178.968,178.568,7.0,1568.0,0.4,6.0,657.0,200,7,2155,9,320,350,110.0,0.285,0.191,0.1516,0.5119,0.0073,0.013,0.0313,0.007,0.0167,0.0007,0.0018,0.0002,0.0007,0.0015,0.0025,0.0006,0.005,0.0023,0.0001,0.0025,30014189,0.01,20,6,272613.0
2020-05-07,2020-05-07 22:29:34,Arm500,DOC 34028-2016,178.176,0,24,1,2,178.968,178.568,7.0,1568.0,0.4,6.0,660.0,200,7,2155,9,320,350,110.0,0.285,0.191,0.1516,0.5119,0.0073,0.013,0.0313,0.007,0.0167,0.0007,0.0018,0.0002,0.0007,0.0015,0.0025,0.0006,0.005,0.0023,0.0001,0.0025,30014185,0.01,5,5,10701.0
2020-05-07,2020-05-07 23:15:29,Arm500,DOC 34028-2016,172.032,0,25,1,2,172.81,172.41,4.0,1567.0,0.4,6.0,2963.0,200,7,2155,9,320,350,110.0,0.277,0.1848,0.1348,0.5085,0.006,0.0119,0.0254,0.0069,0.0158,0.0006,0.0018,0.0002,0.0007,0.0016,0.0024,0.0009,0.0065,0.0023,0.0001,0.0023,30014184,0.01,24,1,6742.0
2020-05-07,2020-05-07 23:15:29,Arm500,DOC 34028-2016,172.032,0,25,1,2,172.81,172.41,4.0,1567.0,0.4,6.0,687.0,200,7,2155,9,320,350,110.0,0.277,0.1848,0.1348,0.5085,0.006,0.0119,0.0254,0.0069,0.0158,0.0006,0.0018,0.0002,0.0007,0.0016,0.0024,0.0009,0.0065,0.0023,0.0001,0.0023,30014185,0.01,5,5,10674.0
2020-05-07,2020-05-07 23:15:29,Arm500,DOC 34028-2016,172.032,0,25,1,2,172.81,172.41,4.0,1567.0,0.4,6.0,687.0,200,7,2155,9,320,350,110.0,0.277,0.1848,0.1348,0.5085,0.006,0.0119,0.0254,0.0069,0.0158,0.0006,0.0018,0.0002,0.0007,0.0016,0.0024,0.0009,0.0065,0.0023,0.0001,0.0023,30014183,0.01,19,4,7824.0
2020-05-07,2020-05-07 23:15:29,Arm500,DOC 34028-2016,172.032,0,25,1,2,172.81,172.41,4.0,1567.0,0.4,6.0,684.0,200,7,2155,9,320,350,110.0,0.277,0.1848,0.1348,0.5085,0.006,0.0119,0.0254,0.0069,0.0158,0.0006,0.0018,0.0002,0.0007,0.0016,0.0024,0.0009,0.0065,0.0023,0.0001,0.0023,30014189,0.01,20,6,272586.0
2020-05-07,2020-05-07 23:15:29,Arm500,DOC 34028-2016,172.032,0,25,1,2,172.81,172.41,4.0,1567.0,0.4,6.0,4209.0,200,7,2155,9,320,350,110.0,0.277,0.1848,0.1348,0.5085,0.006,0.0119,0.0254,0.0069,0.0158,0.0006,0.0018,0.0002,0.0007,0.0016,0.0024,0.0009,0.0065,0.0023,0.0001,0.0023,30014187,0.01,22,3,4923.0
2020-05-07,2020-05-07 23:15:29,Arm500,DOC 34028-2016,172.032,0,25,1,2,172.81,172.41,4.0,1567.0,0.4,6.0,2933.0,200,7,2155,9,320,350,110.0,0.277,0.1848,0.1348,0.5085,0.006,0.0119,0.0254,0.0069,0.0158,0.0006,0.0018,0.0002,0.0007,0.0016,0.0024,0.0009,0.0065,0.0023,0.0001,0.0023,30014186,0.01,2,2,8178.0
2020-05-07,2020-05-07 23:57:46,Arm500,DOC 34028-2016,165.888,0,26,1,2,166.653,166.253,12.0,1552.0,0.4,6.0,715.0,200,7,2155,9,320,350,110.0,0.303,0.2064,0.1333,0.5311,0.0076,0.0141,0.0301,0.0066,0.0156,0.0006,0.0019,0.0002,0.0007,0.0018,0.0023,0.0005,0.0068,0.0022,0.0001,0.0016,30014185,0.01,5,5,10646.0
2020-05-07,2020-05-07 23:57:46,Arm500,DOC 34028-2016,165.888,0,26,1,2,166.653,166.253,12.0,1552.0,0.4,6.0,712.0,200,7,2155,9,320,350,110.0,0.303,0.2064,0.1333,0.5311,0.0076,0.0141,0.0301,0.0066,0.0156,0.0006,0.0019,0.0002,0.0007,0.0018,0.0023,0.0005,0.0068,0.0022,0.0001,0.0016,30014189,0.01,20,6,272558.0
2020-05-07,2020-05-07 23:57:46,Arm500,DOC 34028-2016,165.888,0,26,1,2,166.653,166.253,12.0,1552.0,0.4,6.0,4236.0,200,7,2155,9,320,350,110.0,0.303,0.2064,0.1333,0.5311,0.0076,0.0141,0.0301,0.0066,0.0156,0.0006,0.0019,0.0002,0.0007,0.0018,0.0023,0.0005,0.0068,0.0022,0.0001,0.0016,30014187,0.01,22,3,4896.0
2020-05-07,2020-05-07 23:57:46,Arm500,DOC 34028-2016,165.888,0,26,1,2,166.653,166.253,12.0,1552.0,0.4,6.0,2961.0,200,7,2155,9,320,350,110.0,0.303,0.2064,0.1333,0.5311,0.0076,0.0141,0.0301,0.0066,0.0156,0.0006,0.0019,0.0002,0.0007,0.0018,0.0023,0.0005,0.0068,0.0022,0.0001,0.0016,30014186,0.01,2,2,8150.0
2020-05-07,2020-05-07 23:57:46,Arm500,DOC 34028-2016,165.888,0,26,1,2,166.653,166.253,12.0,1552.0,0.4,6.0,2991.0,200,7,2155,9,320,350,110.0,0.303,0.2064,0.1333,0.5311,0.0076,0.0141,0.0301,0.0066,0.0156,0.0006,0.0019,0.0002,0.0007,0.0018,0.0023,0.0005,0.0068,0.0022,0.0001,0.0016,30014184,0.01,24,1,6714.0
2020-05-07,2020-05-07 23:57:46,Arm500,DOC 34028-2016,165.888,0,26,1,2,166.653,166.253,12.0,1552.0,0.4,6.0,715.0,200,7,2155,9,320,350,110.0,0.303,0.2064,0.1333,0.5311,0.0076,0.0141,0.0301,0.0066,0.0156,0.0006,0.0019,0.0002,0.0007,0.0018,0.0023,0.0005,0.0068,0.0022,0.0001,0.0016,30014183,0.01,19,4,7796.0
2020-05-13,2020-05-13 00:09:56,Arm500,DOC 34028-2016,166.32,0,34,1,2,166.72,166.32,1.0,1566.0,0.4,1.0,5444.0,180,7,2155,9,320,350,110.0,0.315,0.189,0.1758,0.701,0.0017,0.0138,0.0351,0.0066,0.0134,0.0005,0.0007,0.0004,0.0007,0.0021,0.0018,0.0005,0.005,0.0,0.0,0.0,30014141,0.01,12,4,4990.0
2020-05-13,2020-05-13 00:09:56,Arm500,DOC 34028-2016,166.32,0,34,1,2,166.72,166.32,1.0,1566.0,0.4,1.0,1523.0,180,7,2155,9,320,350,110.0,0.315,0.189,0.1758,0.701,0.0017,0.0138,0.0351,0.0066,0.0134,0.0005,0.0007,0.0004,0.0007,0.0021,0.0018,0.0005,0.005,0.0,0.0,0.0,30014138,0.01,17,2,4821.0
2020-05-13,2020-05-13 00:09:56,Arm500,DOC 34028-2016,166.32,0,34,1,2,166.72,166.32,1.0,1566.0,0.4,1.0,4307.0,180,7,2155,9,320,350,110.0,0.315,0.189,0.1758,0.701,0.0017,0.0138,0.0351,0.0066,0.0134,0.0005,0.0007,0.0004,0.0007,0.0021,0.0018,0.0005,0.005,0.0,0.0,0.0,30014142,0.01,8,6,4867.0
2020-05-13,2020-05-13 00:09:56,Arm500,DOC 34028-2016,166.32,0,34,1,2,166.72,166.32,1.0,1566.0,0.4,1.0,5824.0,180,7,2155,9,320,350,110.0,0.315,0.189,0.1758,0.701,0.0017,0.0138,0.0351,0.0066,0.0134,0.0005,0.0007,0.0004,0.0007,0.0021,0.0018,0.0005,0.005,0.0,0.0,0.0,30014144,0.01,11,3,5120.0
2020-05-13,2020-05-13 00:09:56,Arm500,DOC 34028-2016,166.32,0,34,1,2,166.72,166.32,1.0,1566.0,0.4,1.0,934.0,180,7,2155,9,320,350,110.0,0.315,0.189,0.1758,0.701,0.0017,0.0138,0.0351,0.0066,0.0134,0.0005,0.0007,0.0004,0.0007,0.0021,0.0018,0.0005,0.005,0.0,0.0,0.0,30014136,0.01,13,5,9166.0
2020-05-13,2020-05-13 01:13:31,Arm500,DOC 34028-2016,163.296,0,2,1,2,163.696,163.296,2.0,1577.0,0.4,1.0,4573.0,180,7,2155,9,320,380,130.0,0.321,0.1928,0.1589,0.701,0.004,0.0211,0.0394,0.0135,0.0243,0.0012,0.0016,0.0003,0.0007,0.0021,0.0015,0.0006,0.0053,0.0,0.0,0.0,30014141,0.02,12,4,5861.0
2020-05-13,2020-05-13 01:13:31,Arm500,DOC 34028-2016,163.296,0,2,1,2,163.696,163.296,2.0,1577.0,0.4,1.0,3433.0,180,7,2155,9,320,380,130.0,0.321,0.1928,0.1589,0.701,0.004,0.0211,0.0394,0.0135,0.0243,0.0012,0.0016,0.0003,0.0007,0.0021,0.0015,0.0006,0.0053,0.0,0.0,0.0,30014142,0.02,8,6,5741.0
2020-05-13,2020-05-13 01:13:31,Arm500,DOC 34028-2016,163.296,0,2,1,2,163.696,163.296,2.0,1577.0,0.4,1.0,54.0,180,7,2155,9,320,380,130.0,0.321,0.1928,0.1589,0.701,0.004,0.0211,0.0394,0.0135,0.0243,0.0012,0.0016,0.0003,0.0007,0.0021,0.0015,0.0006,0.0053,0.0,0.0,0.0,30014136,0.02,13,5,10046.0
2020-05-13,2020-05-13 01:13:31,Arm500,DOC 34028-2016,163.296,0,2,1,2,163.696,163.296,2.0,1577.0,0.4,1.0,628.0,180,7,2155,9,320,380,130.0,0.321,0.1928,0.1589,0.701,0.004,0.0211,0.0394,0.0135,0.0243,0.0012,0.0016,0.0003,0.0007,0.0021,0.0015,0.0006,0.0053,0.0,0.0,0.0,30014138,0.02,17,2,5716.0
2020-05-13,2020-05-13 01:13:31,Arm500,DOC 34028-2016,163.296,0,2,1,2,163.696,163.296,2.0,1577.0,0.4,1.0,4938.0,180,7,2155,9,320,380,130.0,0.321,0.1928,0.1589,0.701,0.004,0.0211,0.0394,0.0135,0.0243,0.0012,0.0016,0.0003,0.0007,0.0021,0.0015,0.0006,0.0053,0.0,0.0,0.0,30014144,0.02,11,3,6006.0
2020-05-13,2020-05-13 01:56:19,Arm500,DOC 34028-2016,160.272,0,3,1,2,160.672,160.272,11.0,1577.0,0.4,1.0,4601.0,180,7,2155,9,320,380,130.0,0.329,0.1992,0.1819,0.7156,0.0069,0.0082,0.0304,0.0151,0.0314,0.0014,0.0041,0.0004,0.0009,0.0023,0.0026,0.001,0.0092,0.0,0.0,0.0,30014141,0.02,12,4,5833.0
2020-05-13,2020-05-13 01:56:19,Arm500,DOC 34028-2016,160.272,0,3,1,2,160.672,160.272,11.0,1577.0,0.4,1.0,82.0,180,7,2155,9,320,380,130.0,0.329,0.1992,0.1819,0.7156,0.0069,0.0082,0.0304,0.0151,0.0314,0.0014,0.0041,0.0004,0.0009,0.0023,0.0026,0.001,0.0092,0.0,0.0,0.0,30014136,0.02,13,5,10018.0
2020-05-13,2020-05-13 01:56:19,Arm500,DOC 34028-2016,160.272,0,3,1,2,160.672,160.272,11.0,1577.0,0.4,1.0,3458.0,180,7,2155,9,320,380,130.0,0.329,0.1992,0.1819,0.7156,0.0069,0.0082,0.0304,0.0151,0.0314,0.0014,0.0041,0.0004,0.0009,0.0023,0.0026,0.001,0.0092,0.0,0.0,0.0,30014142,0.02,8,6,5716.0
2020-05-13,2020-05-13 01:56:19,Arm500,DOC 34028-2016,160.272,0,3,1,2,160.672,160.272,11.0,1577.0,0.4,1.0,656.0,180,7,2155,9,320,380,130.0,0.329,0.1992,0.1819,0.7156,0.0069,0.0082,0.0304,0.0151,0.0314,0.0014,0.0041,0.0004,0.0009,0.0023,0.0026,0.001,0.0092,0.0,0.0,0.0,30014138,0.02,17,2,5688.0
2020-05-13,2020-05-13 01:56:19,Arm500,DOC 34028-2016,160.272,0,3,1,2,160.672,160.272,11.0,1577.0,0.4,1.0,4966.0,180,7,2155,9,320,380,130.0,0.329,0.1992,0.1819,0.7156,0.0069,0.0082,0.0304,0.0151,0.0314,0.0014,0.0041,0.0004,0.0009,0.0023,0.0026,0.001,0.0092,0.0,0.0,0.0,30014144,0.02,11,3,5978.0
2020-05-13,2020-05-13 02:39:58,Arm500,DOC 34028-2016,166.32,0,4,1,2,166.72,166.32,1.0,1575.0,0.4,1.0,4993.0,180,7,2155,9,320,380,130.0,0.318,0.1878,0.1928,0.6939,0.0043,0.0126,0.0555,0.0174,0.0278,0.0011,0.0023,0.0004,0.001,0.0022,0.0024,0.001,0.0051,0.0,0.0,0.0,30014144,0.02,11,3,5951.0
2020-05-13,2020-05-13 02:39:58,Arm500,DOC 34028-2016,166.32,0,4,1,2,166.72,166.32,1.0,1575.0,0.4,1.0,4628.0,180,7,2155,9,320,380,130.0,0.318,0.1878,0.1928,0.6939,0.0043,0.0126,0.0555,0.0174,0.0278,0.0011,0.0023,0.0004,0.001,0.0022,0.0024,0.001,0.0051,0.0,0.0,0.0,30014141,0.02,12,4,5806.0
2020-05-13,2020-05-13 02:39:58,Arm500,DOC 34028-2016,166.32,0,4,1,2,166.72,166.32,1.0,1575.0,0.4,1.0,686.0,180,7,2155,9,320,380,130.0,0.318,0.1878,0.1928,0.6939,0.0043,0.0126,0.0555,0.0174,0.0278,0.0011,0.0023,0.0004,0.001,0.0022,0.0024,0.001,0.0051,0.0,0.0,0.0,30014138,0.02,17,2,5658.0
2020-05-13,2020-05-13 02:39:58,Arm500,DOC 34028-2016,166.32,0,4,1,2,166.72,166.32,1.0,1575.0,0.4,1.0,109.0,180,7,2155,9,320,380,130.0,0.318,0.1878,0.1928,0.6939,0.0043,0.0126,0.0555,0.0174,0.0278,0.0011,0.0023,0.0004,0.001,0.0022,0.0024,0.001,0.0051,0.0,0.0,0.0,30014136,0.02,13,5,9991.0
2020-05-13,2020-05-13 02:39:58,Arm500,DOC 34028-2016,166.32,0,4,1,2,166.72,166.32,1.0,1575.0,0.4,1.0,3485.0,180,7,2155,9,320,380,130.0,0.318,0.1878,0.1928,0.6939,0.0043,0.0126,0.0555,0.0174,0.0278,0.0011,0.0023,0.0004,0.001,0.0022,0.0024,0.001,0.0051,0.0,0.0,0.0,30014142,0.02,8,6,5689.0
2020-05-13,2020-05-13 03:30:38,Arm500,DOC 34028-2016,166.32,0,5,1,2,166.72,166.32,12.0,1588.0,0.4,1.0,3512.0,180,7,2155,9,320,380,130.0,0.331,0.1994,0.2065,0.712,0.0049,0.0134,0.046,0.0147,0.0302,0.0013,0.0017,0.0004,0.0012,0.0024,0.003,0.0012,0.0053,0.0,0.0,0.0,30014142,0.01,8,6,5662.0
