Repository: khw11044/Iron-CCM-RUL

# 연속 주조기의 RUL 데이터 분석

## RUL Dataset from Continuous Casting Machine

[캐글 페이지](https://www.kaggle.com/datasets/yuriykatser/rul-dataset-from-continuous-casting-machine)

## 도메인 설명 

연주공정: 연주공정은 철강산업에서 철 제품을 생산하는 공정중 하나로 연속주조의 줄임말이다. 액체상태의 용강을 주형에 넣어 고체가 되도록 식히는 과정이며 이 과정을 거쳐, 슬래브, 브룸, 빌렛의 반제품이 만들어진다.
주괴(鑄塊, ingot)란 상대적으로 순도가 높은 물질의 덩어리다. 보통 금속을 가공하기 좋게 주물로 뜬 것을 말한다.

____


연속 주조 기계(이하 'CCM')는 액체 상태의 철강을 주어진 단면의 고체 빌릿으로 변환하는 장치로, 이후 롤링 생산(예: 철근)이 이루어진다.

금형 슬리브는 CCM 금형의 가장 중요하고 빠르게 마모되는 부분이다. 슬리브는 둥근 형태나 프로파일 단면의 수냉식 구리 파이프이다. 용융 금속이 슬리브 벽과 접촉하면 결정화되며, 주괴의 기본 고체 껍질이 형성된다.

**슬리브 운영 중 주요 생산 문제**는 슬리브의 구리 파이프 표면에 결함이 생기고 내부 공간의 프로파일이 변형되어 열 조건이 방해받는 것이다. 이는 결과적으로 주괴의 품질에 영향을 미친다.

File: data/data_noNull.csv (part 15 of 73)
date,sample_time_continuous_caster,steel_type,doc_requirement,"workpiece_weight, tonn",workpiece_slice_geometry_150x150,cast_in_row,alloy_type_open,"alloy_speed, meter/minute","steel_weight_theoretical, tonn","steel_weight, tonn",grab1_num,"steel_temperature_grab1, Celsius deg.","metal_residue_grab1, tonn",grab2_num,"resistance, tonn","swing_frequency, amount/minute","crystallizer_movement, mm","water_consumption, liter/minute","water_temperature_delta, Celsius deg.","water_consumption_secondary_cooling_zone_num1, liter/minute","water_consumption_secondary_cooling_zone_num2, liter/minute","water_consumption_secondary_cooling_zone_num3, liter/minute","Ce, %","C, %","Si, %","Mn,%","S, %","P, %","Cr, %","Ni, %","Cu, %","As, %","Mo, %","Nb, %","Ti, %","V, %","Al, %","Ca, %","N, %","Pb, %","Mg, %","Zn, %",sleeve,"quantity, tonn",num_crystallizer,num_stream,RUL
2020-05-13,2020-05-13 03:30:38,Arm500,DOC 34028-2016,166.32,0,5,1,2,166.72,166.32,12.0,1588.0,0.4,1.0,713.0,180,7,2155,9,320,380,130.0,0.331,0.1994,0.2065,0.712,0.0049,0.0134,0.046,0.0147,0.0302,0.0013,0.0017,0.0004,0.0012,0.0024,0.003,0.0012,0.0053,0.0,0.0,0.0,30014138,0.01,17,2,5631.0
2020-05-13,2020-05-13 03:30:38,Arm500,DOC 34028-2016,166.32,0,5,1,2,166.72,166.32,12.0,1588.0,0.4,1.0,136.0,180,7,2155,9,320,380,130.0,0.331,0.1994,0.2065,0.712,0.0049,0.0134,0.046,0.0147,0.0302,0.0013,0.0017,0.0004,0.0012,0.0024,0.003,0.0012,0.0053,0.0,0.0,0.0,30014136,0.01,13,5,9964.0
2020-05-13,2020-05-13 03:30:38,Arm500,DOC 34028-2016,166.32,0,5,1,2,166.72,166.32,12.0,1588.0,0.4,1.0,4655.0,180,7,2155,9,320,380,130.0,0.331,0.1994,0.2065,0.712,0.0049,0.0134,0.046,0.0147,0.0302,0.0013,0.0017,0.0004,0.0012,0.0024,0.003,0.0012,0.0053,0.0,0.0,0.0,30014141,0.01,12,4,5779.0
2020-05-13,2020-05-13 03:30:38,Arm500,DOC 34028-2016,166.32,0,5,1,2,166.72,166.32,12.0,1588.0,0.4,1.0,5023.0,180,7,2155,9,320,380,130.0,0.331,0.1994,0.2065,0.712,0.0049,0.0134,0.046,0.0147,0.0302,0.0013,0.0017,0.0004,0.0012,0.0024,0.003,0.0012,0.0053,0.0,0.0,0.0,30014144,0.01,11,3,5921.0
2020-05-13,2020-05-13 04:08:56,Arm500,DOC 34028-2016,163.296,0,6,1,2,163.696,163.296,10.0,1573.0,0.4,1.0,740.0,180,7,2155,9,320,380,130.0,0.334,0.1972,0.1817,0.7172,0.0036,0.0183,0.0647,0.015,0.0381,0.0012,0.002,0.0004,0.0008,0.0022,0.0018,0.0006,0.0053,0.0,0.0,0.0,30014138,0.01,17,2,5604.0
2020-05-13,2020-05-13 04:08:56,Arm500,DOC 34028-2016,163.296,0,6,1,2,163.696,163.296,10.0,1573.0,0.4,1.0,163.0,180,7,2155,9,320,380,130.0,0.334,0.1972,0.1817,0.7172,0.0036,0.0183,0.0647,0.015,0.0381,0.0012,0.002,0.0004,0.0008,0.0022,0.0018,0.0006,0.0053,0.0,0.0,0.0,30014136,0.01,13,5,9937.0
2020-05-13,2020-05-13 04:08:56,Arm500,DOC 34028-2016,163.296,0,6,1,2,163.696,163.296,10.0,1573.0,0.4,1.0,3539.0,180,7,2155,9,320,380,130.0,0.334,0.1972,0.1817,0.7172,0.0036,0.0183,0.0647,0.015,0.0381,0.0012,0.002,0.0004,0.0008,0.0022,0.0018,0.0006,0.0053,0.0,0.0,0.0,30014142,0.01,8,6,5635.0
2020-05-13,2020-05-13 04:08:56,Arm500,DOC 34028-2016,163.296,0,6,1,2,163.696,163.296,10.0,1573.0,0.4,1.0,5050.0,180,7,2155,9,320,380,130.0,0.334,0.1972,0.1817,0.7172,0.0036,0.0183,0.0647,0.015,0.0381,0.0012,0.002,0.0004,0.0008,0.0022,0.0018,0.0006,0.0053,0.0,0.0,0.0,30014144,0.01,11,3,5894.0
2020-05-13,2020-05-13 04:08:56,Arm500,DOC 34028-2016,163.296,0,6,1,2,163.696,163.296,10.0,1573.0,0.4,1.0,4682.0,180,7,2155,9,320,380,130.0,0.334,0.1972,0.1817,0.7172,0.0036,0.0183,0.0647,0.015,0.0381,0.0012,0.002,0.0004,0.0008,0.0022,0.0018,0.0006,0.0053,0.0,0.0,0.0,30014141,0.01,12,4,5752.0
2020-05-13,2020-05-13 04:53:43,Arm500,DOC 34028-2016,163.296,0,7,1,2,163.696,163.296,2.0,1573.0,0.4,1.0,4709.0,180,7,2155,9,320,380,130.0,0.325,0.192,0.1809,0.7152,0.0081,0.0116,0.0475,0.0158,0.0354,0.0011,0.0022,0.0004,0.0008,0.0024,0.0018,0.0009,0.0051,0.0,0.0,0.0,30014141,0.01,12,4,5725.0
2020-05-13,2020-05-13 04:53:43,Arm500,DOC 34028-2016,163.296,0,7,1,2,163.696,163.296,2.0,1573.0,0.4,1.0,3566.0,180,7,2155,9,320,380,130.0,0.325,0.192,0.1809,0.7152,0.0081,0.0116,0.0475,0.0158,0.0354,0.0011,0.0022,0.0004,0.0008,0.0024,0.0018,0.0009,0.0051,0.0,0.0,0.0,30014142,0.01,8,6,5608.0
2020-05-13,2020-05-13 04:53:43,Arm500,DOC 34028-2016,163.296,0,7,1,2,163.696,163.296,2.0,1573.0,0.4,1.0,5077.0,180,7,2155,9,320,380,130.0,0.325,0.192,0.1809,0.7152,0.0081,0.0116,0.0475,0.0158,0.0354,0.0011,0.0022,0.0004,0.0008,0.0024,0.0018,0.0009,0.0051,0.0,0.0,0.0,30014144,0.01,11,3,5867.0
2020-05-13,2020-05-13 04:53:43,Arm500,DOC 34028-2016,163.296,0,7,1,2,163.696,163.296,2.0,1573.0,0.4,1.0,190.0,180,7,2155,9,320,380,130.0,0.325,0.192,0.1809,0.7152,0.0081,0.0116,0.0475,0.0158,0.0354,0.0011,0.0022,0.0004,0.0008,0.0024,0.0018,0.0009,0.0051,0.0,0.0,0.0,30014136,0.01,13,5,9910.0
2020-05-13,2020-05-13 04:53:43,Arm500,DOC 34028-2016,163.296,0,7,1,2,163.696,163.296,2.0,1573.0,0.4,1.0,767.0,180,7,2155,9,320,380,130.0,0.325,0.192,0.1809,0.7152,0.0081,0.0116,0.0475,0.0158,0.0354,0.0011,0.0022,0.0004,0.0008,0.0024,0.0018,0.0009,0.0051,0.0,0.0,0.0,30014138,0.01,17,2,5577.0
2020-05-13,2020-05-13 05:37:43,Arm500,DOC 34028-2016,163.296,0,8,1,2,163.696,163.296,11.0,1572.0,0.4,1.0,218.0,180,7,2155,9,320,380,130.0,0.327,0.1992,0.1828,0.7097,0.0044,0.0134,0.0363,0.0065,0.0135,0.0006,0.0006,0.0003,0.0008,0.0021,0.0022,0.0008,0.0053,0.0,0.0,0.0,30014136,0.02,13,5,9882.0
2020-05-13,2020-05-13 05:37:43,Arm500,DOC 34028-2016,163.296,0,8,1,2,163.696,163.296,11.0,1572.0,0.4,1.0,5105.0,180,7,2155,9,320,380,130.0,0.327,0.1992,0.1828,0.7097,0.0044,0.0134,0.0363,0.0065,0.0135,0.0006,0.0006,0.0003,0.0008,0.0021,0.0022,0.0008,0.0053,0.0,0.0,0.0,30014144,0.02,11,3,5839.0
2020-05-13,2020-05-13 05:37:43,Arm500,DOC 34028-2016,163.296,0,8,1,2,163.696,163.296,11.0,1572.0,0.4,1.0,3594.0,180,7,2155,9,320,380,130.0,0.327,0.1992,0.1828,0.7097,0.0044,0.0134,0.0363,0.0065,0.0135,0.0006,0.0006,0.0003,0.0008,0.0021,0.0022,0.0008,0.0053,0.0,0.0,0.0,30014142,0.02,8,6,5580.0
2020-05-13,2020-05-13 05:37:43,Arm500,DOC 34028-2016,163.296,0,8,1,2,163.696,163.296,11.0,1572.0,0.4,1.0,795.0,180,7,2155,9,320,380,130.0,0.327,0.1992,0.1828,0.7097,0.0044,0.0134,0.0363,0.0065,0.0135,0.0006,0.0006,0.0003,0.0008,0.0021,0.0022,0.0008,0.0053,0.0,0.0,0.0,30014138,0.02,17,2,5549.0
2020-05-13,2020-05-13 05:37:43,Arm500,DOC 34028-2016,163.296,0,8,1,2,163.696,163.296,11.0,1572.0,0.4,1.0,4737.0,180,7,2155,9,320,380,130.0,0.327,0.1992,0.1828,0.7097,0.0044,0.0134,0.0363,0.0065,0.0135,0.0006,0.0006,0.0003,0.0008,0.0021,0.0022,0.0008,0.0053,0.0,0.0,0.0,30014141,0.02,12,4,5697.0
2020-05-13,2020-05-13 06:20:29,Arm500,DOC 34028-2016,166.32,0,9,1,2,166.72,166.32,1.0,1572.0,0.4,1.0,4764.0,180,7,2155,9,320,380,130.0,0.316,0.19,0.1778,0.7031,0.0051,0.0121,0.0373,0.0051,0.0122,0.0005,0.0005,0.0004,0.0008,0.0022,0.0019,0.0008,0.0047,0.0,0.0,0.0,30014141,0.01,12,4,5670.0
2020-05-13,2020-05-13 06:20:29,Arm500,DOC 34028-2016,166.32,0,9,1,2,166.72,166.32,1.0,1572.0,0.4,1.0,3621.0,180,7,2155,9,320,380,130.0,0.316,0.19,0.1778,0.7031,0.0051,0.0121,0.0373,0.0051,0.0122,0.0005,0.0005,0.0004,0.0008,0.0022,0.0019,0.0008,0.0047,0.0,0.0,0.0,30014142,0.01,8,6,5553.0
2020-05-13,2020-05-13 06:20:29,Arm500,DOC 34028-2016,166.32,0,9,1,2,166.72,166.32,1.0,1572.0,0.4,1.0,5132.0,180,7,2155,9,320,380,130.0,0.316,0.19,0.1778,0.7031,0.0051,0.0121,0.0373,0.0051,0.0122,0.0005,0.0005,0.0004,0.0008,0.0022,0.0019,0.0008,0.0047,0.0,0.0,0.0,30014144,0.01,11,3,5812.0
2020-05-13,2020-05-13 06:20:29,Arm500,DOC 34028-2016,166.32,0,9,1,2,166.72,166.32,1.0,1572.0,0.4,1.0,825.0,180,7,2155,9,320,380,130.0,0.316,0.19,0.1778,0.7031,0.0051,0.0121,0.0373,0.0051,0.0122,0.0005,0.0005,0.0004,0.0008,0.0022,0.0019,0.0008,0.0047,0.0,0.0,0.0,30014138,0.01,17,2,5519.0
2020-05-13,2020-05-13 06:20:29,Arm500,DOC 34028-2016,166.32,0,9,1,2,166.72,166.32,1.0,1572.0,0.4,1.0,245.0,180,7,2155,9,320,380,130.0,0.316,0.19,0.1778,0.7031,0.0051,0.0121,0.0373,0.0051,0.0122,0.0005,0.0005,0.0004,0.0008,0.0022,0.0019,0.0008,0.0047,0.0,0.0,0.0,30014136,0.01,13,5,9855.0
2020-05-13,2020-05-13 07:05:21,Arm500,DOC 34028-2016,163.296,0,10,1,2,163.696,163.296,12.0,1582.0,0.4,1.0,5159.0,180,7,2155,8,320,380,130.0,0.319,0.1894,0.2004,0.7196,0.003,0.0136,0.0394,0.0047,0.0189,0.0003,0.0005,0.0004,0.0009,0.0024,0.0022,0.0006,0.0051,0.0,0.0,0.0,30014144,0.02,11,3,5785.0
2020-05-13,2020-05-13 07:05:21,Arm500,DOC 34028-2016,163.296,0,10,1,2,163.696,163.296,12.0,1582.0,0.4,1.0,3648.0,180,7,2155,8,320,380,130.0,0.319,0.1894,0.2004,0.7196,0.003,0.0136,0.0394,0.0047,0.0189,0.0003,0.0005,0.0004,0.0009,0.0024,0.0022,0.0006,0.0051,0.0,0.0,0.0,30014142,0.02,8,6,5526.0
2020-05-13,2020-05-13 07:05:21,Arm500,DOC 34028-2016,163.296,0,10,1,2,163.696,163.296,12.0,1582.0,0.4,1.0,852.0,180,7,2155,8,320,380,130.0,0.319,0.1894,0.2004,0.7196,0.003,0.0136,0.0394,0.0047,0.0189,0.0003,0.0005,0.0004,0.0009,0.0024,0.0022,0.0006,0.0051,0.0,0.0,0.0,30014138,0.02,17,2,5492.0
2020-05-13,2020-05-13 07:05:21,Arm500,DOC 34028-2016,163.296,0,10,1,2,163.696,163.296,12.0,1582.0,0.4,1.0,272.0,180,7,2155,8,320,380,130.0,0.319,0.1894,0.2004,0.7196,0.003,0.0136,0.0394,0.0047,0.0189,0.0003,0.0005,0.0004,0.0009,0.0024,0.0022,0.0006,0.0051,0.0,0.0,0.0,30014136,0.02,13,5,9828.0
2020-05-13,2020-05-13 07:05:21,Arm500,DOC 34028-2016,163.296,0,10,1,2,163.696,163.296,12.0,1582.0,0.4,1.0,4791.0,180,7,2155,8,320,380,130.0,0.319,0.1894,0.2004,0.7196,0.003,0.0136,0.0394,0.0047,0.0189,0.0003,0.0005,0.0004,0.0009,0.0024,0.0022,0.0006,0.0051,0.0,0.0,0.0,30014141,0.02,12,4,5643.0
2020-05-13,2020-05-13 08:27:59,Arm500,DOC 34028-2016,160.272,0,12,1,2,160.672,160.272,2.0,1571.0,0.4,1.0,326.0,180,7,2155,9,320,380,130.0,0.314,0.1869,0.1786,0.7084,0.0062,0.0097,0.0336,0.0061,0.0143,0.0005,0.0006,0.0004,0.0008,0.0022,0.0019,0.001,0.0072,0.0,0.0,0.0,30014136,0.04,13,5,9774.0
2020-05-13,2020-05-13 08:27:59,Arm500,DOC 34028-2016,160.272,0,12,1,2,160.672,160.272,2.0,1571.0,0.4,1.0,906.0,180,7,2155,9,320,380,130.0,0.314,0.1869,0.1786,0.7084,0.0062,0.0097,0.0336,0.0061,0.0143,0.0005,0.0006,0.0004,0.0008,0.0022,0.0019,0.001,0.0072,0.0,0.0,0.0,30014138,0.04,17,2,5438.0
2020-05-13,2020-05-13 08:27:59,Arm500,DOC 34028-2016,160.272,0,12,1,2,160.672,160.272,2.0,1571.0,0.4,1.0,3702.0,180,7,2155,9,320,380,130.0,0.314,0.1869,0.1786,0.7084,0.0062,0.0097,0.0336,0.0061,0.0143,0.0005,0.0006,0.0004,0.0008,0.0022,0.0019,0.001,0.0072,0.0,0.0,0.0,30014142,0.04,8,6,5472.0
2020-05-13,2020-05-13 08:27:59,Arm500,DOC 34028-2016,160.272,0,12,1,2,160.672,160.272,2.0,1571.0,0.4,1.0,5213.0,180,7,2155,9,320,380,130.0,0.314,0.1869,0.1786,0.7084,0.0062,0.0097,0.0336,0.0061,0.0143,0.0005,0.0006,0.0004,0.0008,0.0022,0.0019,0.001,0.0072,0.0,0.0,0.0,30014144,0.04,11,3,5731.0
2020-05-13,2020-05-13 08:27:59,Arm500,DOC 34028-2016,160.272,0,12,1,2,160.672,160.272,2.0,1571.0,0.4,1.0,4845.0,180,7,2155,9,320,380,130.0,0.314,0.1869,0.1786,0.7084,0.0062,0.0097,0.0336,0.0061,0.0143,0.0005,0.0006,0.0004,0.0008,0.0022,0.0019,0.001,0.0072,0.0,0.0,0.0,30014141,0.04,12,4,5589.0
2020-05-13,2020-05-13 09:08:02,Arm500,DOC 34028-2016,169.344,0,13,1,2,169.744,169.344,11.0,1570.0,0.4,1.0,937.0,180,7,2155,9,320,380,130.0,0.313,0.1876,0.1835,0.7001,0.0053,0.0149,0.0334,0.0055,0.014,0.0005,0.0005,0.0004,0.0008,0.0023,0.0017,0.0009,0.0074,0.0,0.0,0.0,30014138,0.02,17,2,5407.0
2020-05-13,2020-05-13 09:08:02,Arm500,DOC 34028-2016,169.344,0,13,1,2,169.744,169.344,11.0,1570.0,0.4,1.0,5244.0,180,7,2155,9,320,380,130.0,0.313,0.1876,0.1835,0.7001,0.0053,0.0149,0.0334,0.0055,0.014,0.0005,0.0005,0.0004,0.0008,0.0023,0.0017,0.0009,0.0074,0.0,0.0,0.0,30014144,0.02,11,3,5700.0
2020-05-13,2020-05-13 09:08:02,Arm500,DOC 34028-2016,169.344,0,13,1,2,169.744,169.344,11.0,1570.0,0.4,1.0,3730.0,180,7,2155,9,320,380,130.0,0.313,0.1876,0.1835,0.7001,0.0053,0.0149,0.0334,0.0055,0.014,0.0005,0.0005,0.0004,0.0008,0.0023,0.0017,0.0009,0.0074,0.0,0.0,0.0,30014142,0.02,8,6,5444.0
2020-05-13,2020-05-13 09:08:02,Arm500,DOC 34028-2016,169.344,0,13,1,2,169.744,169.344,11.0,1570.0,0.4,1.0,354.0,180,7,2155,9,320,380,130.0,0.313,0.1876,0.1835,0.7001,0.0053,0.0149,0.0334,0.0055,0.014,0.0005,0.0005,0.0004,0.0008,0.0023,0.0017,0.0009,0.0074,0.0,0.0,0.0,30014136,0.02,13,5,9746.0
2020-05-13,2020-05-13 09:08:02,Arm500,DOC 34028-2016,169.344,0,13,1,2,169.744,169.344,11.0,1570.0,0.4,1.0,4873.0,180,7,2155,9,320,380,130.0,0.313,0.1876,0.1835,0.7001,0.0053,0.0149,0.0334,0.0055,0.014,0.0005,0.0005,0.0004,0.0008,0.0023,0.0017,0.0009,0.0074,0.0,0.0,0.0,30014141,0.02,12,4,5561.0
2020-05-13,2020-05-13 09:55:05,Arm500,DOC 34028-2016,163.296,0,14,1,2,163.696,163.296,1.0,1571.0,0.4,1.0,964.0,180,7,2155,9,320,380,130.0,0.319,0.1885,0.1872,0.7252,0.0029,0.0152,0.0383,0.0071,0.0192,0.0006,0.0008,0.0004,0.0008,0.0024,0.0022,0.0005,0.0054,0.0,0.0,0.0,30014138,0.01,17,2,5380.0
2020-05-13,2020-05-13 09:55:05,Arm500,DOC 34028-2016,163.296,0,14,1,2,163.696,163.296,1.0,1571.0,0.4,1.0,5271.0,180,7,2155,9,320,380,130.0,0.319,0.1885,0.1872,0.7252,0.0029,0.0152,0.0383,0.0071,0.0192,0.0006,0.0008,0.0004,0.0008,0.0024,0.0022,0.0005,0.0054,0.0,0.0,0.0,30014144,0.01,11,3,5673.0
2020-05-13,2020-05-13 09:55:05,Arm500,DOC 34028-2016,163.296,0,14,1,2,163.696,163.296,1.0,1571.0,0.4,1.0,3757.0,180,7,2155,9,320,380,130.0,0.319,0.1885,0.1872,0.7252,0.0029,0.0152,0.0383,0.0071,0.0192,0.0006,0.0008,0.0004,0.0008,0.0024,0.0022,0.0005,0.0054,0.0,0.0,0.0,30014142,0.01,8,6,5417.0
2020-05-13,2020-05-13 09:55:05,Arm500,DOC 34028-2016,163.296,0,14,1,2,163.696,163.296,1.0,1571.0,0.4,1.0,381.0,180,7,2155,9,320,380,130.0,0.319,0.1885,0.1872,0.7252,0.0029,0.0152,0.0383,0.0071,0.0192,0.0006,0.0008,0.0004,0.0008,0.0024,0.0022,0.0005,0.0054,0.0,0.0,0.0,30014136,0.01,13,5,9719.0
2020-05-13,2020-05-13 09:55:05,Arm500,DOC 34028-2016,163.296,0,14,1,2,163.696,163.296,1.0,1571.0,0.4,1.0,4900.0,180,7,2155,9,320,380,130.0,0.319,0.1885,0.1872,0.7252,0.0029,0.0152,0.0383,0.0071,0.0192,0.0006,0.0008,0.0004,0.0008,0.0024,0.0022,0.0005,0.0054,0.0,0.0,0.0,30014141,0.01,12,4,5534.0
2020-05-13,2020-05-13 10:35:21,Arm500,DOC 34028-2016,166.32,0,15,1,2,166.72,166.32,12.0,1573.0,0.4,1.0,4390.0,180,7,2155,9,320,380,130.0,0.306,0.1777,0.1768,0.7112,0.0028,0.0122,0.0378,0.0076,0.0163,0.0005,0.0007,0.0004,0.0007,0.0024,0.0018,0.0009,0.0066,0.0,0.0,0.0,30014141,0.01,12,4,6044.0
2020-05-13,2020-05-13 10:35:21,Arm500,DOC 34028-2016,166.32,0,15,1,2,166.72,166.32,12.0,1573.0,0.4,1.0,5298.0,180,7,2155,9,320,380,130.0,0.306,0.1777,0.1768,0.7112,0.0028,0.0122,0.0378,0.0076,0.0163,0.0005,0.0007,0.0004,0.0007,0.0024,0.0018,0.0009,0.0066,0.0,0.0,0.0,30014144,0.01,11,3,5646.0
2020-05-13,2020-05-13 10:35:21,Arm500,DOC 34028-2016,166.32,0,15,1,2,166.72,166.32,12.0,1573.0,0.4,1.0,408.0,180,7,2155,9,320,380,130.0,0.306,0.1777,0.1768,0.7112,0.0028,0.0122,0.0378,0.0076,0.0163,0.0005,0.0007,0.0004,0.0007,0.0024,0.0018,0.0009,0.0066,0.0,0.0,0.0,30014136,0.01,13,5,9692.0
2020-05-13,2020-05-13 10:35:21,Arm500,DOC 34028-2016,166.32,0,15,1,2,166.72,166.32,12.0,1573.0,0.4,1.0,991.0,180,7,2155,9,320,380,130.0,0.306,0.1777,0.1768,0.7112,0.0028,0.0122,0.0378,0.0076,0.0163,0.0005,0.0007,0.0004,0.0007,0.0024,0.0018,0.0009,0.0066,0.0,0.0,0.0,30014138,0.01,17,2,5353.0
2020-05-13,2020-05-13 10:35:21,Arm500,DOC 34028-2016,166.32,0,15,1,2,166.72,166.32,12.0,1573.0,0.4,1.0,3784.0,180,7,2155,9,320,380,130.0,0.306,0.1777,0.1768,0.7112,0.0028,0.0122,0.0378,0.0076,0.0163,0.0005,0.0007,0.0004,0.0007,0.0024,0.0018,0.0009,0.0066,0.0,0.0,0.0,30014142,0.01,8,6,5390.0
2020-05-13,2020-05-13 11:13:44,Arm500,DOC 34028-2016,169.344,0,16,1,2,169.744,169.344,10.0,1572.0,0.4,1.0,1021.0,180,7,2155,9,320,380,130.0,0.314,0.1866,0.1822,0.7091,0.0033,0.012,0.037,0.0074,0.0163,0.0005,0.0007,0.0004,0.0008,0.0024,0.0019,0.0008,0.0059,0.0,0.0,0.0,30014138,0.01,17,2,5323.0
2020-05-13,2020-05-13 11:13:44,Arm500,DOC 34028-2016,169.344,0,16,1,2,169.744,169.344,10.0,1572.0,0.4,1.0,4957.0,180,7,2155,9,320,380,130.0,0.314,0.1866,0.1822,0.7091,0.0033,0.012,0.037,0.0074,0.0163,0.0005,0.0007,0.0004,0.0008,0.0024,0.0019,0.0008,0.0059,0.0,0.0,0.0,30014141,0.01,12,4,5477.0
2020-05-13,2020-05-13 11:13:44,Arm500,DOC 34028-2016,169.344,0,16,1,2,169.744,169.344,10.0,1572.0,0.4,1.0,435.0,180,7,2155,9,320,380,130.0,0.314,0.1866,0.1822,0.7091,0.0033,0.012,0.037,0.0074,0.0163,0.0005,0.0007,0.0004,0.0008,0.0024,0.0019,0.0008,0.0059,0.0,0.0,0.0,30014136,0.01,13,5,9665.0
2020-05-13,2020-05-13 11:13:44,Arm500,DOC 34028-2016,169.344,0,16,1,2,169.744,169.344,10.0,1572.0,0.4,1.0,5328.0,180,7,2155,9,320,380,130.0,0.314,0.1866,0.1822,0.7091,0.0033,0.012,0.037,0.0074,0.0163,0.0005,0.0007,0.0004,0.0008,0.0024,0.0019,0.0008,0.0059,0.0,0.0,0.0,30014144,0.01,11,3,5616.0
2020-05-13,2020-05-13 11:13:44,Arm500,DOC 34028-2016,169.344,0,16,1,2,169.744,169.344,10.0,1572.0,0.4,1.0,3811.0,180,7,2155,9,320,380,130.0,0.314,0.1866,0.1822,0.7091,0.0033,0.012,0.037,0.0074,0.0163,0.0005,0.0007,0.0004,0.0008,0.0024,0.0019,0.0008,0.0059,0.0,0.0,0.0,30014142,0.01,8,6,5363.0
2020-05-13,2020-05-13 11:59:07,Arm500,DOC 34028-2016,160.272,0,17,1,2,160.672,160.272,2.0,1573.0,0.4,1.0,462.0,180,7,2155,9,320,380,130.0,0.318,0.1897,0.1875,0.7114,0.0053,0.0108,0.0358,0.0068,0.0199,0.0005,0.0008,0.0004,0.0009,0.0023,0.0023,0.001,0.0054,0.0,0.0,0.0,30014136,0.01,13,5,9638.0
2020-05-13,2020-05-13 11:59:07,Arm500,DOC 34028-2016,160.272,0,17,1,2,160.672,160.272,2.0,1573.0,0.4,1.0,5355.0,180,7,2155,9,320,380,130.0,0.318,0.1897,0.1875,0.7114,0.0053,0.0108,0.0358,0.0068,0.0199,0.0005,0.0008,0.0004,0.0009,0.0023,0.0023,0.001,0.0054,0.0,0.0,0.0,30014144,0.01,11,3,5589.0
2020-05-13,2020-05-13 11:59:07,Arm500,DOC 34028-2016,160.272,0,17,1,2,160.672,160.272,2.0,1573.0,0.4,1.0,3835.0,180,7,2155,9,320,380,130.0,0.318,0.1897,0.1875,0.7114,0.0053,0.0108,0.0358,0.0068,0.0199,0.0005,0.0008,0.0004,0.0009,0.0023,0.0023,0.001,0.0054,0.0,0.0,0.0,30014142,0.01,8,6,5339.0
2020-05-13,2020-05-13 11:59:07,Arm500,DOC 34028-2016,160.272,0,17,1,2,160.672,160.272,2.0,1573.0,0.4,1.0,1048.0,180,7,2155,9,320,380,130.0,0.318,0.1897,0.1875,0.7114,0.0053,0.0108,0.0358,0.0068,0.0199,0.0005,0.0008,0.0004,0.0009,0.0023,0.0023,0.001,0.0054,0.0,0.0,0.0,30014138,0.01,17,2,5296.0
2020-05-13,2020-05-13 11:59:07,Arm500,DOC 34028-2016,160.272,0,17,1,2,160.672,160.272,2.0,1573.0,0.4,1.0,4984.0,180,7,2155,9,320,380,130.0,0.318,0.1897,0.1875,0.7114,0.0053,0.0108,0.0358,0.0068,0.0199,0.0005,0.0008,0.0004,0.0009,0.0023,0.0023,0.001,0.0054,0.0,0.0,0.0,30014141,0.01,12,4,5450.0
2020-05-13,2020-05-13 12:39:01,Arm500,DOC 34028-2016,166.32,0,18,1,2,166.72,166.32,11.0,1570.0,0.4,1.0,3863.0,190,7,2155,9,310,360,110.0,0.321,0.19,0.1924,0.714,0.0037,0.0133,0.0428,0.0151,0.0315,0.0011,0.0015,0.0005,0.0009,0.0026,0.002,0.0008,0.0066,0.0,0.0,0.0,30014142,0.01,8,6,5311.0
2020-05-13,2020-05-13 12:39:01,Arm500,DOC 34028-2016,166.32,0,18,1,2,166.72,166.32,11.0,1570.0,0.4,1.0,5012.0,190,7,2155,9,310,360,110.0,0.321,0.19,0.1924,0.714,0.0037,0.0133,0.0428,0.0151,0.0315,0.0011,0.0015,0.0005,0.0009,0.0026,0.002,0.0008,0.0066,0.0,0.0,0.0,30014141,0.01,12,4,5422.0
2020-05-13,2020-05-13 12:39:01,Arm500,DOC 34028-2016,166.32,0,18,1,2,166.72,166.32,11.0,1570.0,0.4,1.0,1076.0,190,7,2155,9,310,360,110.0,0.321,0.19,0.1924,0.714,0.0037,0.0133,0.0428,0.0151,0.0315,0.0011,0.0015,0.0005,0.0009,0.0026,0.002,0.0008,0.0066,0.0,0.0,0.0,30014138,0.01,17,2,5268.0
2020-05-13,2020-05-13 12:39:01,Arm500,DOC 34028-2016,166.32,0,18,1,2,166.72,166.32,11.0,1570.0,0.4,1.0,490.0,190,7,2155,9,310,360,110.0,0.321,0.19,0.1924,0.714,0.0037,0.0133,0.0428,0.0151,0.0315,0.0011,0.0015,0.0005,0.0009,0.0026,0.002,0.0008,0.0066,0.0,0.0,0.0,30014136,0.01,13,5,9610.0
2020-05-13,2020-05-13 12:39:01,Arm500,DOC 34028-2016,166.32,0,18,1,2,166.72,166.32,11.0,1570.0,0.4,1.0,5386.0,190,7,2155,9,310,360,110.0,0.321,0.19,0.1924,0.714,0.0037,0.0133,0.0428,0.0151,0.0315,0.0011,0.0015,0.0005,0.0009,0.0026,0.002,0.0008,0.0066,0.0,0.0,0.0,30014144,0.01,11,3,5558.0
2020-05-13,2020-05-13 13:34:18,Arm500,DOC 34028-2016,166.32,0,19,1,2,166.72,166.32,1.0,1570.0,0.4,1.0,5413.0,180,7,2155,9,310,340,110.0,0.317,0.1846,0.1837,0.7109,0.0023,0.0167,0.0509,0.016,0.0309,0.0013,0.0018,0.0005,0.0009,0.0025,0.0021,0.0006,0.0065,0.0,0.0,0.0,30014144,0.01,11,3,5531.0
2020-05-13,2020-05-13 13:34:18,Arm500,DOC 34028-2016,166.32,0,19,1,2,166.72,166.32,1.0,1570.0,0.4,1.0,5042.0,180,7,2155,9,310,340,110.0,0.317,0.1846,0.1837,0.7109,0.0023,0.0167,0.0509,0.016,0.0309,0.0013,0.0018,0.0005,0.0009,0.0025,0.0021,0.0006,0.0065,0.0,0.0,0.0,30014141,0.01,12,4,5392.0
2020-05-13,2020-05-13 13:34:18,Arm500,DOC 34028-2016,166.32,0,19,1,2,166.72,166.32,1.0,1570.0,0.4,1.0,3890.0,180,7,2155,9,310,340,110.0,0.317,0.1846,0.1837,0.7109,0.0023,0.0167,0.0509,0.016,0.0309,0.0013,0.0018,0.0005,0.0009,0.0025,0.0021,0.0006,0.0065,0.0,0.0,0.0,30014142,0.01,8,6,5284.0
2020-05-13,2020-05-13 13:34:18,Arm500,DOC 34028-2016,166.32,0,19,1,2,166.72,166.32,1.0,1570.0,0.4,1.0,1103.0,180,7,2155,9,310,340,110.0,0.317,0.1846,0.1837,0.7109,0.0023,0.0167,0.0509,0.016,0.0309,0.0013,0.0018,0.0005,0.0009,0.0025,0.0021,0.0006,0.0065,0.0,0.0,0.0,30014138,0.01,17,2,5241.0
2020-05-13,2020-05-13 13:34:18,Arm500,DOC 34028-2016,166.32,0,19,1,2,166.72,166.32,1.0,1570.0,0.4,1.0,517.0,180,7,2155,9,310,340,110.0,0.317,0.1846,0.1837,0.7109,0.0023,0.0167,0.0509,0.016,0.0309,0.0013,0.0018,0.0005,0.0009,0.0025,0.0021,0.0006,0.0065,0.0,0.0,0.0,30014136,0.01,13,5,9583.0
2020-05-13,2020-05-13 14:03:18,Arm500,DOC 34028-2016,166.32,0,20,1,2,166.72,166.32,7.0,1580.0,0.4,1.0,5440.0,180,7,2155,9,320,380,130.0,0.333,0.1957,0.1896,0.7278,0.0061,0.0185,0.0596,0.0197,0.0316,0.0012,0.0027,0.0005,0.0009,0.0026,0.002,0.001,0.0052,0.0,0.0,0.0,30014144,0.01,11,3,5504.0
2020-05-13,2020-05-13 14:03:18,Arm500,DOC 34028-2016,166.32,0,20,1,2,166.72,166.32,7.0,1580.0,0.4,1.0,1133.0,180,7,2155,9,320,380,130.0,0.333,0.1957,0.1896,0.7278,0.0061,0.0185,0.0596,0.0197,0.0316,0.0012,0.0027,0.0005,0.0009,0.0026,0.002,0.001,0.0052,0.0,0.0,0.0,30014138,0.01,17,2,5211.0
2020-05-13,2020-05-13 14:03:18,Arm500,DOC 34028-2016,166.32,0,20,1,2,166.72,166.32,7.0,1580.0,0.4,1.0,3917.0,180,7,2155,9,320,380,130.0,0.333,0.1957,0.1896,0.7278,0.0061,0.0185,0.0596,0.0197,0.0316,0.0012,0.0027,0.0005,0.0009,0.0026,0.002,0.001,0.0052,0.0,0.0,0.0,30014142,0.01,8,6,5257.0
2020-05-13,2020-05-13 14:03:18,Arm500,DOC 34028-2016,166.32,0,20,1,2,166.72,166.32,7.0,1580.0,0.4,1.0,544.0,180,7,2155,9,320,380,130.0,0.333,0.1957,0.1896,0.7278,0.0061,0.0185,0.0596,0.0197,0.0316,0.0012,0.0027,0.0005,0.0009,0.0026,0.002,0.001,0.0052,0.0,0.0,0.0,30014136,0.01,13,5,9556.0
2020-05-13,2020-05-13 14:03:18,Arm500,DOC 34028-2016,166.32,0,20,1,2,166.72,166.32,7.0,1580.0,0.4,1.0,5069.0,180,7,2155,9,320,380,130.0,0.333,0.1957,0.1896,0.7278,0.0061,0.0185,0.0596,0.0197,0.0316,0.0012,0.0027,0.0005,0.0009,0.0026,0.002,0.001,0.0052,0.0,0.0,0.0,30014141,0.01,12,4,5365.0
2020-05-13,2020-05-13 14:48:50,Arm500,DOC 34028-2016,166.32,0,21,1,2,166.72,166.32,10.0,1571.0,0.4,1.0,571.0,180,7,2155,9,310,350,110.0,0.32,0.1879,0.1856,0.7071,0.0039,0.0163,0.0514,0.0188,0.0321,0.0012,0.0019,0.0005,0.0009,0.0026,0.0023,0.0008,0.0061,0.0,0.0,0.0,30014136,0.01,13,5,9529.0
2020-05-13,2020-05-13 14:48:50,Arm500,DOC 34028-2016,166.32,0,21,1,2,166.72,166.32,10.0,1571.0,0.4,1.0,5096.0,180,7,2155,9,310,350,110.0,0.32,0.1879,0.1856,0.7071,0.0039,0.0163,0.0514,0.0188,0.0321,0.0012,0.0019,0.0005,0.0009,0.0026,0.0023,0.0008,0.0061,0.0,0.0,0.0,30014141,0.01,12,4,5338.0
2020-05-13,2020-05-13 14:48:50,Arm500,DOC 34028-2016,166.32,0,21,1,2,166.72,166.32,10.0,1571.0,0.4,1.0,5467.0,180,7,2155,9,310,350,110.0,0.32,0.1879,0.1856,0.7071,0.0039,0.0163,0.0514,0.0188,0.0321,0.0012,0.0019,0.0005,0.0009,0.0026,0.0023,0.0008,0.0061,0.0,0.0,0.0,30014144,0.01,11,3,5477.0
2020-05-13,2020-05-13 14:48:50,Arm500,DOC 34028-2016,166.32,0,21,1,2,166.72,166.32,10.0,1571.0,0.4,1.0,1160.0,180,7,2155,9,310,350,110.0,0.32,0.1879,0.1856,0.7071,0.0039,0.0163,0.0514,0.0188,0.0321,0.0012,0.0019,0.0005,0.0009,0.0026,0.0023,0.0008,0.0061,0.0,0.0,0.0,30014138,0.01,17,2,5184.0
2020-05-13,2020-05-13 14:48:50,Arm500,DOC 34028-2016,166.32,0,21,1,2,166.72,166.32,10.0,1571.0,0.4,1.0,3944.0,180,7,2155,9,310,350,110.0,0.32,0.1879,0.1856,0.7071,0.0039,0.0163,0.0514,0.0188,0.0321,0.0012,0.0019,0.0005,0.0009,0.0026,0.0023,0.0008,0.0061,0.0,0.0,0.0,30014142,0.01,8,6,5230.0
2020-05-13,2020-05-13 15:29:51,Arm500,DOC 34028-2016,160.272,0,22,1,2,160.672,160.272,2.0,1569.0,0.4,1.0,5120.0,180,7,2155,9,310,350,110.0,0.323,0.1963,0.1929,0.6844,0.0035,0.0119,0.0432,0.0164,0.035,0.0011,0.0018,0.0005,0.0009,0.0025,0.0024,0.0022,0.0062,0.0,0.0,0.0,30014141,0.01,12,4,5314.0
2020-05-13,2020-05-13 15:29:51,Arm500,DOC 34028-2016,160.272,0,22,1,2,160.672,160.272,2.0,1569.0,0.4,1.0,3971.0,180,7,2155,9,310,350,110.0,0.323,0.1963,0.1929,0.6844,0.0035,0.0119,0.0432,0.0164,0.035,0.0011,0.0018,0.0005,0.0009,0.0025,0.0024,0.0022,0.0062,0.0,0.0,0.0,30014142,0.01,8,6,5203.0
2020-05-13,2020-05-13 15:29:51,Arm500,DOC 34028-2016,160.272,0,22,1,2,160.672,160.272,2.0,1569.0,0.4,1.0,5494.0,180,7,2155,9,310,350,110.0,0.323,0.1963,0.1929,0.6844,0.0035,0.0119,0.0432,0.0164,0.035,0.0011,0.0018,0.0005,0.0009,0.0025,0.0024,0.0022,0.0062,0.0,0.0,0.0,30014144,0.01,11,3,5450.0
2020-05-13,2020-05-13 15:29:51,Arm500,DOC 34028-2016,160.272,0,22,1,2,160.672,160.272,2.0,1569.0,0.4,1.0,1187.0,180,7,2155,9,310,350,110.0,0.323,0.1963,0.1929,0.6844,0.0035,0.0119,0.0432,0.0164,0.035,0.0011,0.0018,0.0005,0.0009,0.0025,0.0024,0.0022,0.0062,0.0,0.0,0.0,30014138,0.01,17,2,5157.0
2020-05-13,2020-05-13 15:29:51,Arm500,DOC 34028-2016,160.272,0,22,1,2,160.672,160.272,2.0,1569.0,0.4,1.0,598.0,180,7,2155,9,310,350,110.0,0.323,0.1963,0.1929,0.6844,0.0035,0.0119,0.0432,0.0164,0.035,0.0011,0.0018,0.0005,0.0009,0.0025,0.0024,0.0022,0.0062,0.0,0.0,0.0,30014136,0.01,13,5,9502.0
2020-05-13,2020-05-13 16:12:31,Arm500,DOC 34028-2016,166.32,0,23,1,2,166.72,166.32,11.0,1571.0,0.4,1.0,1215.0,180,7,2155,9,310,350,110.0,0.321,0.1891,0.2043,0.7157,0.0034,0.0185,0.043,0.0144,0.0345,0.0011,0.0014,0.0005,0.0009,0.0026,0.0024,0.0011,0.0057,0.0,0.0,0.0,30014138,0.05,17,2,5129.0
2020-05-13,2020-05-13 16:12:31,Arm500,DOC 34028-2016,166.32,0,23,1,2,166.72,166.32,11.0,1571.0,0.4,1.0,5522.0,180,7,2155,9,310,350,110.0,0.321,0.1891,0.2043,0.7157,0.0034,0.0185,0.043,0.0144,0.0345,0.0011,0.0014,0.0005,0.0009,0.0026,0.0024,0.0011,0.0057,0.0,0.0,0.0,30014144,0.05,11,3,5422.0
2020-05-13,2020-05-13 16:12:31,Arm500,DOC 34028-2016,166.32,0,23,1,2,166.72,166.32,11.0,1571.0,0.4,1.0,5148.0,180,7,2155,9,310,350,110.0,0.321,0.1891,0.2043,0.7157,0.0034,0.0185,0.043,0.0144,0.0345,0.0011,0.0014,0.0005,0.0009,0.0026,0.0024,0.0011,0.0057,0.0,0.0,0.0,30014141,0.05,12,4,5286.0
2020-05-13,2020-05-13 16:12:31,Arm500,DOC 34028-2016,166.32,0,23,1,2,166.72,166.32,11.0,1571.0,0.4,1.0,4002.0,180,7,2155,9,310,350,110.0,0.321,0.1891,0.2043,0.7157,0.0034,0.0185,0.043,0.0144,0.0345,0.0011,0.0014,0.0005,0.0009,0.0026,0.0024,0.0011,0.0057,0.0,0.0,0.0,30014142,0.05,8,6,5172.0
2020-05-13,2020-05-13 16:12:31,Arm500,DOC 34028-2016,166.32,0,23,1,2,166.72,166.32,11.0,1571.0,0.4,1.0,626.0,180,7,2155,9,310,350,110.0,0.321,0.1891,0.2043,0.7157,0.0034,0.0185,0.043,0.0144,0.0345,0.0011,0.0014,0.0005,0.0009,0.0026,0.0024,0.0011,0.0057,0.0,0.0,0.0,30014136,0.05,13,5,9474.0
2020-05-13,2020-05-13 16:50:38,Arm500,DOC 34028-2016,169.344,0,24,1,2,169.744,169.344,1.0,1570.0,0.4,1.0,5549.0,180,7,2155,9,320,380,130.0,0.328,0.1892,0.1811,0.7516,0.0022,0.021,0.048,0.0141,0.0306,0.0011,0.0014,0.0005,0.0008,0.0026,0.0017,0.0005,0.0069,0.0,0.0,0.0,30014144,0.01,11,3,5395.0
2020-05-13,2020-05-13 16:50:38,Arm500,DOC 34028-2016,169.344,0,24,1,2,169.744,169.344,1.0,1570.0,0.4,1.0,5175.0,180,7,2155,9,320,380,130.0,0.328,0.1892,0.1811,0.7516,0.0022,0.021,0.048,0.0141,0.0306,0.0011,0.0014,0.0005,0.0008,0.0026,0.0017,0.0005,0.0069,0.0,0.0,0.0,30014141,0.01,12,4,5259.0
2020-05-13,2020-05-13 16:50:38,Arm500,DOC 34028-2016,169.344,0,24,1,2,169.744,169.344,1.0,1570.0,0.4,1.0,4029.0,180,7,2155,9,320,380,130.0,0.328,0.1892,0.1811,0.7516,0.0022,0.021,0.048,0.0141,0.0306,0.0011,0.0014,0.0005,0.0008,0.0026,0.0017,0.0005,0.0069,0.0,0.0,0.0,30014142,0.01,8,6,5145.0
2020-05-13,2020-05-13 16:50:38,Arm500,DOC 34028-2016,169.344,0,24,1,2,169.744,169.344,1.0,1570.0,0.4,1.0,656.0,180,7,2155,9,320,380,130.0,0.328,0.1892,0.1811,0.7516,0.0022,0.021,0.048,0.0141,0.0306,0.0011,0.0014,0.0005,0.0008,0.0026,0.0017,0.0005,0.0069,0.0,0.0,0.0,30014136,0.01,13,5,9444.0
2020-05-13,2020-05-13 16:50:38,Arm500,DOC 34028-2016,169.344,0,24,1,2,169.744,169.344,1.0,1570.0,0.4,1.0,1245.0,180,7,2155,9,320,380,130.0,0.328,0.1892,0.1811,0.7516,0.0022,0.021,0.048,0.0141,0.0306,0.0011,0.0014,0.0005,0.0008,0.0026,0.0017,0.0005,0.0069,0.0,0.0,0.0,30014138,0.01,17,2,5099.0
2020-05-13,2020-05-13 18:19:49,Arm500,DOC 34028-2016,163.296,0,25,1,2,163.696,163.296,7.0,1575.0,0.4,1.0,4056.0,180,7,2155,9,310,350,110.0,0.326,0.1939,0.1923,0.7024,0.0022,0.0107,0.0565,0.0204,0.0278,0.0012,0.0018,0.0005,0.0009,0.0023,0.0023,0.0007,0.0059,0.0,0.0,0.0,30014142,0.01,8,6,5118.0
2020-05-13,2020-05-13 18:19:49,Arm500,DOC 34028-2016,163.296,0,25,1,2,163.696,163.296,7.0,1575.0,0.4,1.0,5576.0,180,7,2155,9,310,350,110.0,0.326,0.1939,0.1923,0.7024,0.0022,0.0107,0.0565,0.0204,0.0278,0.0012,0.0018,0.0005,0.0009,0.0023,0.0023,0.0007,0.0059,0.0,0.0,0.0,30014144,0.01,11,3,5368.0
2020-05-13,2020-05-13 18:19:49,Arm500,DOC 34028-2016,163.296,0,25,1,2,163.696,163.296,7.0,1575.0,0.4,1.0,1272.0,180,7,2155,9,310,350,110.0,0.326,0.1939,0.1923,0.7024,0.0022,0.0107,0.0565,0.0204,0.0278,0.0012,0.0018,0.0005,0.0009,0.0023,0.0023,0.0007,0.0059,0.0,0.0,0.0,30014138,0.01,17,2,5072.0
2020-05-13,2020-05-13 18:19:49,Arm500,DOC 34028-2016,163.296,0,25,1,2,163.696,163.296,7.0,1575.0,0.4,1.0,5202.0,180,7,2155,9,310,350,110.0,0.326,0.1939,0.1923,0.7024,0.0022,0.0107,0.0565,0.0204,0.0278,0.0012,0.0018,0.0005,0.0009,0.0023,0.0023,0.0007,0.0059,0.0,0.0,0.0,30014141,0.01,12,4,5232.0
2020-05-13,2020-05-13 18:19:49,Arm500,DOC 34028-2016,163.296,0,25,1,2,163.696,163.296,7.0,1575.0,0.4,1.0,683.0,180,7,2155,9,310,350,110.0,0.326,0.1939,0.1923,0.7024,0.0022,0.0107,0.0565,0.0204,0.0278,0.0012,0.0018,0.0005,0.0009,0.0023,0.0023,0.0007,0.0059,0.0,0.0,0.0,30014136,0.01,13,5,9417.0
2020-05-13,2020-05-13 18:41:51,Arm500,DOC 34028-2016,160.272,0,26,1,2,160.672,160.272,10.0,1569.0,0.4,1.0,5603.0,180,7,2155,9,310,350,110.0,0.319,0.1893,0.1867,0.705,0.0033,0.0139,0.0414,0.0148,0.0273,0.001,0.002,0.0004,0.0009,0.0024,0.002,0.0007,0.0046,0.0,0.0,0.0,30014144,0.01,11,3,5341.0
2020-05-13,2020-05-13 18:41:51,Arm500,DOC 34028-2016,160.272,0,26,1,2,160.672,160.272,10.0,1569.0,0.4,1.0,4083.0,180,7,2155,9,310,350,110.0,0.319,0.1893,0.1867,0.705,0.0033,0.0139,0.0414,0.0148,0.0273,0.001,0.002,0.0004,0.0009,0.0024,0.002,0.0007,0.0046,0.0,0.0,0.0,30014142,0.01,8,6,5091.0
2020-05-13,2020-05-13 18:41:51,Arm500,DOC 34028-2016,160.272,0,26,1,2,160.672,160.272,10.0,1569.0,0.4,1.0,1299.0,180,7,2155,9,310,350,110.0,0.319,0.1893,0.1867,0.705,0.0033,0.0139,0.0414,0.0148,0.0273,0.001,0.002,0.0004,0.0009,0.0024,0.002,0.0007,0.0046,0.0,0.0,0.0,30014138,0.01,17,2,5045.0
2020-05-13,2020-05-13 18:41:51,Arm500,DOC 34028-2016,160.272,0,26,1,2,160.672,160.272,10.0,1569.0,0.4,1.0,5226.0,180,7,2155,9,310,350,110.0,0.319,0.1893,0.1867,0.705,0.0033,0.0139,0.0414,0.0148,0.0273,0.001,0.002,0.0004,0.0009,0.0024,0.002,0.0007,0.0046,0.0,0.0,0.0,30014141,0.01,12,4,5208.0
2020-05-13,2020-05-13 18:41:51,Arm500,DOC 34028-2016,160.272,0,26,1,2,160.672,160.272,10.0,1569.0,0.4,1.0,710.0,180,7,2155,9,310,350,110.0,0.319,0.1893,0.1867,0.705,0.0033,0.0139,0.0414,0.0148,0.0273,0.001,0.002,0.0004,0.0009,0.0024,0.002,0.0007,0.0046,0.0,0.0,0.0,30014136,0.01,13,5,9390.0
2020-05-13,2020-05-13 18:58:03,Arm500,DOC 34028-2016,169.344,0,27,1,2,169.744,169.344,12.0,1569.0,0.4,1.0,1329.0,180,7,2155,9,310,350,110.0,0.326,0.1945,0.1851,0.6971,0.0027,0.017,0.0562,0.0178,0.0276,0.0013,0.0021,0.0005,0.0009,0.0024,0.002,0.0005,0.0055,0.0,0.0,0.0,30014138,0.01,17,2,5015.0
2020-05-13,2020-05-13 18:58:03,Arm500,DOC 34028-2016,169.344,0,27,1,2,169.744,169.344,12.0,1569.0,0.4,1.0,737.0,180,7,2155,9,310,350,110.0,0.326,0.1945,0.1851,0.6971,0.0027,0.017,0.0562,0.0178,0.0276,0.0013,0.0021,0.0005,0.0009,0.0024,0.002,0.0005,0.0055,0.0,0.0,0.0,30014136,0.01,13,5,9363.0
2020-05-13,2020-05-13 18:58:03,Arm500,DOC 34028-2016,169.344,0,27,1,2,169.744,169.344,12.0,1569.0,0.4,1.0,5253.0,180,7,2155,9,310,350,110.0,0.326,0.1945,0.1851,0.6971,0.0027,0.017,0.0562,0.0178,0.0276,0.0013,0.0021,0.0005,0.0009,0.0024,0.002,0.0005,0.0055,0.0,0.0,0.0,30014141,0.01,12,4,5181.0
2020-05-13,2020-05-13 18:58:03,Arm500,DOC 34028-2016,169.344,0,27,1,2,169.744,169.344,12.0,1569.0,0.4,1.0,4113.0,180,7,2155,9,310,350,110.0,0.326,0.1945,0.1851,0.6971,0.0027,0.017,0.0562,0.0178,0.0276,0.0013,0.0021,0.0005,0.0009,0.0024,0.002,0.0005,0.0055,0.0,0.0,0.0,30014142,0.01,8,6,5061.0
2020-05-13,2020-05-13 18:58:03,Arm500,DOC 34028-2016,169.344,0,27,1,2,169.744,169.344,12.0,1569.0,0.4,1.0,5630.0,180,7,2155,9,310,350,110.0,0.326,0.1945,0.1851,0.6971,0.0027,0.017,0.0562,0.0178,0.0276,0.0013,0.0021,0.0005,0.0009,0.0024,0.002,0.0005,0.0055,0.0,0.0,0.0,30014144,0.01,11,3,5314.0
2020-05-13,2020-05-13 19:43:29,Arm500,DOC 34028-2016,163.296,0,28,1,2,163.696,163.296,11.0,1570.0,0.4,1.0,1357.0,180,7,2155,9,310,350,110.0,0.317,0.1854,0.1806,0.7068,0.0025,0.015,0.0497,0.0164,0.0289,0.0013,0.0017,0.0005,0.0008,0.0022,0.0022,0.0005,0.0061,0.0,0.0,0.0,30014138,0.01,17,2,4987.0
2020-05-13,2020-05-13 19:43:29,Arm500,DOC 34028-2016,163.296,0,28,1,2,163.696,163.296,11.0,1570.0,0.4,1.0,5281.0,180,7,2155,9,310,350,110.0,0.317,0.1854,0.1806,0.7068,0.0025,0.015,0.0497,0.0164,0.0289,0.0013,0.0017,0.0005,0.0008,0.0022,0.0022,0.0005,0.0061,0.0,0.0,0.0,30014141,0.01,12,4,5153.0
2020-05-13,2020-05-13 19:43:29,Arm500,DOC 34028-2016,163.296,0,28,1,2,163.696,163.296,11.0,1570.0,0.4,1.0,765.0,180,7,2155,9,310,350,110.0,0.317,0.1854,0.1806,0.7068,0.0025,0.015,0.0497,0.0164,0.0289,0.0013,0.0017,0.0005,0.0008,0.0022,0.0022,0.0005,0.0061,0.0,0.0,0.0,30014136,0.01,13,5,9335.0
2020-05-13,2020-05-13 19:43:29,Arm500,DOC 34028-2016,163.296,0,28,1,2,163.696,163.296,11.0,1570.0,0.4,1.0,5658.0,180,7,2155,9,310,350,110.0,0.317,0.1854,0.1806,0.7068,0.0025,0.015,0.0497,0.0164,0.0289,0.0013,0.0017,0.0005,0.0008,0.0022,0.0022,0.0005,0.0061,0.0,0.0,0.0,30014144,0.01,11,3,5286.0
2020-05-13,2020-05-13 19:43:29,Arm500,DOC 34028-2016,163.296,0,28,1,2,163.696,163.296,11.0,1570.0,0.4,1.0,4141.0,180,7,2155,9,310,350,110.0,0.317,0.1854,0.1806,0.7068,0.0025,0.015,0.0497,0.0164,0.0289,0.0013,0.0017,0.0005,0.0008,0.0022,0.0022,0.0005,0.0061,0.0,0.0,0.0,30014142,0.01,8,6,5033.0
2020-05-13,2020-05-13 20:36:13,Arm500,DOC 34028-2016,163.296,0,29,1,2,163.696,163.296,1.0,1570.0,0.4,1.0,5308.0,180,7,2155,9,310,350,110.0,0.318,0.1852,0.184,0.7159,0.0017,0.0163,0.0472,0.0151,0.0351,0.0014,0.0012,0.0005,0.0008,0.0024,0.002,0.0008,0.0064,0.0,0.0,0.0,30014141,0.01,12,4,5126.0
2020-05-13,2020-05-13 20:36:13,Arm500,DOC 34028-2016,163.296,0,29,1,2,163.696,163.296,1.0,1570.0,0.4,1.0,1384.0,180,7,2155,9,310,350,110.0,0.318,0.1852,0.184,0.7159,0.0017,0.0163,0.0472,0.0151,0.0351,0.0014,0.0012,0.0005,0.0008,0.0024,0.002,0.0008,0.0064,0.0,0.0,0.0,30014138,0.01,17,2,4960.0
2020-05-13,2020-05-13 20:36:13,Arm500,DOC 34028-2016,163.296,0,29,1,2,163.696,163.296,1.0,1570.0,0.4,1.0,4168.0,180,7,2155,9,310,350,110.0,0.318,0.1852,0.184,0.7159,0.0017,0.0163,0.0472,0.0151,0.0351,0.0014,0.0012,0.0005,0.0008,0.0024,0.002,0.0008,0.0064,0.0,0.0,0.0,30014142,0.01,8,6,5006.0
2020-05-13,2020-05-13 20:36:13,Arm500,DOC 34028-2016,163.296,0,29,1,2,163.696,163.296,1.0,1570.0,0.4,1.0,792.0,180,7,2155,9,310,350,110.0,0.318,0.1852,0.184,0.7159,0.0017,0.0163,0.0472,0.0151,0.0351,0.0014,0.0012,0.0005,0.0008,0.0024,0.002,0.0008,0.0064,0.0,0.0,0.0,30014136,0.01,13,5,9308.0
2020-05-13,2020-05-13 20:36:13,Arm500,DOC 34028-2016,163.296,0,29,1,2,163.696,163.296,1.0,1570.0,0.4,1.0,5685.0,180,7,2155,9,310,350,110.0,0.318,0.1852,0.184,0.7159,0.0017,0.0163,0.0472,0.0151,0.0351,0.0014,0.0012,0.0005,0.0008,0.0024,0.002,0.0008,0.0064,0.0,0.0,0.0,30014144,0.01,11,3,5259.0
2020-05-13,2020-05-13 21:19:27,Arm500,DOC 34028-2016,166.32,0,30,1,2,166.72,166.32,7.0,1568.0,0.4,1.0,5712.0,180,7,2155,9,320,350,110.0,0.319,0.1899,0.1849,0.7035,0.0028,0.0131,0.0414,0.0142,0.0278,0.0012,0.0018,0.0005,0.0009,0.0025,0.0022,0.0007,0.0045,0.0,0.0,0.0,30014144,0.01,11,3,5232.0
2020-05-13,2020-05-13 21:19:27,Arm500,DOC 34028-2016,166.32,0,30,1,2,166.72,166.32,7.0,1568.0,0.4,1.0,4195.0,180,7,2155,9,320,350,110.0,0.319,0.1899,0.1849,0.7035,0.0028,0.0131,0.0414,0.0142,0.0278,0.0012,0.0018,0.0005,0.0009,0.0025,0.0022,0.0007,0.0045,0.0,0.0,0.0,30014142,0.01,8,6,4979.0
2020-05-13,2020-05-13 21:19:27,Arm500,DOC 34028-2016,166.32,0,30,1,2,166.72,166.32,7.0,1568.0,0.4,1.0,5335.0,180,7,2155,9,320,350,110.0,0.319,0.1899,0.1849,0.7035,0.0028,0.0131,0.0414,0.0142,0.0278,0.0012,0.0018,0.0005,0.0009,0.0025,0.0022,0.0007,0.0045,0.0,0.0,0.0,30014141,0.01,12,4,5099.0
2020-05-13,2020-05-13 21:19:27,Arm500,DOC 34028-2016,166.32,0,30,1,2,166.72,166.32,7.0,1568.0,0.4,1.0,1411.0,180,7,2155,9,320,350,110.0,0.319,0.1899,0.1849,0.7035,0.0028,0.0131,0.0414,0.0142,0.0278,0.0012,0.0018,0.0005,0.0009,0.0025,0.0022,0.0007,0.0045,0.0,0.0,0.0,30014138,0.01,17,2,4933.0
2020-05-13,2020-05-13 21:19:27,Arm500,DOC 34028-2016,166.32,0,30,1,2,166.72,166.32,7.0,1568.0,0.4,1.0,822.0,180,7,2155,9,320,350,110.0,0.319,0.1899,0.1849,0.7035,0.0028,0.0131,0.0414,0.0142,0.0278,0.0012,0.0018,0.0005,0.0009,0.0025,0.0022,0.0007,0.0045,0.0,0.0,0.0,30014136,0.01,13,5,9278.0
2020-05-13,2020-05-13 21:59:56,Arm500,DOC 34028-2016,166.32,0,31,1,2,166.72,166.32,10.0,1560.0,0.4,1.0,4222.0,180,7,2155,9,320,350,110.0,0.321,0.1872,0.1796,0.7192,0.0013,0.0171,0.0491,0.0148,0.0339,0.0013,0.0017,0.0005,0.0009,0.0024,0.0021,0.0005,0.0049,0.0,0.0,0.0,30014142,0.01,8,6,4952.0
2020-05-13,2020-05-13 21:59:56,Arm500,DOC 34028-2016,166.32,0,31,1,2,166.72,166.32,10.0,1560.0,0.4,1.0,849.0,180,7,2155,9,320,350,110.0,0.321,0.1872,0.1796,0.7192,0.0013,0.0171,0.0491,0.0148,0.0339,0.0013,0.0017,0.0005,0.0009,0.0024,0.0021,0.0005,0.0049,0.0,0.0,0.0,30014136,0.01,13,5,9251.0
2020-05-13,2020-05-13 21:59:56,Arm500,DOC 34028-2016,166.32,0,31,1,2,166.72,166.32,10.0,1560.0,0.4,1.0,1438.0,180,7,2155,9,320,350,110.0,0.321,0.1872,0.1796,0.7192,0.0013,0.0171,0.0491,0.0148,0.0339,0.0013,0.0017,0.0005,0.0009,0.0024,0.0021,0.0005,0.0049,0.0,0.0,0.0,30014138,0.01,17,2,4906.0
2020-05-13,2020-05-13 21:59:56,Arm500,DOC 34028-2016,166.32,0,31,1,2,166.72,166.32,10.0,1560.0,0.4,1.0,5362.0,180,7,2155,9,320,350,110.0,0.321,0.1872,0.1796,0.7192,0.0013,0.0171,0.0491,0.0148,0.0339,0.0013,0.0017,0.0005,0.0009,0.0024,0.0021,0.0005,0.0049,0.0,0.0,0.0,30014141,0.01,12,4,5072.0
2020-05-13,2020-05-13 21:59:56,Arm500,DOC 34028-2016,166.32,0,31,1,2,166.72,166.32,10.0,1560.0,0.4,1.0,5739.0,180,7,2155,9,320,350,110.0,0.321,0.1872,0.1796,0.7192,0.0013,0.0171,0.0491,0.0148,0.0339,0.0013,0.0017,0.0005,0.0009,0.0024,0.0021,0.0005,0.0049,0.0,0.0,0.0,30014144,0.01,11,3,5205.0
2020-05-13,2020-05-13 22:43:59,Arm500,DOC 34028-2016,172.368,0,32,1,2,172.768,172.368,12.0,1566.0,0.4,1.0,1468.0,180,7,2155,9,320,350,110.0,0.32,0.1903,0.1775,0.722,0.0014,0.0109,0.0344,0.0064,0.016,0.0006,0.0007,0.0005,0.0009,0.0023,0.0051,0.0006,0.0065,0.0,0.0,0.0,30014138,0.01,17,2,4876.0
2020-05-13,2020-05-13 22:43:59,Arm500,DOC 34028-2016,172.368,0,32,1,2,172.768,172.368,12.0,1566.0,0.4,1.0,5389.0,180,7,2155,9,320,350,110.0,0.32,0.1903,0.1775,0.722,0.0014,0.0109,0.0344,0.0064,0.016,0.0006,0.0007,0.0005,0.0009,0.0023,0.0051,0.0006,0.0065,0.0,0.0,0.0,30014141,0.01,12,4,5045.0
2020-05-13,2020-05-13 22:43:59,Arm500,DOC 34028-2016,172.368,0,32,1,2,172.768,172.368,12.0,1566.0,0.4,1.0,5769.0,180,7,2155,9,320,350,110.0,0.32,0.1903,0.1775,0.722,0.0014,0.0109,0.0344,0.0064,0.016,0.0006,0.0007,0.0005,0.0009,0.0023,0.0051,0.0006,0.0065,0.0,0.0,0.0,30014144,0.01,11,3,5175.0
2020-05-13,2020-05-13 22:43:59,Arm500,DOC 34028-2016,172.368,0,32,1,2,172.768,172.368,12.0,1566.0,0.4,1.0,876.0,180,7,2155,9,320,350,110.0,0.32,0.1903,0.1775,0.722,0.0014,0.0109,0.0344,0.0064,0.016,0.0006,0.0007,0.0005,0.0009,0.0023,0.0051,0.0006,0.0065,0.0,0.0,0.0,30014136,0.01,13,5,9224.0
2020-05-13,2020-05-13 22:43:59,Arm500,DOC 34028-2016,172.368,0,32,1,2,172.768,172.368,12.0,1566.0,0.4,1.0,4252.0,180,7,2155,9,320,350,110.0,0.32,0.1903,0.1775,0.722,0.0014,0.0109,0.0344,0.0064,0.016,0.0006,0.0007,0.0005,0.0009,0.0023,0.0051,0.0006,0.0065,0.0,0.0,0.0,30014142,0.01,8,6,4922.0
2020-05-13,2020-05-13 23:27:38,Arm500,DOC 34028-2016,163.296,0,33,1,2,163.696,163.296,11.0,1568.0,0.4,1.0,1496.0,180,7,2155,9,320,350,110.0,0.321,0.1942,0.1664,0.6995,0.0019,0.0145,0.04,0.0063,0.0129,0.0005,0.0007,0.0005,0.0008,0.0022,0.0019,0.0008,0.0077,0.0,0.0,0.0,30014138,0.01,17,2,4848.0
2020-05-13,2020-05-13 23:27:38,Arm500,DOC 34028-2016,163.296,0,33,1,2,163.696,163.296,11.0,1568.0,0.4,1.0,5797.0,180,7,2155,9,320,350,110.0,0.321,0.1942,0.1664,0.6995,0.0019,0.0145,0.04,0.0063,0.0129,0.0005,0.0007,0.0005,0.0008,0.0022,0.0019,0.0008,0.0077,0.0,0.0,0.0,30014144,0.01,11,3,5147.0
