Repository: khw11044/Iron-CCM-RUL

# 연속 주조기의 RUL 데이터 분석

## RUL Dataset from Continuous Casting Machine

[캐글 페이지](https://www.kaggle.com/datasets/yuriykatser/rul-dataset-from-continuous-casting-machine)

## 도메인 설명 

연주공정: 연주공정은 철강산업에서 철 제품을 생산하는 공정중 하나로 연속주조의 줄임말이다. 액체상태의 용강을 주형에 넣어 고체가 되도록 식히는 과정이며 이 과정을 거쳐, 슬래브, 브룸, 빌렛의 반제품이 만들어진다.
주괴(鑄塊, ingot)란 상대적으로 순도가 높은 물질의 덩어리다. 보통 금속을 가공하기 좋게 주물로 뜬 것을 말한다.

____


연속 주조 기계(이하 'CCM')는 액체 상태의 철강을 주어진 단면의 고체 빌릿으로 변환하는 장치로, 이후 롤링 생산(예: 철근)이 이루어진다.

금형 슬리브는 CCM 금형의 가장 중요하고 빠르게 마모되는 부분이다. 슬리브는 둥근 형태나 프로파일 단면의 수냉식 구리 파이프이다. 용융 금속이 슬리브 벽과 접촉하면 결정화되며, 주괴의 기본 고체 껍질이 형성된다.

**슬리브 운영 중 주요 생산 문제**는 슬리브의 구리 파이프 표면에 결함이 생기고 내부 공간의 프로파일이 변형되어 열 조건이 방해받는 것이다. 이는 결과적으로 주괴의 품질에 영향을 미친다.

File: data/data_noNull.csv (part 16 of 73)
date,sample_time_continuous_caster,steel_type,doc_requirement,"workpiece_weight, tonn",workpiece_slice_geometry_150x150,cast_in_row,alloy_type_open,"alloy_speed, meter/minute","steel_weight_theoretical, tonn","steel_weight, tonn",grab1_num,"steel_temperature_grab1, Celsius deg.","metal_residue_grab1, tonn",grab2_num,"resistance, tonn","swing_frequency, amount/minute","crystallizer_movement, mm","water_consumption, liter/minute","water_temperature_delta, Celsius deg.","water_consumption_secondary_cooling_zone_num1, liter/minute","water_consumption_secondary_cooling_zone_num2, liter/minute","water_consumption_secondary_cooling_zone_num3, liter/minute","Ce, %","C, %","Si, %","Mn,%","S, %","P, %","Cr, %","Ni, %","Cu, %","As, %","Mo, %","Nb, %","Ti, %","V, %","Al, %","Ca, %","N, %","Pb, %","Mg, %","Zn, %",sleeve,"quantity, tonn",num_crystallizer,num_stream,RUL
2020-05-13,2020-05-13 23:27:38,Arm500,DOC 34028-2016,163.296,0,33,1,2,163.696,163.296,11.0,1568.0,0.4,1.0,904.0,180,7,2155,9,320,350,110.0,0.321,0.1942,0.1664,0.6995,0.0019,0.0145,0.04,0.0063,0.0129,0.0005,0.0007,0.0005,0.0008,0.0022,0.0019,0.0008,0.0077,0.0,0.0,0.0,30014136,0.01,13,5,9196.0
2020-05-13,2020-05-13 23:27:38,Arm500,DOC 34028-2016,163.296,0,33,1,2,163.696,163.296,11.0,1568.0,0.4,1.0,4280.0,180,7,2155,9,320,350,110.0,0.321,0.1942,0.1664,0.6995,0.0019,0.0145,0.04,0.0063,0.0129,0.0005,0.0007,0.0005,0.0008,0.0022,0.0019,0.0008,0.0077,0.0,0.0,0.0,30014142,0.01,8,6,4894.0
2020-05-13,2020-05-13 23:27:38,Arm500,DOC 34028-2016,163.296,0,33,1,2,163.696,163.296,11.0,1568.0,0.4,1.0,5417.0,180,7,2155,9,320,350,110.0,0.321,0.1942,0.1664,0.6995,0.0019,0.0145,0.04,0.0063,0.0129,0.0005,0.0007,0.0005,0.0008,0.0022,0.0019,0.0008,0.0077,0.0,0.0,0.0,30014141,0.01,12,4,5017.0
2020-05-14,2020-05-14 00:12:08,1018,ASTM A510/A510M-18,167.328,0,28,1,2,167.728,167.328,12.0,1561.0,0.4,4.0,5196.0,180,7,2155,8,310,350,110.0,0.315,0.193,0.1822,0.6533,0.0064,0.0156,0.0483,0.013,0.0281,0.0014,0.0016,0.0005,0.0008,0.0025,0.0019,0.0008,0.0046,0.0,0.0,0.0,30014142,0.01,8,6,3978.0
2020-05-14,2020-05-14 00:12:08,1018,ASTM A510/A510M-18,167.328,0,28,1,2,167.728,167.328,12.0,1561.0,0.4,4.0,2401.0,180,7,2155,8,310,350,110.0,0.315,0.193,0.1822,0.6533,0.0064,0.0156,0.0483,0.013,0.0281,0.0014,0.0016,0.0005,0.0008,0.0025,0.0019,0.0008,0.0046,0.0,0.0,0.0,30014138,0.01,17,2,3943.0
2020-05-14,2020-05-14 00:12:08,1018,ASTM A510/A510M-18,167.328,0,28,1,2,167.728,167.328,12.0,1561.0,0.4,4.0,1812.0,180,7,2155,8,310,350,110.0,0.315,0.193,0.1822,0.6533,0.0064,0.0156,0.0483,0.013,0.0281,0.0014,0.0016,0.0005,0.0008,0.0025,0.0019,0.0008,0.0046,0.0,0.0,0.0,30014136,0.01,13,5,8288.0
2020-05-14,2020-05-14 00:12:08,1018,ASTM A510/A510M-18,167.328,0,28,1,2,167.728,167.328,12.0,1561.0,0.4,4.0,6682.0,180,7,2155,8,310,350,110.0,0.315,0.193,0.1822,0.6533,0.0064,0.0156,0.0483,0.013,0.0281,0.0014,0.0016,0.0005,0.0008,0.0025,0.0019,0.0008,0.0046,0.0,0.0,0.0,30014144,0.01,11,3,4262.0
2020-05-14,2020-05-14 00:12:08,1018,ASTM A510/A510M-18,167.328,0,28,1,2,167.728,167.328,12.0,1561.0,0.4,4.0,6303.0,180,7,2155,8,310,350,110.0,0.315,0.193,0.1822,0.6533,0.0064,0.0156,0.0483,0.013,0.0281,0.0014,0.0016,0.0005,0.0008,0.0025,0.0019,0.0008,0.0046,0.0,0.0,0.0,30014141,0.01,12,4,4131.0
2020-05-14,2020-05-14 00:57:53,Arm500,DOC 34028-2016,169.344,0,35,1,2,169.744,169.344,7.0,1567.0,0.4,1.0,5851.0,180,7,2155,9,320,350,110.0,0.313,0.1888,0.168,0.6857,0.0027,0.0159,0.0398,0.0068,0.0164,0.0005,0.0007,0.0004,0.0007,0.0021,0.0027,0.001,0.0069,0.0,0.0,0.0,30014144,0.01,11,3,5093.0
2020-05-14,2020-05-14 00:57:53,Arm500,DOC 34028-2016,169.344,0,35,1,2,169.744,169.344,7.0,1567.0,0.4,1.0,4337.0,180,7,2155,9,320,350,110.0,0.313,0.1888,0.168,0.6857,0.0027,0.0159,0.0398,0.0068,0.0164,0.0005,0.0007,0.0004,0.0007,0.0021,0.0027,0.001,0.0069,0.0,0.0,0.0,30014142,0.01,8,6,4837.0
2020-05-14,2020-05-14 00:57:53,Arm500,DOC 34028-2016,169.344,0,35,1,2,169.744,169.344,7.0,1567.0,0.4,1.0,961.0,180,7,2155,9,320,350,110.0,0.313,0.1888,0.168,0.6857,0.0027,0.0159,0.0398,0.0068,0.0164,0.0005,0.0007,0.0004,0.0007,0.0021,0.0027,0.001,0.0069,0.0,0.0,0.0,30014136,0.01,13,5,9139.0
2020-05-14,2020-05-14 00:57:53,Arm500,DOC 34028-2016,169.344,0,35,1,2,169.744,169.344,7.0,1567.0,0.4,1.0,1553.0,180,7,2155,9,320,350,110.0,0.313,0.1888,0.168,0.6857,0.0027,0.0159,0.0398,0.0068,0.0164,0.0005,0.0007,0.0004,0.0007,0.0021,0.0027,0.001,0.0069,0.0,0.0,0.0,30014138,0.01,17,2,4791.0
2020-05-14,2020-05-14 00:57:53,Arm500,DOC 34028-2016,169.344,0,35,1,2,169.744,169.344,7.0,1567.0,0.4,1.0,5471.0,180,7,2155,9,320,350,110.0,0.313,0.1888,0.168,0.6857,0.0027,0.0159,0.0398,0.0068,0.0164,0.0005,0.0007,0.0004,0.0007,0.0021,0.0027,0.001,0.0069,0.0,0.0,0.0,30014141,0.01,12,4,4963.0
2020-05-14,2020-05-14 01:41:17,Arm500,DOC 34028-2016,163.296,0,36,1,2,163.696,163.296,12.0,1566.0,0.4,1.0,988.0,180,7,2155,9,320,350,110.0,0.319,0.1922,0.1872,0.7042,0.0023,0.0117,0.0368,0.0062,0.014,0.0006,0.0007,0.0004,0.0008,0.0021,0.0023,0.0009,0.0068,0.0,0.0,0.0,30014136,0.01,13,5,9112.0
2020-05-14,2020-05-14 01:41:17,Arm500,DOC 34028-2016,163.296,0,36,1,2,163.696,163.296,12.0,1566.0,0.4,1.0,5878.0,180,7,2155,9,320,350,110.0,0.319,0.1922,0.1872,0.7042,0.0023,0.0117,0.0368,0.0062,0.014,0.0006,0.0007,0.0004,0.0008,0.0021,0.0023,0.0009,0.0068,0.0,0.0,0.0,30014144,0.01,11,3,5066.0
2020-05-14,2020-05-14 01:41:17,Arm500,DOC 34028-2016,163.296,0,36,1,2,163.696,163.296,12.0,1566.0,0.4,1.0,5498.0,180,7,2155,9,320,350,110.0,0.319,0.1922,0.1872,0.7042,0.0023,0.0117,0.0368,0.0062,0.014,0.0006,0.0007,0.0004,0.0008,0.0021,0.0023,0.0009,0.0068,0.0,0.0,0.0,30014141,0.01,12,4,4936.0
2020-05-14,2020-05-14 01:41:17,Arm500,DOC 34028-2016,163.296,0,36,1,2,163.696,163.296,12.0,1566.0,0.4,1.0,1580.0,180,7,2155,9,320,350,110.0,0.319,0.1922,0.1872,0.7042,0.0023,0.0117,0.0368,0.0062,0.014,0.0006,0.0007,0.0004,0.0008,0.0021,0.0023,0.0009,0.0068,0.0,0.0,0.0,30014138,0.01,17,2,4764.0
2020-05-14,2020-05-14 01:41:17,Arm500,DOC 34028-2016,163.296,0,36,1,2,163.696,163.296,12.0,1566.0,0.4,1.0,4364.0,180,7,2155,9,320,350,110.0,0.319,0.1922,0.1872,0.7042,0.0023,0.0117,0.0368,0.0062,0.014,0.0006,0.0007,0.0004,0.0008,0.0021,0.0023,0.0009,0.0068,0.0,0.0,0.0,30014142,0.01,8,6,4810.0
2020-05-14,2020-05-14 02:25:02,Arm500,DOC 34028-2016,163.296,0,37,1,2,163.696,163.296,10.0,1567.0,0.4,1.0,1607.0,180,7,2155,9,320,350,110.0,0.334,0.2046,0.1867,0.7163,0.0017,0.0135,0.039,0.0068,0.0143,0.0006,0.0007,0.0004,0.0009,0.0021,0.0022,0.001,0.0084,0.0,0.0,0.0,30014138,0.01,17,2,4737.0
2020-05-14,2020-05-14 02:25:02,Arm500,DOC 34028-2016,163.296,0,37,1,2,163.696,163.296,10.0,1567.0,0.4,1.0,1015.0,180,7,2155,9,320,350,110.0,0.334,0.2046,0.1867,0.7163,0.0017,0.0135,0.039,0.0068,0.0143,0.0006,0.0007,0.0004,0.0009,0.0021,0.0022,0.001,0.0084,0.0,0.0,0.0,30014136,0.01,13,5,9085.0
2020-05-14,2020-05-14 02:25:02,Arm500,DOC 34028-2016,163.296,0,37,1,2,163.696,163.296,10.0,1567.0,0.4,1.0,5905.0,180,7,2155,9,320,350,110.0,0.334,0.2046,0.1867,0.7163,0.0017,0.0135,0.039,0.0068,0.0143,0.0006,0.0007,0.0004,0.0009,0.0021,0.0022,0.001,0.0084,0.0,0.0,0.0,30014144,0.01,11,3,5039.0
2020-05-14,2020-05-14 02:25:02,Arm500,DOC 34028-2016,163.296,0,37,1,2,163.696,163.296,10.0,1567.0,0.4,1.0,5525.0,180,7,2155,9,320,350,110.0,0.334,0.2046,0.1867,0.7163,0.0017,0.0135,0.039,0.0068,0.0143,0.0006,0.0007,0.0004,0.0009,0.0021,0.0022,0.001,0.0084,0.0,0.0,0.0,30014141,0.01,12,4,4909.0
2020-05-14,2020-05-14 02:25:02,Arm500,DOC 34028-2016,163.296,0,37,1,2,163.696,163.296,10.0,1567.0,0.4,1.0,4391.0,180,7,2155,9,320,350,110.0,0.334,0.2046,0.1867,0.7163,0.0017,0.0135,0.039,0.0068,0.0143,0.0006,0.0007,0.0004,0.0009,0.0021,0.0022,0.001,0.0084,0.0,0.0,0.0,30014142,0.01,8,6,4783.0
2020-05-14,2020-05-14 03:10:31,Arm500,DOC 34028-2016,166.22,0,38,1,2,172.52,172.12,11.0,1569.0,0.4,1.0,4419.0,180,7,2155,9,320,350,110.0,0.32,0.1878,0.1812,0.7062,0.0026,0.0142,0.0516,0.0175,0.0297,0.0012,0.0016,0.0005,0.0007,0.0023,0.0021,0.0008,0.0096,0.0,0.0,0.0,30014142,0.01,8,6,4755.0
2020-05-14,2020-05-14 03:10:31,Arm500,DOC 34028-2016,166.22,0,38,1,2,172.52,172.12,11.0,1569.0,0.4,1.0,1635.0,180,7,2155,9,320,350,110.0,0.32,0.1878,0.1812,0.7062,0.0026,0.0142,0.0516,0.0175,0.0297,0.0012,0.0016,0.0005,0.0007,0.0023,0.0021,0.0008,0.0096,0.0,0.0,0.0,30014138,0.01,17,2,4709.0
2020-05-14,2020-05-14 03:10:31,Arm500,DOC 34028-2016,166.22,0,38,1,2,172.52,172.12,11.0,1569.0,0.4,1.0,5556.0,180,7,2155,9,320,350,110.0,0.32,0.1878,0.1812,0.7062,0.0026,0.0142,0.0516,0.0175,0.0297,0.0012,0.0016,0.0005,0.0007,0.0023,0.0021,0.0008,0.0096,0.0,0.0,0.0,30014141,0.01,12,4,4878.0
2020-05-14,2020-05-14 03:10:31,Arm500,DOC 34028-2016,166.22,0,38,1,2,172.52,172.12,11.0,1569.0,0.4,1.0,1043.0,180,7,2155,9,320,350,110.0,0.32,0.1878,0.1812,0.7062,0.0026,0.0142,0.0516,0.0175,0.0297,0.0012,0.0016,0.0005,0.0007,0.0023,0.0021,0.0008,0.0096,0.0,0.0,0.0,30014136,0.01,13,5,9057.0
2020-05-14,2020-05-14 03:10:31,Arm500,DOC 34028-2016,166.22,0,38,1,2,172.52,172.12,11.0,1569.0,0.4,1.0,5936.0,180,7,2155,9,320,350,110.0,0.32,0.1878,0.1812,0.7062,0.0026,0.0142,0.0516,0.0175,0.0297,0.0012,0.0016,0.0005,0.0007,0.0023,0.0021,0.0008,0.0096,0.0,0.0,0.0,30014144,0.01,11,3,5008.0
2020-05-14,2020-05-14 04:32:46,Arm500,DOC 34028-2016,160.272,0,1,1,2,161.572,161.172,1.0,1576.0,0.4,4.0,1070.0,180,7,2155,9,290,320,90.0,0.32,0.1899,0.178,0.6991,0.0019,0.0111,0.0476,0.0147,0.0356,0.001,0.0015,0.0005,0.0008,0.0024,0.0027,0.0015,0.0059,0.0,0.0,0.0,30014136,0.15,13,5,9030.0
2020-05-14,2020-05-14 04:32:46,Arm500,DOC 34028-2016,160.272,0,1,1,2,161.572,161.172,1.0,1576.0,0.4,4.0,1659.0,180,7,2155,9,290,320,90.0,0.32,0.1899,0.178,0.6991,0.0019,0.0111,0.0476,0.0147,0.0356,0.001,0.0015,0.0005,0.0008,0.0024,0.0027,0.0015,0.0059,0.0,0.0,0.0,30014138,0.15,17,2,4685.0
2020-05-14,2020-05-14 04:32:46,Arm500,DOC 34028-2016,160.272,0,1,1,2,161.572,161.172,1.0,1576.0,0.4,4.0,5963.0,180,7,2155,9,290,320,90.0,0.32,0.1899,0.178,0.6991,0.0019,0.0111,0.0476,0.0147,0.0356,0.001,0.0015,0.0005,0.0008,0.0024,0.0027,0.0015,0.0059,0.0,0.0,0.0,30014144,0.15,11,3,4981.0
2020-05-14,2020-05-14 04:32:46,Arm500,DOC 34028-2016,160.272,0,1,1,2,161.572,161.172,1.0,1576.0,0.4,4.0,4446.0,180,7,2155,9,290,320,90.0,0.32,0.1899,0.178,0.6991,0.0019,0.0111,0.0476,0.0147,0.0356,0.001,0.0015,0.0005,0.0008,0.0024,0.0027,0.0015,0.0059,0.0,0.0,0.0,30014142,0.15,8,6,4728.0
2020-05-14,2020-05-14 04:32:46,Arm500,DOC 34028-2016,160.272,0,1,1,2,161.572,161.172,1.0,1576.0,0.4,4.0,5583.0,180,7,2155,9,290,320,90.0,0.32,0.1899,0.178,0.6991,0.0019,0.0111,0.0476,0.0147,0.0356,0.001,0.0015,0.0005,0.0008,0.0024,0.0027,0.0015,0.0059,0.0,0.0,0.0,30014141,0.15,12,4,4851.0
2020-05-14,2020-05-14 05:16:03,Arm500,DOC 34028-2016,157.248,0,2,1,2,157.648,157.248,10.0,1569.0,0.4,4.0,1097.0,180,7,2155,9,320,350,110.0,0.318,0.1925,0.2028,0.6903,0.0039,0.01,0.0368,0.0147,0.0278,0.001,0.0012,0.0005,0.0009,0.0024,0.0021,0.0012,0.0088,0.0,0.0,0.0,30014136,0.02,13,5,9003.0
2020-05-14,2020-05-14 05:16:03,Arm500,DOC 34028-2016,157.248,0,2,1,2,157.648,157.248,10.0,1569.0,0.4,4.0,5607.0,180,7,2155,9,320,350,110.0,0.318,0.1925,0.2028,0.6903,0.0039,0.01,0.0368,0.0147,0.0278,0.001,0.0012,0.0005,0.0009,0.0024,0.0021,0.0012,0.0088,0.0,0.0,0.0,30014141,0.02,12,4,4827.0
2020-05-14,2020-05-14 05:16:03,Arm500,DOC 34028-2016,157.248,0,2,1,2,157.648,157.248,10.0,1569.0,0.4,4.0,5987.0,180,7,2155,9,320,350,110.0,0.318,0.1925,0.2028,0.6903,0.0039,0.01,0.0368,0.0147,0.0278,0.001,0.0012,0.0005,0.0009,0.0024,0.0021,0.0012,0.0088,0.0,0.0,0.0,30014144,0.02,11,3,4957.0
2020-05-14,2020-05-14 05:16:03,Arm500,DOC 34028-2016,157.248,0,2,1,2,157.648,157.248,10.0,1569.0,0.4,4.0,4473.0,180,7,2155,9,320,350,110.0,0.318,0.1925,0.2028,0.6903,0.0039,0.01,0.0368,0.0147,0.0278,0.001,0.0012,0.0005,0.0009,0.0024,0.0021,0.0012,0.0088,0.0,0.0,0.0,30014142,0.02,8,6,4701.0
2020-05-14,2020-05-14 05:16:03,Arm500,DOC 34028-2016,157.248,0,2,1,2,157.648,157.248,10.0,1569.0,0.4,4.0,1686.0,180,7,2155,9,320,350,110.0,0.318,0.1925,0.2028,0.6903,0.0039,0.01,0.0368,0.0147,0.0278,0.001,0.0012,0.0005,0.0009,0.0024,0.0021,0.0012,0.0088,0.0,0.0,0.0,30014138,0.02,17,2,4658.0
2020-05-14,2020-05-14 06:03:48,Arm500,DOC 34028-2016,163.296,0,3,1,2,163.696,163.296,10.0,1568.0,0.4,4.0,1713.0,180,7,2155,9,320,350,110.0,0.321,0.194,0.1741,0.7003,0.0018,0.0086,0.0392,0.0071,0.0161,0.0006,0.0007,0.0005,0.0008,0.0022,0.0021,0.0008,0.0078,0.0,0.0,0.0,30014138,0.02,17,2,4631.0
2020-05-14,2020-05-14 06:03:48,Arm500,DOC 34028-2016,163.296,0,3,1,2,163.696,163.296,10.0,1568.0,0.4,4.0,1124.0,180,7,2155,9,320,350,110.0,0.321,0.194,0.1741,0.7003,0.0018,0.0086,0.0392,0.0071,0.0161,0.0006,0.0007,0.0005,0.0008,0.0022,0.0021,0.0008,0.0078,0.0,0.0,0.0,30014136,0.02,13,5,8976.0
2020-05-14,2020-05-14 06:03:48,Arm500,DOC 34028-2016,163.296,0,3,1,2,163.696,163.296,10.0,1568.0,0.4,4.0,5634.0,180,7,2155,9,320,350,110.0,0.321,0.194,0.1741,0.7003,0.0018,0.0086,0.0392,0.0071,0.0161,0.0006,0.0007,0.0005,0.0008,0.0022,0.0021,0.0008,0.0078,0.0,0.0,0.0,30014141,0.02,12,4,4800.0
2020-05-14,2020-05-14 06:03:48,Arm500,DOC 34028-2016,163.296,0,3,1,2,163.696,163.296,10.0,1568.0,0.4,4.0,6014.0,180,7,2155,9,320,350,110.0,0.321,0.194,0.1741,0.7003,0.0018,0.0086,0.0392,0.0071,0.0161,0.0006,0.0007,0.0005,0.0008,0.0022,0.0021,0.0008,0.0078,0.0,0.0,0.0,30014144,0.02,11,3,4930.0
2020-05-14,2020-05-14 06:03:48,Arm500,DOC 34028-2016,163.296,0,3,1,2,163.696,163.296,10.0,1568.0,0.4,4.0,4500.0,180,7,2155,9,320,350,110.0,0.321,0.194,0.1741,0.7003,0.0018,0.0086,0.0392,0.0071,0.0161,0.0006,0.0007,0.0005,0.0008,0.0022,0.0021,0.0008,0.0078,0.0,0.0,0.0,30014142,0.02,8,6,4674.0
2020-05-14,2020-05-14 06:39:44,Arm500,DOC 34028-2016,163.296,0,4,1,2,163.696,163.296,12.0,1567.0,0.4,4.0,1740.0,180,7,2155,9,320,350,110.0,0.321,0.1927,0.1815,0.704,0.0025,0.0105,0.0433,0.0056,0.0137,0.0005,0.0006,0.0005,0.0008,0.0023,0.0021,0.0008,0.0068,0.0,0.0,0.0,30014138,0.01,17,2,4604.0
2020-05-14,2020-05-14 06:39:44,Arm500,DOC 34028-2016,163.296,0,4,1,2,163.696,163.296,12.0,1567.0,0.4,4.0,6041.0,180,7,2155,9,320,350,110.0,0.321,0.1927,0.1815,0.704,0.0025,0.0105,0.0433,0.0056,0.0137,0.0005,0.0006,0.0005,0.0008,0.0023,0.0021,0.0008,0.0068,0.0,0.0,0.0,30014144,0.01,11,3,4903.0
2020-05-14,2020-05-14 06:39:44,Arm500,DOC 34028-2016,163.296,0,4,1,2,163.696,163.296,12.0,1567.0,0.4,4.0,5661.0,180,7,2155,9,320,350,110.0,0.321,0.1927,0.1815,0.704,0.0025,0.0105,0.0433,0.0056,0.0137,0.0005,0.0006,0.0005,0.0008,0.0023,0.0021,0.0008,0.0068,0.0,0.0,0.0,30014141,0.01,12,4,4773.0
2020-05-14,2020-05-14 06:39:44,Arm500,DOC 34028-2016,163.296,0,4,1,2,163.696,163.296,12.0,1567.0,0.4,4.0,4527.0,180,7,2155,9,320,350,110.0,0.321,0.1927,0.1815,0.704,0.0025,0.0105,0.0433,0.0056,0.0137,0.0005,0.0006,0.0005,0.0008,0.0023,0.0021,0.0008,0.0068,0.0,0.0,0.0,30014142,0.01,8,6,4647.0
2020-05-14,2020-05-14 06:39:44,Arm500,DOC 34028-2016,163.296,0,4,1,2,163.696,163.296,12.0,1567.0,0.4,4.0,1151.0,180,7,2155,9,320,350,110.0,0.321,0.1927,0.1815,0.704,0.0025,0.0105,0.0433,0.0056,0.0137,0.0005,0.0006,0.0005,0.0008,0.0023,0.0021,0.0008,0.0068,0.0,0.0,0.0,30014136,0.01,13,5,8949.0
2020-05-14,2020-05-14 19:53:29,1018,ASTM A510/A510M-18,165.312,0,22,1,2,165.712,165.312,10.0,1564.0,0.4,4.0,5029.0,180,7,2155,9,310,350,110.0,0.3,0.1685,0.1486,0.7122,0.0037,0.0156,0.0446,0.0133,0.0279,0.0013,0.0012,0.0006,0.0007,0.0025,0.0018,0.0007,0.0069,0.0,0.0,0.0,30014142,0.01,8,6,4145.0
2020-05-14,2020-05-14 19:53:29,1018,ASTM A510/A510M-18,165.312,0,22,1,2,165.712,165.312,10.0,1564.0,0.4,4.0,6521.0,180,7,2155,9,310,350,110.0,0.3,0.1685,0.1486,0.7122,0.0037,0.0156,0.0446,0.0133,0.0279,0.0013,0.0012,0.0006,0.0007,0.0025,0.0018,0.0007,0.0069,0.0,0.0,0.0,30014144,0.01,11,3,4423.0
2020-05-14,2020-05-14 19:53:29,1018,ASTM A510/A510M-18,165.312,0,22,1,2,165.712,165.312,10.0,1564.0,0.4,4.0,2234.0,180,7,2155,9,310,350,110.0,0.3,0.1685,0.1486,0.7122,0.0037,0.0156,0.0446,0.0133,0.0279,0.0013,0.0012,0.0006,0.0007,0.0025,0.0018,0.0007,0.0069,0.0,0.0,0.0,30014138,0.01,17,2,4110.0
2020-05-14,2020-05-14 19:53:29,1018,ASTM A510/A510M-18,165.312,0,22,1,2,165.712,165.312,10.0,1564.0,0.4,4.0,1649.0,180,7,2155,9,310,350,110.0,0.3,0.1685,0.1486,0.7122,0.0037,0.0156,0.0446,0.0133,0.0279,0.0013,0.0012,0.0006,0.0007,0.0025,0.0018,0.0007,0.0069,0.0,0.0,0.0,30014136,0.01,13,5,8451.0
2020-05-14,2020-05-14 19:53:29,1018,ASTM A510/A510M-18,165.312,0,22,1,2,165.712,165.312,10.0,1564.0,0.4,4.0,6142.0,180,7,2155,9,310,350,110.0,0.3,0.1685,0.1486,0.7122,0.0037,0.0156,0.0446,0.0133,0.0279,0.0013,0.0012,0.0006,0.0007,0.0025,0.0018,0.0007,0.0069,0.0,0.0,0.0,30014141,0.01,12,4,4292.0
2020-05-14,2020-05-14 20:39:23,1018,ASTM A510/A510M-18,163.296,0,23,1,2,163.696,163.296,12.0,1564.0,0.4,4.0,5057.0,180,7,2155,9,310,350,110.0,0.307,0.1752,0.155,0.7023,0.0031,0.0137,0.0518,0.0166,0.034,0.0015,0.0019,0.0006,0.0007,0.0024,0.0021,0.0008,0.0077,0.0,0.0,0.0,30014142,0.01,8,6,4117.0
2020-05-14,2020-05-14 20:39:23,1018,ASTM A510/A510M-18,163.296,0,23,1,2,163.696,163.296,12.0,1564.0,0.4,4.0,6168.0,180,7,2155,9,310,350,110.0,0.307,0.1752,0.155,0.7023,0.0031,0.0137,0.0518,0.0166,0.034,0.0015,0.0019,0.0006,0.0007,0.0024,0.0021,0.0008,0.0077,0.0,0.0,0.0,30014141,0.01,12,4,4266.0
2020-05-14,2020-05-14 20:39:23,1018,ASTM A510/A510M-18,163.296,0,23,1,2,163.696,163.296,12.0,1564.0,0.4,4.0,1677.0,180,7,2155,9,310,350,110.0,0.307,0.1752,0.155,0.7023,0.0031,0.0137,0.0518,0.0166,0.034,0.0015,0.0019,0.0006,0.0007,0.0024,0.0021,0.0008,0.0077,0.0,0.0,0.0,30014136,0.01,13,5,8423.0
2020-05-14,2020-05-14 20:39:23,1018,ASTM A510/A510M-18,163.296,0,23,1,2,163.696,163.296,12.0,1564.0,0.4,4.0,6547.0,180,7,2155,9,310,350,110.0,0.307,0.1752,0.155,0.7023,0.0031,0.0137,0.0518,0.0166,0.034,0.0015,0.0019,0.0006,0.0007,0.0024,0.0021,0.0008,0.0077,0.0,0.0,0.0,30014144,0.01,11,3,4397.0
2020-05-14,2020-05-14 20:39:23,1018,ASTM A510/A510M-18,163.296,0,23,1,2,163.696,163.296,12.0,1564.0,0.4,4.0,2262.0,180,7,2155,9,310,350,110.0,0.307,0.1752,0.155,0.7023,0.0031,0.0137,0.0518,0.0166,0.034,0.0015,0.0019,0.0006,0.0007,0.0024,0.0021,0.0008,0.0077,0.0,0.0,0.0,30014138,0.01,17,2,4082.0
2020-05-14,2020-05-14 22:00:01,1018,ASTM A510/A510M-18,161.28,0,25,1,2,161.68,161.28,1.0,1565.0,0.4,4.0,2319.0,180,7,2155,9,310,350,110.0,0.296,0.1728,0.1502,0.6501,0.0034,0.0166,0.0535,0.0151,0.0322,0.0013,0.0017,0.0006,0.0007,0.0022,0.0026,0.0007,0.0062,0.0,0.0,0.0,30014138,0.01,17,2,4025.0
2020-05-14,2020-05-14 22:00:01,1018,ASTM A510/A510M-18,161.28,0,25,1,2,161.68,161.28,1.0,1565.0,0.4,4.0,6221.0,180,7,2155,9,310,350,110.0,0.296,0.1728,0.1502,0.6501,0.0034,0.0166,0.0535,0.0151,0.0322,0.0013,0.0017,0.0006,0.0007,0.0022,0.0026,0.0007,0.0062,0.0,0.0,0.0,30014141,0.01,12,4,4213.0
2020-05-14,2020-05-14 22:00:01,1018,ASTM A510/A510M-18,161.28,0,25,1,2,161.68,161.28,1.0,1565.0,0.4,4.0,5112.0,180,7,2155,9,310,350,110.0,0.296,0.1728,0.1502,0.6501,0.0034,0.0166,0.0535,0.0151,0.0322,0.0013,0.0017,0.0006,0.0007,0.0022,0.0026,0.0007,0.0062,0.0,0.0,0.0,30014142,0.01,8,6,4062.0
2020-05-14,2020-05-14 22:00:01,1018,ASTM A510/A510M-18,161.28,0,25,1,2,161.68,161.28,1.0,1565.0,0.4,4.0,1730.0,180,7,2155,9,310,350,110.0,0.296,0.1728,0.1502,0.6501,0.0034,0.0166,0.0535,0.0151,0.0322,0.0013,0.0017,0.0006,0.0007,0.0022,0.0026,0.0007,0.0062,0.0,0.0,0.0,30014136,0.01,13,5,8370.0
2020-05-14,2020-05-14 22:00:01,1018,ASTM A510/A510M-18,161.28,0,25,1,2,161.68,161.28,1.0,1565.0,0.4,4.0,6600.0,180,7,2155,9,310,350,110.0,0.296,0.1728,0.1502,0.6501,0.0034,0.0166,0.0535,0.0151,0.0322,0.0013,0.0017,0.0006,0.0007,0.0022,0.0026,0.0007,0.0062,0.0,0.0,0.0,30014144,0.01,11,3,4344.0
2020-05-14,2020-05-14 22:24:46,1018,ASTM A510/A510M-18,163.296,0,24,1,2,163.696,163.296,11.0,1565.0,0.4,4.0,2290.0,180,7,2155,9,310,350,110.0,0.298,0.1764,0.1899,0.6471,0.0031,0.0177,0.0501,0.015,0.0324,0.0015,0.0014,0.0006,0.001,0.0024,0.0025,0.0012,0.0035,0.0,0.0,0.0,30014138,0.01,17,2,4054.0
2020-05-14,2020-05-14 22:24:46,1018,ASTM A510/A510M-18,163.296,0,24,1,2,163.696,163.296,11.0,1565.0,0.4,4.0,6573.0,180,7,2155,9,310,350,110.0,0.298,0.1764,0.1899,0.6471,0.0031,0.0177,0.0501,0.015,0.0324,0.0015,0.0014,0.0006,0.001,0.0024,0.0025,0.0012,0.0035,0.0,0.0,0.0,30014144,0.01,11,3,4371.0
2020-05-14,2020-05-14 22:24:46,1018,ASTM A510/A510M-18,163.296,0,24,1,2,163.696,163.296,11.0,1565.0,0.4,4.0,1703.0,180,7,2155,9,310,350,110.0,0.298,0.1764,0.1899,0.6471,0.0031,0.0177,0.0501,0.015,0.0324,0.0015,0.0014,0.0006,0.001,0.0024,0.0025,0.0012,0.0035,0.0,0.0,0.0,30014136,0.01,13,5,8397.0
2020-05-14,2020-05-14 22:24:46,1018,ASTM A510/A510M-18,163.296,0,24,1,2,163.696,163.296,11.0,1565.0,0.4,4.0,5085.0,180,7,2155,9,310,350,110.0,0.298,0.1764,0.1899,0.6471,0.0031,0.0177,0.0501,0.015,0.0324,0.0015,0.0014,0.0006,0.001,0.0024,0.0025,0.0012,0.0035,0.0,0.0,0.0,30014142,0.01,8,6,4089.0
2020-05-14,2020-05-14 22:24:46,1018,ASTM A510/A510M-18,163.296,0,24,1,2,163.696,163.296,11.0,1565.0,0.4,4.0,6194.0,180,7,2155,9,310,350,110.0,0.298,0.1764,0.1899,0.6471,0.0031,0.0177,0.0501,0.015,0.0324,0.0015,0.0014,0.0006,0.001,0.0024,0.0025,0.0012,0.0035,0.0,0.0,0.0,30014141,0.01,12,4,4240.0
2020-05-14,2020-05-14 22:46:03,1018,ASTM A510/A510M-18,167.328,0,26,1,2,167.728,167.328,7.0,1563.0,0.4,4.0,2347.0,180,7,2155,8,310,350,110.0,0.304,0.1804,0.1806,0.6561,0.0033,0.0174,0.0523,0.0152,0.0326,0.0015,0.0015,0.0006,0.0009,0.0024,0.0024,0.0011,0.0053,0.0,0.0,0.0,30014138,0.01,17,2,3997.0
2020-05-14,2020-05-14 22:46:03,1018,ASTM A510/A510M-18,167.328,0,26,1,2,167.728,167.328,7.0,1563.0,0.4,4.0,1758.0,180,7,2155,8,310,350,110.0,0.304,0.1804,0.1806,0.6561,0.0033,0.0174,0.0523,0.0152,0.0326,0.0015,0.0015,0.0006,0.0009,0.0024,0.0024,0.0011,0.0053,0.0,0.0,0.0,30014136,0.01,13,5,8342.0
2020-05-14,2020-05-14 22:46:03,1018,ASTM A510/A510M-18,167.328,0,26,1,2,167.728,167.328,7.0,1563.0,0.4,4.0,5140.0,180,7,2155,8,310,350,110.0,0.304,0.1804,0.1806,0.6561,0.0033,0.0174,0.0523,0.0152,0.0326,0.0015,0.0015,0.0006,0.0009,0.0024,0.0024,0.0011,0.0053,0.0,0.0,0.0,30014142,0.01,8,6,4034.0
2020-05-14,2020-05-14 22:46:03,1018,ASTM A510/A510M-18,167.328,0,26,1,2,167.728,167.328,7.0,1563.0,0.4,4.0,6249.0,180,7,2155,8,310,350,110.0,0.304,0.1804,0.1806,0.6561,0.0033,0.0174,0.0523,0.0152,0.0326,0.0015,0.0015,0.0006,0.0009,0.0024,0.0024,0.0011,0.0053,0.0,0.0,0.0,30014141,0.01,12,4,4185.0
2020-05-14,2020-05-14 22:46:03,1018,ASTM A510/A510M-18,167.328,0,26,1,2,167.728,167.328,7.0,1563.0,0.4,4.0,6626.0,180,7,2155,8,310,350,110.0,0.304,0.1804,0.1806,0.6561,0.0033,0.0174,0.0523,0.0152,0.0326,0.0015,0.0015,0.0006,0.0009,0.0024,0.0024,0.0011,0.0053,0.0,0.0,0.0,30014144,0.01,11,3,4318.0
2020-05-14,2020-05-14 23:28:01,1018,ASTM A510/A510M-18,163.296,0,27,1,2,163.696,163.296,10.0,1561.0,0.4,4.0,1784.0,180,7,2155,8,310,350,110.0,0.305,0.1811,0.1845,0.6552,0.0045,0.0173,0.0535,0.0156,0.0309,0.0015,0.0015,0.0006,0.0008,0.0024,0.0019,0.0009,0.005,0.0,0.0,0.0,30014136,0.01,13,5,8316.0
2020-05-14,2020-05-14 23:28:01,1018,ASTM A510/A510M-18,163.296,0,27,1,2,163.696,163.296,10.0,1561.0,0.4,4.0,6654.0,180,7,2155,8,310,350,110.0,0.305,0.1811,0.1845,0.6552,0.0045,0.0173,0.0535,0.0156,0.0309,0.0015,0.0015,0.0006,0.0008,0.0024,0.0019,0.0009,0.005,0.0,0.0,0.0,30014144,0.01,11,3,4290.0
2020-05-14,2020-05-14 23:28:01,1018,ASTM A510/A510M-18,163.296,0,27,1,2,163.696,163.296,10.0,1561.0,0.4,4.0,2373.0,180,7,2155,8,310,350,110.0,0.305,0.1811,0.1845,0.6552,0.0045,0.0173,0.0535,0.0156,0.0309,0.0015,0.0015,0.0006,0.0008,0.0024,0.0019,0.0009,0.005,0.0,0.0,0.0,30014138,0.01,17,2,3971.0
2020-05-14,2020-05-14 23:28:01,1018,ASTM A510/A510M-18,163.296,0,27,1,2,163.696,163.296,10.0,1561.0,0.4,4.0,6275.0,180,7,2155,8,310,350,110.0,0.305,0.1811,0.1845,0.6552,0.0045,0.0173,0.0535,0.0156,0.0309,0.0015,0.0015,0.0006,0.0008,0.0024,0.0019,0.0009,0.005,0.0,0.0,0.0,30014141,0.01,12,4,4159.0
2020-05-14,2020-05-14 23:28:01,1018,ASTM A510/A510M-18,163.296,0,27,1,2,163.696,163.296,10.0,1561.0,0.4,4.0,5168.0,180,7,2155,8,310,350,110.0,0.305,0.1811,0.1845,0.6552,0.0045,0.0173,0.0535,0.0156,0.0309,0.0015,0.0015,0.0006,0.0008,0.0024,0.0019,0.0009,0.005,0.0,0.0,0.0,30014142,0.01,8,6,4006.0
2020-05-15,2020-05-15 00:56:53,1018,ASTM A510/A510M-18,169.344,0,29,1,2,169.744,169.344,11.0,1560.0,0.4,4.0,5224.0,180,7,2155,8,310,350,110.0,0.298,0.1772,0.1853,0.6495,0.0042,0.0119,0.0438,0.0168,0.0328,0.0013,0.0016,0.0005,0.0008,0.0024,0.0018,0.001,0.0064,0.0,0.0,0.0,30014142,0.01,8,6,3950.0
2020-05-15,2020-05-15 00:56:53,1018,ASTM A510/A510M-18,169.344,0,29,1,2,169.744,169.344,11.0,1560.0,0.4,4.0,6710.0,180,7,2155,8,310,350,110.0,0.298,0.1772,0.1853,0.6495,0.0042,0.0119,0.0438,0.0168,0.0328,0.0013,0.0016,0.0005,0.0008,0.0024,0.0018,0.001,0.0064,0.0,0.0,0.0,30014144,0.01,11,3,4234.0
2020-05-15,2020-05-15 00:56:53,1018,ASTM A510/A510M-18,169.344,0,29,1,2,169.744,169.344,11.0,1560.0,0.4,4.0,2429.0,180,7,2155,8,310,350,110.0,0.298,0.1772,0.1853,0.6495,0.0042,0.0119,0.0438,0.0168,0.0328,0.0013,0.0016,0.0005,0.0008,0.0024,0.0018,0.001,0.0064,0.0,0.0,0.0,30014138,0.01,17,2,3915.0
2020-05-15,2020-05-15 00:56:53,1018,ASTM A510/A510M-18,169.344,0,29,1,2,169.744,169.344,11.0,1560.0,0.4,4.0,1838.0,180,7,2155,8,310,350,110.0,0.298,0.1772,0.1853,0.6495,0.0042,0.0119,0.0438,0.0168,0.0328,0.0013,0.0016,0.0005,0.0008,0.0024,0.0018,0.001,0.0064,0.0,0.0,0.0,30014136,0.01,13,5,8262.0
2020-05-15,2020-05-15 00:56:53,1018,ASTM A510/A510M-18,169.344,0,29,1,2,169.744,169.344,11.0,1560.0,0.4,4.0,6333.0,180,7,2155,8,310,350,110.0,0.298,0.1772,0.1853,0.6495,0.0042,0.0119,0.0438,0.0168,0.0328,0.0013,0.0016,0.0005,0.0008,0.0024,0.0018,0.001,0.0064,0.0,0.0,0.0,30014141,0.01,12,4,4101.0
2020-05-15,2020-05-15 01:39:54,1018,ASTM A510/A510M-18,161.205,0,30,1,2,169.605,169.205,1.0,1561.0,0.4,4.0,6362.0,180,7,2155,8,310,350,110.0,0.306,0.1846,0.1863,0.649,0.0039,0.0152,0.0443,0.0144,0.0315,0.0012,0.0017,0.0005,0.0008,0.0024,0.0021,0.0011,0.0061,0.0,0.0,0.0,30014141,0.01,12,4,4072.0
2020-05-15,2020-05-15 01:39:54,1018,ASTM A510/A510M-18,161.205,0,30,1,2,169.605,169.205,1.0,1561.0,0.4,4.0,1867.0,180,7,2155,8,310,350,110.0,0.306,0.1846,0.1863,0.649,0.0039,0.0152,0.0443,0.0144,0.0315,0.0012,0.0017,0.0005,0.0008,0.0024,0.0021,0.0011,0.0061,0.0,0.0,0.0,30014136,0.01,13,5,8233.0
2020-05-15,2020-05-15 01:39:54,1018,ASTM A510/A510M-18,161.205,0,30,1,2,169.605,169.205,1.0,1561.0,0.4,4.0,2458.0,180,7,2155,8,310,350,110.0,0.306,0.1846,0.1863,0.649,0.0039,0.0152,0.0443,0.0144,0.0315,0.0012,0.0017,0.0005,0.0008,0.0024,0.0021,0.0011,0.0061,0.0,0.0,0.0,30014138,0.01,17,2,3886.0
2020-05-15,2020-05-15 01:39:54,1018,ASTM A510/A510M-18,161.205,0,30,1,2,169.605,169.205,1.0,1561.0,0.4,4.0,5251.0,180,7,2155,8,310,350,110.0,0.306,0.1846,0.1863,0.649,0.0039,0.0152,0.0443,0.0144,0.0315,0.0012,0.0017,0.0005,0.0008,0.0024,0.0021,0.0011,0.0061,0.0,0.0,0.0,30014142,0.01,8,6,3923.0
2020-05-15,2020-05-15 01:39:54,1018,ASTM A510/A510M-18,161.205,0,30,1,2,169.605,169.205,1.0,1561.0,0.4,4.0,6739.0,180,7,2155,8,310,350,110.0,0.306,0.1846,0.1863,0.649,0.0039,0.0152,0.0443,0.0144,0.0315,0.0012,0.0017,0.0005,0.0008,0.0024,0.0021,0.0011,0.0061,0.0,0.0,0.0,30014144,0.01,11,3,4205.0
2020-05-15,2020-05-15 03:21:45,25G2S,DOC 5781-82,166.32,0,1,1,2,167.63,167.23,10.0,1571.0,0.4,6.0,2485.0,180,7,2155,9,200,220,70.0,0.587,0.2721,0.5883,1.5382,0.0031,0.0116,0.0458,0.0167,0.0351,0.0013,0.0019,0.0008,0.0022,0.0051,0.004,0.0011,0.0085,0.0,0.0,0.0,30014138,0.13,17,2,3859.0
2020-05-15,2020-05-15 03:21:45,25G2S,DOC 5781-82,166.32,0,1,1,2,167.63,167.23,10.0,1571.0,0.4,6.0,6389.0,180,7,2155,9,200,220,70.0,0.587,0.2721,0.5883,1.5382,0.0031,0.0116,0.0458,0.0167,0.0351,0.0013,0.0019,0.0008,0.0022,0.0051,0.004,0.0011,0.0085,0.0,0.0,0.0,30014141,0.13,12,4,4045.0
2020-05-15,2020-05-15 03:21:45,25G2S,DOC 5781-82,166.32,0,1,1,2,167.63,167.23,10.0,1571.0,0.4,6.0,6789.0,180,7,2155,9,200,220,70.0,0.587,0.2721,0.5883,1.5382,0.0031,0.0116,0.0458,0.0167,0.0351,0.0013,0.0019,0.0008,0.0022,0.0051,0.004,0.0011,0.0085,0.0,0.0,0.0,30014144,0.13,11,3,4155.0
2020-05-15,2020-05-15 03:21:45,25G2S,DOC 5781-82,166.32,0,1,1,2,167.63,167.23,10.0,1571.0,0.4,6.0,5278.0,180,7,2155,9,200,220,70.0,0.587,0.2721,0.5883,1.5382,0.0031,0.0116,0.0458,0.0167,0.0351,0.0013,0.0019,0.0008,0.0022,0.0051,0.004,0.0011,0.0085,0.0,0.0,0.0,30014142,0.13,8,6,3896.0
2020-05-15,2020-05-15 03:21:45,25G2S,DOC 5781-82,166.32,0,1,1,2,167.63,167.23,10.0,1571.0,0.4,6.0,1894.0,180,7,2155,9,200,220,70.0,0.587,0.2721,0.5883,1.5382,0.0031,0.0116,0.0458,0.0167,0.0351,0.0013,0.0019,0.0008,0.0022,0.0051,0.004,0.0011,0.0085,0.0,0.0,0.0,30014136,0.13,13,5,8206.0
2020-05-15,2020-05-15 04:18:10,25G2S,DOC 5781-82,163.296,0,2,1,2,163.696,163.296,12.0,1561.0,0.4,6.0,1921.0,180,7,2155,9,230,250,80.0,0.588,0.2753,0.5814,1.5287,0.0047,0.0106,0.0449,0.0161,0.0341,0.0017,0.002,0.0007,0.0024,0.0048,0.0043,0.0008,0.0068,0.0,0.0,0.0,30014136,0.02,13,5,8179.0
2020-05-15,2020-05-15 04:18:10,25G2S,DOC 5781-82,163.296,0,2,1,2,163.696,163.296,12.0,1561.0,0.4,6.0,5305.0,180,7,2155,9,230,250,80.0,0.588,0.2753,0.5814,1.5287,0.0047,0.0106,0.0449,0.0161,0.0341,0.0017,0.002,0.0007,0.0024,0.0048,0.0043,0.0008,0.0068,0.0,0.0,0.0,30014142,0.02,8,6,3869.0
2020-05-15,2020-05-15 04:18:10,25G2S,DOC 5781-82,163.296,0,2,1,2,163.696,163.296,12.0,1561.0,0.4,6.0,6796.0,180,7,2155,9,230,250,80.0,0.588,0.2753,0.5814,1.5287,0.0047,0.0106,0.0449,0.0161,0.0341,0.0017,0.002,0.0007,0.0024,0.0048,0.0043,0.0008,0.0068,0.0,0.0,0.0,30014144,0.02,11,3,4148.0
2020-05-15,2020-05-15 04:18:10,25G2S,DOC 5781-82,163.296,0,2,1,2,163.696,163.296,12.0,1561.0,0.4,6.0,2512.0,180,7,2155,9,230,250,80.0,0.588,0.2753,0.5814,1.5287,0.0047,0.0106,0.0449,0.0161,0.0341,0.0017,0.002,0.0007,0.0024,0.0048,0.0043,0.0008,0.0068,0.0,0.0,0.0,30014138,0.02,17,2,3832.0
2020-05-15,2020-05-15 04:18:10,25G2S,DOC 5781-82,163.296,0,2,1,2,163.696,163.296,12.0,1561.0,0.4,6.0,6416.0,180,7,2155,9,230,250,80.0,0.588,0.2753,0.5814,1.5287,0.0047,0.0106,0.0449,0.0161,0.0341,0.0017,0.002,0.0007,0.0024,0.0048,0.0043,0.0008,0.0068,0.0,0.0,0.0,30014141,0.02,12,4,4018.0
2020-05-15,2020-05-15 05:01:52,25G2S,DOC 5781-82,175.392,0,3,1,2,175.792,175.392,11.0,1561.0,0.4,6.0,1951.0,180,7,2155,9,230,250,80.0,0.593,0.2776,0.5788,1.5445,0.0057,0.016,0.0435,0.0153,0.0318,0.0014,0.0021,0.0007,0.0023,0.0049,0.0035,0.001,0.0065,0.0,0.0,0.0,30014136,0.02,13,5,8149.0
2020-05-15,2020-05-15 05:01:52,25G2S,DOC 5781-82,175.392,0,3,1,2,175.792,175.392,11.0,1561.0,0.4,6.0,6826.0,180,7,2155,9,230,250,80.0,0.593,0.2776,0.5788,1.5445,0.0057,0.016,0.0435,0.0153,0.0318,0.0014,0.0021,0.0007,0.0023,0.0049,0.0035,0.001,0.0065,0.0,0.0,0.0,30014144,0.02,11,3,4118.0
2020-05-15,2020-05-15 05:01:52,25G2S,DOC 5781-82,175.392,0,3,1,2,175.792,175.392,11.0,1561.0,0.4,6.0,5332.0,180,7,2155,9,230,250,80.0,0.593,0.2776,0.5788,1.5445,0.0057,0.016,0.0435,0.0153,0.0318,0.0014,0.0021,0.0007,0.0023,0.0049,0.0035,0.001,0.0065,0.0,0.0,0.0,30014142,0.02,8,6,3842.0
2020-05-15,2020-05-15 05:01:52,25G2S,DOC 5781-82,175.392,0,3,1,2,175.792,175.392,11.0,1561.0,0.4,6.0,2542.0,180,7,2155,9,230,250,80.0,0.593,0.2776,0.5788,1.5445,0.0057,0.016,0.0435,0.0153,0.0318,0.0014,0.0021,0.0007,0.0023,0.0049,0.0035,0.001,0.0065,0.0,0.0,0.0,30014138,0.02,17,2,3802.0
2020-05-15,2020-05-15 05:01:52,25G2S,DOC 5781-82,175.392,0,3,1,2,175.792,175.392,11.0,1561.0,0.4,6.0,6446.0,180,7,2155,9,230,250,80.0,0.593,0.2776,0.5788,1.5445,0.0057,0.016,0.0435,0.0153,0.0318,0.0014,0.0021,0.0007,0.0023,0.0049,0.0035,0.001,0.0065,0.0,0.0,0.0,30014141,0.02,12,4,3988.0
2020-05-15,2020-05-15 05:47:24,25G2S,DOC 5781-82,166.32,0,4,1,2,166.72,166.32,1.0,1560.0,0.4,6.0,5362.0,180,7,2155,9,220,240,80.0,0.602,0.2789,0.5963,1.5794,0.0057,0.0161,0.0546,0.0215,0.0318,0.0013,0.0035,0.0008,0.0025,0.0052,0.004,0.0008,0.006,0.0,0.0,0.0,30014142,0.02,8,6,3812.0
2020-05-15,2020-05-15 05:47:24,25G2S,DOC 5781-82,166.32,0,4,1,2,166.72,166.32,1.0,1560.0,0.4,6.0,2569.0,180,7,2155,9,220,240,80.0,0.602,0.2789,0.5963,1.5794,0.0057,0.0161,0.0546,0.0215,0.0318,0.0013,0.0035,0.0008,0.0025,0.0052,0.004,0.0008,0.006,0.0,0.0,0.0,30014138,0.02,17,2,3775.0
2020-05-15,2020-05-15 05:47:24,25G2S,DOC 5781-82,166.32,0,4,1,2,166.72,166.32,1.0,1560.0,0.4,6.0,1978.0,180,7,2155,9,220,240,80.0,0.602,0.2789,0.5963,1.5794,0.0057,0.0161,0.0546,0.0215,0.0318,0.0013,0.0035,0.0008,0.0025,0.0052,0.004,0.0008,0.006,0.0,0.0,0.0,30014136,0.02,13,5,8122.0
2020-05-15,2020-05-15 05:47:24,25G2S,DOC 5781-82,166.32,0,4,1,2,166.72,166.32,1.0,1560.0,0.4,6.0,6853.0,180,7,2155,9,220,240,80.0,0.602,0.2789,0.5963,1.5794,0.0057,0.0161,0.0546,0.0215,0.0318,0.0013,0.0035,0.0008,0.0025,0.0052,0.004,0.0008,0.006,0.0,0.0,0.0,30014144,0.02,11,3,4091.0
2020-05-15,2020-05-15 05:47:24,25G2S,DOC 5781-82,166.32,0,4,1,2,166.72,166.32,1.0,1560.0,0.4,6.0,6473.0,180,7,2155,9,220,240,80.0,0.602,0.2789,0.5963,1.5794,0.0057,0.0161,0.0546,0.0215,0.0318,0.0013,0.0035,0.0008,0.0025,0.0052,0.004,0.0008,0.006,0.0,0.0,0.0,30014141,0.02,12,4,3961.0
2020-05-15,2020-05-15 06:41:09,25G2S,DOC 5781-82,163.296,0,5,1,2,163.696,163.296,7.0,1557.0,0.4,6.0,6501.0,180,7,2155,9,220,240,80.0,0.592,0.2779,0.5627,1.5451,0.007,0.0172,0.053,0.0192,0.0356,0.0014,0.002,0.0007,0.0021,0.0051,0.0036,0.001,0.0067,0.0,0.0,0.0,30014141,0.02,12,4,3933.0
2020-05-15,2020-05-15 06:41:09,25G2S,DOC 5781-82,163.296,0,5,1,2,163.696,163.296,7.0,1557.0,0.4,6.0,6881.0,180,7,2155,9,220,240,80.0,0.592,0.2779,0.5627,1.5451,0.007,0.0172,0.053,0.0192,0.0356,0.0014,0.002,0.0007,0.0021,0.0051,0.0036,0.001,0.0067,0.0,0.0,0.0,30014144,0.02,11,3,4063.0
2020-05-15,2020-05-15 06:41:09,25G2S,DOC 5781-82,163.296,0,5,1,2,163.696,163.296,7.0,1557.0,0.4,6.0,2006.0,180,7,2155,9,220,240,80.0,0.592,0.2779,0.5627,1.5451,0.007,0.0172,0.053,0.0192,0.0356,0.0014,0.002,0.0007,0.0021,0.0051,0.0036,0.001,0.0067,0.0,0.0,0.0,30014136,0.02,13,5,8094.0
2020-05-15,2020-05-15 06:41:09,25G2S,DOC 5781-82,163.296,0,5,1,2,163.696,163.296,7.0,1557.0,0.4,6.0,5390.0,180,7,2155,9,220,240,80.0,0.592,0.2779,0.5627,1.5451,0.007,0.0172,0.053,0.0192,0.0356,0.0014,0.002,0.0007,0.0021,0.0051,0.0036,0.001,0.0067,0.0,0.0,0.0,30014142,0.02,8,6,3784.0
2020-05-15,2020-05-15 06:41:09,25G2S,DOC 5781-82,163.296,0,5,1,2,163.696,163.296,7.0,1557.0,0.4,6.0,2597.0,180,7,2155,9,220,240,80.0,0.592,0.2779,0.5627,1.5451,0.007,0.0172,0.053,0.0192,0.0356,0.0014,0.002,0.0007,0.0021,0.0051,0.0036,0.001,0.0067,0.0,0.0,0.0,30014138,0.02,17,2,3747.0
2020-05-15,2020-05-15 07:17:55,25G2S,DOC 5781-82,169.344,0,6,1,2,169.744,169.344,10.0,1557.0,0.4,6.0,2033.0,180,7,2155,9,220,240,90.0,0.582,0.2744,0.5557,1.5143,0.0051,0.0152,0.044,0.014,0.0316,0.002,0.0012,0.0007,0.0021,0.005,0.0031,0.0008,0.0058,0.0,0.0,0.0,30014136,0.02,13,5,8067.0
2020-05-15,2020-05-15 07:17:55,25G2S,DOC 5781-82,169.344,0,6,1,2,169.744,169.344,10.0,1557.0,0.4,6.0,6528.0,180,7,2155,9,220,240,90.0,0.582,0.2744,0.5557,1.5143,0.0051,0.0152,0.044,0.014,0.0316,0.002,0.0012,0.0007,0.0021,0.005,0.0031,0.0008,0.0058,0.0,0.0,0.0,30014141,0.02,12,4,3906.0
2020-05-15,2020-05-15 07:17:55,25G2S,DOC 5781-82,169.344,0,6,1,2,169.744,169.344,10.0,1557.0,0.4,6.0,5420.0,180,7,2155,9,220,240,90.0,0.582,0.2744,0.5557,1.5143,0.0051,0.0152,0.044,0.014,0.0316,0.002,0.0012,0.0007,0.0021,0.005,0.0031,0.0008,0.0058,0.0,0.0,0.0,30014142,0.02,8,6,3754.0
2020-05-15,2020-05-15 07:17:55,25G2S,DOC 5781-82,169.344,0,6,1,2,169.744,169.344,10.0,1557.0,0.4,6.0,2624.0,180,7,2155,9,220,240,90.0,0.582,0.2744,0.5557,1.5143,0.0051,0.0152,0.044,0.014,0.0316,0.002,0.0012,0.0007,0.0021,0.005,0.0031,0.0008,0.0058,0.0,0.0,0.0,30014138,0.02,17,2,3720.0
2020-05-15,2020-05-15 07:17:55,25G2S,DOC 5781-82,169.344,0,6,1,2,169.744,169.344,10.0,1557.0,0.4,6.0,6908.0,180,7,2155,9,220,240,90.0,0.582,0.2744,0.5557,1.5143,0.0051,0.0152,0.044,0.014,0.0316,0.002,0.0012,0.0007,0.0021,0.005,0.0031,0.0008,0.0058,0.0,0.0,0.0,30014144,0.02,11,3,4036.0
2020-05-15,2020-05-15 08:13:46,25G2S,DOC 5781-82,160.272,0,7,1,2,160.672,160.272,12.0,1557.0,0.4,6.0,6935.0,180,7,2155,9,220,240,90.0,0.593,0.2765,0.57,1.5572,0.0056,0.0108,0.0396,0.014,0.0315,0.0018,0.0015,0.0007,0.0022,0.0051,0.0039,0.0013,0.0064,0.0,0.0,0.0,30014144,0.01,11,3,4009.0
2020-05-15,2020-05-15 08:13:46,25G2S,DOC 5781-82,160.272,0,7,1,2,160.672,160.272,12.0,1557.0,0.4,6.0,2060.0,180,7,2155,9,220,240,90.0,0.593,0.2765,0.57,1.5572,0.0056,0.0108,0.0396,0.014,0.0315,0.0018,0.0015,0.0007,0.0022,0.0051,0.0039,0.0013,0.0064,0.0,0.0,0.0,30014136,0.01,13,5,8040.0
2020-05-15,2020-05-15 08:13:46,25G2S,DOC 5781-82,160.272,0,7,1,2,160.672,160.272,12.0,1557.0,0.4,6.0,5447.0,180,7,2155,9,220,240,90.0,0.593,0.2765,0.57,1.5572,0.0056,0.0108,0.0396,0.014,0.0315,0.0018,0.0015,0.0007,0.0022,0.0051,0.0039,0.0013,0.0064,0.0,0.0,0.0,30014142,0.01,8,6,3727.0
2020-05-15,2020-05-15 08:13:46,25G2S,DOC 5781-82,160.272,0,7,1,2,160.672,160.272,12.0,1557.0,0.4,6.0,6555.0,180,7,2155,9,220,240,90.0,0.593,0.2765,0.57,1.5572,0.0056,0.0108,0.0396,0.014,0.0315,0.0018,0.0015,0.0007,0.0022,0.0051,0.0039,0.0013,0.0064,0.0,0.0,0.0,30014141,0.01,12,4,3879.0
2020-05-15,2020-05-15 08:13:46,25G2S,DOC 5781-82,160.272,0,7,1,2,160.672,160.272,12.0,1557.0,0.4,6.0,2648.0,180,7,2155,9,220,240,90.0,0.593,0.2765,0.57,1.5572,0.0056,0.0108,0.0396,0.014,0.0315,0.0018,0.0015,0.0007,0.0022,0.0051,0.0039,0.0013,0.0064,0.0,0.0,0.0,30014138,0.01,17,2,3696.0
2020-05-15,2020-05-15 09:04:52,25G2S,DOC 5781-82,175.392,0,8,1,2,175.792,175.392,11.0,1558.0,0.4,6.0,2678.0,180,7,2155,9,220,240,90.0,0.583,0.2719,0.5398,1.5434,0.0041,0.0135,0.0553,0.0137,0.0323,0.0015,0.0017,0.0007,0.0021,0.005,0.0033,0.0009,0.0063,0.0,0.0,0.0,30014138,0.01,17,2,3666.0
2020-05-15,2020-05-15 09:04:52,25G2S,DOC 5781-82,175.392,0,8,1,2,175.792,175.392,11.0,1558.0,0.4,6.0,6965.0,180,7,2155,9,220,240,90.0,0.583,0.2719,0.5398,1.5434,0.0041,0.0135,0.0553,0.0137,0.0323,0.0015,0.0017,0.0007,0.0021,0.005,0.0033,0.0009,0.0063,0.0,0.0,0.0,30014144,0.01,11,3,3979.0
2020-05-15,2020-05-15 09:04:52,25G2S,DOC 5781-82,175.392,0,8,1,2,175.792,175.392,11.0,1558.0,0.4,6.0,5477.0,180,7,2155,9,220,240,90.0,0.583,0.2719,0.5398,1.5434,0.0041,0.0135,0.0553,0.0137,0.0323,0.0015,0.0017,0.0007,0.0021,0.005,0.0033,0.0009,0.0063,0.0,0.0,0.0,30014142,0.01,8,6,3697.0
2020-05-15,2020-05-15 09:04:52,25G2S,DOC 5781-82,175.392,0,8,1,2,175.792,175.392,11.0,1558.0,0.4,6.0,6585.0,180,7,2155,9,220,240,90.0,0.583,0.2719,0.5398,1.5434,0.0041,0.0135,0.0553,0.0137,0.0323,0.0015,0.0017,0.0007,0.0021,0.005,0.0033,0.0009,0.0063,0.0,0.0,0.0,30014141,0.01,12,4,3849.0
2020-05-15,2020-05-15 09:04:52,25G2S,DOC 5781-82,175.392,0,8,1,2,175.792,175.392,11.0,1558.0,0.4,6.0,2087.0,180,7,2155,9,220,240,90.0,0.583,0.2719,0.5398,1.5434,0.0041,0.0135,0.0553,0.0137,0.0323,0.0015,0.0017,0.0007,0.0021,0.005,0.0033,0.0009,0.0063,0.0,0.0,0.0,30014136,0.01,13,5,8013.0
2020-05-15,2020-05-15 09:56:58,25G2S,DOC 5781-82,163.296,0,9,1,2,163.696,163.296,1.0,1555.0,0.4,6.0,2117.0,180,7,2155,9,220,240,90.0,0.595,0.2817,0.5537,1.5453,0.0055,0.0119,0.0473,0.0148,0.0306,0.0014,0.0012,0.0007,0.002,0.0048,0.0035,0.0009,0.0071,0.0,0.0,0.0,30014136,0.02,13,5,7983.0
2020-05-15,2020-05-15 09:56:58,25G2S,DOC 5781-82,163.296,0,9,1,2,163.696,163.296,1.0,1555.0,0.4,6.0,2702.0,180,7,2155,9,220,240,90.0,0.595,0.2817,0.5537,1.5453,0.0055,0.0119,0.0473,0.0148,0.0306,0.0014,0.0012,0.0007,0.002,0.0048,0.0035,0.0009,0.0071,0.0,0.0,0.0,30014138,0.02,17,2,3642.0
2020-05-15,2020-05-15 09:56:58,25G2S,DOC 5781-82,163.296,0,9,1,2,163.696,163.296,1.0,1555.0,0.4,6.0,6992.0,180,7,2155,9,220,240,90.0,0.595,0.2817,0.5537,1.5453,0.0055,0.0119,0.0473,0.0148,0.0306,0.0014,0.0012,0.0007,0.002,0.0048,0.0035,0.0009,0.0071,0.0,0.0,0.0,30014144,0.02,11,3,3952.0
2020-05-15,2020-05-15 09:56:58,25G2S,DOC 5781-82,163.296,0,9,1,2,163.696,163.296,1.0,1555.0,0.4,6.0,5504.0,180,7,2155,9,220,240,90.0,0.595,0.2817,0.5537,1.5453,0.0055,0.0119,0.0473,0.0148,0.0306,0.0014,0.0012,0.0007,0.002,0.0048,0.0035,0.0009,0.0071,0.0,0.0,0.0,30014142,0.02,8,6,3670.0
2020-05-15,2020-05-15 09:56:58,25G2S,DOC 5781-82,163.296,0,9,1,2,163.696,163.296,1.0,1555.0,0.4,6.0,6612.0,180,7,2155,9,220,240,90.0,0.595,0.2817,0.5537,1.5453,0.0055,0.0119,0.0473,0.0148,0.0306,0.0014,0.0012,0.0007,0.002,0.0048,0.0035,0.0009,0.0071,0.0,0.0,0.0,30014141,0.02,12,4,3822.0
2020-05-15,2020-05-15 10:31:50,25G2S,DOC 5781-82,163.296,0,10,1,2,163.696,163.296,7.0,1555.0,0.4,6.0,6640.0,180,7,2155,9,220,240,90.0,0.595,0.2848,0.5525,1.532,0.0104,0.0096,0.0386,0.0135,0.0264,0.0014,0.0011,0.0007,0.0021,0.0049,0.0037,0.0009,0.0073,0.0,0.0,0.0,30014141,0.01,12,4,3794.0
2020-05-15,2020-05-15 10:31:50,25G2S,DOC 5781-82,163.296,0,10,1,2,163.696,163.296,7.0,1555.0,0.4,6.0,7020.0,180,7,2155,9,220,240,90.0,0.595,0.2848,0.5525,1.532,0.0104,0.0096,0.0386,0.0135,0.0264,0.0014,0.0011,0.0007,0.0021,0.0049,0.0037,0.0009,0.0073,0.0,0.0,0.0,30014144,0.01,11,3,3924.0
2020-05-15,2020-05-15 10:31:50,25G2S,DOC 5781-82,163.296,0,10,1,2,163.696,163.296,7.0,1555.0,0.4,6.0,2730.0,180,7,2155,9,220,240,90.0,0.595,0.2848,0.5525,1.532,0.0104,0.0096,0.0386,0.0135,0.0264,0.0014,0.0011,0.0007,0.0021,0.0049,0.0037,0.0009,0.0073,0.0,0.0,0.0,30014138,0.01,17,2,3614.0
2020-05-15,2020-05-15 10:31:50,25G2S,DOC 5781-82,163.296,0,10,1,2,163.696,163.296,7.0,1555.0,0.4,6.0,5532.0,180,7,2155,9,220,240,90.0,0.595,0.2848,0.5525,1.532,0.0104,0.0096,0.0386,0.0135,0.0264,0.0014,0.0011,0.0007,0.0021,0.0049,0.0037,0.0009,0.0073,0.0,0.0,0.0,30014142,0.01,8,6,3642.0
