Repository: khw11044/Iron-CCM-RUL

# 연속 주조기의 RUL 데이터 분석

## RUL Dataset from Continuous Casting Machine

[캐글 페이지](https://www.kaggle.com/datasets/yuriykatser/rul-dataset-from-continuous-casting-machine)

## 도메인 설명 

연주공정: 연주공정은 철강산업에서 철 제품을 생산하는 공정중 하나로 연속주조의 줄임말이다. 액체상태의 용강을 주형에 넣어 고체가 되도록 식히는 과정이며 이 과정을 거쳐, 슬래브, 브룸, 빌렛의 반제품이 만들어진다.
주괴(鑄塊, ingot)란 상대적으로 순도가 높은 물질의 덩어리다. 보통 금속을 가공하기 좋게 주물로 뜬 것을 말한다.

____


연속 주조 기계(이하 'CCM')는 액체 상태의 철강을 주어진 단면의 고체 빌릿으로 변환하는 장치로, 이후 롤링 생산(예: 철근)이 이루어진다.

금형 슬리브는 CCM 금형의 가장 중요하고 빠르게 마모되는 부분이다. 슬리브는 둥근 형태나 프로파일 단면의 수냉식 구리 파이프이다. 용융 금속이 슬리브 벽과 접촉하면 결정화되며, 주괴의 기본 고체 껍질이 형성된다.

**슬리브 운영 중 주요 생산 문제**는 슬리브의 구리 파이프 표면에 결함이 생기고 내부 공간의 프로파일이 변형되어 열 조건이 방해받는 것이다. 이는 결과적으로 주괴의 품질에 영향을 미친다.

File: data/data_noNull.csv (part 17 of 73)
date,sample_time_continuous_caster,steel_type,doc_requirement,"workpiece_weight, tonn",workpiece_slice_geometry_150x150,cast_in_row,alloy_type_open,"alloy_speed, meter/minute","steel_weight_theoretical, tonn","steel_weight, tonn",grab1_num,"steel_temperature_grab1, Celsius deg.","metal_residue_grab1, tonn",grab2_num,"resistance, tonn","swing_frequency, amount/minute","crystallizer_movement, mm","water_consumption, liter/minute","water_temperature_delta, Celsius deg.","water_consumption_secondary_cooling_zone_num1, liter/minute","water_consumption_secondary_cooling_zone_num2, liter/minute","water_consumption_secondary_cooling_zone_num3, liter/minute","Ce, %","C, %","Si, %","Mn,%","S, %","P, %","Cr, %","Ni, %","Cu, %","As, %","Mo, %","Nb, %","Ti, %","V, %","Al, %","Ca, %","N, %","Pb, %","Mg, %","Zn, %",sleeve,"quantity, tonn",num_crystallizer,num_stream,RUL
2020-05-15,2020-05-15 10:31:50,25G2S,DOC 5781-82,163.296,0,10,1,2,163.696,163.296,7.0,1555.0,0.4,6.0,2145.0,180,7,2155,9,220,240,90.0,0.595,0.2848,0.5525,1.532,0.0104,0.0096,0.0386,0.0135,0.0264,0.0014,0.0011,0.0007,0.0021,0.0049,0.0037,0.0009,0.0073,0.0,0.0,0.0,30014136,0.01,13,5,7955.0
2020-05-15,2020-05-15 11:12:59,25G2S,DOC 5781-82,178.416,0,11,1,2,178.816,178.416,10.0,1555.0,0.4,6.0,2760.0,180,7,2155,9,220,240,90.0,0.589,0.2744,0.5555,1.5559,0.0055,0.0166,0.0458,0.0177,0.035,0.0024,0.0014,0.0007,0.0022,0.005,0.0026,0.0008,0.0065,0.0,0.0,0.0,30014138,0.02,17,2,3584.0
2020-05-15,2020-05-15 11:12:59,25G2S,DOC 5781-82,178.416,0,11,1,2,178.816,178.416,10.0,1555.0,0.4,6.0,7047.0,180,7,2155,9,220,240,90.0,0.589,0.2744,0.5555,1.5559,0.0055,0.0166,0.0458,0.0177,0.035,0.0024,0.0014,0.0007,0.0022,0.005,0.0026,0.0008,0.0065,0.0,0.0,0.0,30014144,0.02,11,3,3897.0
2020-05-15,2020-05-15 11:12:59,25G2S,DOC 5781-82,178.416,0,11,1,2,178.816,178.416,10.0,1555.0,0.4,6.0,5562.0,180,7,2155,9,220,240,90.0,0.589,0.2744,0.5555,1.5559,0.0055,0.0166,0.0458,0.0177,0.035,0.0024,0.0014,0.0007,0.0022,0.005,0.0026,0.0008,0.0065,0.0,0.0,0.0,30014142,0.02,8,6,3612.0
2020-05-15,2020-05-15 11:12:59,25G2S,DOC 5781-82,178.416,0,11,1,2,178.816,178.416,10.0,1555.0,0.4,6.0,6670.0,180,7,2155,9,220,240,90.0,0.589,0.2744,0.5555,1.5559,0.0055,0.0166,0.0458,0.0177,0.035,0.0024,0.0014,0.0007,0.0022,0.005,0.0026,0.0008,0.0065,0.0,0.0,0.0,30014141,0.02,12,4,3764.0
2020-05-15,2020-05-15 11:12:59,25G2S,DOC 5781-82,178.416,0,11,1,2,178.816,178.416,10.0,1555.0,0.4,6.0,2175.0,180,7,2155,9,220,240,90.0,0.589,0.2744,0.5555,1.5559,0.0055,0.0166,0.0458,0.0177,0.035,0.0024,0.0014,0.0007,0.0022,0.005,0.0026,0.0008,0.0065,0.0,0.0,0.0,30014136,0.02,13,5,7925.0
2020-05-15,2020-05-15 11:58:27,25G2S,DOC 5781-82,169.344,0,12,1,2,169.744,169.344,12.0,1553.0,0.4,6.0,2787.0,180,7,2155,9,220,240,90.0,0.598,0.2854,0.5423,1.5487,0.0054,0.0198,0.0458,0.014,0.0288,0.0018,0.0011,0.0007,0.0021,0.005,0.0025,0.0009,0.0065,0.0,0.0,0.0,30014138,0.01,17,2,3557.0
2020-05-15,2020-05-15 11:58:27,25G2S,DOC 5781-82,169.344,0,12,1,2,169.744,169.344,12.0,1553.0,0.4,6.0,2205.0,180,7,2155,9,220,240,90.0,0.598,0.2854,0.5423,1.5487,0.0054,0.0198,0.0458,0.014,0.0288,0.0018,0.0011,0.0007,0.0021,0.005,0.0025,0.0009,0.0065,0.0,0.0,0.0,30014136,0.01,13,5,7895.0
2020-05-15,2020-05-15 11:58:27,25G2S,DOC 5781-82,169.344,0,12,1,2,169.744,169.344,12.0,1553.0,0.4,6.0,5589.0,180,7,2155,9,220,240,90.0,0.598,0.2854,0.5423,1.5487,0.0054,0.0198,0.0458,0.014,0.0288,0.0018,0.0011,0.0007,0.0021,0.005,0.0025,0.0009,0.0065,0.0,0.0,0.0,30014142,0.01,8,6,3585.0
2020-05-15,2020-05-15 11:58:27,25G2S,DOC 5781-82,169.344,0,12,1,2,169.744,169.344,12.0,1553.0,0.4,6.0,7077.0,180,7,2155,9,220,240,90.0,0.598,0.2854,0.5423,1.5487,0.0054,0.0198,0.0458,0.014,0.0288,0.0018,0.0011,0.0007,0.0021,0.005,0.0025,0.0009,0.0065,0.0,0.0,0.0,30014144,0.01,11,3,3867.0
2020-05-15,2020-05-15 11:58:27,25G2S,DOC 5781-82,169.344,0,12,1,2,169.744,169.344,12.0,1553.0,0.4,6.0,6697.0,180,7,2155,9,220,240,90.0,0.598,0.2854,0.5423,1.5487,0.0054,0.0198,0.0458,0.014,0.0288,0.0018,0.0011,0.0007,0.0021,0.005,0.0025,0.0009,0.0065,0.0,0.0,0.0,30014141,0.01,12,4,3737.0
2020-05-15,2020-05-15 12:44:45,25G2S,DOC 5781-82,166.32,0,13,1,2,166.72,166.32,11.0,1556.0,0.4,6.0,6724.0,180,7,2155,9,220,240,90.0,0.589,0.2715,0.5591,1.5677,0.0054,0.0111,0.0482,0.0153,0.0388,0.0021,0.0011,0.0007,0.0023,0.0049,0.0038,0.0015,0.0066,0.0,0.0,0.0,30014141,0.02,12,4,3710.0
2020-05-15,2020-05-15 12:44:45,25G2S,DOC 5781-82,166.32,0,13,1,2,166.72,166.32,11.0,1556.0,0.4,6.0,7104.0,180,7,2155,9,220,240,90.0,0.589,0.2715,0.5591,1.5677,0.0054,0.0111,0.0482,0.0153,0.0388,0.0021,0.0011,0.0007,0.0023,0.0049,0.0038,0.0015,0.0066,0.0,0.0,0.0,30014144,0.02,11,3,3840.0
2020-05-15,2020-05-15 12:44:45,25G2S,DOC 5781-82,166.32,0,13,1,2,166.72,166.32,11.0,1556.0,0.4,6.0,5619.0,180,7,2155,9,220,240,90.0,0.589,0.2715,0.5591,1.5677,0.0054,0.0111,0.0482,0.0153,0.0388,0.0021,0.0011,0.0007,0.0023,0.0049,0.0038,0.0015,0.0066,0.0,0.0,0.0,30014142,0.02,8,6,3555.0
2020-05-15,2020-05-15 12:44:45,25G2S,DOC 5781-82,166.32,0,13,1,2,166.72,166.32,11.0,1556.0,0.4,6.0,2814.0,180,7,2155,9,220,240,90.0,0.589,0.2715,0.5591,1.5677,0.0054,0.0111,0.0482,0.0153,0.0388,0.0021,0.0011,0.0007,0.0023,0.0049,0.0038,0.0015,0.0066,0.0,0.0,0.0,30014138,0.02,17,2,3530.0
2020-05-15,2020-05-15 12:44:45,25G2S,DOC 5781-82,166.32,0,13,1,2,166.72,166.32,11.0,1556.0,0.4,6.0,2232.0,180,7,2155,9,220,240,90.0,0.589,0.2715,0.5591,1.5677,0.0054,0.0111,0.0482,0.0153,0.0388,0.0021,0.0011,0.0007,0.0023,0.0049,0.0038,0.0015,0.0066,0.0,0.0,0.0,30014136,0.02,13,5,7868.0
2020-05-15,2020-05-15 13:22:07,25G2S,DOC 5781-82,166.32,0,14,1,2,166.72,166.32,1.0,1556.0,0.4,6.0,2259.0,180,7,2155,9,220,240,90.0,0.592,0.2777,0.5546,1.553,0.0051,0.012,0.0441,0.0149,0.0355,0.0018,0.0014,0.0007,0.002,0.0049,0.0025,0.001,0.007,0.0,0.0,0.0,30014136,0.01,13,5,7841.0
2020-05-15,2020-05-15 13:22:07,25G2S,DOC 5781-82,166.32,0,14,1,2,166.72,166.32,1.0,1556.0,0.4,6.0,7131.0,180,7,2155,9,220,240,90.0,0.592,0.2777,0.5546,1.553,0.0051,0.012,0.0441,0.0149,0.0355,0.0018,0.0014,0.0007,0.002,0.0049,0.0025,0.001,0.007,0.0,0.0,0.0,30014144,0.01,11,3,3813.0
2020-05-15,2020-05-15 13:22:07,25G2S,DOC 5781-82,166.32,0,14,1,2,166.72,166.32,1.0,1556.0,0.4,6.0,6751.0,180,7,2155,9,220,240,90.0,0.592,0.2777,0.5546,1.553,0.0051,0.012,0.0441,0.0149,0.0355,0.0018,0.0014,0.0007,0.002,0.0049,0.0025,0.001,0.007,0.0,0.0,0.0,30014141,0.01,12,4,3683.0
2020-05-15,2020-05-15 13:22:07,25G2S,DOC 5781-82,166.32,0,14,1,2,166.72,166.32,1.0,1556.0,0.4,6.0,2844.0,180,7,2155,9,220,240,90.0,0.592,0.2777,0.5546,1.553,0.0051,0.012,0.0441,0.0149,0.0355,0.0018,0.0014,0.0007,0.002,0.0049,0.0025,0.001,0.007,0.0,0.0,0.0,30014138,0.01,17,2,3500.0
2020-05-15,2020-05-15 13:22:07,25G2S,DOC 5781-82,166.32,0,14,1,2,166.72,166.32,1.0,1556.0,0.4,6.0,5646.0,180,7,2155,9,220,240,90.0,0.592,0.2777,0.5546,1.553,0.0051,0.012,0.0441,0.0149,0.0355,0.0018,0.0014,0.0007,0.002,0.0049,0.0025,0.001,0.007,0.0,0.0,0.0,30014142,0.01,8,6,3528.0
2020-05-15,2020-05-15 14:07:22,25G2S,DOC 5781-82,169.344,0,15,1,2,169.744,169.344,7.0,1556.0,0.4,6.0,5674.0,180,7,2155,9,220,240,90.0,0.597,0.2808,0.5453,1.568,0.0065,0.0154,0.0379,0.013,0.0256,0.0014,0.0012,0.0007,0.0021,0.0051,0.0032,0.0013,0.0073,0.0,0.0,0.0,30014142,0.01,8,6,3500.0
2020-05-15,2020-05-15 14:07:22,25G2S,DOC 5781-82,169.344,0,15,1,2,169.744,169.344,7.0,1556.0,0.4,6.0,2872.0,180,7,2155,9,220,240,90.0,0.597,0.2808,0.5453,1.568,0.0065,0.0154,0.0379,0.013,0.0256,0.0014,0.0012,0.0007,0.0021,0.0051,0.0032,0.0013,0.0073,0.0,0.0,0.0,30014138,0.01,17,2,3472.0
2020-05-15,2020-05-15 14:07:22,25G2S,DOC 5781-82,169.344,0,15,1,2,169.744,169.344,7.0,1556.0,0.4,6.0,7159.0,180,7,2155,9,220,240,90.0,0.597,0.2808,0.5453,1.568,0.0065,0.0154,0.0379,0.013,0.0256,0.0014,0.0012,0.0007,0.0021,0.0051,0.0032,0.0013,0.0073,0.0,0.0,0.0,30014144,0.01,11,3,3785.0
2020-05-15,2020-05-15 14:07:22,25G2S,DOC 5781-82,169.344,0,15,1,2,169.744,169.344,7.0,1556.0,0.4,6.0,6779.0,180,7,2155,9,220,240,90.0,0.597,0.2808,0.5453,1.568,0.0065,0.0154,0.0379,0.013,0.0256,0.0014,0.0012,0.0007,0.0021,0.0051,0.0032,0.0013,0.0073,0.0,0.0,0.0,30014141,0.01,12,4,3655.0
2020-05-15,2020-05-15 14:07:22,25G2S,DOC 5781-82,169.344,0,15,1,2,169.744,169.344,7.0,1556.0,0.4,6.0,2290.0,180,7,2155,9,220,240,90.0,0.597,0.2808,0.5453,1.568,0.0065,0.0154,0.0379,0.013,0.0256,0.0014,0.0012,0.0007,0.0021,0.0051,0.0032,0.0013,0.0073,0.0,0.0,0.0,30014136,0.01,13,5,7810.0
2020-05-15,2020-05-15 14:47:12,25G2S,DOC 5781-82,166.32,0,16,1,2,166.72,166.32,10.0,1558.0,0.4,6.0,2899.0,180,7,2155,9,220,240,90.0,0.584,0.2723,0.5204,1.5581,0.0065,0.0138,0.0404,0.0138,0.028,0.0014,0.0012,0.0007,0.0018,0.0051,0.0024,0.0007,0.0067,0.0,0.0,0.0,30014138,0.01,17,2,3445.0
2020-05-15,2020-05-15 14:47:12,25G2S,DOC 5781-82,166.32,0,16,1,2,166.72,166.32,10.0,1558.0,0.4,6.0,5704.0,180,7,2155,9,220,240,90.0,0.584,0.2723,0.5204,1.5581,0.0065,0.0138,0.0404,0.0138,0.028,0.0014,0.0012,0.0007,0.0018,0.0051,0.0024,0.0007,0.0067,0.0,0.0,0.0,30014142,0.01,8,6,3470.0
2020-05-15,2020-05-15 14:47:12,25G2S,DOC 5781-82,166.32,0,16,1,2,166.72,166.32,10.0,1558.0,0.4,6.0,6806.0,180,7,2155,9,220,240,90.0,0.584,0.2723,0.5204,1.5581,0.0065,0.0138,0.0404,0.0138,0.028,0.0014,0.0012,0.0007,0.0018,0.0051,0.0024,0.0007,0.0067,0.0,0.0,0.0,30014141,0.01,12,4,3628.0
2020-05-15,2020-05-15 14:47:12,25G2S,DOC 5781-82,166.32,0,16,1,2,166.72,166.32,10.0,1558.0,0.4,6.0,7186.0,180,7,2155,9,220,240,90.0,0.584,0.2723,0.5204,1.5581,0.0065,0.0138,0.0404,0.0138,0.028,0.0014,0.0012,0.0007,0.0018,0.0051,0.0024,0.0007,0.0067,0.0,0.0,0.0,30014144,0.01,11,3,3758.0
2020-05-15,2020-05-15 14:47:12,25G2S,DOC 5781-82,166.32,0,16,1,2,166.72,166.32,10.0,1558.0,0.4,6.0,2317.0,180,7,2155,9,220,240,90.0,0.584,0.2723,0.5204,1.5581,0.0065,0.0138,0.0404,0.0138,0.028,0.0014,0.0012,0.0007,0.0018,0.0051,0.0024,0.0007,0.0067,0.0,0.0,0.0,30014136,0.01,13,5,7783.0
2020-05-15,2020-05-15 15:34:46,25G2S,DOC 5781-82,163.296,0,17,1,2,163.696,163.296,12.0,1554.0,0.4,6.0,7213.0,180,7,2155,9,220,240,90.0,0.58,0.2674,0.5602,1.5405,0.0089,0.0146,0.0364,0.0148,0.0316,0.0021,0.0012,0.0007,0.002,0.005,0.0028,0.0007,0.006,0.0,0.0,0.0,30014144,0.01,11,3,3731.0
2020-05-15,2020-05-15 15:34:46,25G2S,DOC 5781-82,163.296,0,17,1,2,163.696,163.296,12.0,1554.0,0.4,6.0,5731.0,180,7,2155,9,220,240,90.0,0.58,0.2674,0.5602,1.5405,0.0089,0.0146,0.0364,0.0148,0.0316,0.0021,0.0012,0.0007,0.002,0.005,0.0028,0.0007,0.006,0.0,0.0,0.0,30014142,0.01,8,6,3443.0
2020-05-15,2020-05-15 15:34:46,25G2S,DOC 5781-82,163.296,0,17,1,2,163.696,163.296,12.0,1554.0,0.4,6.0,6833.0,180,7,2155,9,220,240,90.0,0.58,0.2674,0.5602,1.5405,0.0089,0.0146,0.0364,0.0148,0.0316,0.0021,0.0012,0.0007,0.002,0.005,0.0028,0.0007,0.006,0.0,0.0,0.0,30014141,0.01,12,4,3601.0
2020-05-15,2020-05-15 15:34:46,25G2S,DOC 5781-82,163.296,0,17,1,2,163.696,163.296,12.0,1554.0,0.4,6.0,2344.0,180,7,2155,9,220,240,90.0,0.58,0.2674,0.5602,1.5405,0.0089,0.0146,0.0364,0.0148,0.0316,0.0021,0.0012,0.0007,0.002,0.005,0.0028,0.0007,0.006,0.0,0.0,0.0,30014136,0.01,13,5,7756.0
2020-05-15,2020-05-15 15:34:46,25G2S,DOC 5781-82,163.296,0,17,1,2,163.696,163.296,12.0,1554.0,0.4,6.0,2926.0,180,7,2155,9,220,240,90.0,0.58,0.2674,0.5602,1.5405,0.0089,0.0146,0.0364,0.0148,0.0316,0.0021,0.0012,0.0007,0.002,0.005,0.0028,0.0007,0.006,0.0,0.0,0.0,30014138,0.01,17,2,3418.0
2020-05-15,2020-05-15 17:04:29,25G2S,DOC 5781-82,172.368,0,19,1,2,172.768,172.368,1.0,1570.0,0.4,6.0,2401.0,180,7,2155,9,220,240,90.0,0.585,0.2679,0.5566,1.5663,0.0098,0.0158,0.0384,0.0171,0.0337,0.002,0.001,0.0007,0.0019,0.005,0.0032,0.0009,0.0062,0.0,0.0,0.0,30014136,0.01,13,5,7699.0
2020-05-15,2020-05-15 17:04:29,25G2S,DOC 5781-82,172.368,0,19,1,2,172.768,172.368,1.0,1570.0,0.4,6.0,2980.0,180,7,2155,9,220,240,90.0,0.585,0.2679,0.5566,1.5663,0.0098,0.0158,0.0384,0.0171,0.0337,0.002,0.001,0.0007,0.0019,0.005,0.0032,0.0009,0.0062,0.0,0.0,0.0,30014138,0.01,17,2,3364.0
2020-05-15,2020-05-15 17:04:29,25G2S,DOC 5781-82,172.368,0,19,1,2,172.768,172.368,1.0,1570.0,0.4,6.0,6887.0,180,7,2155,9,220,240,90.0,0.585,0.2679,0.5566,1.5663,0.0098,0.0158,0.0384,0.0171,0.0337,0.002,0.001,0.0007,0.0019,0.005,0.0032,0.0009,0.0062,0.0,0.0,0.0,30014141,0.01,12,4,3547.0
2020-05-15,2020-05-15 17:04:29,25G2S,DOC 5781-82,172.368,0,19,1,2,172.768,172.368,1.0,1570.0,0.4,6.0,5788.0,180,7,2155,9,220,240,90.0,0.585,0.2679,0.5566,1.5663,0.0098,0.0158,0.0384,0.0171,0.0337,0.002,0.001,0.0007,0.0019,0.005,0.0032,0.0009,0.0062,0.0,0.0,0.0,30014142,0.01,8,6,3386.0
2020-05-15,2020-05-15 17:04:29,25G2S,DOC 5781-82,172.368,0,19,1,2,172.768,172.368,1.0,1570.0,0.4,6.0,7267.0,180,7,2155,9,220,240,90.0,0.585,0.2679,0.5566,1.5663,0.0098,0.0158,0.0384,0.0171,0.0337,0.002,0.001,0.0007,0.0019,0.005,0.0032,0.0009,0.0062,0.0,0.0,0.0,30014144,0.01,11,3,3677.0
2020-05-15,2020-05-15 17:46:00,25G2S,DOC 5781-82,166.32,0,20,1,2,166.72,166.32,7.0,1555.0,0.4,6.0,3008.0,180,7,2155,9,220,240,90.0,0.598,0.2853,0.5806,1.5308,0.0121,0.0126,0.0375,0.0155,0.0323,0.0012,0.0018,0.0007,0.0023,0.0049,0.0029,0.0006,0.0072,0.0,0.0,0.0,30014138,0.01,17,2,3336.0
2020-05-15,2020-05-15 17:46:00,25G2S,DOC 5781-82,166.32,0,20,1,2,166.72,166.32,7.0,1555.0,0.4,6.0,6915.0,180,7,2155,9,220,240,90.0,0.598,0.2853,0.5806,1.5308,0.0121,0.0126,0.0375,0.0155,0.0323,0.0012,0.0018,0.0007,0.0023,0.0049,0.0029,0.0006,0.0072,0.0,0.0,0.0,30014141,0.01,12,4,3519.0
2020-05-15,2020-05-15 17:46:00,25G2S,DOC 5781-82,166.32,0,20,1,2,166.72,166.32,7.0,1555.0,0.4,6.0,7295.0,180,7,2155,9,220,240,90.0,0.598,0.2853,0.5806,1.5308,0.0121,0.0126,0.0375,0.0155,0.0323,0.0012,0.0018,0.0007,0.0023,0.0049,0.0029,0.0006,0.0072,0.0,0.0,0.0,30014144,0.01,11,3,3649.0
2020-05-15,2020-05-15 17:46:00,25G2S,DOC 5781-82,166.32,0,20,1,2,166.72,166.32,7.0,1555.0,0.4,6.0,5819.0,180,7,2155,9,220,240,90.0,0.598,0.2853,0.5806,1.5308,0.0121,0.0126,0.0375,0.0155,0.0323,0.0012,0.0018,0.0007,0.0023,0.0049,0.0029,0.0006,0.0072,0.0,0.0,0.0,30014142,0.01,8,6,3355.0
2020-05-15,2020-05-15 17:46:00,25G2S,DOC 5781-82,166.32,0,20,1,2,166.72,166.32,7.0,1555.0,0.4,6.0,2429.0,180,7,2155,9,220,240,90.0,0.598,0.2853,0.5806,1.5308,0.0121,0.0126,0.0375,0.0155,0.0323,0.0012,0.0018,0.0007,0.0023,0.0049,0.0029,0.0006,0.0072,0.0,0.0,0.0,30014136,0.01,13,5,7671.0
2020-05-15,2020-05-15 18:24:17,25G2S,DOC 5781-82,163.296,0,21,1,2,163.696,163.296,10.0,1557.0,0.4,6.0,5846.0,180,7,2155,9,220,240,90.0,0.586,0.2728,0.5398,1.5572,0.0087,0.0133,0.0402,0.0145,0.0331,0.0014,0.0012,0.0007,0.0021,0.0049,0.0034,0.0012,0.007,0.0,0.0,0.0,30014142,0.01,8,6,3328.0
2020-05-15,2020-05-15 18:24:17,25G2S,DOC 5781-82,163.296,0,21,1,2,163.696,163.296,10.0,1557.0,0.4,6.0,2456.0,180,7,2155,9,220,240,90.0,0.586,0.2728,0.5398,1.5572,0.0087,0.0133,0.0402,0.0145,0.0331,0.0014,0.0012,0.0007,0.0021,0.0049,0.0034,0.0012,0.007,0.0,0.0,0.0,30014136,0.01,13,5,7644.0
2020-05-15,2020-05-15 18:24:17,25G2S,DOC 5781-82,163.296,0,21,1,2,163.696,163.296,10.0,1557.0,0.4,6.0,7322.0,180,7,2155,9,220,240,90.0,0.586,0.2728,0.5398,1.5572,0.0087,0.0133,0.0402,0.0145,0.0331,0.0014,0.0012,0.0007,0.0021,0.0049,0.0034,0.0012,0.007,0.0,0.0,0.0,30014144,0.01,11,3,3622.0
2020-05-15,2020-05-15 18:24:17,25G2S,DOC 5781-82,163.296,0,21,1,2,163.696,163.296,10.0,1557.0,0.4,6.0,3035.0,180,7,2155,9,220,240,90.0,0.586,0.2728,0.5398,1.5572,0.0087,0.0133,0.0402,0.0145,0.0331,0.0014,0.0012,0.0007,0.0021,0.0049,0.0034,0.0012,0.007,0.0,0.0,0.0,30014138,0.01,17,2,3309.0
2020-05-15,2020-05-15 18:24:17,25G2S,DOC 5781-82,163.296,0,21,1,2,163.696,163.296,10.0,1557.0,0.4,6.0,6942.0,180,7,2155,9,220,240,90.0,0.586,0.2728,0.5398,1.5572,0.0087,0.0133,0.0402,0.0145,0.0331,0.0014,0.0012,0.0007,0.0021,0.0049,0.0034,0.0012,0.007,0.0,0.0,0.0,30014141,0.01,12,4,3492.0
2020-05-16,2020-05-16 00:06:11,Arm500,DOC 34028-2016,163.296,0,15,1,2,163.696,163.296,1.0,1569.0,0.4,7.0,8306.0,180,7,2155,9,320,380,130.0,0.321,0.1882,0.191,0.7057,0.0114,0.0173,0.0538,0.0152,0.0336,0.001,0.0013,0.0005,0.0008,0.0031,0.0024,0.0008,0.0038,0.0,0.0,0.0,30014144,0.01,11,3,2638.0
2020-05-16,2020-05-16 00:06:11,Arm500,DOC 34028-2016,163.296,0,15,1,2,163.696,163.296,1.0,1569.0,0.4,7.0,7925.0,180,7,2155,9,320,380,130.0,0.321,0.1882,0.191,0.7057,0.0114,0.0173,0.0538,0.0152,0.0336,0.001,0.0013,0.0005,0.0008,0.0031,0.0024,0.0008,0.0038,0.0,0.0,0.0,30014141,0.01,12,4,2509.0
2020-05-16,2020-05-16 00:06:11,Arm500,DOC 34028-2016,163.296,0,15,1,2,163.696,163.296,1.0,1569.0,0.4,7.0,6808.0,180,7,2155,9,320,380,130.0,0.321,0.1882,0.191,0.7057,0.0114,0.0173,0.0538,0.0152,0.0336,0.001,0.0013,0.0005,0.0008,0.0031,0.0024,0.0008,0.0038,0.0,0.0,0.0,30014142,0.01,8,6,2366.0
2020-05-16,2020-05-16 00:06:11,Arm500,DOC 34028-2016,163.296,0,15,1,2,163.696,163.296,1.0,1569.0,0.4,7.0,3997.0,180,7,2155,9,320,380,130.0,0.321,0.1882,0.191,0.7057,0.0114,0.0173,0.0538,0.0152,0.0336,0.001,0.0013,0.0005,0.0008,0.0031,0.0024,0.0008,0.0038,0.0,0.0,0.0,30014138,0.01,17,2,2347.0
2020-05-16,2020-05-16 00:06:11,Arm500,DOC 34028-2016,163.296,0,15,1,2,163.696,163.296,1.0,1569.0,0.4,7.0,3423.0,180,7,2155,9,320,380,130.0,0.321,0.1882,0.191,0.7057,0.0114,0.0173,0.0538,0.0152,0.0336,0.001,0.0013,0.0005,0.0008,0.0031,0.0024,0.0008,0.0038,0.0,0.0,0.0,30014136,0.01,13,5,6677.0
2020-05-16,2020-05-16 08:04:07,Arm500,DOC 34028-2016,163.296,0,15,1,2,163.696,163.296,1.0,1570.0,0.4,5.0,7758.0,200,7,2155,9,320,350,110.0,0.319,0.1871,0.1896,0.718,0.0029,0.0133,0.0407,0.0143,0.0297,0.0012,0.0016,0.0005,0.0008,0.0025,0.0018,0.0008,0.0058,0.0,0.0,0.0,30014144,0.02,11,3,3186.0
2020-05-16,2020-05-16 08:04:07,Arm500,DOC 34028-2016,163.296,0,15,1,2,163.696,163.296,1.0,1570.0,0.4,5.0,3460.0,200,7,2155,9,320,350,110.0,0.319,0.1871,0.1896,0.718,0.0029,0.0133,0.0407,0.0143,0.0297,0.0012,0.0016,0.0005,0.0008,0.0025,0.0018,0.0008,0.0058,0.0,0.0,0.0,30014138,0.02,17,2,2884.0
2020-05-16,2020-05-16 08:04:07,Arm500,DOC 34028-2016,163.296,0,15,1,2,163.696,163.296,1.0,1570.0,0.4,5.0,6274.0,200,7,2155,9,320,350,110.0,0.319,0.1871,0.1896,0.718,0.0029,0.0133,0.0407,0.0143,0.0297,0.0012,0.0016,0.0005,0.0008,0.0025,0.0018,0.0008,0.0058,0.0,0.0,0.0,30014142,0.02,8,6,2900.0
2020-05-16,2020-05-16 08:04:07,Arm500,DOC 34028-2016,163.296,0,15,1,2,163.696,163.296,1.0,1570.0,0.4,5.0,7377.0,200,7,2155,9,320,350,110.0,0.319,0.1871,0.1896,0.718,0.0029,0.0133,0.0407,0.0143,0.0297,0.0012,0.0016,0.0005,0.0008,0.0025,0.0018,0.0008,0.0058,0.0,0.0,0.0,30014141,0.02,12,4,3057.0
2020-05-16,2020-05-16 08:04:07,Arm500,DOC 34028-2016,163.296,0,15,1,2,163.696,163.296,1.0,1570.0,0.4,5.0,2884.0,200,7,2155,9,320,350,110.0,0.319,0.1871,0.1896,0.718,0.0029,0.0133,0.0407,0.0143,0.0297,0.0012,0.0016,0.0005,0.0008,0.0025,0.0018,0.0008,0.0058,0.0,0.0,0.0,30014136,0.02,13,5,7216.0
2020-05-16,2020-05-16 08:48:46,Arm500,DOC 34028-2016,166.32,0,16,1,2,166.72,166.32,11.0,1567.0,0.4,5.0,2911.0,200,7,2155,9,320,350,110.0,0.319,0.1897,0.1789,0.7123,0.0046,0.009,0.032,0.0157,0.0352,0.0011,0.0018,0.0004,0.0007,0.0024,0.0018,0.0008,0.0064,0.0,0.0,0.0,30014136,0.01,13,5,7189.0
2020-05-16,2020-05-16 08:48:46,Arm500,DOC 34028-2016,166.32,0,16,1,2,166.72,166.32,11.0,1567.0,0.4,5.0,6301.0,200,7,2155,9,320,350,110.0,0.319,0.1897,0.1789,0.7123,0.0046,0.009,0.032,0.0157,0.0352,0.0011,0.0018,0.0004,0.0007,0.0024,0.0018,0.0008,0.0064,0.0,0.0,0.0,30014142,0.01,8,6,2873.0
2020-05-16,2020-05-16 08:48:46,Arm500,DOC 34028-2016,166.32,0,16,1,2,166.72,166.32,11.0,1567.0,0.4,5.0,7788.0,200,7,2155,9,320,350,110.0,0.319,0.1897,0.1789,0.7123,0.0046,0.009,0.032,0.0157,0.0352,0.0011,0.0018,0.0004,0.0007,0.0024,0.0018,0.0008,0.0064,0.0,0.0,0.0,30014144,0.01,11,3,3156.0
2020-05-16,2020-05-16 08:48:46,Arm500,DOC 34028-2016,166.32,0,16,1,2,166.72,166.32,11.0,1567.0,0.4,5.0,3487.0,200,7,2155,9,320,350,110.0,0.319,0.1897,0.1789,0.7123,0.0046,0.009,0.032,0.0157,0.0352,0.0011,0.0018,0.0004,0.0007,0.0024,0.0018,0.0008,0.0064,0.0,0.0,0.0,30014138,0.01,17,2,2857.0
2020-05-16,2020-05-16 08:48:46,Arm500,DOC 34028-2016,166.32,0,16,1,2,166.72,166.32,11.0,1567.0,0.4,5.0,7404.0,200,7,2155,9,320,350,110.0,0.319,0.1897,0.1789,0.7123,0.0046,0.009,0.032,0.0157,0.0352,0.0011,0.0018,0.0004,0.0007,0.0024,0.0018,0.0008,0.0064,0.0,0.0,0.0,30014141,0.01,12,4,3030.0
2020-05-16,2020-05-16 09:34:34,Arm500,DOC 34028-2016,157.248,0,17,1,2,157.648,157.248,10.0,1569.0,0.4,5.0,7815.0,200,7,2155,9,320,350,110.0,0.324,0.1935,0.1863,0.7073,0.0035,0.0164,0.0437,0.0137,0.027,0.001,0.0016,0.0005,0.0007,0.0024,0.0022,0.0007,0.0052,0.0,0.0,0.0,30014144,0.01,11,3,3129.0
2020-05-16,2020-05-16 09:34:34,Arm500,DOC 34028-2016,157.248,0,17,1,2,157.648,157.248,10.0,1569.0,0.4,5.0,2938.0,200,7,2155,9,320,350,110.0,0.324,0.1935,0.1863,0.7073,0.0035,0.0164,0.0437,0.0137,0.027,0.001,0.0016,0.0005,0.0007,0.0024,0.0022,0.0007,0.0052,0.0,0.0,0.0,30014136,0.01,13,5,7162.0
2020-05-16,2020-05-16 09:34:34,Arm500,DOC 34028-2016,157.248,0,17,1,2,157.648,157.248,10.0,1569.0,0.4,5.0,6325.0,200,7,2155,9,320,350,110.0,0.324,0.1935,0.1863,0.7073,0.0035,0.0164,0.0437,0.0137,0.027,0.001,0.0016,0.0005,0.0007,0.0024,0.0022,0.0007,0.0052,0.0,0.0,0.0,30014142,0.01,8,6,2849.0
2020-05-16,2020-05-16 09:34:34,Arm500,DOC 34028-2016,157.248,0,17,1,2,157.648,157.248,10.0,1569.0,0.4,5.0,7431.0,200,7,2155,9,320,350,110.0,0.324,0.1935,0.1863,0.7073,0.0035,0.0164,0.0437,0.0137,0.027,0.001,0.0016,0.0005,0.0007,0.0024,0.0022,0.0007,0.0052,0.0,0.0,0.0,30014141,0.01,12,4,3003.0
2020-05-16,2020-05-16 09:34:34,Arm500,DOC 34028-2016,157.248,0,17,1,2,157.648,157.248,10.0,1569.0,0.4,5.0,3514.0,200,7,2155,9,320,350,110.0,0.324,0.1935,0.1863,0.7073,0.0035,0.0164,0.0437,0.0137,0.027,0.001,0.0016,0.0005,0.0007,0.0024,0.0022,0.0007,0.0052,0.0,0.0,0.0,30014138,0.01,17,2,2830.0
2020-05-16,2020-05-16 10:22:41,Arm500,DOC 34028-2016,166.32,0,18,1,2,166.72,166.32,12.0,1567.0,0.4,5.0,7843.0,200,7,2155,9,320,350,110.0,0.319,0.1866,0.1738,0.7229,0.0041,0.0126,0.0419,0.0144,0.0322,0.0012,0.0015,0.0005,0.0008,0.0026,0.0019,0.0014,0.0044,0.0,0.0,0.0,30014144,0.01,11,3,3101.0
2020-05-16,2020-05-16 10:22:41,Arm500,DOC 34028-2016,166.32,0,18,1,2,166.72,166.32,12.0,1567.0,0.4,5.0,2966.0,200,7,2155,9,320,350,110.0,0.319,0.1866,0.1738,0.7229,0.0041,0.0126,0.0419,0.0144,0.0322,0.0012,0.0015,0.0005,0.0008,0.0026,0.0019,0.0014,0.0044,0.0,0.0,0.0,30014136,0.01,13,5,7134.0
2020-05-16,2020-05-16 10:22:41,Arm500,DOC 34028-2016,166.32,0,18,1,2,166.72,166.32,12.0,1567.0,0.4,5.0,3542.0,200,7,2155,9,320,350,110.0,0.319,0.1866,0.1738,0.7229,0.0041,0.0126,0.0419,0.0144,0.0322,0.0012,0.0015,0.0005,0.0008,0.0026,0.0019,0.0014,0.0044,0.0,0.0,0.0,30014138,0.01,17,2,2802.0
2020-05-16,2020-05-16 10:22:41,Arm500,DOC 34028-2016,166.32,0,18,1,2,166.72,166.32,12.0,1567.0,0.4,5.0,6352.0,200,7,2155,9,320,350,110.0,0.319,0.1866,0.1738,0.7229,0.0041,0.0126,0.0419,0.0144,0.0322,0.0012,0.0015,0.0005,0.0008,0.0026,0.0019,0.0014,0.0044,0.0,0.0,0.0,30014142,0.01,8,6,2822.0
2020-05-16,2020-05-16 10:22:41,Arm500,DOC 34028-2016,166.32,0,18,1,2,166.72,166.32,12.0,1567.0,0.4,5.0,7462.0,200,7,2155,9,320,350,110.0,0.319,0.1866,0.1738,0.7229,0.0041,0.0126,0.0419,0.0144,0.0322,0.0012,0.0015,0.0005,0.0008,0.0026,0.0019,0.0014,0.0044,0.0,0.0,0.0,30014141,0.01,12,4,2972.0
2020-05-16,2020-05-16 11:00:54,Arm500,DOC 34028-2016,163.296,0,19,1,2,163.696,163.296,1.0,1566.0,0.4,5.0,7873.0,200,7,2155,9,320,350,110.0,0.319,0.189,0.1687,0.7119,0.0041,0.0134,0.0394,0.0134,0.0308,0.0013,0.0014,0.0005,0.0007,0.0024,0.0021,0.0007,0.0041,0.0,0.0,0.0,30014144,0.01,11,3,3071.0
2020-05-16,2020-05-16 11:00:54,Arm500,DOC 34028-2016,163.296,0,19,1,2,163.696,163.296,1.0,1566.0,0.4,5.0,3566.0,200,7,2155,9,320,350,110.0,0.319,0.189,0.1687,0.7119,0.0041,0.0134,0.0394,0.0134,0.0308,0.0013,0.0014,0.0005,0.0007,0.0024,0.0021,0.0007,0.0041,0.0,0.0,0.0,30014138,0.01,17,2,2778.0
2020-05-16,2020-05-16 11:00:54,Arm500,DOC 34028-2016,163.296,0,19,1,2,163.696,163.296,1.0,1566.0,0.4,5.0,7489.0,200,7,2155,9,320,350,110.0,0.319,0.189,0.1687,0.7119,0.0041,0.0134,0.0394,0.0134,0.0308,0.0013,0.0014,0.0005,0.0007,0.0024,0.0021,0.0007,0.0041,0.0,0.0,0.0,30014141,0.01,12,4,2945.0
2020-05-16,2020-05-16 11:00:54,Arm500,DOC 34028-2016,163.296,0,19,1,2,163.696,163.296,1.0,1566.0,0.4,5.0,2993.0,200,7,2155,9,320,350,110.0,0.319,0.189,0.1687,0.7119,0.0041,0.0134,0.0394,0.0134,0.0308,0.0013,0.0014,0.0005,0.0007,0.0024,0.0021,0.0007,0.0041,0.0,0.0,0.0,30014136,0.01,13,5,7107.0
2020-05-16,2020-05-16 11:00:54,Arm500,DOC 34028-2016,163.296,0,19,1,2,163.696,163.296,1.0,1566.0,0.4,5.0,6380.0,200,7,2155,9,320,350,110.0,0.319,0.189,0.1687,0.7119,0.0041,0.0134,0.0394,0.0134,0.0308,0.0013,0.0014,0.0005,0.0007,0.0024,0.0021,0.0007,0.0041,0.0,0.0,0.0,30014142,0.01,8,6,2794.0
2020-05-16,2020-05-16 12:06:50,Arm500,DOC 34028-2016,160.272,0,20,1,2,166.772,166.372,5.0,1566.0,0.4,5.0,7900.0,200,7,2155,9,320,350,110.0,0.318,0.1864,0.1957,0.7143,0.0033,0.0113,0.0414,0.0177,0.032,0.0012,0.0017,0.0005,0.0008,0.0025,0.002,0.0008,0.0047,0.0,0.0,0.0,30014144,0.01,11,3,3044.0
2020-05-16,2020-05-16 12:06:50,Arm500,DOC 34028-2016,160.272,0,20,1,2,166.772,166.372,5.0,1566.0,0.4,5.0,7519.0,200,7,2155,9,320,350,110.0,0.318,0.1864,0.1957,0.7143,0.0033,0.0113,0.0414,0.0177,0.032,0.0012,0.0017,0.0005,0.0008,0.0025,0.002,0.0008,0.0047,0.0,0.0,0.0,30014141,0.01,12,4,2915.0
2020-05-16,2020-05-16 12:06:50,Arm500,DOC 34028-2016,160.272,0,20,1,2,166.772,166.372,5.0,1566.0,0.4,5.0,3020.0,200,7,2155,9,320,350,110.0,0.318,0.1864,0.1957,0.7143,0.0033,0.0113,0.0414,0.0177,0.032,0.0012,0.0017,0.0005,0.0008,0.0025,0.002,0.0008,0.0047,0.0,0.0,0.0,30014136,0.01,13,5,7080.0
2020-05-16,2020-05-16 12:06:50,Arm500,DOC 34028-2016,160.272,0,20,1,2,166.772,166.372,5.0,1566.0,0.4,5.0,6404.0,200,7,2155,9,320,350,110.0,0.318,0.1864,0.1957,0.7143,0.0033,0.0113,0.0414,0.0177,0.032,0.0012,0.0017,0.0005,0.0008,0.0025,0.002,0.0008,0.0047,0.0,0.0,0.0,30014142,0.01,8,6,2770.0
2020-05-16,2020-05-16 12:06:50,Arm500,DOC 34028-2016,160.272,0,20,1,2,166.772,166.372,5.0,1566.0,0.4,5.0,3593.0,200,7,2155,9,320,350,110.0,0.318,0.1864,0.1957,0.7143,0.0033,0.0113,0.0414,0.0177,0.032,0.0012,0.0017,0.0005,0.0008,0.0025,0.002,0.0008,0.0047,0.0,0.0,0.0,30014138,0.01,17,2,2751.0
2020-05-16,2020-05-16 13:03:20,1018,ASTM A510/A510M-18,155.232,0,1,1,2,156.532,156.132,10.0,1600.0,0.4,7.0,7926.0,180,7,2155,8,260,280,100.0,0.296,0.1728,0.1637,0.6746,0.0031,0.0091,0.0339,0.012,0.0323,0.0013,0.0013,0.0005,0.0007,0.0023,0.0018,0.0007,0.0052,0.0,0.0,0.0,30014144,0.15,11,3,3018.0
2020-05-16,2020-05-16 13:03:20,1018,ASTM A510/A510M-18,155.232,0,1,1,2,156.532,156.132,10.0,1600.0,0.4,7.0,3619.0,180,7,2155,8,260,280,100.0,0.296,0.1728,0.1637,0.6746,0.0031,0.0091,0.0339,0.012,0.0323,0.0013,0.0013,0.0005,0.0007,0.0023,0.0018,0.0007,0.0052,0.0,0.0,0.0,30014138,0.15,17,2,2725.0
2020-05-16,2020-05-16 13:03:20,1018,ASTM A510/A510M-18,155.232,0,1,1,2,156.532,156.132,10.0,1600.0,0.4,7.0,3046.0,180,7,2155,8,260,280,100.0,0.296,0.1728,0.1637,0.6746,0.0031,0.0091,0.0339,0.012,0.0323,0.0013,0.0013,0.0005,0.0007,0.0023,0.0018,0.0007,0.0052,0.0,0.0,0.0,30014136,0.15,13,5,7054.0
2020-05-16,2020-05-16 13:03:20,1018,ASTM A510/A510M-18,155.232,0,1,1,2,156.532,156.132,10.0,1600.0,0.4,7.0,7545.0,180,7,2155,8,260,280,100.0,0.296,0.1728,0.1637,0.6746,0.0031,0.0091,0.0339,0.012,0.0323,0.0013,0.0013,0.0005,0.0007,0.0023,0.0018,0.0007,0.0052,0.0,0.0,0.0,30014141,0.15,12,4,2889.0
2020-05-16,2020-05-16 13:03:20,1018,ASTM A510/A510M-18,155.232,0,1,1,2,156.532,156.132,10.0,1600.0,0.4,7.0,6430.0,180,7,2155,8,260,280,100.0,0.296,0.1728,0.1637,0.6746,0.0031,0.0091,0.0339,0.012,0.0323,0.0013,0.0013,0.0005,0.0007,0.0023,0.0018,0.0007,0.0052,0.0,0.0,0.0,30014142,0.15,8,6,2744.0
2020-05-16,2020-05-16 13:58:19,1018,ASTM A510/A510M-18,167.328,0,2,1,2,167.728,167.328,12.0,1586.0,0.4,7.0,6458.0,180,7,2155,8,290,320,100.0,0.305,0.1789,0.1844,0.6953,0.0022,0.0087,0.0337,0.013,0.0285,0.0016,0.0013,0.0005,0.0008,0.0024,0.0021,0.001,0.0052,0.0,0.0,0.0,30014142,0.01,8,6,2716.0
2020-05-16,2020-05-16 13:58:19,1018,ASTM A510/A510M-18,167.328,0,2,1,2,167.728,167.328,12.0,1586.0,0.4,7.0,7573.0,180,7,2155,8,290,320,100.0,0.305,0.1789,0.1844,0.6953,0.0022,0.0087,0.0337,0.013,0.0285,0.0016,0.0013,0.0005,0.0008,0.0024,0.0021,0.001,0.0052,0.0,0.0,0.0,30014141,0.01,12,4,2861.0
2020-05-16,2020-05-16 13:58:19,1018,ASTM A510/A510M-18,167.328,0,2,1,2,167.728,167.328,12.0,1586.0,0.4,7.0,7954.0,180,7,2155,8,290,320,100.0,0.305,0.1789,0.1844,0.6953,0.0022,0.0087,0.0337,0.013,0.0285,0.0016,0.0013,0.0005,0.0008,0.0024,0.0021,0.001,0.0052,0.0,0.0,0.0,30014144,0.01,11,3,2990.0
2020-05-16,2020-05-16 13:58:19,1018,ASTM A510/A510M-18,167.328,0,2,1,2,167.728,167.328,12.0,1586.0,0.4,7.0,3074.0,180,7,2155,8,290,320,100.0,0.305,0.1789,0.1844,0.6953,0.0022,0.0087,0.0337,0.013,0.0285,0.0016,0.0013,0.0005,0.0008,0.0024,0.0021,0.001,0.0052,0.0,0.0,0.0,30014136,0.01,13,5,7026.0
2020-05-16,2020-05-16 13:58:19,1018,ASTM A510/A510M-18,167.328,0,2,1,2,167.728,167.328,12.0,1586.0,0.4,7.0,3647.0,180,7,2155,8,290,320,100.0,0.305,0.1789,0.1844,0.6953,0.0022,0.0087,0.0337,0.013,0.0285,0.0016,0.0013,0.0005,0.0008,0.0024,0.0021,0.001,0.0052,0.0,0.0,0.0,30014138,0.01,17,2,2697.0
2020-05-16,2020-05-16 14:58:11,1018,ASTM A510/A510M-18,159.264,0,3,1,2,159.664,159.264,11.0,1576.0,0.4,7.0,7600.0,180,7,2155,8,290,320,110.0,0.302,0.1745,0.1823,0.7106,0.0029,0.0085,0.0291,0.0164,0.0283,0.0012,0.0013,0.0005,0.0007,0.0023,0.0023,0.0009,0.0057,0.0,0.0,0.0,30014141,0.01,12,4,2834.0
2020-05-16,2020-05-16 14:58:11,1018,ASTM A510/A510M-18,159.264,0,3,1,2,159.664,159.264,11.0,1576.0,0.4,7.0,7981.0,180,7,2155,8,290,320,110.0,0.302,0.1745,0.1823,0.7106,0.0029,0.0085,0.0291,0.0164,0.0283,0.0012,0.0013,0.0005,0.0007,0.0023,0.0023,0.0009,0.0057,0.0,0.0,0.0,30014144,0.01,11,3,2963.0
2020-05-16,2020-05-16 14:58:11,1018,ASTM A510/A510M-18,159.264,0,3,1,2,159.664,159.264,11.0,1576.0,0.4,7.0,3101.0,180,7,2155,8,290,320,110.0,0.302,0.1745,0.1823,0.7106,0.0029,0.0085,0.0291,0.0164,0.0283,0.0012,0.0013,0.0005,0.0007,0.0023,0.0023,0.0009,0.0057,0.0,0.0,0.0,30014136,0.01,13,5,6999.0
2020-05-16,2020-05-16 14:58:11,1018,ASTM A510/A510M-18,159.264,0,3,1,2,159.664,159.264,11.0,1576.0,0.4,7.0,3674.0,180,7,2155,8,290,320,110.0,0.302,0.1745,0.1823,0.7106,0.0029,0.0085,0.0291,0.0164,0.0283,0.0012,0.0013,0.0005,0.0007,0.0023,0.0023,0.0009,0.0057,0.0,0.0,0.0,30014138,0.01,17,2,2670.0
2020-05-16,2020-05-16 14:58:11,1018,ASTM A510/A510M-18,159.264,0,3,1,2,159.664,159.264,11.0,1576.0,0.4,7.0,6484.0,180,7,2155,8,290,320,110.0,0.302,0.1745,0.1823,0.7106,0.0029,0.0085,0.0291,0.0164,0.0283,0.0012,0.0013,0.0005,0.0007,0.0023,0.0023,0.0009,0.0057,0.0,0.0,0.0,30014142,0.01,8,6,2690.0
2020-05-16,2020-05-16 15:30:34,1018,ASTM A510/A510M-18,161.28,0,4,1,2,161.68,161.28,5.0,1578.0,0.4,7.0,3127.0,180,7,2155,8,290,320,100.0,0.304,0.1757,0.1881,0.7047,0.0033,0.0138,0.036,0.0124,0.027,0.0012,0.0011,0.0004,0.0008,0.0024,0.0021,0.0007,0.0053,0.0,0.0,0.0,30014136,0.02,13,5,6973.0
2020-05-16,2020-05-16 15:30:34,1018,ASTM A510/A510M-18,161.28,0,4,1,2,161.68,161.28,5.0,1578.0,0.4,7.0,8007.0,180,7,2155,8,290,320,100.0,0.304,0.1757,0.1881,0.7047,0.0033,0.0138,0.036,0.0124,0.027,0.0012,0.0011,0.0004,0.0008,0.0024,0.0021,0.0007,0.0053,0.0,0.0,0.0,30014144,0.02,11,3,2937.0
2020-05-16,2020-05-16 15:30:34,1018,ASTM A510/A510M-18,161.28,0,4,1,2,161.68,161.28,5.0,1578.0,0.4,7.0,6511.0,180,7,2155,8,290,320,100.0,0.304,0.1757,0.1881,0.7047,0.0033,0.0138,0.036,0.0124,0.027,0.0012,0.0011,0.0004,0.0008,0.0024,0.0021,0.0007,0.0053,0.0,0.0,0.0,30014142,0.02,8,6,2663.0
2020-05-16,2020-05-16 15:30:34,1018,ASTM A510/A510M-18,161.28,0,4,1,2,161.68,161.28,5.0,1578.0,0.4,7.0,7628.0,180,7,2155,8,290,320,100.0,0.304,0.1757,0.1881,0.7047,0.0033,0.0138,0.036,0.0124,0.027,0.0012,0.0011,0.0004,0.0008,0.0024,0.0021,0.0007,0.0053,0.0,0.0,0.0,30014141,0.02,12,4,2806.0
2020-05-16,2020-05-16 15:30:34,1018,ASTM A510/A510M-18,161.28,0,4,1,2,161.68,161.28,5.0,1578.0,0.4,7.0,3702.0,180,7,2155,8,290,320,100.0,0.304,0.1757,0.1881,0.7047,0.0033,0.0138,0.036,0.0124,0.027,0.0012,0.0011,0.0004,0.0008,0.0024,0.0021,0.0007,0.0053,0.0,0.0,0.0,30014138,0.02,17,2,2642.0
2020-05-16,2020-05-16 16:21:31,1018,ASTM A510/A510M-18,159.264,0,5,1,2,159.664,159.264,1.0,1575.0,0.4,7.0,3153.0,180,7,2155,8,290,320,100.0,0.309,0.1786,0.1796,0.7068,0.0031,0.015,0.0468,0.0122,0.0301,0.0013,0.0011,0.0004,0.0007,0.0023,0.0031,0.0008,0.005,0.0,0.0,0.0,30014136,0.01,13,5,6947.0
2020-05-16,2020-05-16 16:21:31,1018,ASTM A510/A510M-18,159.264,0,5,1,2,159.664,159.264,1.0,1575.0,0.4,7.0,6537.0,180,7,2155,8,290,320,100.0,0.309,0.1786,0.1796,0.7068,0.0031,0.015,0.0468,0.0122,0.0301,0.0013,0.0011,0.0004,0.0007,0.0023,0.0031,0.0008,0.005,0.0,0.0,0.0,30014142,0.01,8,6,2637.0
2020-05-16,2020-05-16 16:21:31,1018,ASTM A510/A510M-18,159.264,0,5,1,2,159.664,159.264,1.0,1575.0,0.4,7.0,7654.0,180,7,2155,8,290,320,100.0,0.309,0.1786,0.1796,0.7068,0.0031,0.015,0.0468,0.0122,0.0301,0.0013,0.0011,0.0004,0.0007,0.0023,0.0031,0.0008,0.005,0.0,0.0,0.0,30014141,0.01,12,4,2780.0
2020-05-16,2020-05-16 16:21:31,1018,ASTM A510/A510M-18,159.264,0,5,1,2,159.664,159.264,1.0,1575.0,0.4,7.0,8035.0,180,7,2155,8,290,320,100.0,0.309,0.1786,0.1796,0.7068,0.0031,0.015,0.0468,0.0122,0.0301,0.0013,0.0011,0.0004,0.0007,0.0023,0.0031,0.0008,0.005,0.0,0.0,0.0,30014144,0.01,11,3,2909.0
2020-05-16,2020-05-16 16:21:31,1018,ASTM A510/A510M-18,159.264,0,5,1,2,159.664,159.264,1.0,1575.0,0.4,7.0,3728.0,180,7,2155,8,290,320,100.0,0.309,0.1786,0.1796,0.7068,0.0031,0.015,0.0468,0.0122,0.0301,0.0013,0.0011,0.0004,0.0007,0.0023,0.0031,0.0008,0.005,0.0,0.0,0.0,30014138,0.01,17,2,2616.0
2020-05-16,2020-05-16 17:09:24,1018,ASTM A510/A510M-18,161.28,0,6,1,2,161.68,161.28,10.0,1577.0,0.4,7.0,8061.0,180,7,2155,8,290,320,100.0,0.311,0.1839,0.1726,0.693,0.0032,0.0084,0.0417,0.0128,0.0309,0.0012,0.0011,0.0004,0.0007,0.0022,0.0017,0.0007,0.0053,0.0,0.0,0.0,30014144,0.01,11,3,2883.0
2020-05-16,2020-05-16 17:09:24,1018,ASTM A510/A510M-18,161.28,0,6,1,2,161.68,161.28,10.0,1577.0,0.4,7.0,6565.0,180,7,2155,8,290,320,100.0,0.311,0.1839,0.1726,0.693,0.0032,0.0084,0.0417,0.0128,0.0309,0.0012,0.0011,0.0004,0.0007,0.0022,0.0017,0.0007,0.0053,0.0,0.0,0.0,30014142,0.01,8,6,2609.0
2020-05-16,2020-05-16 17:09:24,1018,ASTM A510/A510M-18,161.28,0,6,1,2,161.68,161.28,10.0,1577.0,0.4,7.0,3179.0,180,7,2155,8,290,320,100.0,0.311,0.1839,0.1726,0.693,0.0032,0.0084,0.0417,0.0128,0.0309,0.0012,0.0011,0.0004,0.0007,0.0022,0.0017,0.0007,0.0053,0.0,0.0,0.0,30014136,0.01,13,5,6921.0
2020-05-16,2020-05-16 17:09:24,1018,ASTM A510/A510M-18,161.28,0,6,1,2,161.68,161.28,10.0,1577.0,0.4,7.0,3754.0,180,7,2155,8,290,320,100.0,0.311,0.1839,0.1726,0.693,0.0032,0.0084,0.0417,0.0128,0.0309,0.0012,0.0011,0.0004,0.0007,0.0022,0.0017,0.0007,0.0053,0.0,0.0,0.0,30014138,0.01,17,2,2590.0
2020-05-16,2020-05-16 17:09:24,1018,ASTM A510/A510M-18,161.28,0,6,1,2,161.68,161.28,10.0,1577.0,0.4,7.0,7682.0,180,7,2155,8,290,320,100.0,0.311,0.1839,0.1726,0.693,0.0032,0.0084,0.0417,0.0128,0.0309,0.0012,0.0011,0.0004,0.0007,0.0022,0.0017,0.0007,0.0053,0.0,0.0,0.0,30014141,0.01,12,4,2752.0
2020-05-16,2020-05-16 18:01:21,1018,ASTM A510/A510M-18,159.264,0,7,1,2,159.664,159.264,12.0,1577.0,0.4,7.0,8087.0,180,7,2155,8,290,320,100.0,0.303,0.1719,0.1689,0.7024,0.0041,0.0149,0.0497,0.0142,0.0298,0.0009,0.0013,0.0004,0.0007,0.0022,0.0023,0.0008,0.0048,0.0,0.0,0.0,30014144,0.02,11,3,2857.0
2020-05-16,2020-05-16 18:01:21,1018,ASTM A510/A510M-18,159.264,0,7,1,2,159.664,159.264,12.0,1577.0,0.4,7.0,6591.0,180,7,2155,8,290,320,100.0,0.303,0.1719,0.1689,0.7024,0.0041,0.0149,0.0497,0.0142,0.0298,0.0009,0.0013,0.0004,0.0007,0.0022,0.0023,0.0008,0.0048,0.0,0.0,0.0,30014142,0.02,8,6,2583.0
2020-05-16,2020-05-16 18:01:21,1018,ASTM A510/A510M-18,159.264,0,7,1,2,159.664,159.264,12.0,1577.0,0.4,7.0,3780.0,180,7,2155,8,290,320,100.0,0.303,0.1719,0.1689,0.7024,0.0041,0.0149,0.0497,0.0142,0.0298,0.0009,0.0013,0.0004,0.0007,0.0022,0.0023,0.0008,0.0048,0.0,0.0,0.0,30014138,0.02,17,2,2564.0
2020-05-16,2020-05-16 18:01:21,1018,ASTM A510/A510M-18,159.264,0,7,1,2,159.664,159.264,12.0,1577.0,0.4,7.0,7708.0,180,7,2155,8,290,320,100.0,0.303,0.1719,0.1689,0.7024,0.0041,0.0149,0.0497,0.0142,0.0298,0.0009,0.0013,0.0004,0.0007,0.0022,0.0023,0.0008,0.0048,0.0,0.0,0.0,30014141,0.02,12,4,2726.0
2020-05-16,2020-05-16 18:01:21,1018,ASTM A510/A510M-18,159.264,0,7,1,2,159.664,159.264,12.0,1577.0,0.4,7.0,3205.0,180,7,2155,8,290,320,100.0,0.303,0.1719,0.1689,0.7024,0.0041,0.0149,0.0497,0.0142,0.0298,0.0009,0.0013,0.0004,0.0007,0.0022,0.0023,0.0008,0.0048,0.0,0.0,0.0,30014136,0.02,13,5,6895.0
2020-05-16,2020-05-16 18:53:12,1018,ASTM A510/A510M-18,165.312,0,8,1,2,165.712,165.312,11.0,1577.0,0.4,7.0,6617.0,180,7,2155,8,290,320,100.0,0.315,0.183,0.1777,0.7004,0.0033,0.0162,0.0585,0.0155,0.0282,0.001,0.0014,0.0004,0.0008,0.0022,0.0026,0.0005,0.0057,0.0,0.0,0.0,30014142,0.01,8,6,2557.0
2020-05-16,2020-05-16 18:53:12,1018,ASTM A510/A510M-18,165.312,0,8,1,2,165.712,165.312,11.0,1577.0,0.4,7.0,3809.0,180,7,2155,8,290,320,100.0,0.315,0.183,0.1777,0.7004,0.0033,0.0162,0.0585,0.0155,0.0282,0.001,0.0014,0.0004,0.0008,0.0022,0.0026,0.0005,0.0057,0.0,0.0,0.0,30014138,0.01,17,2,2535.0
2020-05-16,2020-05-16 18:53:12,1018,ASTM A510/A510M-18,165.312,0,8,1,2,165.712,165.312,11.0,1577.0,0.4,7.0,3233.0,180,7,2155,8,290,320,100.0,0.315,0.183,0.1777,0.7004,0.0033,0.0162,0.0585,0.0155,0.0282,0.001,0.0014,0.0004,0.0008,0.0022,0.0026,0.0005,0.0057,0.0,0.0,0.0,30014136,0.01,13,5,6867.0
2020-05-16,2020-05-16 18:53:12,1018,ASTM A510/A510M-18,165.312,0,8,1,2,165.712,165.312,11.0,1577.0,0.4,7.0,8115.0,180,7,2155,8,290,320,100.0,0.315,0.183,0.1777,0.7004,0.0033,0.0162,0.0585,0.0155,0.0282,0.001,0.0014,0.0004,0.0008,0.0022,0.0026,0.0005,0.0057,0.0,0.0,0.0,30014144,0.01,11,3,2829.0
2020-05-16,2020-05-16 18:53:12,1018,ASTM A510/A510M-18,165.312,0,8,1,2,165.712,165.312,11.0,1577.0,0.4,7.0,7736.0,180,7,2155,8,290,320,100.0,0.315,0.183,0.1777,0.7004,0.0033,0.0162,0.0585,0.0155,0.0282,0.001,0.0014,0.0004,0.0008,0.0022,0.0026,0.0005,0.0057,0.0,0.0,0.0,30014141,0.01,12,4,2698.0
2020-05-16,2020-05-16 19:45:03,1018,ASTM A510/A510M-18,159.264,0,9,1,2,159.664,159.264,5.0,1577.0,0.4,7.0,7763.0,180,7,2155,8,290,320,100.0,0.323,0.1882,0.1807,0.7107,0.0034,0.0142,0.0629,0.0161,0.0318,0.0011,0.0013,0.0005,0.0008,0.0023,0.002,0.0004,0.0053,0.0,0.0,0.0,30014141,0.02,12,4,2671.0
2020-05-16,2020-05-16 19:45:03,1018,ASTM A510/A510M-18,159.264,0,9,1,2,159.664,159.264,5.0,1577.0,0.4,7.0,3258.0,180,7,2155,8,290,320,100.0,0.323,0.1882,0.1807,0.7107,0.0034,0.0142,0.0629,0.0161,0.0318,0.0011,0.0013,0.0005,0.0008,0.0023,0.002,0.0004,0.0053,0.0,0.0,0.0,30014136,0.02,13,5,6842.0
2020-05-16,2020-05-16 19:45:03,1018,ASTM A510/A510M-18,159.264,0,9,1,2,159.664,159.264,5.0,1577.0,0.4,7.0,8144.0,180,7,2155,8,290,320,100.0,0.323,0.1882,0.1807,0.7107,0.0034,0.0142,0.0629,0.0161,0.0318,0.0011,0.0013,0.0005,0.0008,0.0023,0.002,0.0004,0.0053,0.0,0.0,0.0,30014144,0.02,11,3,2800.0
2020-05-16,2020-05-16 19:45:03,1018,ASTM A510/A510M-18,159.264,0,9,1,2,159.664,159.264,5.0,1577.0,0.4,7.0,6646.0,180,7,2155,8,290,320,100.0,0.323,0.1882,0.1807,0.7107,0.0034,0.0142,0.0629,0.0161,0.0318,0.0011,0.0013,0.0005,0.0008,0.0023,0.002,0.0004,0.0053,0.0,0.0,0.0,30014142,0.02,8,6,2528.0
2020-05-16,2020-05-16 19:45:03,1018,ASTM A510/A510M-18,159.264,0,9,1,2,159.664,159.264,5.0,1577.0,0.4,7.0,3835.0,180,7,2155,8,290,320,100.0,0.323,0.1882,0.1807,0.7107,0.0034,0.0142,0.0629,0.0161,0.0318,0.0011,0.0013,0.0005,0.0008,0.0023,0.002,0.0004,0.0053,0.0,0.0,0.0,30014138,0.02,17,2,2509.0
2020-05-16,2020-05-16 20:26:21,1018,ASTM A510/A510M-18,157.248,0,10,1,2,157.648,157.248,1.0,1576.0,0.4,7.0,6672.0,180,7,2155,8,290,320,100.0,0.317,0.1841,0.1839,0.7099,0.0033,0.0107,0.0512,0.0154,0.0382,0.001,0.0016,0.0005,0.0008,0.0026,0.0023,0.0009,0.0047,0.0,0.0,0.0,30014142,0.01,8,6,2502.0
2020-05-16,2020-05-16 20:26:21,1018,ASTM A510/A510M-18,157.248,0,10,1,2,157.648,157.248,1.0,1576.0,0.4,7.0,8170.0,180,7,2155,8,290,320,100.0,0.317,0.1841,0.1839,0.7099,0.0033,0.0107,0.0512,0.0154,0.0382,0.001,0.0016,0.0005,0.0008,0.0026,0.0023,0.0009,0.0047,0.0,0.0,0.0,30014144,0.01,11,3,2774.0
2020-05-16,2020-05-16 20:26:21,1018,ASTM A510/A510M-18,157.248,0,10,1,2,157.648,157.248,1.0,1576.0,0.4,7.0,3861.0,180,7,2155,8,290,320,100.0,0.317,0.1841,0.1839,0.7099,0.0033,0.0107,0.0512,0.0154,0.0382,0.001,0.0016,0.0005,0.0008,0.0026,0.0023,0.0009,0.0047,0.0,0.0,0.0,30014138,0.01,17,2,2483.0
2020-05-16,2020-05-16 20:26:21,1018,ASTM A510/A510M-18,157.248,0,10,1,2,157.648,157.248,1.0,1576.0,0.4,7.0,7789.0,180,7,2155,8,290,320,100.0,0.317,0.1841,0.1839,0.7099,0.0033,0.0107,0.0512,0.0154,0.0382,0.001,0.0016,0.0005,0.0008,0.0026,0.0023,0.0009,0.0047,0.0,0.0,0.0,30014141,0.01,12,4,2645.0
2020-05-16,2020-05-16 20:26:21,1018,ASTM A510/A510M-18,157.248,0,10,1,2,157.648,157.248,1.0,1576.0,0.4,7.0,3284.0,180,7,2155,8,290,320,100.0,0.317,0.1841,0.1839,0.7099,0.0033,0.0107,0.0512,0.0154,0.0382,0.001,0.0016,0.0005,0.0008,0.0026,0.0023,0.0009,0.0047,0.0,0.0,0.0,30014136,0.01,13,5,6816.0
2020-05-16,2020-05-16 21:17:05,Arm500,DOC 34028-2016,166.32,0,11,1,2,166.72,166.32,3.0,1586.0,0.4,7.0,3311.0,180,7,2155,9,320,380,130.0,0.332,0.2016,0.1867,0.703,0.0052,0.0098,0.0456,0.0142,0.0318,0.0012,0.0011,0.0005,0.0008,0.0023,0.0028,0.0009,0.0061,0.0,0.0,0.0,30014136,0.01,13,5,6789.0
