Repository: khw11044/Iron-CCM-RUL

# 연속 주조기의 RUL 데이터 분석

## RUL Dataset from Continuous Casting Machine

[캐글 페이지](https://www.kaggle.com/datasets/yuriykatser/rul-dataset-from-continuous-casting-machine)

## 도메인 설명 

연주공정: 연주공정은 철강산업에서 철 제품을 생산하는 공정중 하나로 연속주조의 줄임말이다. 액체상태의 용강을 주형에 넣어 고체가 되도록 식히는 과정이며 이 과정을 거쳐, 슬래브, 브룸, 빌렛의 반제품이 만들어진다.
주괴(鑄塊, ingot)란 상대적으로 순도가 높은 물질의 덩어리다. 보통 금속을 가공하기 좋게 주물로 뜬 것을 말한다.

____


연속 주조 기계(이하 'CCM')는 액체 상태의 철강을 주어진 단면의 고체 빌릿으로 변환하는 장치로, 이후 롤링 생산(예: 철근)이 이루어진다.

금형 슬리브는 CCM 금형의 가장 중요하고 빠르게 마모되는 부분이다. 슬리브는 둥근 형태나 프로파일 단면의 수냉식 구리 파이프이다. 용융 금속이 슬리브 벽과 접촉하면 결정화되며, 주괴의 기본 고체 껍질이 형성된다.

**슬리브 운영 중 주요 생산 문제**는 슬리브의 구리 파이프 표면에 결함이 생기고 내부 공간의 프로파일이 변형되어 열 조건이 방해받는 것이다. 이는 결과적으로 주괴의 품질에 영향을 미친다.

File: data/data_noNull.csv (part 18 of 73)
date,sample_time_continuous_caster,steel_type,doc_requirement,"workpiece_weight, tonn",workpiece_slice_geometry_150x150,cast_in_row,alloy_type_open,"alloy_speed, meter/minute","steel_weight_theoretical, tonn","steel_weight, tonn",grab1_num,"steel_temperature_grab1, Celsius deg.","metal_residue_grab1, tonn",grab2_num,"resistance, tonn","swing_frequency, amount/minute","crystallizer_movement, mm","water_consumption, liter/minute","water_temperature_delta, Celsius deg.","water_consumption_secondary_cooling_zone_num1, liter/minute","water_consumption_secondary_cooling_zone_num2, liter/minute","water_consumption_secondary_cooling_zone_num3, liter/minute","Ce, %","C, %","Si, %","Mn,%","S, %","P, %","Cr, %","Ni, %","Cu, %","As, %","Mo, %","Nb, %","Ti, %","V, %","Al, %","Ca, %","N, %","Pb, %","Mg, %","Zn, %",sleeve,"quantity, tonn",num_crystallizer,num_stream,RUL
2020-05-16,2020-05-16 21:17:05,Arm500,DOC 34028-2016,166.32,0,11,1,2,166.72,166.32,3.0,1586.0,0.4,7.0,8197.0,180,7,2155,9,320,380,130.0,0.332,0.2016,0.1867,0.703,0.0052,0.0098,0.0456,0.0142,0.0318,0.0012,0.0011,0.0005,0.0008,0.0023,0.0028,0.0009,0.0061,0.0,0.0,0.0,30014144,0.01,11,3,2747.0
2020-05-16,2020-05-16 21:17:05,Arm500,DOC 34028-2016,166.32,0,11,1,2,166.72,166.32,3.0,1586.0,0.4,7.0,7819.0,180,7,2155,9,320,380,130.0,0.332,0.2016,0.1867,0.703,0.0052,0.0098,0.0456,0.0142,0.0318,0.0012,0.0011,0.0005,0.0008,0.0023,0.0028,0.0009,0.0061,0.0,0.0,0.0,30014141,0.01,12,4,2615.0
2020-05-16,2020-05-16 21:17:05,Arm500,DOC 34028-2016,166.32,0,11,1,2,166.72,166.32,3.0,1586.0,0.4,7.0,6699.0,180,7,2155,9,320,380,130.0,0.332,0.2016,0.1867,0.703,0.0052,0.0098,0.0456,0.0142,0.0318,0.0012,0.0011,0.0005,0.0008,0.0023,0.0028,0.0009,0.0061,0.0,0.0,0.0,30014142,0.01,8,6,2475.0
2020-05-16,2020-05-16 21:17:05,Arm500,DOC 34028-2016,166.32,0,11,1,2,166.72,166.32,3.0,1586.0,0.4,7.0,3888.0,180,7,2155,9,320,380,130.0,0.332,0.2016,0.1867,0.703,0.0052,0.0098,0.0456,0.0142,0.0318,0.0012,0.0011,0.0005,0.0008,0.0023,0.0028,0.0009,0.0061,0.0,0.0,0.0,30014138,0.01,17,2,2456.0
2020-05-16,2020-05-16 22:02:48,Arm500,DOC 34028-2016,163.296,0,12,1,2,163.696,163.296,12.0,1574.0,0.4,7.0,8224.0,180,7,2155,9,320,380,130.0,0.325,0.1928,0.1918,0.7027,0.004,0.0147,0.0524,0.0142,0.0378,0.0011,0.0017,0.0005,0.0008,0.0026,0.002,0.0008,0.0052,0.0,0.0,0.0,30014144,0.01,11,3,2720.0
2020-05-16,2020-05-16 22:02:48,Arm500,DOC 34028-2016,163.296,0,12,1,2,163.696,163.296,12.0,1574.0,0.4,7.0,6726.0,180,7,2155,9,320,380,130.0,0.325,0.1928,0.1918,0.7027,0.004,0.0147,0.0524,0.0142,0.0378,0.0011,0.0017,0.0005,0.0008,0.0026,0.002,0.0008,0.0052,0.0,0.0,0.0,30014142,0.01,8,6,2448.0
2020-05-16,2020-05-16 22:02:48,Arm500,DOC 34028-2016,163.296,0,12,1,2,163.696,163.296,12.0,1574.0,0.4,7.0,3915.0,180,7,2155,9,320,380,130.0,0.325,0.1928,0.1918,0.7027,0.004,0.0147,0.0524,0.0142,0.0378,0.0011,0.0017,0.0005,0.0008,0.0026,0.002,0.0008,0.0052,0.0,0.0,0.0,30014138,0.01,17,2,2429.0
2020-05-16,2020-05-16 22:02:48,Arm500,DOC 34028-2016,163.296,0,12,1,2,163.696,163.296,12.0,1574.0,0.4,7.0,3338.0,180,7,2155,9,320,380,130.0,0.325,0.1928,0.1918,0.7027,0.004,0.0147,0.0524,0.0142,0.0378,0.0011,0.0017,0.0005,0.0008,0.0026,0.002,0.0008,0.0052,0.0,0.0,0.0,30014136,0.01,13,5,6762.0
2020-05-16,2020-05-16 22:02:48,Arm500,DOC 34028-2016,163.296,0,12,1,2,163.696,163.296,12.0,1574.0,0.4,7.0,7846.0,180,7,2155,9,320,380,130.0,0.325,0.1928,0.1918,0.7027,0.004,0.0147,0.0524,0.0142,0.0378,0.0011,0.0017,0.0005,0.0008,0.0026,0.002,0.0008,0.0052,0.0,0.0,0.0,30014141,0.01,12,4,2588.0
2020-05-16,2020-05-16 22:44:29,Arm500,DOC 34028-2016,169.344,0,13,1,2,169.744,169.344,11.0,1573.0,0.4,7.0,7873.0,180,7,2155,9,320,380,130.0,0.322,0.1921,0.1907,0.6931,0.0064,0.0154,0.0524,0.0163,0.0301,0.0012,0.0017,0.0005,0.0009,0.0024,0.0044,0.0009,0.0048,0.0,0.0,0.0,30014141,0.02,12,4,2561.0
2020-05-16,2020-05-16 22:44:29,Arm500,DOC 34028-2016,169.344,0,13,1,2,169.744,169.344,11.0,1573.0,0.4,7.0,3943.0,180,7,2155,9,320,380,130.0,0.322,0.1921,0.1907,0.6931,0.0064,0.0154,0.0524,0.0163,0.0301,0.0012,0.0017,0.0005,0.0009,0.0024,0.0044,0.0009,0.0048,0.0,0.0,0.0,30014138,0.02,17,2,2401.0
2020-05-16,2020-05-16 22:44:29,Arm500,DOC 34028-2016,169.344,0,13,1,2,169.744,169.344,11.0,1573.0,0.4,7.0,6756.0,180,7,2155,9,320,380,130.0,0.322,0.1921,0.1907,0.6931,0.0064,0.0154,0.0524,0.0163,0.0301,0.0012,0.0017,0.0005,0.0009,0.0024,0.0044,0.0009,0.0048,0.0,0.0,0.0,30014142,0.02,8,6,2418.0
2020-05-16,2020-05-16 22:44:29,Arm500,DOC 34028-2016,169.344,0,13,1,2,169.744,169.344,11.0,1573.0,0.4,7.0,8251.0,180,7,2155,9,320,380,130.0,0.322,0.1921,0.1907,0.6931,0.0064,0.0154,0.0524,0.0163,0.0301,0.0012,0.0017,0.0005,0.0009,0.0024,0.0044,0.0009,0.0048,0.0,0.0,0.0,30014144,0.02,11,3,2693.0
2020-05-16,2020-05-16 22:44:29,Arm500,DOC 34028-2016,169.344,0,13,1,2,169.744,169.344,11.0,1573.0,0.4,7.0,3368.0,180,7,2155,9,320,380,130.0,0.322,0.1921,0.1907,0.6931,0.0064,0.0154,0.0524,0.0163,0.0301,0.0012,0.0017,0.0005,0.0009,0.0024,0.0044,0.0009,0.0048,0.0,0.0,0.0,30014136,0.02,13,5,6732.0
2020-05-16,2020-05-16 23:27:07,Arm500,DOC 34028-2016,157.248,0,14,1,2,157.648,157.248,5.0,1569.0,0.4,7.0,6781.0,180,7,2155,9,320,380,130.0,0.331,0.2005,0.188,0.7119,0.0091,0.0229,0.0425,0.014,0.0313,0.0009,0.0014,0.0005,0.0009,0.0027,0.0021,0.0006,0.005,0.0,0.0,0.0,30014142,0.03,8,6,2393.0
2020-05-16,2020-05-16 23:27:07,Arm500,DOC 34028-2016,157.248,0,14,1,2,157.648,157.248,5.0,1569.0,0.4,7.0,3970.0,180,7,2155,9,320,380,130.0,0.331,0.2005,0.188,0.7119,0.0091,0.0229,0.0425,0.014,0.0313,0.0009,0.0014,0.0005,0.0009,0.0027,0.0021,0.0006,0.005,0.0,0.0,0.0,30014138,0.03,17,2,2374.0
2020-05-16,2020-05-16 23:27:07,Arm500,DOC 34028-2016,157.248,0,14,1,2,157.648,157.248,5.0,1569.0,0.4,7.0,8279.0,180,7,2155,9,320,380,130.0,0.331,0.2005,0.188,0.7119,0.0091,0.0229,0.0425,0.014,0.0313,0.0009,0.0014,0.0005,0.0009,0.0027,0.0021,0.0006,0.005,0.0,0.0,0.0,30014144,0.03,11,3,2665.0
2020-05-16,2020-05-16 23:27:07,Arm500,DOC 34028-2016,157.248,0,14,1,2,157.648,157.248,5.0,1569.0,0.4,7.0,3396.0,180,7,2155,9,320,380,130.0,0.331,0.2005,0.188,0.7119,0.0091,0.0229,0.0425,0.014,0.0313,0.0009,0.0014,0.0005,0.0009,0.0027,0.0021,0.0006,0.005,0.0,0.0,0.0,30014136,0.03,13,5,6704.0
2020-05-16,2020-05-16 23:27:07,Arm500,DOC 34028-2016,157.248,0,14,1,2,157.648,157.248,5.0,1569.0,0.4,7.0,7898.0,180,7,2155,9,320,380,130.0,0.331,0.2005,0.188,0.7119,0.0091,0.0229,0.0425,0.014,0.0313,0.0009,0.0014,0.0005,0.0009,0.0027,0.0021,0.0006,0.005,0.0,0.0,0.0,30014141,0.03,12,4,2536.0
2020-05-17,2020-05-17 00:52:46,Arm500,DOC 34028-2016,154.224,0,16,1,2,154.624,154.224,3.0,1567.0,0.4,7.0,6835.0,180,7,2155,9,320,380,130.0,0.322,0.1922,0.1969,0.6936,0.0091,0.0164,0.048,0.0219,0.0348,0.0015,0.0032,0.0005,0.0008,0.0031,0.0021,0.0008,0.0049,0.0,0.0,0.0,30014191,0.01,4,6,3599.0
2020-05-17,2020-05-17 00:52:46,Arm500,DOC 34028-2016,154.224,0,16,1,2,154.624,154.224,3.0,1567.0,0.4,7.0,3447.0,180,7,2155,9,320,380,130.0,0.322,0.1922,0.1969,0.6936,0.0091,0.0164,0.048,0.0219,0.0348,0.0015,0.0032,0.0005,0.0008,0.0031,0.0021,0.0008,0.0049,0.0,0.0,0.0,30014188,0.01,1,5,5551.0
2020-05-17,2020-05-17 00:52:46,Arm500,DOC 34028-2016,154.224,0,16,1,2,154.624,154.224,3.0,1567.0,0.4,7.0,6835.0,180,7,2155,9,320,380,130.0,0.322,0.1922,0.1969,0.6936,0.0091,0.0164,0.048,0.0219,0.0348,0.0015,0.0032,0.0005,0.0008,0.0031,0.0021,0.0008,0.0049,0.0,0.0,0.0,30014142,0.01,8,6,2339.0
2020-05-17,2020-05-17 00:52:46,Arm500,DOC 34028-2016,154.224,0,16,1,2,154.624,154.224,3.0,1567.0,0.4,7.0,8330.0,180,7,2155,9,320,380,130.0,0.322,0.1922,0.1969,0.6936,0.0091,0.0164,0.048,0.0219,0.0348,0.0015,0.0032,0.0005,0.0008,0.0031,0.0021,0.0008,0.0049,0.0,0.0,0.0,30014192,0.01,23,3,2614.0
2020-05-17,2020-05-17 00:52:46,Arm500,DOC 34028-2016,154.224,0,16,1,2,154.624,154.224,3.0,1567.0,0.4,7.0,4024.0,180,7,2155,9,320,380,130.0,0.322,0.1922,0.1969,0.6936,0.0091,0.0164,0.048,0.0219,0.0348,0.0015,0.0032,0.0005,0.0008,0.0031,0.0021,0.0008,0.0049,0.0,0.0,0.0,30014138,0.01,17,2,2320.0
2020-05-17,2020-05-17 00:52:46,Arm500,DOC 34028-2016,154.224,0,16,1,2,154.624,154.224,3.0,1567.0,0.4,7.0,7952.0,180,7,2155,9,320,380,130.0,0.322,0.1922,0.1969,0.6936,0.0091,0.0164,0.048,0.0219,0.0348,0.0015,0.0032,0.0005,0.0008,0.0031,0.0021,0.0008,0.0049,0.0,0.0,0.0,30014141,0.01,12,4,2482.0
2020-05-17,2020-05-17 00:52:46,Arm500,DOC 34028-2016,154.224,0,16,1,2,154.624,154.224,3.0,1567.0,0.4,7.0,3447.0,180,7,2155,9,320,380,130.0,0.322,0.1922,0.1969,0.6936,0.0091,0.0164,0.048,0.0219,0.0348,0.0015,0.0032,0.0005,0.0008,0.0031,0.0021,0.0008,0.0049,0.0,0.0,0.0,30014136,0.01,13,5,6653.0
2020-05-17,2020-05-17 00:52:46,Arm500,DOC 34028-2016,154.224,0,16,1,2,154.624,154.224,3.0,1567.0,0.4,7.0,4024.0,180,7,2155,9,320,380,130.0,0.322,0.1922,0.1969,0.6936,0.0091,0.0164,0.048,0.0219,0.0348,0.0015,0.0032,0.0005,0.0008,0.0031,0.0021,0.0008,0.0049,0.0,0.0,0.0,30014190,0.01,21,2,6577.0
2020-05-17,2020-05-17 00:52:46,Arm500,DOC 34028-2016,154.224,0,16,1,2,154.624,154.224,3.0,1567.0,0.4,7.0,8330.0,180,7,2155,9,320,380,130.0,0.322,0.1922,0.1969,0.6936,0.0091,0.0164,0.048,0.0219,0.0348,0.0015,0.0032,0.0005,0.0008,0.0031,0.0021,0.0008,0.0049,0.0,0.0,0.0,30014144,0.01,11,3,2614.0
2020-05-17,2020-05-17 00:52:46,Arm500,DOC 34028-2016,154.224,0,16,1,2,154.624,154.224,3.0,1567.0,0.4,7.0,8218.0,180,7,2155,9,320,380,130.0,0.322,0.1922,0.1969,0.6936,0.0091,0.0164,0.048,0.0219,0.0348,0.0015,0.0032,0.0005,0.0008,0.0031,0.0021,0.0008,0.0049,0.0,0.0,0.0,30014078,0.01,3,1,956.0
2020-05-17,2020-05-17 00:52:46,Arm500,DOC 34028-2016,154.224,0,16,1,2,154.624,154.224,3.0,1567.0,0.4,7.0,7952.0,180,7,2155,9,320,380,130.0,0.322,0.1922,0.1969,0.6936,0.0091,0.0164,0.048,0.0219,0.0348,0.0015,0.0032,0.0005,0.0008,0.0031,0.0021,0.0008,0.0049,0.0,0.0,0.0,30014193,0.01,6,4,1000.0
2020-05-17,2020-05-17 01:32:28,Arm500,DOC 34028-2016,160.272,0,17,1,2,160.672,160.272,12.0,1568.0,0.4,7.0,4051.0,180,7,2155,9,320,380,130.0,0.334,0.206,0.1802,0.6947,0.0109,0.0202,0.0428,0.0143,0.0319,0.0011,0.0012,0.0006,0.0008,0.0028,0.002,0.001,0.0055,0.0,0.0,0.0,30014138,0.01,17,2,2293.0
2020-05-17,2020-05-17 01:32:28,Arm500,DOC 34028-2016,160.272,0,17,1,2,160.672,160.272,12.0,1568.0,0.4,7.0,4051.0,180,7,2155,9,320,380,130.0,0.334,0.206,0.1802,0.6947,0.0109,0.0202,0.0428,0.0143,0.0319,0.0011,0.0012,0.0006,0.0008,0.0028,0.002,0.001,0.0055,0.0,0.0,0.0,30014190,0.01,21,2,6550.0
2020-05-17,2020-05-17 01:32:28,Arm500,DOC 34028-2016,160.272,0,17,1,2,160.672,160.272,12.0,1568.0,0.4,7.0,3474.0,180,7,2155,9,320,380,130.0,0.334,0.206,0.1802,0.6947,0.0109,0.0202,0.0428,0.0143,0.0319,0.0011,0.0012,0.0006,0.0008,0.0028,0.002,0.001,0.0055,0.0,0.0,0.0,30014136,0.01,13,5,6626.0
2020-05-17,2020-05-17 01:32:28,Arm500,DOC 34028-2016,160.272,0,17,1,2,160.672,160.272,12.0,1568.0,0.4,7.0,8357.0,180,7,2155,9,320,380,130.0,0.334,0.206,0.1802,0.6947,0.0109,0.0202,0.0428,0.0143,0.0319,0.0011,0.0012,0.0006,0.0008,0.0028,0.002,0.001,0.0055,0.0,0.0,0.0,30014144,0.01,11,3,2587.0
2020-05-17,2020-05-17 01:32:28,Arm500,DOC 34028-2016,160.272,0,17,1,2,160.672,160.272,12.0,1568.0,0.4,7.0,7976.0,180,7,2155,9,320,380,130.0,0.334,0.206,0.1802,0.6947,0.0109,0.0202,0.0428,0.0143,0.0319,0.0011,0.0012,0.0006,0.0008,0.0028,0.002,0.001,0.0055,0.0,0.0,0.0,30014141,0.01,12,4,2458.0
2020-05-17,2020-05-17 01:32:28,Arm500,DOC 34028-2016,160.272,0,17,1,2,160.672,160.272,12.0,1568.0,0.4,7.0,8245.0,180,7,2155,9,320,380,130.0,0.334,0.206,0.1802,0.6947,0.0109,0.0202,0.0428,0.0143,0.0319,0.0011,0.0012,0.0006,0.0008,0.0028,0.002,0.001,0.0055,0.0,0.0,0.0,30014078,0.01,3,1,929.0
2020-05-17,2020-05-17 01:32:28,Arm500,DOC 34028-2016,160.272,0,17,1,2,160.672,160.272,12.0,1568.0,0.4,7.0,6862.0,180,7,2155,9,320,380,130.0,0.334,0.206,0.1802,0.6947,0.0109,0.0202,0.0428,0.0143,0.0319,0.0011,0.0012,0.0006,0.0008,0.0028,0.002,0.001,0.0055,0.0,0.0,0.0,30014191,0.01,4,6,3572.0
2020-05-17,2020-05-17 01:32:28,Arm500,DOC 34028-2016,160.272,0,17,1,2,160.672,160.272,12.0,1568.0,0.4,7.0,3474.0,180,7,2155,9,320,380,130.0,0.334,0.206,0.1802,0.6947,0.0109,0.0202,0.0428,0.0143,0.0319,0.0011,0.0012,0.0006,0.0008,0.0028,0.002,0.001,0.0055,0.0,0.0,0.0,30014188,0.01,1,5,5524.0
2020-05-17,2020-05-17 01:32:28,Arm500,DOC 34028-2016,160.272,0,17,1,2,160.672,160.272,12.0,1568.0,0.4,7.0,6862.0,180,7,2155,9,320,380,130.0,0.334,0.206,0.1802,0.6947,0.0109,0.0202,0.0428,0.0143,0.0319,0.0011,0.0012,0.0006,0.0008,0.0028,0.002,0.001,0.0055,0.0,0.0,0.0,30014142,0.01,8,6,2312.0
2020-05-17,2020-05-17 01:32:28,Arm500,DOC 34028-2016,160.272,0,17,1,2,160.672,160.272,12.0,1568.0,0.4,7.0,7976.0,180,7,2155,9,320,380,130.0,0.334,0.206,0.1802,0.6947,0.0109,0.0202,0.0428,0.0143,0.0319,0.0011,0.0012,0.0006,0.0008,0.0028,0.002,0.001,0.0055,0.0,0.0,0.0,30014193,0.01,6,4,976.0
2020-05-17,2020-05-17 01:32:28,Arm500,DOC 34028-2016,160.272,0,17,1,2,160.672,160.272,12.0,1568.0,0.4,7.0,8357.0,180,7,2155,9,320,380,130.0,0.334,0.206,0.1802,0.6947,0.0109,0.0202,0.0428,0.0143,0.0319,0.0011,0.0012,0.0006,0.0008,0.0028,0.002,0.001,0.0055,0.0,0.0,0.0,30014192,0.01,23,3,2587.0
2020-05-17,2020-05-17 02:54:59,Arm500,DOC 34028-2016,163.296,0,19,1,2,163.696,163.296,5.0,1567.0,0.4,7.0,8031.0,180,7,2155,9,320,380,130.0,0.326,0.1979,0.1845,0.6947,0.0104,0.0228,0.0413,0.0138,0.0304,0.001,0.0013,0.0005,0.0008,0.0027,0.002,0.0007,0.0051,0.0,0.0,0.0,30014193,0.01,6,4,921.0
2020-05-17,2020-05-17 02:54:59,Arm500,DOC 34028-2016,163.296,0,19,1,2,163.696,163.296,5.0,1567.0,0.4,7.0,8412.0,180,7,2155,9,320,380,130.0,0.326,0.1979,0.1845,0.6947,0.0104,0.0228,0.0413,0.0138,0.0304,0.001,0.0013,0.0005,0.0008,0.0027,0.002,0.0007,0.0051,0.0,0.0,0.0,30014192,0.01,23,3,2532.0
2020-05-17,2020-05-17 02:54:59,Arm500,DOC 34028-2016,163.296,0,19,1,2,163.696,163.296,5.0,1567.0,0.4,7.0,4106.0,180,7,2155,9,320,380,130.0,0.326,0.1979,0.1845,0.6947,0.0104,0.0228,0.0413,0.0138,0.0304,0.001,0.0013,0.0005,0.0008,0.0027,0.002,0.0007,0.0051,0.0,0.0,0.0,30014138,0.01,17,2,2238.0
2020-05-17,2020-05-17 02:54:59,Arm500,DOC 34028-2016,163.296,0,19,1,2,163.696,163.296,5.0,1567.0,0.4,7.0,3532.0,180,7,2155,9,320,380,130.0,0.326,0.1979,0.1845,0.6947,0.0104,0.0228,0.0413,0.0138,0.0304,0.001,0.0013,0.0005,0.0008,0.0027,0.002,0.0007,0.0051,0.0,0.0,0.0,30014136,0.01,13,5,6568.0
2020-05-17,2020-05-17 02:54:59,Arm500,DOC 34028-2016,163.296,0,19,1,2,163.696,163.296,5.0,1567.0,0.4,7.0,8412.0,180,7,2155,9,320,380,130.0,0.326,0.1979,0.1845,0.6947,0.0104,0.0228,0.0413,0.0138,0.0304,0.001,0.0013,0.0005,0.0008,0.0027,0.002,0.0007,0.0051,0.0,0.0,0.0,30014144,0.01,11,3,2532.0
2020-05-17,2020-05-17 02:54:59,Arm500,DOC 34028-2016,163.296,0,19,1,2,163.696,163.296,5.0,1567.0,0.4,7.0,8031.0,180,7,2155,9,320,380,130.0,0.326,0.1979,0.1845,0.6947,0.0104,0.0228,0.0413,0.0138,0.0304,0.001,0.0013,0.0005,0.0008,0.0027,0.002,0.0007,0.0051,0.0,0.0,0.0,30014141,0.01,12,4,2403.0
2020-05-17,2020-05-17 02:54:59,Arm500,DOC 34028-2016,163.296,0,19,1,2,163.696,163.296,5.0,1567.0,0.4,7.0,4106.0,180,7,2155,9,320,380,130.0,0.326,0.1979,0.1845,0.6947,0.0104,0.0228,0.0413,0.0138,0.0304,0.001,0.0013,0.0005,0.0008,0.0027,0.002,0.0007,0.0051,0.0,0.0,0.0,30014190,0.01,21,2,6495.0
2020-05-17,2020-05-17 02:54:59,Arm500,DOC 34028-2016,163.296,0,19,1,2,163.696,163.296,5.0,1567.0,0.4,7.0,8299.0,180,7,2155,9,320,380,130.0,0.326,0.1979,0.1845,0.6947,0.0104,0.0228,0.0413,0.0138,0.0304,0.001,0.0013,0.0005,0.0008,0.0027,0.002,0.0007,0.0051,0.0,0.0,0.0,30014078,0.01,3,1,875.0
2020-05-17,2020-05-17 02:54:59,Arm500,DOC 34028-2016,163.296,0,19,1,2,163.696,163.296,5.0,1567.0,0.4,7.0,3532.0,180,7,2155,9,320,380,130.0,0.326,0.1979,0.1845,0.6947,0.0104,0.0228,0.0413,0.0138,0.0304,0.001,0.0013,0.0005,0.0008,0.0027,0.002,0.0007,0.0051,0.0,0.0,0.0,30014188,0.01,1,5,5466.0
2020-05-17,2020-05-17 02:54:59,Arm500,DOC 34028-2016,163.296,0,19,1,2,163.696,163.296,5.0,1567.0,0.4,7.0,6917.0,180,7,2155,9,320,380,130.0,0.326,0.1979,0.1845,0.6947,0.0104,0.0228,0.0413,0.0138,0.0304,0.001,0.0013,0.0005,0.0008,0.0027,0.002,0.0007,0.0051,0.0,0.0,0.0,30014191,0.01,4,6,3517.0
2020-05-17,2020-05-17 02:54:59,Arm500,DOC 34028-2016,163.296,0,19,1,2,163.696,163.296,5.0,1567.0,0.4,7.0,6917.0,180,7,2155,9,320,380,130.0,0.326,0.1979,0.1845,0.6947,0.0104,0.0228,0.0413,0.0138,0.0304,0.001,0.0013,0.0005,0.0008,0.0027,0.002,0.0007,0.0051,0.0,0.0,0.0,30014142,0.01,8,6,2257.0
2020-05-17,2020-05-17 03:42:11,Arm500,DOC 34028-2016,163.296,0,20,0,2,163.696,163.296,1.0,1565.0,0.4,7.0,8439.0,180,7,2155,9,320,380,130.0,0.329,0.1998,0.1884,0.699,0.0128,0.0222,0.0439,0.0157,0.0275,0.0012,0.0015,0.0005,0.0008,0.0027,0.0017,0.0005,0.0053,0.0,0.0,0.0,30014192,0.01,23,3,2505.0
2020-05-17,2020-05-17 03:42:11,Arm500,DOC 34028-2016,163.296,0,20,0,2,163.696,163.296,1.0,1565.0,0.4,7.0,8327.0,180,7,2155,9,320,380,130.0,0.329,0.1998,0.1884,0.699,0.0128,0.0222,0.0439,0.0157,0.0275,0.0012,0.0015,0.0005,0.0008,0.0027,0.0017,0.0005,0.0053,0.0,0.0,0.0,30014078,0.01,3,1,847.0
2020-05-17,2020-05-17 03:42:11,Arm500,DOC 34028-2016,163.296,0,20,0,2,163.696,163.296,1.0,1565.0,0.4,7.0,4133.0,180,7,2155,9,320,380,130.0,0.329,0.1998,0.1884,0.699,0.0128,0.0222,0.0439,0.0157,0.0275,0.0012,0.0015,0.0005,0.0008,0.0027,0.0017,0.0005,0.0053,0.0,0.0,0.0,30014138,0.01,17,2,2211.0
2020-05-17,2020-05-17 03:42:11,Arm500,DOC 34028-2016,163.296,0,20,0,2,163.696,163.296,1.0,1565.0,0.4,7.0,6944.0,180,7,2155,9,320,380,130.0,0.329,0.1998,0.1884,0.699,0.0128,0.0222,0.0439,0.0157,0.0275,0.0012,0.0015,0.0005,0.0008,0.0027,0.0017,0.0005,0.0053,0.0,0.0,0.0,30014142,0.01,8,6,2230.0
2020-05-17,2020-05-17 03:42:11,Arm500,DOC 34028-2016,163.296,0,20,0,2,163.696,163.296,1.0,1565.0,0.4,7.0,8058.0,180,7,2155,9,320,380,130.0,0.329,0.1998,0.1884,0.699,0.0128,0.0222,0.0439,0.0157,0.0275,0.0012,0.0015,0.0005,0.0008,0.0027,0.0017,0.0005,0.0053,0.0,0.0,0.0,30014193,0.01,6,4,894.0
2020-05-17,2020-05-17 03:42:11,Arm500,DOC 34028-2016,163.296,0,20,0,2,163.696,163.296,1.0,1565.0,0.4,7.0,3559.0,180,7,2155,9,320,380,130.0,0.329,0.1998,0.1884,0.699,0.0128,0.0222,0.0439,0.0157,0.0275,0.0012,0.0015,0.0005,0.0008,0.0027,0.0017,0.0005,0.0053,0.0,0.0,0.0,30014188,0.01,1,5,5439.0
2020-05-17,2020-05-17 03:42:11,Arm500,DOC 34028-2016,163.296,0,20,0,2,163.696,163.296,1.0,1565.0,0.4,7.0,6944.0,180,7,2155,9,320,380,130.0,0.329,0.1998,0.1884,0.699,0.0128,0.0222,0.0439,0.0157,0.0275,0.0012,0.0015,0.0005,0.0008,0.0027,0.0017,0.0005,0.0053,0.0,0.0,0.0,30014191,0.01,4,6,3490.0
2020-05-17,2020-05-17 03:42:11,Arm500,DOC 34028-2016,163.296,0,20,0,2,163.696,163.296,1.0,1565.0,0.4,7.0,3559.0,180,7,2155,9,320,380,130.0,0.329,0.1998,0.1884,0.699,0.0128,0.0222,0.0439,0.0157,0.0275,0.0012,0.0015,0.0005,0.0008,0.0027,0.0017,0.0005,0.0053,0.0,0.0,0.0,30014136,0.01,13,5,6541.0
2020-05-17,2020-05-17 03:42:11,Arm500,DOC 34028-2016,163.296,0,20,0,2,163.696,163.296,1.0,1565.0,0.4,7.0,8058.0,180,7,2155,9,320,380,130.0,0.329,0.1998,0.1884,0.699,0.0128,0.0222,0.0439,0.0157,0.0275,0.0012,0.0015,0.0005,0.0008,0.0027,0.0017,0.0005,0.0053,0.0,0.0,0.0,30014141,0.01,12,4,2376.0
2020-05-17,2020-05-17 03:42:11,Arm500,DOC 34028-2016,163.296,0,20,0,2,163.696,163.296,1.0,1565.0,0.4,7.0,4133.0,180,7,2155,9,320,380,130.0,0.329,0.1998,0.1884,0.699,0.0128,0.0222,0.0439,0.0157,0.0275,0.0012,0.0015,0.0005,0.0008,0.0027,0.0017,0.0005,0.0053,0.0,0.0,0.0,30014190,0.01,21,2,6468.0
2020-05-17,2020-05-17 03:42:11,Arm500,DOC 34028-2016,163.296,0,20,0,2,163.696,163.296,1.0,1565.0,0.4,7.0,8439.0,180,7,2155,9,320,380,130.0,0.329,0.1998,0.1884,0.699,0.0128,0.0222,0.0439,0.0157,0.0275,0.0012,0.0015,0.0005,0.0008,0.0027,0.0017,0.0005,0.0053,0.0,0.0,0.0,30014144,0.01,11,3,2505.0
2020-05-17,2020-05-17 04:23:09,Arm500,DOC 34028-2016,163.296,0,21,1,2,163.696,163.296,3.0,1565.0,0.4,7.0,4160.0,180,7,2155,9,320,380,130.0,0.318,0.19,0.1889,0.6955,0.0109,0.0173,0.0433,0.014,0.028,0.0011,0.001,0.0005,0.0008,0.0026,0.0021,0.0009,0.0046,0.0,0.0,0.0,30014190,0.01,21,2,6441.0
2020-05-17,2020-05-17 04:23:09,Arm500,DOC 34028-2016,163.296,0,21,1,2,163.696,163.296,3.0,1565.0,0.4,7.0,8466.0,180,7,2155,9,320,380,130.0,0.318,0.19,0.1889,0.6955,0.0109,0.0173,0.0433,0.014,0.028,0.0011,0.001,0.0005,0.0008,0.0026,0.0021,0.0009,0.0046,0.0,0.0,0.0,30014192,0.01,23,3,2478.0
2020-05-17,2020-05-17 04:23:09,Arm500,DOC 34028-2016,163.296,0,21,1,2,163.696,163.296,3.0,1565.0,0.4,7.0,4160.0,180,7,2155,9,320,380,130.0,0.318,0.19,0.1889,0.6955,0.0109,0.0173,0.0433,0.014,0.028,0.0011,0.001,0.0005,0.0008,0.0026,0.0021,0.0009,0.0046,0.0,0.0,0.0,30014138,0.01,17,2,2184.0
2020-05-17,2020-05-17 04:23:09,Arm500,DOC 34028-2016,163.296,0,21,1,2,163.696,163.296,3.0,1565.0,0.4,7.0,3586.0,180,7,2155,9,320,380,130.0,0.318,0.19,0.1889,0.6955,0.0109,0.0173,0.0433,0.014,0.028,0.0011,0.001,0.0005,0.0008,0.0026,0.0021,0.0009,0.0046,0.0,0.0,0.0,30014188,0.01,1,5,5412.0
2020-05-17,2020-05-17 04:23:09,Arm500,DOC 34028-2016,163.296,0,21,1,2,163.696,163.296,3.0,1565.0,0.4,7.0,8354.0,180,7,2155,9,320,380,130.0,0.318,0.19,0.1889,0.6955,0.0109,0.0173,0.0433,0.014,0.028,0.0011,0.001,0.0005,0.0008,0.0026,0.0021,0.0009,0.0046,0.0,0.0,0.0,30014078,0.01,3,1,820.0
2020-05-17,2020-05-17 04:23:09,Arm500,DOC 34028-2016,163.296,0,21,1,2,163.696,163.296,3.0,1565.0,0.4,7.0,3586.0,180,7,2155,9,320,380,130.0,0.318,0.19,0.1889,0.6955,0.0109,0.0173,0.0433,0.014,0.028,0.0011,0.001,0.0005,0.0008,0.0026,0.0021,0.0009,0.0046,0.0,0.0,0.0,30014136,0.01,13,5,6514.0
2020-05-17,2020-05-17 04:23:09,Arm500,DOC 34028-2016,163.296,0,21,1,2,163.696,163.296,3.0,1565.0,0.4,7.0,8466.0,180,7,2155,9,320,380,130.0,0.318,0.19,0.1889,0.6955,0.0109,0.0173,0.0433,0.014,0.028,0.0011,0.001,0.0005,0.0008,0.0026,0.0021,0.0009,0.0046,0.0,0.0,0.0,30014144,0.01,11,3,2478.0
2020-05-17,2020-05-17 04:23:09,Arm500,DOC 34028-2016,163.296,0,21,1,2,163.696,163.296,3.0,1565.0,0.4,7.0,8085.0,180,7,2155,9,320,380,130.0,0.318,0.19,0.1889,0.6955,0.0109,0.0173,0.0433,0.014,0.028,0.0011,0.001,0.0005,0.0008,0.0026,0.0021,0.0009,0.0046,0.0,0.0,0.0,30014193,0.01,6,4,867.0
2020-05-17,2020-05-17 04:23:09,Arm500,DOC 34028-2016,163.296,0,21,1,2,163.696,163.296,3.0,1565.0,0.4,7.0,8085.0,180,7,2155,9,320,380,130.0,0.318,0.19,0.1889,0.6955,0.0109,0.0173,0.0433,0.014,0.028,0.0011,0.001,0.0005,0.0008,0.0026,0.0021,0.0009,0.0046,0.0,0.0,0.0,30014141,0.01,12,4,2349.0
2020-05-17,2020-05-17 04:23:09,Arm500,DOC 34028-2016,163.296,0,21,1,2,163.696,163.296,3.0,1565.0,0.4,7.0,6971.0,180,7,2155,9,320,380,130.0,0.318,0.19,0.1889,0.6955,0.0109,0.0173,0.0433,0.014,0.028,0.0011,0.001,0.0005,0.0008,0.0026,0.0021,0.0009,0.0046,0.0,0.0,0.0,30014142,0.01,8,6,2203.0
2020-05-17,2020-05-17 04:23:09,Arm500,DOC 34028-2016,163.296,0,21,1,2,163.696,163.296,3.0,1565.0,0.4,7.0,6971.0,180,7,2155,9,320,380,130.0,0.318,0.19,0.1889,0.6955,0.0109,0.0173,0.0433,0.014,0.028,0.0011,0.001,0.0005,0.0008,0.0026,0.0021,0.0009,0.0046,0.0,0.0,0.0,30014191,0.01,4,6,3463.0
2020-05-17,2020-05-17 05:04:18,Arm500,DOC 34028-2016,163.296,0,22,1,2,163.696,163.296,12.0,1566.0,0.4,7.0,8381.0,180,7,2155,9,320,380,130.0,0.318,0.1886,0.1997,0.7022,0.0101,0.0172,0.043,0.0137,0.0349,0.0012,0.0012,0.0005,0.0009,0.0027,0.002,0.0006,0.0044,0.0,0.0,0.0,30014078,0.01,3,1,793.0
2020-05-17,2020-05-17 05:04:18,Arm500,DOC 34028-2016,163.296,0,22,1,2,163.696,163.296,12.0,1566.0,0.4,7.0,8112.0,180,7,2155,9,320,380,130.0,0.318,0.1886,0.1997,0.7022,0.0101,0.0172,0.043,0.0137,0.0349,0.0012,0.0012,0.0005,0.0009,0.0027,0.002,0.0006,0.0044,0.0,0.0,0.0,30014193,0.01,6,4,840.0
2020-05-17,2020-05-17 05:04:18,Arm500,DOC 34028-2016,163.296,0,22,1,2,163.696,163.296,12.0,1566.0,0.4,7.0,8493.0,180,7,2155,9,320,380,130.0,0.318,0.1886,0.1997,0.7022,0.0101,0.0172,0.043,0.0137,0.0349,0.0012,0.0012,0.0005,0.0009,0.0027,0.002,0.0006,0.0044,0.0,0.0,0.0,30014144,0.01,11,3,2451.0
2020-05-17,2020-05-17 05:04:18,Arm500,DOC 34028-2016,163.296,0,22,1,2,163.696,163.296,12.0,1566.0,0.4,7.0,6998.0,180,7,2155,9,320,380,130.0,0.318,0.1886,0.1997,0.7022,0.0101,0.0172,0.043,0.0137,0.0349,0.0012,0.0012,0.0005,0.0009,0.0027,0.002,0.0006,0.0044,0.0,0.0,0.0,30014191,0.01,4,6,3436.0
2020-05-17,2020-05-17 05:04:18,Arm500,DOC 34028-2016,163.296,0,22,1,2,163.696,163.296,12.0,1566.0,0.4,7.0,6998.0,180,7,2155,9,320,380,130.0,0.318,0.1886,0.1997,0.7022,0.0101,0.0172,0.043,0.0137,0.0349,0.0012,0.0012,0.0005,0.0009,0.0027,0.002,0.0006,0.0044,0.0,0.0,0.0,30014142,0.01,8,6,2176.0
2020-05-17,2020-05-17 05:04:18,Arm500,DOC 34028-2016,163.296,0,22,1,2,163.696,163.296,12.0,1566.0,0.4,7.0,3613.0,180,7,2155,9,320,380,130.0,0.318,0.1886,0.1997,0.7022,0.0101,0.0172,0.043,0.0137,0.0349,0.0012,0.0012,0.0005,0.0009,0.0027,0.002,0.0006,0.0044,0.0,0.0,0.0,30014188,0.01,1,5,5385.0
2020-05-17,2020-05-17 05:04:18,Arm500,DOC 34028-2016,163.296,0,22,1,2,163.696,163.296,12.0,1566.0,0.4,7.0,3613.0,180,7,2155,9,320,380,130.0,0.318,0.1886,0.1997,0.7022,0.0101,0.0172,0.043,0.0137,0.0349,0.0012,0.0012,0.0005,0.0009,0.0027,0.002,0.0006,0.0044,0.0,0.0,0.0,30014136,0.01,13,5,6487.0
2020-05-17,2020-05-17 05:04:18,Arm500,DOC 34028-2016,163.296,0,22,1,2,163.696,163.296,12.0,1566.0,0.4,7.0,4187.0,180,7,2155,9,320,380,130.0,0.318,0.1886,0.1997,0.7022,0.0101,0.0172,0.043,0.0137,0.0349,0.0012,0.0012,0.0005,0.0009,0.0027,0.002,0.0006,0.0044,0.0,0.0,0.0,30014190,0.01,21,2,6414.0
2020-05-17,2020-05-17 05:04:18,Arm500,DOC 34028-2016,163.296,0,22,1,2,163.696,163.296,12.0,1566.0,0.4,7.0,8493.0,180,7,2155,9,320,380,130.0,0.318,0.1886,0.1997,0.7022,0.0101,0.0172,0.043,0.0137,0.0349,0.0012,0.0012,0.0005,0.0009,0.0027,0.002,0.0006,0.0044,0.0,0.0,0.0,30014192,0.01,23,3,2451.0
2020-05-17,2020-05-17 05:04:18,Arm500,DOC 34028-2016,163.296,0,22,1,2,163.696,163.296,12.0,1566.0,0.4,7.0,4187.0,180,7,2155,9,320,380,130.0,0.318,0.1886,0.1997,0.7022,0.0101,0.0172,0.043,0.0137,0.0349,0.0012,0.0012,0.0005,0.0009,0.0027,0.002,0.0006,0.0044,0.0,0.0,0.0,30014138,0.01,17,2,2157.0
2020-05-17,2020-05-17 05:04:18,Arm500,DOC 34028-2016,163.296,0,22,1,2,163.696,163.296,12.0,1566.0,0.4,7.0,8112.0,180,7,2155,9,320,380,130.0,0.318,0.1886,0.1997,0.7022,0.0101,0.0172,0.043,0.0137,0.0349,0.0012,0.0012,0.0005,0.0009,0.0027,0.002,0.0006,0.0044,0.0,0.0,0.0,30014141,0.01,12,4,2322.0
2020-05-17,2020-05-17 05:50:06,Arm500,DOC 34028-2016,160.272,0,23,1,2,160.672,160.272,11.0,1566.0,0.4,7.0,3640.0,180,7,2155,9,320,380,130.0,0.338,0.2029,0.1855,0.7289,0.0116,0.0193,0.0439,0.0167,0.0362,0.001,0.0017,0.0005,0.0009,0.0031,0.002,0.001,0.0038,0.0,0.0,0.0,30014188,0.03,1,5,5358.0
2020-05-17,2020-05-17 05:50:06,Arm500,DOC 34028-2016,160.272,0,23,1,2,160.672,160.272,11.0,1566.0,0.4,7.0,8408.0,180,7,2155,9,320,380,130.0,0.338,0.2029,0.1855,0.7289,0.0116,0.0193,0.0439,0.0167,0.0362,0.001,0.0017,0.0005,0.0009,0.0031,0.002,0.001,0.0038,0.0,0.0,0.0,30014078,0.03,3,1,766.0
2020-05-17,2020-05-17 05:50:06,Arm500,DOC 34028-2016,160.272,0,23,1,2,160.672,160.272,11.0,1566.0,0.4,7.0,3640.0,180,7,2155,9,320,380,130.0,0.338,0.2029,0.1855,0.7289,0.0116,0.0193,0.0439,0.0167,0.0362,0.001,0.0017,0.0005,0.0009,0.0031,0.002,0.001,0.0038,0.0,0.0,0.0,30014136,0.03,13,5,6460.0
2020-05-17,2020-05-17 05:50:06,Arm500,DOC 34028-2016,160.272,0,23,1,2,160.672,160.272,11.0,1566.0,0.4,7.0,8520.0,180,7,2155,9,320,380,130.0,0.338,0.2029,0.1855,0.7289,0.0116,0.0193,0.0439,0.0167,0.0362,0.001,0.0017,0.0005,0.0009,0.0031,0.002,0.001,0.0038,0.0,0.0,0.0,30014144,0.03,11,3,2424.0
2020-05-17,2020-05-17 05:50:06,Arm500,DOC 34028-2016,160.272,0,23,1,2,160.672,160.272,11.0,1566.0,0.4,7.0,8136.0,180,7,2155,9,320,380,130.0,0.338,0.2029,0.1855,0.7289,0.0116,0.0193,0.0439,0.0167,0.0362,0.001,0.0017,0.0005,0.0009,0.0031,0.002,0.001,0.0038,0.0,0.0,0.0,30014193,0.03,6,4,816.0
2020-05-17,2020-05-17 05:50:06,Arm500,DOC 34028-2016,160.272,0,23,1,2,160.672,160.272,11.0,1566.0,0.4,7.0,4215.0,180,7,2155,9,320,380,130.0,0.338,0.2029,0.1855,0.7289,0.0116,0.0193,0.0439,0.0167,0.0362,0.001,0.0017,0.0005,0.0009,0.0031,0.002,0.001,0.0038,0.0,0.0,0.0,30014190,0.03,21,2,6386.0
2020-05-17,2020-05-17 05:50:06,Arm500,DOC 34028-2016,160.272,0,23,1,2,160.672,160.272,11.0,1566.0,0.4,7.0,8520.0,180,7,2155,9,320,380,130.0,0.338,0.2029,0.1855,0.7289,0.0116,0.0193,0.0439,0.0167,0.0362,0.001,0.0017,0.0005,0.0009,0.0031,0.002,0.001,0.0038,0.0,0.0,0.0,30014192,0.03,23,3,2424.0
2020-05-17,2020-05-17 05:50:06,Arm500,DOC 34028-2016,160.272,0,23,1,2,160.672,160.272,11.0,1566.0,0.4,7.0,8136.0,180,7,2155,9,320,380,130.0,0.338,0.2029,0.1855,0.7289,0.0116,0.0193,0.0439,0.0167,0.0362,0.001,0.0017,0.0005,0.0009,0.0031,0.002,0.001,0.0038,0.0,0.0,0.0,30014141,0.03,12,4,2298.0
2020-05-17,2020-05-17 05:50:06,Arm500,DOC 34028-2016,160.272,0,23,1,2,160.672,160.272,11.0,1566.0,0.4,7.0,7025.0,180,7,2155,9,320,380,130.0,0.338,0.2029,0.1855,0.7289,0.0116,0.0193,0.0439,0.0167,0.0362,0.001,0.0017,0.0005,0.0009,0.0031,0.002,0.001,0.0038,0.0,0.0,0.0,30014142,0.03,8,6,2149.0
2020-05-17,2020-05-17 05:50:06,Arm500,DOC 34028-2016,160.272,0,23,1,2,160.672,160.272,11.0,1566.0,0.4,7.0,4215.0,180,7,2155,9,320,380,130.0,0.338,0.2029,0.1855,0.7289,0.0116,0.0193,0.0439,0.0167,0.0362,0.001,0.0017,0.0005,0.0009,0.0031,0.002,0.001,0.0038,0.0,0.0,0.0,30014138,0.03,17,2,2129.0
2020-05-17,2020-05-17 05:50:06,Arm500,DOC 34028-2016,160.272,0,23,1,2,160.672,160.272,11.0,1566.0,0.4,7.0,7025.0,180,7,2155,9,320,380,130.0,0.338,0.2029,0.1855,0.7289,0.0116,0.0193,0.0439,0.0167,0.0362,0.001,0.0017,0.0005,0.0009,0.0031,0.002,0.001,0.0038,0.0,0.0,0.0,30014191,0.03,4,6,3409.0
2020-05-17,2020-05-17 06:32:16,Arm500,DOC 34028-2016,166.32,0,24,1,2,166.72,166.32,5.0,1566.0,0.4,7.0,8164.0,180,7,2155,9,320,380,130.0,0.333,0.2038,0.1742,0.6992,0.0105,0.0171,0.043,0.0153,0.0307,0.0013,0.0015,0.0005,0.0008,0.0025,0.0019,0.0007,0.0053,0.0,0.0,0.0,30014141,0.01,12,4,2270.0
2020-05-17,2020-05-17 06:32:16,Arm500,DOC 34028-2016,166.32,0,24,1,2,166.72,166.32,5.0,1566.0,0.4,7.0,7053.0,180,7,2155,9,320,380,130.0,0.333,0.2038,0.1742,0.6992,0.0105,0.0171,0.043,0.0153,0.0307,0.0013,0.0015,0.0005,0.0008,0.0025,0.0019,0.0007,0.0053,0.0,0.0,0.0,30014142,0.01,8,6,2121.0
2020-05-17,2020-05-17 06:32:16,Arm500,DOC 34028-2016,166.32,0,24,1,2,166.72,166.32,5.0,1566.0,0.4,7.0,7053.0,180,7,2155,9,320,380,130.0,0.333,0.2038,0.1742,0.6992,0.0105,0.0171,0.043,0.0153,0.0307,0.0013,0.0015,0.0005,0.0008,0.0025,0.0019,0.0007,0.0053,0.0,0.0,0.0,30014191,0.01,4,6,3381.0
2020-05-17,2020-05-17 06:32:16,Arm500,DOC 34028-2016,166.32,0,24,1,2,166.72,166.32,5.0,1566.0,0.4,7.0,4242.0,180,7,2155,9,320,380,130.0,0.333,0.2038,0.1742,0.6992,0.0105,0.0171,0.043,0.0153,0.0307,0.0013,0.0015,0.0005,0.0008,0.0025,0.0019,0.0007,0.0053,0.0,0.0,0.0,30014190,0.01,21,2,6359.0
2020-05-17,2020-05-17 06:32:16,Arm500,DOC 34028-2016,166.32,0,24,1,2,166.72,166.32,5.0,1566.0,0.4,7.0,8548.0,180,7,2155,9,320,380,130.0,0.333,0.2038,0.1742,0.6992,0.0105,0.0171,0.043,0.0153,0.0307,0.0013,0.0015,0.0005,0.0008,0.0025,0.0019,0.0007,0.0053,0.0,0.0,0.0,30014144,0.01,11,3,2396.0
2020-05-17,2020-05-17 06:32:16,Arm500,DOC 34028-2016,166.32,0,24,1,2,166.72,166.32,5.0,1566.0,0.4,7.0,8548.0,180,7,2155,9,320,380,130.0,0.333,0.2038,0.1742,0.6992,0.0105,0.0171,0.043,0.0153,0.0307,0.0013,0.0015,0.0005,0.0008,0.0025,0.0019,0.0007,0.0053,0.0,0.0,0.0,30014192,0.01,23,3,2396.0
2020-05-17,2020-05-17 06:32:16,Arm500,DOC 34028-2016,166.32,0,24,1,2,166.72,166.32,5.0,1566.0,0.4,7.0,8164.0,180,7,2155,9,320,380,130.0,0.333,0.2038,0.1742,0.6992,0.0105,0.0171,0.043,0.0153,0.0307,0.0013,0.0015,0.0005,0.0008,0.0025,0.0019,0.0007,0.0053,0.0,0.0,0.0,30014193,0.01,6,4,788.0
2020-05-17,2020-05-17 06:32:16,Arm500,DOC 34028-2016,166.32,0,24,1,2,166.72,166.32,5.0,1566.0,0.4,7.0,8435.0,180,7,2155,9,320,380,130.0,0.333,0.2038,0.1742,0.6992,0.0105,0.0171,0.043,0.0153,0.0307,0.0013,0.0015,0.0005,0.0008,0.0025,0.0019,0.0007,0.0053,0.0,0.0,0.0,30014078,0.01,3,1,739.0
2020-05-17,2020-05-17 06:32:16,Arm500,DOC 34028-2016,166.32,0,24,1,2,166.72,166.32,5.0,1566.0,0.4,7.0,4242.0,180,7,2155,9,320,380,130.0,0.333,0.2038,0.1742,0.6992,0.0105,0.0171,0.043,0.0153,0.0307,0.0013,0.0015,0.0005,0.0008,0.0025,0.0019,0.0007,0.0053,0.0,0.0,0.0,30014138,0.01,17,2,2102.0
2020-05-17,2020-05-17 06:32:16,Arm500,DOC 34028-2016,166.32,0,24,1,2,166.72,166.32,5.0,1566.0,0.4,7.0,3671.0,180,7,2155,9,320,380,130.0,0.333,0.2038,0.1742,0.6992,0.0105,0.0171,0.043,0.0153,0.0307,0.0013,0.0015,0.0005,0.0008,0.0025,0.0019,0.0007,0.0053,0.0,0.0,0.0,30014188,0.01,1,5,5327.0
2020-05-17,2020-05-17 06:32:16,Arm500,DOC 34028-2016,166.32,0,24,1,2,166.72,166.32,5.0,1566.0,0.4,7.0,3671.0,180,7,2155,9,320,380,130.0,0.333,0.2038,0.1742,0.6992,0.0105,0.0171,0.043,0.0153,0.0307,0.0013,0.0015,0.0005,0.0008,0.0025,0.0019,0.0007,0.0053,0.0,0.0,0.0,30014136,0.01,13,5,6429.0
2020-05-17,2020-05-17 07:18:38,Arm500,DOC 34028-2016,163.296,0,25,1,2,163.696,163.296,1.0,1565.0,0.4,7.0,8463.0,180,7,2155,9,310,350,110.0,0.324,0.1939,0.1774,0.7057,0.0113,0.016,0.0437,0.0156,0.0265,0.0012,0.0013,0.0005,0.0008,0.0025,0.0018,0.0009,0.0042,0.0,0.0,0.0,30014078,0.01,3,1,711.0
2020-05-17,2020-05-17 07:18:38,Arm500,DOC 34028-2016,163.296,0,25,1,2,163.696,163.296,1.0,1565.0,0.4,7.0,7080.0,180,7,2155,9,310,350,110.0,0.324,0.1939,0.1774,0.7057,0.0113,0.016,0.0437,0.0156,0.0265,0.0012,0.0013,0.0005,0.0008,0.0025,0.0018,0.0009,0.0042,0.0,0.0,0.0,30014191,0.01,4,6,3354.0
2020-05-17,2020-05-17 07:18:38,Arm500,DOC 34028-2016,163.296,0,25,1,2,163.696,163.296,1.0,1565.0,0.4,7.0,3698.0,180,7,2155,9,310,350,110.0,0.324,0.1939,0.1774,0.7057,0.0113,0.016,0.0437,0.0156,0.0265,0.0012,0.0013,0.0005,0.0008,0.0025,0.0018,0.0009,0.0042,0.0,0.0,0.0,30014188,0.01,1,5,5300.0
2020-05-17,2020-05-17 07:18:38,Arm500,DOC 34028-2016,163.296,0,25,1,2,163.696,163.296,1.0,1565.0,0.4,7.0,8191.0,180,7,2155,9,310,350,110.0,0.324,0.1939,0.1774,0.7057,0.0113,0.016,0.0437,0.0156,0.0265,0.0012,0.0013,0.0005,0.0008,0.0025,0.0018,0.0009,0.0042,0.0,0.0,0.0,30014193,0.01,6,4,761.0
2020-05-17,2020-05-17 07:18:38,Arm500,DOC 34028-2016,163.296,0,25,1,2,163.696,163.296,1.0,1565.0,0.4,7.0,7080.0,180,7,2155,9,310,350,110.0,0.324,0.1939,0.1774,0.7057,0.0113,0.016,0.0437,0.0156,0.0265,0.0012,0.0013,0.0005,0.0008,0.0025,0.0018,0.0009,0.0042,0.0,0.0,0.0,30014142,0.01,8,6,2094.0
2020-05-17,2020-05-17 07:18:38,Arm500,DOC 34028-2016,163.296,0,25,1,2,163.696,163.296,1.0,1565.0,0.4,7.0,8191.0,180,7,2155,9,310,350,110.0,0.324,0.1939,0.1774,0.7057,0.0113,0.016,0.0437,0.0156,0.0265,0.0012,0.0013,0.0005,0.0008,0.0025,0.0018,0.0009,0.0042,0.0,0.0,0.0,30014141,0.01,12,4,2243.0
2020-05-17,2020-05-17 07:18:38,Arm500,DOC 34028-2016,163.296,0,25,1,2,163.696,163.296,1.0,1565.0,0.4,7.0,8575.0,180,7,2155,9,310,350,110.0,0.324,0.1939,0.1774,0.7057,0.0113,0.016,0.0437,0.0156,0.0265,0.0012,0.0013,0.0005,0.0008,0.0025,0.0018,0.0009,0.0042,0.0,0.0,0.0,30014192,0.01,23,3,2369.0
2020-05-17,2020-05-17 07:18:38,Arm500,DOC 34028-2016,163.296,0,25,1,2,163.696,163.296,1.0,1565.0,0.4,7.0,4269.0,180,7,2155,9,310,350,110.0,0.324,0.1939,0.1774,0.7057,0.0113,0.016,0.0437,0.0156,0.0265,0.0012,0.0013,0.0005,0.0008,0.0025,0.0018,0.0009,0.0042,0.0,0.0,0.0,30014138,0.01,17,2,2075.0
2020-05-17,2020-05-17 07:18:38,Arm500,DOC 34028-2016,163.296,0,25,1,2,163.696,163.296,1.0,1565.0,0.4,7.0,4269.0,180,7,2155,9,310,350,110.0,0.324,0.1939,0.1774,0.7057,0.0113,0.016,0.0437,0.0156,0.0265,0.0012,0.0013,0.0005,0.0008,0.0025,0.0018,0.0009,0.0042,0.0,0.0,0.0,30014190,0.01,21,2,6332.0
2020-05-17,2020-05-17 07:18:38,Arm500,DOC 34028-2016,163.296,0,25,1,2,163.696,163.296,1.0,1565.0,0.4,7.0,3698.0,180,7,2155,9,310,350,110.0,0.324,0.1939,0.1774,0.7057,0.0113,0.016,0.0437,0.0156,0.0265,0.0012,0.0013,0.0005,0.0008,0.0025,0.0018,0.0009,0.0042,0.0,0.0,0.0,30014136,0.01,13,5,6402.0
2020-05-17,2020-05-17 07:18:38,Arm500,DOC 34028-2016,163.296,0,25,1,2,163.696,163.296,1.0,1565.0,0.4,7.0,8575.0,180,7,2155,9,310,350,110.0,0.324,0.1939,0.1774,0.7057,0.0113,0.016,0.0437,0.0156,0.0265,0.0012,0.0013,0.0005,0.0008,0.0025,0.0018,0.0009,0.0042,0.0,0.0,0.0,30014144,0.01,11,3,2369.0
2020-05-17,2020-05-17 08:20:48,Arm500,DOC 34028-2016,157.248,0,26,1,2,157.648,157.248,3.0,1565.0,0.4,7.0,8599.0,180,7,2155,9,310,350,110.0,0.335,0.2026,0.1891,0.7174,0.007,0.0153,0.0443,0.0154,0.0281,0.0012,0.0012,0.0004,0.001,0.0025,0.002,0.0005,0.005,0.0,0.0,0.0,30014192,0.01,23,3,2345.0
2020-05-17,2020-05-17 08:20:48,Arm500,DOC 34028-2016,157.248,0,26,1,2,157.648,157.248,3.0,1565.0,0.4,7.0,8487.0,180,7,2155,9,310,350,110.0,0.335,0.2026,0.1891,0.7174,0.007,0.0153,0.0443,0.0154,0.0281,0.0012,0.0012,0.0004,0.001,0.0025,0.002,0.0005,0.005,0.0,0.0,0.0,30014078,0.01,3,1,687.0
2020-05-17,2020-05-17 08:20:48,Arm500,DOC 34028-2016,157.248,0,26,1,2,157.648,157.248,3.0,1565.0,0.4,7.0,8218.0,180,7,2155,9,310,350,110.0,0.335,0.2026,0.1891,0.7174,0.007,0.0153,0.0443,0.0154,0.0281,0.0012,0.0012,0.0004,0.001,0.0025,0.002,0.0005,0.005,0.0,0.0,0.0,30014141,0.01,12,4,2216.0
2020-05-17,2020-05-17 08:20:48,Arm500,DOC 34028-2016,157.248,0,26,1,2,157.648,157.248,3.0,1565.0,0.4,7.0,4296.0,180,7,2155,9,310,350,110.0,0.335,0.2026,0.1891,0.7174,0.007,0.0153,0.0443,0.0154,0.0281,0.0012,0.0012,0.0004,0.001,0.0025,0.002,0.0005,0.005,0.0,0.0,0.0,30014190,0.01,21,2,6305.0
2020-05-17,2020-05-17 08:20:48,Arm500,DOC 34028-2016,157.248,0,26,1,2,157.648,157.248,3.0,1565.0,0.4,7.0,3725.0,180,7,2155,9,310,350,110.0,0.335,0.2026,0.1891,0.7174,0.007,0.0153,0.0443,0.0154,0.0281,0.0012,0.0012,0.0004,0.001,0.0025,0.002,0.0005,0.005,0.0,0.0,0.0,30014188,0.01,1,5,5273.0
2020-05-17,2020-05-17 08:20:48,Arm500,DOC 34028-2016,157.248,0,26,1,2,157.648,157.248,3.0,1565.0,0.4,7.0,8599.0,180,7,2155,9,310,350,110.0,0.335,0.2026,0.1891,0.7174,0.007,0.0153,0.0443,0.0154,0.0281,0.0012,0.0012,0.0004,0.001,0.0025,0.002,0.0005,0.005,0.0,0.0,0.0,30014144,0.01,11,3,2345.0
2020-05-17,2020-05-17 08:20:48,Arm500,DOC 34028-2016,157.248,0,26,1,2,157.648,157.248,3.0,1565.0,0.4,7.0,3725.0,180,7,2155,9,310,350,110.0,0.335,0.2026,0.1891,0.7174,0.007,0.0153,0.0443,0.0154,0.0281,0.0012,0.0012,0.0004,0.001,0.0025,0.002,0.0005,0.005,0.0,0.0,0.0,30014136,0.01,13,5,6375.0
2020-05-17,2020-05-17 08:20:48,Arm500,DOC 34028-2016,157.248,0,26,1,2,157.648,157.248,3.0,1565.0,0.4,7.0,8218.0,180,7,2155,9,310,350,110.0,0.335,0.2026,0.1891,0.7174,0.007,0.0153,0.0443,0.0154,0.0281,0.0012,0.0012,0.0004,0.001,0.0025,0.002,0.0005,0.005,0.0,0.0,0.0,30014193,0.01,6,4,734.0
2020-05-17,2020-05-17 08:20:48,Arm500,DOC 34028-2016,157.248,0,26,1,2,157.648,157.248,3.0,1565.0,0.4,7.0,7107.0,180,7,2155,9,310,350,110.0,0.335,0.2026,0.1891,0.7174,0.007,0.0153,0.0443,0.0154,0.0281,0.0012,0.0012,0.0004,0.001,0.0025,0.002,0.0005,0.005,0.0,0.0,0.0,30014142,0.01,8,6,2067.0
2020-05-17,2020-05-17 08:20:48,Arm500,DOC 34028-2016,157.248,0,26,1,2,157.648,157.248,3.0,1565.0,0.4,7.0,4296.0,180,7,2155,9,310,350,110.0,0.335,0.2026,0.1891,0.7174,0.007,0.0153,0.0443,0.0154,0.0281,0.0012,0.0012,0.0004,0.001,0.0025,0.002,0.0005,0.005,0.0,0.0,0.0,30014138,0.01,17,2,2048.0
2020-05-17,2020-05-17 08:20:48,Arm500,DOC 34028-2016,157.248,0,26,1,2,157.648,157.248,3.0,1565.0,0.4,7.0,7107.0,180,7,2155,9,310,350,110.0,0.335,0.2026,0.1891,0.7174,0.007,0.0153,0.0443,0.0154,0.0281,0.0012,0.0012,0.0004,0.001,0.0025,0.002,0.0005,0.005,0.0,0.0,0.0,30014191,0.01,4,6,3327.0
2020-05-17,2020-05-17 08:35:37,Arm500,DOC 34028-2016,163.296,0,27,1,2,163.696,163.296,12.0,1565.0,0.4,7.0,3752.0,180,7,2155,9,310,350,110.0,0.322,0.1872,0.1895,0.7319,0.0099,0.0121,0.0445,0.0141,0.0302,0.0013,0.0013,0.0005,0.0008,0.0027,0.0019,0.0007,0.0056,0.0,0.0,0.0,30014188,0.01,1,5,5246.0
2020-05-17,2020-05-17 08:35:37,Arm500,DOC 34028-2016,163.296,0,27,1,2,163.696,163.296,12.0,1565.0,0.4,7.0,8626.0,180,7,2155,9,310,350,110.0,0.322,0.1872,0.1895,0.7319,0.0099,0.0121,0.0445,0.0141,0.0302,0.0013,0.0013,0.0005,0.0008,0.0027,0.0019,0.0007,0.0056,0.0,0.0,0.0,30014192,0.01,23,3,2318.0
2020-05-17,2020-05-17 08:35:37,Arm500,DOC 34028-2016,163.296,0,27,1,2,163.696,163.296,12.0,1565.0,0.4,7.0,4323.0,180,7,2155,9,310,350,110.0,0.322,0.1872,0.1895,0.7319,0.0099,0.0121,0.0445,0.0141,0.0302,0.0013,0.0013,0.0005,0.0008,0.0027,0.0019,0.0007,0.0056,0.0,0.0,0.0,30014138,0.01,17,2,2021.0
2020-05-17,2020-05-17 08:35:37,Arm500,DOC 34028-2016,163.296,0,27,1,2,163.696,163.296,12.0,1565.0,0.4,7.0,8514.0,180,7,2155,9,310,350,110.0,0.322,0.1872,0.1895,0.7319,0.0099,0.0121,0.0445,0.0141,0.0302,0.0013,0.0013,0.0005,0.0008,0.0027,0.0019,0.0007,0.0056,0.0,0.0,0.0,30014078,0.01,3,1,660.0
2020-05-17,2020-05-17 08:35:37,Arm500,DOC 34028-2016,163.296,0,27,1,2,163.696,163.296,12.0,1565.0,0.4,7.0,7134.0,180,7,2155,9,310,350,110.0,0.322,0.1872,0.1895,0.7319,0.0099,0.0121,0.0445,0.0141,0.0302,0.0013,0.0013,0.0005,0.0008,0.0027,0.0019,0.0007,0.0056,0.0,0.0,0.0,30014142,0.01,8,6,2040.0
2020-05-17,2020-05-17 08:35:37,Arm500,DOC 34028-2016,163.296,0,27,1,2,163.696,163.296,12.0,1565.0,0.4,7.0,8626.0,180,7,2155,9,310,350,110.0,0.322,0.1872,0.1895,0.7319,0.0099,0.0121,0.0445,0.0141,0.0302,0.0013,0.0013,0.0005,0.0008,0.0027,0.0019,0.0007,0.0056,0.0,0.0,0.0,30014144,0.01,11,3,2318.0
2020-05-17,2020-05-17 08:35:37,Arm500,DOC 34028-2016,163.296,0,27,1,2,163.696,163.296,12.0,1565.0,0.4,7.0,4323.0,180,7,2155,9,310,350,110.0,0.322,0.1872,0.1895,0.7319,0.0099,0.0121,0.0445,0.0141,0.0302,0.0013,0.0013,0.0005,0.0008,0.0027,0.0019,0.0007,0.0056,0.0,0.0,0.0,30014190,0.01,21,2,6278.0
