Repository: khw11044/Iron-CCM-RUL

# 연속 주조기의 RUL 데이터 분석

## RUL Dataset from Continuous Casting Machine

[캐글 페이지](https://www.kaggle.com/datasets/yuriykatser/rul-dataset-from-continuous-casting-machine)

## 도메인 설명 

연주공정: 연주공정은 철강산업에서 철 제품을 생산하는 공정중 하나로 연속주조의 줄임말이다. 액체상태의 용강을 주형에 넣어 고체가 되도록 식히는 과정이며 이 과정을 거쳐, 슬래브, 브룸, 빌렛의 반제품이 만들어진다.
주괴(鑄塊, ingot)란 상대적으로 순도가 높은 물질의 덩어리다. 보통 금속을 가공하기 좋게 주물로 뜬 것을 말한다.

____


연속 주조 기계(이하 'CCM')는 액체 상태의 철강을 주어진 단면의 고체 빌릿으로 변환하는 장치로, 이후 롤링 생산(예: 철근)이 이루어진다.

금형 슬리브는 CCM 금형의 가장 중요하고 빠르게 마모되는 부분이다. 슬리브는 둥근 형태나 프로파일 단면의 수냉식 구리 파이프이다. 용융 금속이 슬리브 벽과 접촉하면 결정화되며, 주괴의 기본 고체 껍질이 형성된다.

**슬리브 운영 중 주요 생산 문제**는 슬리브의 구리 파이프 표면에 결함이 생기고 내부 공간의 프로파일이 변형되어 열 조건이 방해받는 것이다. 이는 결과적으로 주괴의 품질에 영향을 미친다.

File: data/data_noNull.csv (part 19 of 73)
date,sample_time_continuous_caster,steel_type,doc_requirement,"workpiece_weight, tonn",workpiece_slice_geometry_150x150,cast_in_row,alloy_type_open,"alloy_speed, meter/minute","steel_weight_theoretical, tonn","steel_weight, tonn",grab1_num,"steel_temperature_grab1, Celsius deg.","metal_residue_grab1, tonn",grab2_num,"resistance, tonn","swing_frequency, amount/minute","crystallizer_movement, mm","water_consumption, liter/minute","water_temperature_delta, Celsius deg.","water_consumption_secondary_cooling_zone_num1, liter/minute","water_consumption_secondary_cooling_zone_num2, liter/minute","water_consumption_secondary_cooling_zone_num3, liter/minute","Ce, %","C, %","Si, %","Mn,%","S, %","P, %","Cr, %","Ni, %","Cu, %","As, %","Mo, %","Nb, %","Ti, %","V, %","Al, %","Ca, %","N, %","Pb, %","Mg, %","Zn, %",sleeve,"quantity, tonn",num_crystallizer,num_stream,RUL
2020-05-17,2020-05-17 08:35:37,Arm500,DOC 34028-2016,163.296,0,27,1,2,163.696,163.296,12.0,1565.0,0.4,7.0,8245.0,180,7,2155,9,310,350,110.0,0.322,0.1872,0.1895,0.7319,0.0099,0.0121,0.0445,0.0141,0.0302,0.0013,0.0013,0.0005,0.0008,0.0027,0.0019,0.0007,0.0056,0.0,0.0,0.0,30014193,0.01,6,4,707.0
2020-05-17,2020-05-17 08:35:37,Arm500,DOC 34028-2016,163.296,0,27,1,2,163.696,163.296,12.0,1565.0,0.4,7.0,3752.0,180,7,2155,9,310,350,110.0,0.322,0.1872,0.1895,0.7319,0.0099,0.0121,0.0445,0.0141,0.0302,0.0013,0.0013,0.0005,0.0008,0.0027,0.0019,0.0007,0.0056,0.0,0.0,0.0,30014136,0.01,13,5,6348.0
2020-05-17,2020-05-17 08:35:37,Arm500,DOC 34028-2016,163.296,0,27,1,2,163.696,163.296,12.0,1565.0,0.4,7.0,7134.0,180,7,2155,9,310,350,110.0,0.322,0.1872,0.1895,0.7319,0.0099,0.0121,0.0445,0.0141,0.0302,0.0013,0.0013,0.0005,0.0008,0.0027,0.0019,0.0007,0.0056,0.0,0.0,0.0,30014191,0.01,4,6,3300.0
2020-05-17,2020-05-17 08:35:37,Arm500,DOC 34028-2016,163.296,0,27,1,2,163.696,163.296,12.0,1565.0,0.4,7.0,8245.0,180,7,2155,9,310,350,110.0,0.322,0.1872,0.1895,0.7319,0.0099,0.0121,0.0445,0.0141,0.0302,0.0013,0.0013,0.0005,0.0008,0.0027,0.0019,0.0007,0.0056,0.0,0.0,0.0,30014141,0.01,12,4,2189.0
2020-05-17,2020-05-17 09:14:08,Arm500,DOC 34028-2016,160.272,0,28,1,2,160.672,160.272,11.0,1570.0,0.4,7.0,7161.0,180,7,2155,9,310,350,110.0,0.315,0.1836,0.1973,0.702,0.0057,0.0181,0.0494,0.0159,0.0313,0.0015,0.0019,0.0005,0.0009,0.0028,0.002,0.0007,0.0044,0.0,0.0,0.0,30014142,0.01,8,6,2013.0
2020-05-17,2020-05-17 09:14:08,Arm500,DOC 34028-2016,160.272,0,28,1,2,160.672,160.272,11.0,1570.0,0.4,7.0,8269.0,180,7,2155,9,310,350,110.0,0.315,0.1836,0.1973,0.702,0.0057,0.0181,0.0494,0.0159,0.0313,0.0015,0.0019,0.0005,0.0009,0.0028,0.002,0.0007,0.0044,0.0,0.0,0.0,30014141,0.01,12,4,2165.0
2020-05-17,2020-05-17 09:14:08,Arm500,DOC 34028-2016,160.272,0,28,1,2,160.672,160.272,11.0,1570.0,0.4,7.0,7161.0,180,7,2155,9,310,350,110.0,0.315,0.1836,0.1973,0.702,0.0057,0.0181,0.0494,0.0159,0.0313,0.0015,0.0019,0.0005,0.0009,0.0028,0.002,0.0007,0.0044,0.0,0.0,0.0,30014191,0.01,4,6,3273.0
2020-05-17,2020-05-17 09:14:08,Arm500,DOC 34028-2016,160.272,0,28,1,2,160.672,160.272,11.0,1570.0,0.4,7.0,8653.0,180,7,2155,9,310,350,110.0,0.315,0.1836,0.1973,0.702,0.0057,0.0181,0.0494,0.0159,0.0313,0.0015,0.0019,0.0005,0.0009,0.0028,0.002,0.0007,0.0044,0.0,0.0,0.0,30014144,0.01,11,3,2291.0
2020-05-17,2020-05-17 09:14:08,Arm500,DOC 34028-2016,160.272,0,28,1,2,160.672,160.272,11.0,1570.0,0.4,7.0,8269.0,180,7,2155,9,310,350,110.0,0.315,0.1836,0.1973,0.702,0.0057,0.0181,0.0494,0.0159,0.0313,0.0015,0.0019,0.0005,0.0009,0.0028,0.002,0.0007,0.0044,0.0,0.0,0.0,30014193,0.01,6,4,683.0
2020-05-17,2020-05-17 09:14:08,Arm500,DOC 34028-2016,160.272,0,28,1,2,160.672,160.272,11.0,1570.0,0.4,7.0,8653.0,180,7,2155,9,310,350,110.0,0.315,0.1836,0.1973,0.702,0.0057,0.0181,0.0494,0.0159,0.0313,0.0015,0.0019,0.0005,0.0009,0.0028,0.002,0.0007,0.0044,0.0,0.0,0.0,30014192,0.01,23,3,2291.0
2020-05-17,2020-05-17 09:14:08,Arm500,DOC 34028-2016,160.272,0,28,1,2,160.672,160.272,11.0,1570.0,0.4,7.0,3779.0,180,7,2155,9,310,350,110.0,0.315,0.1836,0.1973,0.702,0.0057,0.0181,0.0494,0.0159,0.0313,0.0015,0.0019,0.0005,0.0009,0.0028,0.002,0.0007,0.0044,0.0,0.0,0.0,30014188,0.01,1,5,5219.0
2020-05-17,2020-05-17 09:14:08,Arm500,DOC 34028-2016,160.272,0,28,1,2,160.672,160.272,11.0,1570.0,0.4,7.0,4351.0,180,7,2155,9,310,350,110.0,0.315,0.1836,0.1973,0.702,0.0057,0.0181,0.0494,0.0159,0.0313,0.0015,0.0019,0.0005,0.0009,0.0028,0.002,0.0007,0.0044,0.0,0.0,0.0,30014190,0.01,21,2,6250.0
2020-05-17,2020-05-17 09:14:08,Arm500,DOC 34028-2016,160.272,0,28,1,2,160.672,160.272,11.0,1570.0,0.4,7.0,3779.0,180,7,2155,9,310,350,110.0,0.315,0.1836,0.1973,0.702,0.0057,0.0181,0.0494,0.0159,0.0313,0.0015,0.0019,0.0005,0.0009,0.0028,0.002,0.0007,0.0044,0.0,0.0,0.0,30014136,0.01,13,5,6321.0
2020-05-17,2020-05-17 09:14:08,Arm500,DOC 34028-2016,160.272,0,28,1,2,160.672,160.272,11.0,1570.0,0.4,7.0,4351.0,180,7,2155,9,310,350,110.0,0.315,0.1836,0.1973,0.702,0.0057,0.0181,0.0494,0.0159,0.0313,0.0015,0.0019,0.0005,0.0009,0.0028,0.002,0.0007,0.0044,0.0,0.0,0.0,30014138,0.01,17,2,1993.0
2020-05-17,2020-05-17 09:14:08,Arm500,DOC 34028-2016,160.272,0,28,1,2,160.672,160.272,11.0,1570.0,0.4,7.0,8541.0,180,7,2155,9,310,350,110.0,0.315,0.1836,0.1973,0.702,0.0057,0.0181,0.0494,0.0159,0.0313,0.0015,0.0019,0.0005,0.0009,0.0028,0.002,0.0007,0.0044,0.0,0.0,0.0,30014078,0.01,3,1,633.0
2020-05-17,2020-05-17 09:58:38,Arm500,DOC 34028-2016,163.296,0,29,1,2,163.696,163.296,5.0,1569.0,0.4,7.0,3807.0,180,7,2155,9,310,350,110.0,0.309,0.1819,0.1786,0.6956,0.0062,0.0157,0.0382,0.0177,0.0287,0.0013,0.0012,0.0004,0.0008,0.0026,0.0021,0.0008,0.0049,0.0,0.0,0.0,30014136,0.02,13,5,6293.0
2020-05-17,2020-05-17 09:58:38,Arm500,DOC 34028-2016,163.296,0,29,1,2,163.696,163.296,5.0,1569.0,0.4,7.0,4378.0,180,7,2155,9,310,350,110.0,0.309,0.1819,0.1786,0.6956,0.0062,0.0157,0.0382,0.0177,0.0287,0.0013,0.0012,0.0004,0.0008,0.0026,0.0021,0.0008,0.0049,0.0,0.0,0.0,30014190,0.02,21,2,6223.0
2020-05-17,2020-05-17 09:58:38,Arm500,DOC 34028-2016,163.296,0,29,1,2,163.696,163.296,5.0,1569.0,0.4,7.0,8297.0,180,7,2155,9,310,350,110.0,0.309,0.1819,0.1786,0.6956,0.0062,0.0157,0.0382,0.0177,0.0287,0.0013,0.0012,0.0004,0.0008,0.0026,0.0021,0.0008,0.0049,0.0,0.0,0.0,30014141,0.02,12,4,2137.0
2020-05-17,2020-05-17 09:58:38,Arm500,DOC 34028-2016,163.296,0,29,1,2,163.696,163.296,5.0,1569.0,0.4,7.0,7189.0,180,7,2155,9,310,350,110.0,0.309,0.1819,0.1786,0.6956,0.0062,0.0157,0.0382,0.0177,0.0287,0.0013,0.0012,0.0004,0.0008,0.0026,0.0021,0.0008,0.0049,0.0,0.0,0.0,30014142,0.02,8,6,1985.0
2020-05-17,2020-05-17 09:58:38,Arm500,DOC 34028-2016,163.296,0,29,1,2,163.696,163.296,5.0,1569.0,0.4,7.0,4378.0,180,7,2155,9,310,350,110.0,0.309,0.1819,0.1786,0.6956,0.0062,0.0157,0.0382,0.0177,0.0287,0.0013,0.0012,0.0004,0.0008,0.0026,0.0021,0.0008,0.0049,0.0,0.0,0.0,30014138,0.02,17,2,1966.0
2020-05-17,2020-05-17 09:58:38,Arm500,DOC 34028-2016,163.296,0,29,1,2,163.696,163.296,5.0,1569.0,0.4,7.0,8297.0,180,7,2155,9,310,350,110.0,0.309,0.1819,0.1786,0.6956,0.0062,0.0157,0.0382,0.0177,0.0287,0.0013,0.0012,0.0004,0.0008,0.0026,0.0021,0.0008,0.0049,0.0,0.0,0.0,30014193,0.02,6,4,655.0
2020-05-17,2020-05-17 09:58:38,Arm500,DOC 34028-2016,163.296,0,29,1,2,163.696,163.296,5.0,1569.0,0.4,7.0,8568.0,180,7,2155,9,310,350,110.0,0.309,0.1819,0.1786,0.6956,0.0062,0.0157,0.0382,0.0177,0.0287,0.0013,0.0012,0.0004,0.0008,0.0026,0.0021,0.0008,0.0049,0.0,0.0,0.0,30014078,0.02,3,1,606.0
2020-05-17,2020-05-17 09:58:38,Arm500,DOC 34028-2016,163.296,0,29,1,2,163.696,163.296,5.0,1569.0,0.4,7.0,8681.0,180,7,2155,9,310,350,110.0,0.309,0.1819,0.1786,0.6956,0.0062,0.0157,0.0382,0.0177,0.0287,0.0013,0.0012,0.0004,0.0008,0.0026,0.0021,0.0008,0.0049,0.0,0.0,0.0,30014144,0.02,11,3,2263.0
2020-05-17,2020-05-17 09:58:38,Arm500,DOC 34028-2016,163.296,0,29,1,2,163.696,163.296,5.0,1569.0,0.4,7.0,3807.0,180,7,2155,9,310,350,110.0,0.309,0.1819,0.1786,0.6956,0.0062,0.0157,0.0382,0.0177,0.0287,0.0013,0.0012,0.0004,0.0008,0.0026,0.0021,0.0008,0.0049,0.0,0.0,0.0,30014188,0.02,1,5,5191.0
2020-05-17,2020-05-17 09:58:38,Arm500,DOC 34028-2016,163.296,0,29,1,2,163.696,163.296,5.0,1569.0,0.4,7.0,7189.0,180,7,2155,9,310,350,110.0,0.309,0.1819,0.1786,0.6956,0.0062,0.0157,0.0382,0.0177,0.0287,0.0013,0.0012,0.0004,0.0008,0.0026,0.0021,0.0008,0.0049,0.0,0.0,0.0,30014191,0.02,4,6,3245.0
2020-05-17,2020-05-17 09:58:38,Arm500,DOC 34028-2016,163.296,0,29,1,2,163.696,163.296,5.0,1569.0,0.4,7.0,8681.0,180,7,2155,9,310,350,110.0,0.309,0.1819,0.1786,0.6956,0.0062,0.0157,0.0382,0.0177,0.0287,0.0013,0.0012,0.0004,0.0008,0.0026,0.0021,0.0008,0.0049,0.0,0.0,0.0,30014192,0.02,23,3,2263.0
2020-05-17,2020-05-17 10:43:09,Arm500,DOC 34028-2016,163.296,0,30,1,2,163.696,163.296,1.0,1569.0,0.4,7.0,3834.0,180,7,2155,9,310,350,110.0,0.315,0.1867,0.1866,0.698,0.0052,0.0129,0.0392,0.0165,0.0327,0.0014,0.0014,0.0004,0.0008,0.0024,0.0019,0.0008,0.0048,0.0,0.0,0.0,30014188,0.02,1,5,5164.0
2020-05-17,2020-05-17 10:43:09,Arm500,DOC 34028-2016,163.296,0,30,1,2,163.696,163.296,1.0,1569.0,0.4,7.0,3834.0,180,7,2155,9,310,350,110.0,0.315,0.1867,0.1866,0.698,0.0052,0.0129,0.0392,0.0165,0.0327,0.0014,0.0014,0.0004,0.0008,0.0024,0.0019,0.0008,0.0048,0.0,0.0,0.0,30014136,0.02,13,5,6266.0
2020-05-17,2020-05-17 10:43:09,Arm500,DOC 34028-2016,163.296,0,30,1,2,163.696,163.296,1.0,1569.0,0.4,7.0,8324.0,180,7,2155,9,310,350,110.0,0.315,0.1867,0.1866,0.698,0.0052,0.0129,0.0392,0.0165,0.0327,0.0014,0.0014,0.0004,0.0008,0.0024,0.0019,0.0008,0.0048,0.0,0.0,0.0,30014141,0.02,12,4,2110.0
2020-05-17,2020-05-17 10:43:09,Arm500,DOC 34028-2016,163.296,0,30,1,2,163.696,163.296,1.0,1569.0,0.4,7.0,4405.0,180,7,2155,9,310,350,110.0,0.315,0.1867,0.1866,0.698,0.0052,0.0129,0.0392,0.0165,0.0327,0.0014,0.0014,0.0004,0.0008,0.0024,0.0019,0.0008,0.0048,0.0,0.0,0.0,30014190,0.02,21,2,6196.0
2020-05-17,2020-05-17 10:43:09,Arm500,DOC 34028-2016,163.296,0,30,1,2,163.696,163.296,1.0,1569.0,0.4,7.0,7216.0,180,7,2155,9,310,350,110.0,0.315,0.1867,0.1866,0.698,0.0052,0.0129,0.0392,0.0165,0.0327,0.0014,0.0014,0.0004,0.0008,0.0024,0.0019,0.0008,0.0048,0.0,0.0,0.0,30014142,0.02,8,6,1958.0
2020-05-17,2020-05-17 10:43:09,Arm500,DOC 34028-2016,163.296,0,30,1,2,163.696,163.296,1.0,1569.0,0.4,7.0,4405.0,180,7,2155,9,310,350,110.0,0.315,0.1867,0.1866,0.698,0.0052,0.0129,0.0392,0.0165,0.0327,0.0014,0.0014,0.0004,0.0008,0.0024,0.0019,0.0008,0.0048,0.0,0.0,0.0,30014138,0.02,17,2,1939.0
2020-05-17,2020-05-17 10:43:09,Arm500,DOC 34028-2016,163.296,0,30,1,2,163.696,163.296,1.0,1569.0,0.4,7.0,8596.0,180,7,2155,9,310,350,110.0,0.315,0.1867,0.1866,0.698,0.0052,0.0129,0.0392,0.0165,0.0327,0.0014,0.0014,0.0004,0.0008,0.0024,0.0019,0.0008,0.0048,0.0,0.0,0.0,30014078,0.02,3,1,578.0
2020-05-17,2020-05-17 10:43:09,Arm500,DOC 34028-2016,163.296,0,30,1,2,163.696,163.296,1.0,1569.0,0.4,7.0,8708.0,180,7,2155,9,310,350,110.0,0.315,0.1867,0.1866,0.698,0.0052,0.0129,0.0392,0.0165,0.0327,0.0014,0.0014,0.0004,0.0008,0.0024,0.0019,0.0008,0.0048,0.0,0.0,0.0,30014144,0.02,11,3,2236.0
2020-05-17,2020-05-17 10:43:09,Arm500,DOC 34028-2016,163.296,0,30,1,2,163.696,163.296,1.0,1569.0,0.4,7.0,7216.0,180,7,2155,9,310,350,110.0,0.315,0.1867,0.1866,0.698,0.0052,0.0129,0.0392,0.0165,0.0327,0.0014,0.0014,0.0004,0.0008,0.0024,0.0019,0.0008,0.0048,0.0,0.0,0.0,30014191,0.02,4,6,3218.0
2020-05-17,2020-05-17 10:43:09,Arm500,DOC 34028-2016,163.296,0,30,1,2,163.696,163.296,1.0,1569.0,0.4,7.0,8708.0,180,7,2155,9,310,350,110.0,0.315,0.1867,0.1866,0.698,0.0052,0.0129,0.0392,0.0165,0.0327,0.0014,0.0014,0.0004,0.0008,0.0024,0.0019,0.0008,0.0048,0.0,0.0,0.0,30014192,0.02,23,3,2236.0
2020-05-17,2020-05-17 10:43:09,Arm500,DOC 34028-2016,163.296,0,30,1,2,163.696,163.296,1.0,1569.0,0.4,7.0,8324.0,180,7,2155,9,310,350,110.0,0.315,0.1867,0.1866,0.698,0.0052,0.0129,0.0392,0.0165,0.0327,0.0014,0.0014,0.0004,0.0008,0.0024,0.0019,0.0008,0.0048,0.0,0.0,0.0,30014193,0.02,6,4,628.0
2020-05-17,2020-05-17 11:32:29,Arm500,DOC 34028-2016,163.296,0,31,1,2,163.696,163.296,3.0,1569.0,0.4,7.0,4429.0,180,7,2155,9,310,350,110.0,0.314,0.1867,0.1861,0.6981,0.0064,0.0132,0.0352,0.0143,0.0294,0.0013,0.0018,0.0004,0.0008,0.0024,0.0023,0.0008,0.0052,0.0,0.0,0.0,30014138,0.02,17,2,1915.0
2020-05-17,2020-05-17 11:32:29,Arm500,DOC 34028-2016,163.296,0,31,1,2,163.696,163.296,3.0,1569.0,0.4,7.0,7246.0,180,7,2155,9,310,350,110.0,0.314,0.1867,0.1861,0.6981,0.0064,0.0132,0.0352,0.0143,0.0294,0.0013,0.0018,0.0004,0.0008,0.0024,0.0023,0.0008,0.0052,0.0,0.0,0.0,30014142,0.02,8,6,1928.0
2020-05-17,2020-05-17 11:32:29,Arm500,DOC 34028-2016,163.296,0,31,1,2,163.696,163.296,3.0,1569.0,0.4,7.0,8351.0,180,7,2155,9,310,350,110.0,0.314,0.1867,0.1861,0.6981,0.0064,0.0132,0.0352,0.0143,0.0294,0.0013,0.0018,0.0004,0.0008,0.0024,0.0023,0.0008,0.0052,0.0,0.0,0.0,30014193,0.02,6,4,601.0
2020-05-17,2020-05-17 11:32:29,Arm500,DOC 34028-2016,163.296,0,31,1,2,163.696,163.296,3.0,1569.0,0.4,7.0,4429.0,180,7,2155,9,310,350,110.0,0.314,0.1867,0.1861,0.6981,0.0064,0.0132,0.0352,0.0143,0.0294,0.0013,0.0018,0.0004,0.0008,0.0024,0.0023,0.0008,0.0052,0.0,0.0,0.0,30014190,0.02,21,2,6172.0
2020-05-17,2020-05-17 11:32:29,Arm500,DOC 34028-2016,163.296,0,31,1,2,163.696,163.296,3.0,1569.0,0.4,7.0,3861.0,180,7,2155,9,310,350,110.0,0.314,0.1867,0.1861,0.6981,0.0064,0.0132,0.0352,0.0143,0.0294,0.0013,0.0018,0.0004,0.0008,0.0024,0.0023,0.0008,0.0052,0.0,0.0,0.0,30014136,0.02,13,5,6239.0
2020-05-17,2020-05-17 11:32:29,Arm500,DOC 34028-2016,163.296,0,31,1,2,163.696,163.296,3.0,1569.0,0.4,7.0,7246.0,180,7,2155,9,310,350,110.0,0.314,0.1867,0.1861,0.6981,0.0064,0.0132,0.0352,0.0143,0.0294,0.0013,0.0018,0.0004,0.0008,0.0024,0.0023,0.0008,0.0052,0.0,0.0,0.0,30014191,0.02,4,6,3188.0
2020-05-17,2020-05-17 11:32:29,Arm500,DOC 34028-2016,163.296,0,31,1,2,163.696,163.296,3.0,1569.0,0.4,7.0,8735.0,180,7,2155,9,310,350,110.0,0.314,0.1867,0.1861,0.6981,0.0064,0.0132,0.0352,0.0143,0.0294,0.0013,0.0018,0.0004,0.0008,0.0024,0.0023,0.0008,0.0052,0.0,0.0,0.0,30014144,0.02,11,3,2209.0
2020-05-17,2020-05-17 11:32:29,Arm500,DOC 34028-2016,163.296,0,31,1,2,163.696,163.296,3.0,1569.0,0.4,7.0,8735.0,180,7,2155,9,310,350,110.0,0.314,0.1867,0.1861,0.6981,0.0064,0.0132,0.0352,0.0143,0.0294,0.0013,0.0018,0.0004,0.0008,0.0024,0.0023,0.0008,0.0052,0.0,0.0,0.0,30014192,0.02,23,3,2209.0
2020-05-17,2020-05-17 11:32:29,Arm500,DOC 34028-2016,163.296,0,31,1,2,163.696,163.296,3.0,1569.0,0.4,7.0,3861.0,180,7,2155,9,310,350,110.0,0.314,0.1867,0.1861,0.6981,0.0064,0.0132,0.0352,0.0143,0.0294,0.0013,0.0018,0.0004,0.0008,0.0024,0.0023,0.0008,0.0052,0.0,0.0,0.0,30014188,0.02,1,5,5137.0
2020-05-17,2020-05-17 11:32:29,Arm500,DOC 34028-2016,163.296,0,31,1,2,163.696,163.296,3.0,1569.0,0.4,7.0,8351.0,180,7,2155,9,310,350,110.0,0.314,0.1867,0.1861,0.6981,0.0064,0.0132,0.0352,0.0143,0.0294,0.0013,0.0018,0.0004,0.0008,0.0024,0.0023,0.0008,0.0052,0.0,0.0,0.0,30014141,0.02,12,4,2083.0
2020-05-17,2020-05-17 11:32:29,Arm500,DOC 34028-2016,163.296,0,31,1,2,163.696,163.296,3.0,1569.0,0.4,7.0,8623.0,180,7,2155,9,310,350,110.0,0.314,0.1867,0.1861,0.6981,0.0064,0.0132,0.0352,0.0143,0.0294,0.0013,0.0018,0.0004,0.0008,0.0024,0.0023,0.0008,0.0052,0.0,0.0,0.0,30014078,0.02,3,1,551.0
2020-05-17,2020-05-17 12:12:01,Arm500,DOC 34028-2016,166.32,0,32,1,2,166.72,166.32,12.0,1568.0,0.4,7.0,7273.0,180,7,2155,8,310,350,110.0,0.313,0.1849,0.1835,0.696,0.007,0.0209,0.0404,0.0137,0.0319,0.0012,0.0013,0.0004,0.0007,0.0024,0.0023,0.0005,0.0043,0.0,0.0,0.0,30014142,0.01,8,6,1901.0
2020-05-17,2020-05-17 12:12:01,Arm500,DOC 34028-2016,166.32,0,32,1,2,166.72,166.32,12.0,1568.0,0.4,7.0,3891.0,180,7,2155,8,310,350,110.0,0.313,0.1849,0.1835,0.696,0.007,0.0209,0.0404,0.0137,0.0319,0.0012,0.0013,0.0004,0.0007,0.0024,0.0023,0.0005,0.0043,0.0,0.0,0.0,30014188,0.01,1,5,5107.0
2020-05-17,2020-05-17 12:12:01,Arm500,DOC 34028-2016,166.32,0,32,1,2,166.72,166.32,12.0,1568.0,0.4,7.0,4456.0,180,7,2155,8,310,350,110.0,0.313,0.1849,0.1835,0.696,0.007,0.0209,0.0404,0.0137,0.0319,0.0012,0.0013,0.0004,0.0007,0.0024,0.0023,0.0005,0.0043,0.0,0.0,0.0,30014138,0.01,17,2,1888.0
2020-05-17,2020-05-17 12:12:01,Arm500,DOC 34028-2016,166.32,0,32,1,2,166.72,166.32,12.0,1568.0,0.4,7.0,8378.0,180,7,2155,8,310,350,110.0,0.313,0.1849,0.1835,0.696,0.007,0.0209,0.0404,0.0137,0.0319,0.0012,0.0013,0.0004,0.0007,0.0024,0.0023,0.0005,0.0043,0.0,0.0,0.0,30014193,0.01,6,4,574.0
2020-05-17,2020-05-17 12:12:01,Arm500,DOC 34028-2016,166.32,0,32,1,2,166.72,166.32,12.0,1568.0,0.4,7.0,7273.0,180,7,2155,8,310,350,110.0,0.313,0.1849,0.1835,0.696,0.007,0.0209,0.0404,0.0137,0.0319,0.0012,0.0013,0.0004,0.0007,0.0024,0.0023,0.0005,0.0043,0.0,0.0,0.0,30014191,0.01,4,6,3161.0
2020-05-17,2020-05-17 12:12:01,Arm500,DOC 34028-2016,166.32,0,32,1,2,166.72,166.32,12.0,1568.0,0.4,7.0,3891.0,180,7,2155,8,310,350,110.0,0.313,0.1849,0.1835,0.696,0.007,0.0209,0.0404,0.0137,0.0319,0.0012,0.0013,0.0004,0.0007,0.0024,0.0023,0.0005,0.0043,0.0,0.0,0.0,30014136,0.01,13,5,6209.0
2020-05-17,2020-05-17 12:12:01,Arm500,DOC 34028-2016,166.32,0,32,1,2,166.72,166.32,12.0,1568.0,0.4,7.0,8378.0,180,7,2155,8,310,350,110.0,0.313,0.1849,0.1835,0.696,0.007,0.0209,0.0404,0.0137,0.0319,0.0012,0.0013,0.0004,0.0007,0.0024,0.0023,0.0005,0.0043,0.0,0.0,0.0,30014141,0.01,12,4,2056.0
2020-05-17,2020-05-17 12:12:01,Arm500,DOC 34028-2016,166.32,0,32,1,2,166.72,166.32,12.0,1568.0,0.4,7.0,8650.0,180,7,2155,8,310,350,110.0,0.313,0.1849,0.1835,0.696,0.007,0.0209,0.0404,0.0137,0.0319,0.0012,0.0013,0.0004,0.0007,0.0024,0.0023,0.0005,0.0043,0.0,0.0,0.0,30014078,0.01,3,1,524.0
2020-05-17,2020-05-17 12:12:01,Arm500,DOC 34028-2016,166.32,0,32,1,2,166.72,166.32,12.0,1568.0,0.4,7.0,4456.0,180,7,2155,8,310,350,110.0,0.313,0.1849,0.1835,0.696,0.007,0.0209,0.0404,0.0137,0.0319,0.0012,0.0013,0.0004,0.0007,0.0024,0.0023,0.0005,0.0043,0.0,0.0,0.0,30014190,0.01,21,2,6145.0
2020-05-17,2020-05-17 12:12:01,Arm500,DOC 34028-2016,166.32,0,32,1,2,166.72,166.32,12.0,1568.0,0.4,7.0,8762.0,180,7,2155,8,310,350,110.0,0.313,0.1849,0.1835,0.696,0.007,0.0209,0.0404,0.0137,0.0319,0.0012,0.0013,0.0004,0.0007,0.0024,0.0023,0.0005,0.0043,0.0,0.0,0.0,30014192,0.01,23,3,2182.0
2020-05-17,2020-05-17 12:12:01,Arm500,DOC 34028-2016,166.32,0,32,1,2,166.72,166.32,12.0,1568.0,0.4,7.0,8762.0,180,7,2155,8,310,350,110.0,0.313,0.1849,0.1835,0.696,0.007,0.0209,0.0404,0.0137,0.0319,0.0012,0.0013,0.0004,0.0007,0.0024,0.0023,0.0005,0.0043,0.0,0.0,0.0,30014144,0.01,11,3,2182.0
2020-05-17,2020-05-17 12:59:17,Arm500,DOC 34028-2016,172.217,0,33,1,2,178.017,177.617,11.0,1568.0,0.4,7.0,7300.0,180,7,2155,9,310,350,110.0,0.315,0.1868,0.1747,0.6896,0.0072,0.0231,0.0463,0.0152,0.0324,0.0012,0.0017,0.0004,0.0007,0.0025,0.002,0.0006,0.0053,0.0,0.0,0.0,30014191,0.02,4,6,3134.0
2020-05-17,2020-05-17 12:59:17,Arm500,DOC 34028-2016,172.217,0,33,1,2,178.017,177.617,11.0,1568.0,0.4,7.0,3918.0,180,7,2155,9,310,350,110.0,0.315,0.1868,0.1747,0.6896,0.0072,0.0231,0.0463,0.0152,0.0324,0.0012,0.0017,0.0004,0.0007,0.0025,0.002,0.0006,0.0053,0.0,0.0,0.0,30014136,0.02,13,5,6182.0
2020-05-17,2020-05-17 12:59:17,Arm500,DOC 34028-2016,172.217,0,33,1,2,178.017,177.617,11.0,1568.0,0.4,7.0,8792.0,180,7,2155,9,310,350,110.0,0.315,0.1868,0.1747,0.6896,0.0072,0.0231,0.0463,0.0152,0.0324,0.0012,0.0017,0.0004,0.0007,0.0025,0.002,0.0006,0.0053,0.0,0.0,0.0,30014192,0.02,23,3,2152.0
2020-05-17,2020-05-17 12:59:17,Arm500,DOC 34028-2016,172.217,0,33,1,2,178.017,177.617,11.0,1568.0,0.4,7.0,4487.0,180,7,2155,9,310,350,110.0,0.315,0.1868,0.1747,0.6896,0.0072,0.0231,0.0463,0.0152,0.0324,0.0012,0.0017,0.0004,0.0007,0.0025,0.002,0.0006,0.0053,0.0,0.0,0.0,30014138,0.02,17,2,1857.0
2020-05-17,2020-05-17 12:59:17,Arm500,DOC 34028-2016,172.217,0,33,1,2,178.017,177.617,11.0,1568.0,0.4,7.0,8408.0,180,7,2155,9,310,350,110.0,0.315,0.1868,0.1747,0.6896,0.0072,0.0231,0.0463,0.0152,0.0324,0.0012,0.0017,0.0004,0.0007,0.0025,0.002,0.0006,0.0053,0.0,0.0,0.0,30014193,0.02,6,4,544.0
2020-05-17,2020-05-17 12:59:17,Arm500,DOC 34028-2016,172.217,0,33,1,2,178.017,177.617,11.0,1568.0,0.4,7.0,7300.0,180,7,2155,9,310,350,110.0,0.315,0.1868,0.1747,0.6896,0.0072,0.0231,0.0463,0.0152,0.0324,0.0012,0.0017,0.0004,0.0007,0.0025,0.002,0.0006,0.0053,0.0,0.0,0.0,30014142,0.02,8,6,1874.0
2020-05-17,2020-05-17 12:59:17,Arm500,DOC 34028-2016,172.217,0,33,1,2,178.017,177.617,11.0,1568.0,0.4,7.0,8677.0,180,7,2155,9,310,350,110.0,0.315,0.1868,0.1747,0.6896,0.0072,0.0231,0.0463,0.0152,0.0324,0.0012,0.0017,0.0004,0.0007,0.0025,0.002,0.0006,0.0053,0.0,0.0,0.0,30014078,0.02,3,1,497.0
2020-05-17,2020-05-17 12:59:17,Arm500,DOC 34028-2016,172.217,0,33,1,2,178.017,177.617,11.0,1568.0,0.4,7.0,4487.0,180,7,2155,9,310,350,110.0,0.315,0.1868,0.1747,0.6896,0.0072,0.0231,0.0463,0.0152,0.0324,0.0012,0.0017,0.0004,0.0007,0.0025,0.002,0.0006,0.0053,0.0,0.0,0.0,30014190,0.02,21,2,6114.0
2020-05-17,2020-05-17 12:59:17,Arm500,DOC 34028-2016,172.217,0,33,1,2,178.017,177.617,11.0,1568.0,0.4,7.0,8792.0,180,7,2155,9,310,350,110.0,0.315,0.1868,0.1747,0.6896,0.0072,0.0231,0.0463,0.0152,0.0324,0.0012,0.0017,0.0004,0.0007,0.0025,0.002,0.0006,0.0053,0.0,0.0,0.0,30014144,0.02,11,3,2152.0
2020-05-17,2020-05-17 12:59:17,Arm500,DOC 34028-2016,172.217,0,33,1,2,178.017,177.617,11.0,1568.0,0.4,7.0,8408.0,180,7,2155,9,310,350,110.0,0.315,0.1868,0.1747,0.6896,0.0072,0.0231,0.0463,0.0152,0.0324,0.0012,0.0017,0.0004,0.0007,0.0025,0.002,0.0006,0.0053,0.0,0.0,0.0,30014141,0.02,12,4,2026.0
2020-05-17,2020-05-17 12:59:17,Arm500,DOC 34028-2016,172.217,0,33,1,2,178.017,177.617,11.0,1568.0,0.4,7.0,3918.0,180,7,2155,9,310,350,110.0,0.315,0.1868,0.1747,0.6896,0.0072,0.0231,0.0463,0.0152,0.0324,0.0012,0.0017,0.0004,0.0007,0.0025,0.002,0.0006,0.0053,0.0,0.0,0.0,30014188,0.02,1,5,5080.0
2020-05-17,2020-05-17 18:18:26,St4sp,Contract,163.8,1,1,1,3,164.8,164.4,5.0,1581.0,0.4,1.0,4839.0,165,9,1950,9,270,320,150.0,0.317,0.1896,0.1778,0.6879,0.0055,0.0177,0.0437,0.0155,0.037,0.0013,0.0017,0.0004,0.0007,0.0024,0.0018,0.0006,0.0059,0.0,0.0,0.0,30014136,0.13,13,5,5261.0
2020-05-17,2020-05-17 18:18:26,St4sp,Contract,163.8,1,1,1,3,164.8,164.4,5.0,1581.0,0.4,1.0,4417.0,165,9,1950,9,270,320,150.0,0.317,0.1896,0.1778,0.6879,0.0055,0.0177,0.0437,0.0155,0.037,0.0013,0.0017,0.0004,0.0007,0.0024,0.0018,0.0006,0.0059,0.0,0.0,0.0,30014138,0.13,17,2,1927.0
2020-05-17,2020-05-17 18:18:26,St4sp,Contract,163.8,1,1,1,3,164.8,164.4,5.0,1581.0,0.4,1.0,4281.0,165,9,1950,9,270,320,150.0,0.317,0.1896,0.1778,0.6879,0.0055,0.0177,0.0437,0.0155,0.037,0.0013,0.0017,0.0004,0.0007,0.0024,0.0018,0.0006,0.0059,0.0,0.0,0.0,30014144,0.13,11,3,6663.0
2020-05-17,2020-05-17 18:18:26,St4sp,Contract,163.8,1,1,1,3,164.8,164.4,5.0,1581.0,0.4,1.0,4281.0,165,9,1950,9,270,320,150.0,0.317,0.1896,0.1778,0.6879,0.0055,0.0177,0.0437,0.0155,0.037,0.0013,0.0017,0.0004,0.0007,0.0024,0.0018,0.0006,0.0059,0.0,0.0,0.0,30014192,0.13,23,3,6663.0
2020-05-17,2020-05-17 18:18:26,St4sp,Contract,163.8,1,1,1,3,164.8,164.4,5.0,1581.0,0.4,1.0,4361.0,165,9,1950,9,270,320,150.0,0.317,0.1896,0.1778,0.6879,0.0055,0.0177,0.0437,0.0155,0.037,0.0013,0.0017,0.0004,0.0007,0.0024,0.0018,0.0006,0.0059,0.0,0.0,0.0,30014141,0.13,12,4,6073.0
2020-05-17,2020-05-17 18:18:26,St4sp,Contract,163.8,1,1,1,3,164.8,164.4,5.0,1581.0,0.4,1.0,4003.0,165,9,1950,9,270,320,150.0,0.317,0.1896,0.1778,0.6879,0.0055,0.0177,0.0437,0.0155,0.037,0.0013,0.0017,0.0004,0.0007,0.0024,0.0018,0.0006,0.0059,0.0,0.0,0.0,30014078,0.13,3,1,5171.0
2020-05-17,2020-05-17 18:18:26,St4sp,Contract,163.8,1,1,1,3,164.8,164.4,5.0,1581.0,0.4,1.0,3595.0,165,9,1950,9,270,320,150.0,0.317,0.1896,0.1778,0.6879,0.0055,0.0177,0.0437,0.0155,0.037,0.0013,0.0017,0.0004,0.0007,0.0024,0.0018,0.0006,0.0059,0.0,0.0,0.0,30014142,0.13,8,6,5579.0
2020-05-17,2020-05-17 18:18:26,St4sp,Contract,163.8,1,1,1,3,164.8,164.4,5.0,1581.0,0.4,1.0,4839.0,165,9,1950,9,270,320,150.0,0.317,0.1896,0.1778,0.6879,0.0055,0.0177,0.0437,0.0155,0.037,0.0013,0.0017,0.0004,0.0007,0.0024,0.0018,0.0006,0.0059,0.0,0.0,0.0,30014188,0.13,1,5,4159.0
2020-05-17,2020-05-17 18:18:26,St4sp,Contract,163.8,1,1,1,3,164.8,164.4,5.0,1581.0,0.4,1.0,4417.0,165,9,1950,9,270,320,150.0,0.317,0.1896,0.1778,0.6879,0.0055,0.0177,0.0437,0.0155,0.037,0.0013,0.0017,0.0004,0.0007,0.0024,0.0018,0.0006,0.0059,0.0,0.0,0.0,30014190,0.13,21,2,6184.0
2020-05-17,2020-05-17 18:18:26,St4sp,Contract,163.8,1,1,1,3,164.8,164.4,5.0,1581.0,0.4,1.0,3595.0,165,9,1950,9,270,320,150.0,0.317,0.1896,0.1778,0.6879,0.0055,0.0177,0.0437,0.0155,0.037,0.0013,0.0017,0.0004,0.0007,0.0024,0.0018,0.0006,0.0059,0.0,0.0,0.0,30014191,0.13,4,6,6839.0
2020-05-17,2020-05-17 18:18:26,St4sp,Contract,163.8,1,1,1,3,164.8,164.4,5.0,1581.0,0.4,1.0,4361.0,165,9,1950,9,270,320,150.0,0.317,0.1896,0.1778,0.6879,0.0055,0.0177,0.0437,0.0155,0.037,0.0013,0.0017,0.0004,0.0007,0.0024,0.0018,0.0006,0.0059,0.0,0.0,0.0,30014193,0.13,6,4,4591.0
2020-05-17,2020-05-17 19:14:12,St4sp,Contract,165.9,1,2,1,3,166.3,165.9,12.0,1570.0,0.4,1.0,4389.0,165,10,1950,9,390,450,190.0,0.326,0.1967,0.183,0.7054,0.0047,0.0148,0.0399,0.0149,0.0346,0.0014,0.0015,0.0004,0.0008,0.0024,0.0019,0.0005,0.0047,0.0,0.0,0.0,30014141,0.03,12,4,6045.0
2020-05-17,2020-05-17 19:14:12,St4sp,Contract,165.9,1,2,1,3,166.3,165.9,12.0,1570.0,0.4,1.0,4389.0,165,10,1950,9,390,450,190.0,0.326,0.1967,0.183,0.7054,0.0047,0.0148,0.0399,0.0149,0.0346,0.0014,0.0015,0.0004,0.0008,0.0024,0.0019,0.0005,0.0047,0.0,0.0,0.0,30014193,0.03,6,4,4563.0
2020-05-17,2020-05-17 19:14:12,St4sp,Contract,165.9,1,2,1,3,166.3,165.9,12.0,1570.0,0.4,1.0,3263.0,165,10,1950,9,390,450,190.0,0.326,0.1967,0.183,0.7054,0.0047,0.0148,0.0399,0.0149,0.0346,0.0014,0.0015,0.0004,0.0008,0.0024,0.0019,0.0005,0.0047,0.0,0.0,0.0,30014191,0.03,4,6,7171.0
2020-05-17,2020-05-17 19:14:12,St4sp,Contract,165.9,1,2,1,3,166.3,165.9,12.0,1570.0,0.4,1.0,4869.0,165,10,1950,9,390,450,190.0,0.326,0.1967,0.183,0.7054,0.0047,0.0148,0.0399,0.0149,0.0346,0.0014,0.0015,0.0004,0.0008,0.0024,0.0019,0.0005,0.0047,0.0,0.0,0.0,30014136,0.03,13,5,5231.0
2020-05-17,2020-05-17 19:14:12,St4sp,Contract,165.9,1,2,1,3,166.3,165.9,12.0,1570.0,0.4,1.0,3263.0,165,10,1950,9,390,450,190.0,0.326,0.1967,0.183,0.7054,0.0047,0.0148,0.0399,0.0149,0.0346,0.0014,0.0015,0.0004,0.0008,0.0024,0.0019,0.0005,0.0047,0.0,0.0,0.0,30014142,0.03,8,6,5911.0
2020-05-17,2020-05-17 19:14:12,St4sp,Contract,165.9,1,2,1,3,166.3,165.9,12.0,1570.0,0.4,1.0,4445.0,165,10,1950,9,390,450,190.0,0.326,0.1967,0.183,0.7054,0.0047,0.0148,0.0399,0.0149,0.0346,0.0014,0.0015,0.0004,0.0008,0.0024,0.0019,0.0005,0.0047,0.0,0.0,0.0,30014190,0.03,21,2,6156.0
2020-05-17,2020-05-17 19:14:12,St4sp,Contract,165.9,1,2,1,3,166.3,165.9,12.0,1570.0,0.4,1.0,4445.0,165,10,1950,9,390,450,190.0,0.326,0.1967,0.183,0.7054,0.0047,0.0148,0.0399,0.0149,0.0346,0.0014,0.0015,0.0004,0.0008,0.0024,0.0019,0.0005,0.0047,0.0,0.0,0.0,30014138,0.03,17,2,1899.0
2020-05-17,2020-05-17 19:14:12,St4sp,Contract,165.9,1,2,1,3,166.3,165.9,12.0,1570.0,0.4,1.0,4869.0,165,10,1950,9,390,450,190.0,0.326,0.1967,0.183,0.7054,0.0047,0.0148,0.0399,0.0149,0.0346,0.0014,0.0015,0.0004,0.0008,0.0024,0.0019,0.0005,0.0047,0.0,0.0,0.0,30014188,0.03,1,5,4129.0
2020-05-17,2020-05-17 19:14:12,St4sp,Contract,165.9,1,2,1,3,166.3,165.9,12.0,1570.0,0.4,1.0,4309.0,165,10,1950,9,390,450,190.0,0.326,0.1967,0.183,0.7054,0.0047,0.0148,0.0399,0.0149,0.0346,0.0014,0.0015,0.0004,0.0008,0.0024,0.0019,0.0005,0.0047,0.0,0.0,0.0,30014192,0.03,23,3,6635.0
2020-05-17,2020-05-17 19:14:12,St4sp,Contract,165.9,1,2,1,3,166.3,165.9,12.0,1570.0,0.4,1.0,4309.0,165,10,1950,9,390,450,190.0,0.326,0.1967,0.183,0.7054,0.0047,0.0148,0.0399,0.0149,0.0346,0.0014,0.0015,0.0004,0.0008,0.0024,0.0019,0.0005,0.0047,0.0,0.0,0.0,30014144,0.03,11,3,6635.0
2020-05-17,2020-05-17 19:14:12,St4sp,Contract,165.9,1,2,1,3,166.3,165.9,12.0,1570.0,0.4,1.0,4031.0,165,10,1950,9,390,450,190.0,0.326,0.1967,0.183,0.7054,0.0047,0.0148,0.0399,0.0149,0.0346,0.0014,0.0015,0.0004,0.0008,0.0024,0.0019,0.0005,0.0047,0.0,0.0,0.0,30014078,0.03,3,1,5143.0
2020-05-17,2020-05-17 20:02:37,St4sp,Contract,163.8,1,3,1,3,164.2,163.8,11.0,1569.0,0.4,1.0,4416.0,165,13,1950,9,360,450,190.0,0.325,0.1951,0.1856,0.6992,0.0066,0.014,0.0474,0.0151,0.0319,0.0013,0.0016,0.0004,0.0008,0.0023,0.002,0.0007,0.0051,0.0,0.0,0.0,30014193,0.01,6,4,4536.0
2020-05-17,2020-05-17 20:02:37,St4sp,Contract,163.8,1,3,1,3,164.2,163.8,11.0,1569.0,0.4,1.0,4472.0,165,13,1950,9,360,450,190.0,0.325,0.1951,0.1856,0.6992,0.0066,0.014,0.0474,0.0151,0.0319,0.0013,0.0016,0.0004,0.0008,0.0023,0.002,0.0007,0.0051,0.0,0.0,0.0,30014138,0.01,17,2,1872.0
2020-05-17,2020-05-17 20:02:37,St4sp,Contract,163.8,1,3,1,3,164.2,163.8,11.0,1569.0,0.4,1.0,3650.0,165,13,1950,9,360,450,190.0,0.325,0.1951,0.1856,0.6992,0.0066,0.014,0.0474,0.0151,0.0319,0.0013,0.0016,0.0004,0.0008,0.0023,0.002,0.0007,0.0051,0.0,0.0,0.0,30014191,0.01,4,6,6784.0
2020-05-17,2020-05-17 20:02:37,St4sp,Contract,163.8,1,3,1,3,164.2,163.8,11.0,1569.0,0.4,1.0,4896.0,165,13,1950,9,360,450,190.0,0.325,0.1951,0.1856,0.6992,0.0066,0.014,0.0474,0.0151,0.0319,0.0013,0.0016,0.0004,0.0008,0.0023,0.002,0.0007,0.0051,0.0,0.0,0.0,30014188,0.01,1,5,4102.0
2020-05-17,2020-05-17 20:02:37,St4sp,Contract,163.8,1,3,1,3,164.2,163.8,11.0,1569.0,0.4,1.0,4336.0,165,13,1950,9,360,450,190.0,0.325,0.1951,0.1856,0.6992,0.0066,0.014,0.0474,0.0151,0.0319,0.0013,0.0016,0.0004,0.0008,0.0023,0.002,0.0007,0.0051,0.0,0.0,0.0,30014192,0.01,23,3,6608.0
2020-05-17,2020-05-17 20:02:37,St4sp,Contract,163.8,1,3,1,3,164.2,163.8,11.0,1569.0,0.4,1.0,4472.0,165,13,1950,9,360,450,190.0,0.325,0.1951,0.1856,0.6992,0.0066,0.014,0.0474,0.0151,0.0319,0.0013,0.0016,0.0004,0.0008,0.0023,0.002,0.0007,0.0051,0.0,0.0,0.0,30014190,0.01,21,2,6129.0
2020-05-17,2020-05-17 20:02:37,St4sp,Contract,163.8,1,3,1,3,164.2,163.8,11.0,1569.0,0.4,1.0,3650.0,165,13,1950,9,360,450,190.0,0.325,0.1951,0.1856,0.6992,0.0066,0.014,0.0474,0.0151,0.0319,0.0013,0.0016,0.0004,0.0008,0.0023,0.002,0.0007,0.0051,0.0,0.0,0.0,30014142,0.01,8,6,5524.0
2020-05-17,2020-05-17 20:02:37,St4sp,Contract,163.8,1,3,1,3,164.2,163.8,11.0,1569.0,0.4,1.0,4416.0,165,13,1950,9,360,450,190.0,0.325,0.1951,0.1856,0.6992,0.0066,0.014,0.0474,0.0151,0.0319,0.0013,0.0016,0.0004,0.0008,0.0023,0.002,0.0007,0.0051,0.0,0.0,0.0,30014141,0.01,12,4,6018.0
2020-05-17,2020-05-17 20:02:37,St4sp,Contract,163.8,1,3,1,3,164.2,163.8,11.0,1569.0,0.4,1.0,4896.0,165,13,1950,9,360,450,190.0,0.325,0.1951,0.1856,0.6992,0.0066,0.014,0.0474,0.0151,0.0319,0.0013,0.0016,0.0004,0.0008,0.0023,0.002,0.0007,0.0051,0.0,0.0,0.0,30014136,0.01,13,5,5204.0
2020-05-17,2020-05-17 20:02:37,St4sp,Contract,163.8,1,3,1,3,164.2,163.8,11.0,1569.0,0.4,1.0,4058.0,165,13,1950,9,360,450,190.0,0.325,0.1951,0.1856,0.6992,0.0066,0.014,0.0474,0.0151,0.0319,0.0013,0.0016,0.0004,0.0008,0.0023,0.002,0.0007,0.0051,0.0,0.0,0.0,30014078,0.01,3,1,5116.0
2020-05-17,2020-05-17 20:02:37,St4sp,Contract,163.8,1,3,1,3,164.2,163.8,11.0,1569.0,0.4,1.0,4336.0,165,13,1950,9,360,450,190.0,0.325,0.1951,0.1856,0.6992,0.0066,0.014,0.0474,0.0151,0.0319,0.0013,0.0016,0.0004,0.0008,0.0023,0.002,0.0007,0.0051,0.0,0.0,0.0,30014144,0.01,11,3,6608.0
2020-05-17,2020-05-17 20:48:58,St4sp,Contract,165.9,1,4,1,3,166.3,165.9,3.0,1568.0,0.4,1.0,3679.0,165,13,1950,9,360,450,190.0,0.317,0.1871,0.1903,0.7039,0.0054,0.0109,0.044,0.0168,0.0321,0.0011,0.0018,0.0004,0.0008,0.0023,0.0023,0.0007,0.0049,0.0,0.0,0.0,30014191,0.01,4,6,6755.0
2020-05-17,2020-05-17 20:48:58,St4sp,Contract,165.9,1,4,1,3,166.3,165.9,3.0,1568.0,0.4,1.0,4363.0,165,13,1950,9,360,450,190.0,0.317,0.1871,0.1903,0.7039,0.0054,0.0109,0.044,0.0168,0.0321,0.0011,0.0018,0.0004,0.0008,0.0023,0.0023,0.0007,0.0049,0.0,0.0,0.0,30014144,0.01,11,3,6581.0
2020-05-17,2020-05-17 20:48:58,St4sp,Contract,165.9,1,4,1,3,166.3,165.9,3.0,1568.0,0.4,1.0,4443.0,165,13,1950,9,360,450,190.0,0.317,0.1871,0.1903,0.7039,0.0054,0.0109,0.044,0.0168,0.0321,0.0011,0.0018,0.0004,0.0008,0.0023,0.0023,0.0007,0.0049,0.0,0.0,0.0,30014141,0.01,12,4,5991.0
2020-05-17,2020-05-17 20:48:58,St4sp,Contract,165.9,1,4,1,3,166.3,165.9,3.0,1568.0,0.4,1.0,4085.0,165,13,1950,9,360,450,190.0,0.317,0.1871,0.1903,0.7039,0.0054,0.0109,0.044,0.0168,0.0321,0.0011,0.0018,0.0004,0.0008,0.0023,0.0023,0.0007,0.0049,0.0,0.0,0.0,30014078,0.01,3,1,5089.0
2020-05-17,2020-05-17 20:48:58,St4sp,Contract,165.9,1,4,1,3,166.3,165.9,3.0,1568.0,0.4,1.0,4499.0,165,13,1950,9,360,450,190.0,0.317,0.1871,0.1903,0.7039,0.0054,0.0109,0.044,0.0168,0.0321,0.0011,0.0018,0.0004,0.0008,0.0023,0.0023,0.0007,0.0049,0.0,0.0,0.0,30014138,0.01,17,2,1845.0
2020-05-17,2020-05-17 20:48:58,St4sp,Contract,165.9,1,4,1,3,166.3,165.9,3.0,1568.0,0.4,1.0,4363.0,165,13,1950,9,360,450,190.0,0.317,0.1871,0.1903,0.7039,0.0054,0.0109,0.044,0.0168,0.0321,0.0011,0.0018,0.0004,0.0008,0.0023,0.0023,0.0007,0.0049,0.0,0.0,0.0,30014192,0.01,23,3,6581.0
2020-05-17,2020-05-17 20:48:58,St4sp,Contract,165.9,1,4,1,3,166.3,165.9,3.0,1568.0,0.4,1.0,4923.0,165,13,1950,9,360,450,190.0,0.317,0.1871,0.1903,0.7039,0.0054,0.0109,0.044,0.0168,0.0321,0.0011,0.0018,0.0004,0.0008,0.0023,0.0023,0.0007,0.0049,0.0,0.0,0.0,30014136,0.01,13,5,5177.0
2020-05-17,2020-05-17 20:48:58,St4sp,Contract,165.9,1,4,1,3,166.3,165.9,3.0,1568.0,0.4,1.0,4443.0,165,13,1950,9,360,450,190.0,0.317,0.1871,0.1903,0.7039,0.0054,0.0109,0.044,0.0168,0.0321,0.0011,0.0018,0.0004,0.0008,0.0023,0.0023,0.0007,0.0049,0.0,0.0,0.0,30014193,0.01,6,4,4509.0
2020-05-17,2020-05-17 20:48:58,St4sp,Contract,165.9,1,4,1,3,166.3,165.9,3.0,1568.0,0.4,1.0,4923.0,165,13,1950,9,360,450,190.0,0.317,0.1871,0.1903,0.7039,0.0054,0.0109,0.044,0.0168,0.0321,0.0011,0.0018,0.0004,0.0008,0.0023,0.0023,0.0007,0.0049,0.0,0.0,0.0,30014188,0.01,1,5,4075.0
2020-05-17,2020-05-17 20:48:58,St4sp,Contract,165.9,1,4,1,3,166.3,165.9,3.0,1568.0,0.4,1.0,3679.0,165,13,1950,9,360,450,190.0,0.317,0.1871,0.1903,0.7039,0.0054,0.0109,0.044,0.0168,0.0321,0.0011,0.0018,0.0004,0.0008,0.0023,0.0023,0.0007,0.0049,0.0,0.0,0.0,30014142,0.01,8,6,5495.0
2020-05-17,2020-05-17 20:48:58,St4sp,Contract,165.9,1,4,1,3,166.3,165.9,3.0,1568.0,0.4,1.0,4499.0,165,13,1950,9,360,450,190.0,0.317,0.1871,0.1903,0.7039,0.0054,0.0109,0.044,0.0168,0.0321,0.0011,0.0018,0.0004,0.0008,0.0023,0.0023,0.0007,0.0049,0.0,0.0,0.0,30014190,0.01,21,2,6102.0
2020-05-17,2020-05-17 21:36:38,St4sp,Contract,163.8,1,5,1,3,164.2,163.8,1.0,1567.0,0.4,1.0,3707.0,165,13,1950,9,320,380,150.0,0.326,0.1975,0.1995,0.7073,0.0052,0.0101,0.0331,0.0165,0.0374,0.0014,0.0018,0.0004,0.0012,0.0024,0.003,0.0014,0.0034,0.0,0.0,0.0,30014142,0.01,8,6,5467.0
2020-05-17,2020-05-17 21:36:38,St4sp,Contract,163.8,1,5,1,3,164.2,163.8,1.0,1567.0,0.4,1.0,4471.0,165,13,1950,9,320,380,150.0,0.326,0.1975,0.1995,0.7073,0.0052,0.0101,0.0331,0.0165,0.0374,0.0014,0.0018,0.0004,0.0012,0.0024,0.003,0.0014,0.0034,0.0,0.0,0.0,30014141,0.01,12,4,5963.0
2020-05-17,2020-05-17 21:36:38,St4sp,Contract,163.8,1,5,1,3,164.2,163.8,1.0,1567.0,0.4,1.0,4951.0,165,13,1950,9,320,380,150.0,0.326,0.1975,0.1995,0.7073,0.0052,0.0101,0.0331,0.0165,0.0374,0.0014,0.0018,0.0004,0.0012,0.0024,0.003,0.0014,0.0034,0.0,0.0,0.0,30014136,0.01,13,5,5149.0
2020-05-17,2020-05-17 21:36:38,St4sp,Contract,163.8,1,5,1,3,164.2,163.8,1.0,1567.0,0.4,1.0,4527.0,165,13,1950,9,320,380,150.0,0.326,0.1975,0.1995,0.7073,0.0052,0.0101,0.0331,0.0165,0.0374,0.0014,0.0018,0.0004,0.0012,0.0024,0.003,0.0014,0.0034,0.0,0.0,0.0,30014190,0.01,21,2,6074.0
2020-05-17,2020-05-17 21:36:38,St4sp,Contract,163.8,1,5,1,3,164.2,163.8,1.0,1567.0,0.4,1.0,4391.0,165,13,1950,9,320,380,150.0,0.326,0.1975,0.1995,0.7073,0.0052,0.0101,0.0331,0.0165,0.0374,0.0014,0.0018,0.0004,0.0012,0.0024,0.003,0.0014,0.0034,0.0,0.0,0.0,30014144,0.01,11,3,6553.0
2020-05-17,2020-05-17 21:36:38,St4sp,Contract,163.8,1,5,1,3,164.2,163.8,1.0,1567.0,0.4,1.0,4391.0,165,13,1950,9,320,380,150.0,0.326,0.1975,0.1995,0.7073,0.0052,0.0101,0.0331,0.0165,0.0374,0.0014,0.0018,0.0004,0.0012,0.0024,0.003,0.0014,0.0034,0.0,0.0,0.0,30014192,0.01,23,3,6553.0
2020-05-17,2020-05-17 21:36:38,St4sp,Contract,163.8,1,5,1,3,164.2,163.8,1.0,1567.0,0.4,1.0,4471.0,165,13,1950,9,320,380,150.0,0.326,0.1975,0.1995,0.7073,0.0052,0.0101,0.0331,0.0165,0.0374,0.0014,0.0018,0.0004,0.0012,0.0024,0.003,0.0014,0.0034,0.0,0.0,0.0,30014193,0.01,6,4,4481.0
2020-05-17,2020-05-17 21:36:38,St4sp,Contract,163.8,1,5,1,3,164.2,163.8,1.0,1567.0,0.4,1.0,4951.0,165,13,1950,9,320,380,150.0,0.326,0.1975,0.1995,0.7073,0.0052,0.0101,0.0331,0.0165,0.0374,0.0014,0.0018,0.0004,0.0012,0.0024,0.003,0.0014,0.0034,0.0,0.0,0.0,30014188,0.01,1,5,4047.0
2020-05-17,2020-05-17 21:36:38,St4sp,Contract,163.8,1,5,1,3,164.2,163.8,1.0,1567.0,0.4,1.0,4113.0,165,13,1950,9,320,380,150.0,0.326,0.1975,0.1995,0.7073,0.0052,0.0101,0.0331,0.0165,0.0374,0.0014,0.0018,0.0004,0.0012,0.0024,0.003,0.0014,0.0034,0.0,0.0,0.0,30014078,0.01,3,1,5061.0
2020-05-17,2020-05-17 21:36:38,St4sp,Contract,163.8,1,5,1,3,164.2,163.8,1.0,1567.0,0.4,1.0,3707.0,165,13,1950,9,320,380,150.0,0.326,0.1975,0.1995,0.7073,0.0052,0.0101,0.0331,0.0165,0.0374,0.0014,0.0018,0.0004,0.0012,0.0024,0.003,0.0014,0.0034,0.0,0.0,0.0,30014191,0.01,4,6,6727.0
2020-05-17,2020-05-17 21:36:38,St4sp,Contract,163.8,1,5,1,3,164.2,163.8,1.0,1567.0,0.4,1.0,4527.0,165,13,1950,9,320,380,150.0,0.326,0.1975,0.1995,0.7073,0.0052,0.0101,0.0331,0.0165,0.0374,0.0014,0.0018,0.0004,0.0012,0.0024,0.003,0.0014,0.0034,0.0,0.0,0.0,30014138,0.01,17,2,1817.0
2020-05-17,2020-05-17 22:28:15,St4sp,Contract,165.9,1,6,1,3,166.3,165.9,5.0,1570.0,0.4,1.0,4418.0,165,13,1950,9,360,450,190.0,0.318,0.1935,0.1834,0.6834,0.0036,0.0107,0.0351,0.0163,0.0297,0.0013,0.0015,0.0004,0.0007,0.0021,0.0029,0.0005,0.0045,0.0,0.0,0.0,30014144,0.01,11,3,6526.0
2020-05-17,2020-05-17 22:28:15,St4sp,Contract,165.9,1,6,1,3,166.3,165.9,5.0,1570.0,0.4,1.0,3736.0,165,13,1950,9,360,450,190.0,0.318,0.1935,0.1834,0.6834,0.0036,0.0107,0.0351,0.0163,0.0297,0.0013,0.0015,0.0004,0.0007,0.0021,0.0029,0.0005,0.0045,0.0,0.0,0.0,30014191,0.01,4,6,6698.0
2020-05-17,2020-05-17 22:28:15,St4sp,Contract,165.9,1,6,1,3,166.3,165.9,5.0,1570.0,0.4,1.0,4498.0,165,13,1950,9,360,450,190.0,0.318,0.1935,0.1834,0.6834,0.0036,0.0107,0.0351,0.0163,0.0297,0.0013,0.0015,0.0004,0.0007,0.0021,0.0029,0.0005,0.0045,0.0,0.0,0.0,30014193,0.01,6,4,4454.0
2020-05-17,2020-05-17 22:28:15,St4sp,Contract,165.9,1,6,1,3,166.3,165.9,5.0,1570.0,0.4,1.0,4498.0,165,13,1950,9,360,450,190.0,0.318,0.1935,0.1834,0.6834,0.0036,0.0107,0.0351,0.0163,0.0297,0.0013,0.0015,0.0004,0.0007,0.0021,0.0029,0.0005,0.0045,0.0,0.0,0.0,30014141,0.01,12,4,5936.0
2020-05-17,2020-05-17 22:28:15,St4sp,Contract,165.9,1,6,1,3,166.3,165.9,5.0,1570.0,0.4,1.0,3736.0,165,13,1950,9,360,450,190.0,0.318,0.1935,0.1834,0.6834,0.0036,0.0107,0.0351,0.0163,0.0297,0.0013,0.0015,0.0004,0.0007,0.0021,0.0029,0.0005,0.0045,0.0,0.0,0.0,30014142,0.01,8,6,5438.0
2020-05-17,2020-05-17 22:28:15,St4sp,Contract,165.9,1,6,1,3,166.3,165.9,5.0,1570.0,0.4,1.0,4978.0,165,13,1950,9,360,450,190.0,0.318,0.1935,0.1834,0.6834,0.0036,0.0107,0.0351,0.0163,0.0297,0.0013,0.0015,0.0004,0.0007,0.0021,0.0029,0.0005,0.0045,0.0,0.0,0.0,30014136,0.01,13,5,5122.0
2020-05-17,2020-05-17 22:28:15,St4sp,Contract,165.9,1,6,1,3,166.3,165.9,5.0,1570.0,0.4,1.0,4554.0,165,13,1950,9,360,450,190.0,0.318,0.1935,0.1834,0.6834,0.0036,0.0107,0.0351,0.0163,0.0297,0.0013,0.0015,0.0004,0.0007,0.0021,0.0029,0.0005,0.0045,0.0,0.0,0.0,30014138,0.01,17,2,1790.0
2020-05-17,2020-05-17 22:28:15,St4sp,Contract,165.9,1,6,1,3,166.3,165.9,5.0,1570.0,0.4,1.0,4554.0,165,13,1950,9,360,450,190.0,0.318,0.1935,0.1834,0.6834,0.0036,0.0107,0.0351,0.0163,0.0297,0.0013,0.0015,0.0004,0.0007,0.0021,0.0029,0.0005,0.0045,0.0,0.0,0.0,30014190,0.01,21,2,6047.0
2020-05-17,2020-05-17 22:28:15,St4sp,Contract,165.9,1,6,1,3,166.3,165.9,5.0,1570.0,0.4,1.0,4140.0,165,13,1950,9,360,450,190.0,0.318,0.1935,0.1834,0.6834,0.0036,0.0107,0.0351,0.0163,0.0297,0.0013,0.0015,0.0004,0.0007,0.0021,0.0029,0.0005,0.0045,0.0,0.0,0.0,30014078,0.01,3,1,5034.0
2020-05-17,2020-05-17 22:28:15,St4sp,Contract,165.9,1,6,1,3,166.3,165.9,5.0,1570.0,0.4,1.0,4978.0,165,13,1950,9,360,450,190.0,0.318,0.1935,0.1834,0.6834,0.0036,0.0107,0.0351,0.0163,0.0297,0.0013,0.0015,0.0004,0.0007,0.0021,0.0029,0.0005,0.0045,0.0,0.0,0.0,30014188,0.01,1,5,4020.0
2020-05-17,2020-05-17 22:28:15,St4sp,Contract,165.9,1,6,1,3,166.3,165.9,5.0,1570.0,0.4,1.0,4418.0,165,13,1950,9,360,450,190.0,0.318,0.1935,0.1834,0.6834,0.0036,0.0107,0.0351,0.0163,0.0297,0.0013,0.0015,0.0004,0.0007,0.0021,0.0029,0.0005,0.0045,0.0,0.0,0.0,30014192,0.01,23,3,6526.0
2020-05-17,2020-05-17 23:07:27,St4sp,Contract,165.9,1,7,1,3,166.3,165.9,12.0,1567.0,0.4,1.0,5005.0,165,13,1950,9,360,450,190.0,0.321,0.1896,0.1916,0.7101,0.0023,0.0199,0.0466,0.0168,0.0333,0.001,0.0017,0.0004,0.0008,0.0025,0.0021,0.0006,0.0042,0.0,0.0,0.0,30014136,0.01,13,5,5095.0
2020-05-17,2020-05-17 23:07:27,St4sp,Contract,165.9,1,7,1,3,166.3,165.9,12.0,1567.0,0.4,1.0,4167.0,165,13,1950,9,360,450,190.0,0.321,0.1896,0.1916,0.7101,0.0023,0.0199,0.0466,0.0168,0.0333,0.001,0.0017,0.0004,0.0008,0.0025,0.0021,0.0006,0.0042,0.0,0.0,0.0,30014078,0.01,3,1,5007.0
2020-05-17,2020-05-17 23:07:27,St4sp,Contract,165.9,1,7,1,3,166.3,165.9,12.0,1567.0,0.4,1.0,3763.0,165,13,1950,9,360,450,190.0,0.321,0.1896,0.1916,0.7101,0.0023,0.0199,0.0466,0.0168,0.0333,0.001,0.0017,0.0004,0.0008,0.0025,0.0021,0.0006,0.0042,0.0,0.0,0.0,30014191,0.01,4,6,6671.0
