Repository: khw11044/Iron-CCM-RUL

# 연속 주조기의 RUL 데이터 분석

## RUL Dataset from Continuous Casting Machine

[캐글 페이지](https://www.kaggle.com/datasets/yuriykatser/rul-dataset-from-continuous-casting-machine)

## 도메인 설명 

연주공정: 연주공정은 철강산업에서 철 제품을 생산하는 공정중 하나로 연속주조의 줄임말이다. 액체상태의 용강을 주형에 넣어 고체가 되도록 식히는 과정이며 이 과정을 거쳐, 슬래브, 브룸, 빌렛의 반제품이 만들어진다.
주괴(鑄塊, ingot)란 상대적으로 순도가 높은 물질의 덩어리다. 보통 금속을 가공하기 좋게 주물로 뜬 것을 말한다.

____


연속 주조 기계(이하 'CCM')는 액체 상태의 철강을 주어진 단면의 고체 빌릿으로 변환하는 장치로, 이후 롤링 생산(예: 철근)이 이루어진다.

금형 슬리브는 CCM 금형의 가장 중요하고 빠르게 마모되는 부분이다. 슬리브는 둥근 형태나 프로파일 단면의 수냉식 구리 파이프이다. 용융 금속이 슬리브 벽과 접촉하면 결정화되며, 주괴의 기본 고체 껍질이 형성된다.

**슬리브 운영 중 주요 생산 문제**는 슬리브의 구리 파이프 표면에 결함이 생기고 내부 공간의 프로파일이 변형되어 열 조건이 방해받는 것이다. 이는 결과적으로 주괴의 품질에 영향을 미친다.

File: data/data_noNull.csv (part 20 of 73)
date,sample_time_continuous_caster,steel_type,doc_requirement,"workpiece_weight, tonn",workpiece_slice_geometry_150x150,cast_in_row,alloy_type_open,"alloy_speed, meter/minute","steel_weight_theoretical, tonn","steel_weight, tonn",grab1_num,"steel_temperature_grab1, Celsius deg.","metal_residue_grab1, tonn",grab2_num,"resistance, tonn","swing_frequency, amount/minute","crystallizer_movement, mm","water_consumption, liter/minute","water_temperature_delta, Celsius deg.","water_consumption_secondary_cooling_zone_num1, liter/minute","water_consumption_secondary_cooling_zone_num2, liter/minute","water_consumption_secondary_cooling_zone_num3, liter/minute","Ce, %","C, %","Si, %","Mn,%","S, %","P, %","Cr, %","Ni, %","Cu, %","As, %","Mo, %","Nb, %","Ti, %","V, %","Al, %","Ca, %","N, %","Pb, %","Mg, %","Zn, %",sleeve,"quantity, tonn",num_crystallizer,num_stream,RUL
2020-05-17,2020-05-17 23:07:27,St4sp,Contract,165.9,1,7,1,3,166.3,165.9,12.0,1567.0,0.4,1.0,4527.0,165,13,1950,9,360,450,190.0,0.321,0.1896,0.1916,0.7101,0.0023,0.0199,0.0466,0.0168,0.0333,0.001,0.0017,0.0004,0.0008,0.0025,0.0021,0.0006,0.0042,0.0,0.0,0.0,30014141,0.01,12,4,5907.0
2020-05-17,2020-05-17 23:07:27,St4sp,Contract,165.9,1,7,1,3,166.3,165.9,12.0,1567.0,0.4,1.0,5005.0,165,13,1950,9,360,450,190.0,0.321,0.1896,0.1916,0.7101,0.0023,0.0199,0.0466,0.0168,0.0333,0.001,0.0017,0.0004,0.0008,0.0025,0.0021,0.0006,0.0042,0.0,0.0,0.0,30014188,0.01,1,5,3993.0
2020-05-17,2020-05-17 23:07:27,St4sp,Contract,165.9,1,7,1,3,166.3,165.9,12.0,1567.0,0.4,1.0,3763.0,165,13,1950,9,360,450,190.0,0.321,0.1896,0.1916,0.7101,0.0023,0.0199,0.0466,0.0168,0.0333,0.001,0.0017,0.0004,0.0008,0.0025,0.0021,0.0006,0.0042,0.0,0.0,0.0,30014142,0.01,8,6,5411.0
2020-05-17,2020-05-17 23:07:27,St4sp,Contract,165.9,1,7,1,3,166.3,165.9,12.0,1567.0,0.4,1.0,4445.0,165,13,1950,9,360,450,190.0,0.321,0.1896,0.1916,0.7101,0.0023,0.0199,0.0466,0.0168,0.0333,0.001,0.0017,0.0004,0.0008,0.0025,0.0021,0.0006,0.0042,0.0,0.0,0.0,30014144,0.01,11,3,6499.0
2020-05-17,2020-05-17 23:07:27,St4sp,Contract,165.9,1,7,1,3,166.3,165.9,12.0,1567.0,0.4,1.0,4581.0,165,13,1950,9,360,450,190.0,0.321,0.1896,0.1916,0.7101,0.0023,0.0199,0.0466,0.0168,0.0333,0.001,0.0017,0.0004,0.0008,0.0025,0.0021,0.0006,0.0042,0.0,0.0,0.0,30014190,0.01,21,2,6020.0
2020-05-17,2020-05-17 23:07:27,St4sp,Contract,165.9,1,7,1,3,166.3,165.9,12.0,1567.0,0.4,1.0,4581.0,165,13,1950,9,360,450,190.0,0.321,0.1896,0.1916,0.7101,0.0023,0.0199,0.0466,0.0168,0.0333,0.001,0.0017,0.0004,0.0008,0.0025,0.0021,0.0006,0.0042,0.0,0.0,0.0,30014138,0.01,17,2,1763.0
2020-05-17,2020-05-17 23:07:27,St4sp,Contract,165.9,1,7,1,3,166.3,165.9,12.0,1567.0,0.4,1.0,4445.0,165,13,1950,9,360,450,190.0,0.321,0.1896,0.1916,0.7101,0.0023,0.0199,0.0466,0.0168,0.0333,0.001,0.0017,0.0004,0.0008,0.0025,0.0021,0.0006,0.0042,0.0,0.0,0.0,30014192,0.01,23,3,6499.0
2020-05-17,2020-05-17 23:07:27,St4sp,Contract,165.9,1,7,1,3,166.3,165.9,12.0,1567.0,0.4,1.0,4527.0,165,13,1950,9,360,450,190.0,0.321,0.1896,0.1916,0.7101,0.0023,0.0199,0.0466,0.0168,0.0333,0.001,0.0017,0.0004,0.0008,0.0025,0.0021,0.0006,0.0042,0.0,0.0,0.0,30014193,0.01,6,4,4425.0
2020-05-17,2020-05-17 23:54:14,St4sp,Contract,165.9,1,8,1,3,166.3,165.9,11.0,1569.0,0.4,1.0,5035.0,165,13,1950,9,360,450,190.0,0.322,0.194,0.1932,0.6922,0.0026,0.0174,0.0449,0.0159,0.0294,0.0012,0.0014,0.0004,0.0008,0.0023,0.0021,0.0011,0.0048,0.0,0.0,0.0,30014136,0.01,13,5,5065.0
2020-05-17,2020-05-17 23:54:14,St4sp,Contract,165.9,1,8,1,3,166.3,165.9,11.0,1569.0,0.4,1.0,4608.0,165,13,1950,9,360,450,190.0,0.322,0.194,0.1932,0.6922,0.0026,0.0174,0.0449,0.0159,0.0294,0.0012,0.0014,0.0004,0.0008,0.0023,0.0021,0.0011,0.0048,0.0,0.0,0.0,30014190,0.01,21,2,5993.0
2020-05-17,2020-05-17 23:54:14,St4sp,Contract,165.9,1,8,1,3,166.3,165.9,11.0,1569.0,0.4,1.0,3791.0,165,13,1950,9,360,450,190.0,0.322,0.194,0.1932,0.6922,0.0026,0.0174,0.0449,0.0159,0.0294,0.0012,0.0014,0.0004,0.0008,0.0023,0.0021,0.0011,0.0048,0.0,0.0,0.0,30014142,0.01,8,6,5383.0
2020-05-17,2020-05-17 23:54:14,St4sp,Contract,165.9,1,8,1,3,166.3,165.9,11.0,1569.0,0.4,1.0,4472.0,165,13,1950,9,360,450,190.0,0.322,0.194,0.1932,0.6922,0.0026,0.0174,0.0449,0.0159,0.0294,0.0012,0.0014,0.0004,0.0008,0.0023,0.0021,0.0011,0.0048,0.0,0.0,0.0,30014192,0.01,23,3,6472.0
2020-05-17,2020-05-17 23:54:14,St4sp,Contract,165.9,1,8,1,3,166.3,165.9,11.0,1569.0,0.4,1.0,3791.0,165,13,1950,9,360,450,190.0,0.322,0.194,0.1932,0.6922,0.0026,0.0174,0.0449,0.0159,0.0294,0.0012,0.0014,0.0004,0.0008,0.0023,0.0021,0.0011,0.0048,0.0,0.0,0.0,30014191,0.01,4,6,6643.0
2020-05-17,2020-05-17 23:54:14,St4sp,Contract,165.9,1,8,1,3,166.3,165.9,11.0,1569.0,0.4,1.0,4472.0,165,13,1950,9,360,450,190.0,0.322,0.194,0.1932,0.6922,0.0026,0.0174,0.0449,0.0159,0.0294,0.0012,0.0014,0.0004,0.0008,0.0023,0.0021,0.0011,0.0048,0.0,0.0,0.0,30014144,0.01,11,3,6472.0
2020-05-17,2020-05-17 23:54:14,St4sp,Contract,165.9,1,8,1,3,166.3,165.9,11.0,1569.0,0.4,1.0,5035.0,165,13,1950,9,360,450,190.0,0.322,0.194,0.1932,0.6922,0.0026,0.0174,0.0449,0.0159,0.0294,0.0012,0.0014,0.0004,0.0008,0.0023,0.0021,0.0011,0.0048,0.0,0.0,0.0,30014188,0.01,1,5,3963.0
2020-05-17,2020-05-17 23:54:14,St4sp,Contract,165.9,1,8,1,3,166.3,165.9,11.0,1569.0,0.4,1.0,4608.0,165,13,1950,9,360,450,190.0,0.322,0.194,0.1932,0.6922,0.0026,0.0174,0.0449,0.0159,0.0294,0.0012,0.0014,0.0004,0.0008,0.0023,0.0021,0.0011,0.0048,0.0,0.0,0.0,30014138,0.01,17,2,1736.0
2020-05-17,2020-05-17 23:54:14,St4sp,Contract,165.9,1,8,1,3,166.3,165.9,11.0,1569.0,0.4,1.0,4555.0,165,13,1950,9,360,450,190.0,0.322,0.194,0.1932,0.6922,0.0026,0.0174,0.0449,0.0159,0.0294,0.0012,0.0014,0.0004,0.0008,0.0023,0.0021,0.0011,0.0048,0.0,0.0,0.0,30014141,0.01,12,4,5879.0
2020-05-17,2020-05-17 23:54:14,St4sp,Contract,165.9,1,8,1,3,166.3,165.9,11.0,1569.0,0.4,1.0,4555.0,165,13,1950,9,360,450,190.0,0.322,0.194,0.1932,0.6922,0.0026,0.0174,0.0449,0.0159,0.0294,0.0012,0.0014,0.0004,0.0008,0.0023,0.0021,0.0011,0.0048,0.0,0.0,0.0,30014193,0.01,6,4,4397.0
2020-05-17,2020-05-17 23:54:14,St4sp,Contract,165.9,1,8,1,3,166.3,165.9,11.0,1569.0,0.4,1.0,4194.0,165,13,1950,9,360,450,190.0,0.322,0.194,0.1932,0.6922,0.0026,0.0174,0.0449,0.0159,0.0294,0.0012,0.0014,0.0004,0.0008,0.0023,0.0021,0.0011,0.0048,0.0,0.0,0.0,30014078,0.01,3,1,4980.0
2020-05-18,2020-05-18 00:32:54,St4sp,Contract,165.9,1,9,1,3,166.3,165.9,3.0,1569.0,0.4,1.0,4500.0,165,13,1950,9,360,450,190.0,0.324,0.1938,0.2177,0.6976,0.0015,0.0117,0.0454,0.0181,0.0366,0.0012,0.0015,0.0004,0.0009,0.0022,0.0023,0.0009,0.0047,0.0,0.0,0.0,30014192,0.01,23,3,6444.0
2020-05-18,2020-05-18 00:32:54,St4sp,Contract,165.9,1,9,1,3,166.3,165.9,3.0,1569.0,0.4,1.0,5062.0,165,13,1950,9,360,450,190.0,0.324,0.1938,0.2177,0.6976,0.0015,0.0117,0.0454,0.0181,0.0366,0.0012,0.0015,0.0004,0.0009,0.0022,0.0023,0.0009,0.0047,0.0,0.0,0.0,30014188,0.01,1,5,3936.0
2020-05-18,2020-05-18 00:32:54,St4sp,Contract,165.9,1,9,1,3,166.3,165.9,3.0,1569.0,0.4,1.0,4500.0,165,13,1950,9,360,450,190.0,0.324,0.1938,0.2177,0.6976,0.0015,0.0117,0.0454,0.0181,0.0366,0.0012,0.0015,0.0004,0.0009,0.0022,0.0023,0.0009,0.0047,0.0,0.0,0.0,30014193,0.01,6,4,4452.0
2020-05-18,2020-05-18 00:32:54,St4sp,Contract,165.9,1,9,1,3,166.3,165.9,3.0,1569.0,0.4,1.0,3818.0,165,13,1950,9,360,450,190.0,0.324,0.1938,0.2177,0.6976,0.0015,0.0117,0.0454,0.0181,0.0366,0.0012,0.0015,0.0004,0.0009,0.0022,0.0023,0.0009,0.0047,0.0,0.0,0.0,30014191,0.01,4,6,6616.0
2020-05-18,2020-05-18 00:32:54,St4sp,Contract,165.9,1,9,1,3,166.3,165.9,3.0,1569.0,0.4,1.0,4224.0,165,13,1950,9,360,450,190.0,0.324,0.1938,0.2177,0.6976,0.0015,0.0117,0.0454,0.0181,0.0366,0.0012,0.0015,0.0004,0.0009,0.0022,0.0023,0.0009,0.0047,0.0,0.0,0.0,30014078,0.01,3,1,4950.0
2020-05-18,2020-05-18 00:32:54,St4sp,Contract,165.9,1,9,1,3,166.3,165.9,3.0,1569.0,0.4,1.0,4500.0,165,13,1950,9,360,450,190.0,0.324,0.1938,0.2177,0.6976,0.0015,0.0117,0.0454,0.0181,0.0366,0.0012,0.0015,0.0004,0.0009,0.0022,0.0023,0.0009,0.0047,0.0,0.0,0.0,30014144,0.01,11,3,6444.0
2020-05-18,2020-05-18 00:32:54,St4sp,Contract,165.9,1,9,1,3,166.3,165.9,3.0,1569.0,0.4,1.0,4636.0,165,13,1950,9,360,450,190.0,0.324,0.1938,0.2177,0.6976,0.0015,0.0117,0.0454,0.0181,0.0366,0.0012,0.0015,0.0004,0.0009,0.0022,0.0023,0.0009,0.0047,0.0,0.0,0.0,30014190,0.01,21,2,5965.0
2020-05-18,2020-05-18 01:20:27,St4sp,Contract,172.2,1,10,1,3,172.6,172.2,1.0,1568.0,0.4,1.0,4529.0,165,13,1950,9,360,450,190.0,0.328,0.1958,0.2192,0.7041,0.0023,0.0143,0.0547,0.0156,0.0332,0.0016,0.0016,0.0004,0.001,0.0023,0.002,0.0008,0.0035,0.0,0.0,0.0,30014144,0.01,11,3,6415.0
2020-05-18,2020-05-18 01:20:27,St4sp,Contract,172.2,1,10,1,3,172.6,172.2,1.0,1568.0,0.4,1.0,4665.0,165,13,1950,9,360,450,190.0,0.328,0.1958,0.2192,0.7041,0.0023,0.0143,0.0547,0.0156,0.0332,0.0016,0.0016,0.0004,0.001,0.0023,0.002,0.0008,0.0035,0.0,0.0,0.0,30014190,0.01,21,2,5936.0
2020-05-18,2020-05-18 01:20:27,St4sp,Contract,172.2,1,10,1,3,172.6,172.2,1.0,1568.0,0.4,1.0,4253.0,165,13,1950,9,360,450,190.0,0.328,0.1958,0.2192,0.7041,0.0023,0.0143,0.0547,0.0156,0.0332,0.0016,0.0016,0.0004,0.001,0.0023,0.002,0.0008,0.0035,0.0,0.0,0.0,30014078,0.01,3,1,4921.0
2020-05-18,2020-05-18 01:20:27,St4sp,Contract,172.2,1,10,1,3,172.6,172.2,1.0,1568.0,0.4,1.0,3845.0,165,13,1950,9,360,450,190.0,0.328,0.1958,0.2192,0.7041,0.0023,0.0143,0.0547,0.0156,0.0332,0.0016,0.0016,0.0004,0.001,0.0023,0.002,0.0008,0.0035,0.0,0.0,0.0,30014191,0.01,4,6,6589.0
2020-05-18,2020-05-18 01:20:27,St4sp,Contract,172.2,1,10,1,3,172.6,172.2,1.0,1568.0,0.4,1.0,5091.0,165,13,1950,9,360,450,190.0,0.328,0.1958,0.2192,0.7041,0.0023,0.0143,0.0547,0.0156,0.0332,0.0016,0.0016,0.0004,0.001,0.0023,0.002,0.0008,0.0035,0.0,0.0,0.0,30014188,0.01,1,5,3907.0
2020-05-18,2020-05-18 01:20:27,St4sp,Contract,172.2,1,10,1,3,172.6,172.2,1.0,1568.0,0.4,1.0,4609.0,165,13,1950,9,360,450,190.0,0.328,0.1958,0.2192,0.7041,0.0023,0.0143,0.0547,0.0156,0.0332,0.0016,0.0016,0.0004,0.001,0.0023,0.002,0.0008,0.0035,0.0,0.0,0.0,30014193,0.01,6,4,4343.0
2020-05-18,2020-05-18 01:20:27,St4sp,Contract,172.2,1,10,1,3,172.6,172.2,1.0,1568.0,0.4,1.0,4529.0,165,13,1950,9,360,450,190.0,0.328,0.1958,0.2192,0.7041,0.0023,0.0143,0.0547,0.0156,0.0332,0.0016,0.0016,0.0004,0.001,0.0023,0.002,0.0008,0.0035,0.0,0.0,0.0,30014192,0.01,23,3,6415.0
2020-05-18,2020-05-18 02:07:53,St4sp,Contract,168.0,1,11,1,3,168.4,168.0,5.0,1570.0,0.4,1.0,4281.0,165,13,1950,9,360,450,190.0,0.323,0.1927,0.1911,0.6958,0.0012,0.0228,0.0548,0.0153,0.0299,0.0015,0.0017,0.0004,0.0008,0.0023,0.0018,0.0005,0.0042,0.0,0.0,0.0,30014078,0.01,3,1,4893.0
2020-05-18,2020-05-18 02:07:53,St4sp,Contract,168.0,1,11,1,3,168.4,168.0,5.0,1570.0,0.4,1.0,4636.0,165,13,1950,9,360,450,190.0,0.323,0.1927,0.1911,0.6958,0.0012,0.0228,0.0548,0.0153,0.0299,0.0015,0.0017,0.0004,0.0008,0.0023,0.0018,0.0005,0.0042,0.0,0.0,0.0,30014193,0.01,6,4,4316.0
2020-05-18,2020-05-18 02:07:53,St4sp,Contract,168.0,1,11,1,3,168.4,168.0,5.0,1570.0,0.4,1.0,3875.0,165,13,1950,9,360,450,190.0,0.323,0.1927,0.1911,0.6958,0.0012,0.0228,0.0548,0.0153,0.0299,0.0015,0.0017,0.0004,0.0008,0.0023,0.0018,0.0005,0.0042,0.0,0.0,0.0,30014191,0.01,4,6,6559.0
2020-05-18,2020-05-18 02:07:53,St4sp,Contract,168.0,1,11,1,3,168.4,168.0,5.0,1570.0,0.4,1.0,4692.0,165,13,1950,9,360,450,190.0,0.323,0.1927,0.1911,0.6958,0.0012,0.0228,0.0548,0.0153,0.0299,0.0015,0.0017,0.0004,0.0008,0.0023,0.0018,0.0005,0.0042,0.0,0.0,0.0,30014190,0.01,21,2,5909.0
2020-05-18,2020-05-18 02:07:53,St4sp,Contract,168.0,1,11,1,3,168.4,168.0,5.0,1570.0,0.4,1.0,5121.0,165,13,1950,9,360,450,190.0,0.323,0.1927,0.1911,0.6958,0.0012,0.0228,0.0548,0.0153,0.0299,0.0015,0.0017,0.0004,0.0008,0.0023,0.0018,0.0005,0.0042,0.0,0.0,0.0,30014188,0.01,1,5,3877.0
2020-05-18,2020-05-18 02:07:53,St4sp,Contract,168.0,1,11,1,3,168.4,168.0,5.0,1570.0,0.4,1.0,4556.0,165,13,1950,9,360,450,190.0,0.323,0.1927,0.1911,0.6958,0.0012,0.0228,0.0548,0.0153,0.0299,0.0015,0.0017,0.0004,0.0008,0.0023,0.0018,0.0005,0.0042,0.0,0.0,0.0,30014192,0.01,23,3,6388.0
2020-05-18,2020-05-18 02:07:53,St4sp,Contract,168.0,1,11,1,3,168.4,168.0,5.0,1570.0,0.4,1.0,4556.0,165,13,1950,9,360,450,190.0,0.323,0.1927,0.1911,0.6958,0.0012,0.0228,0.0548,0.0153,0.0299,0.0015,0.0017,0.0004,0.0008,0.0023,0.0018,0.0005,0.0042,0.0,0.0,0.0,30014144,0.01,11,3,6388.0
2020-05-18,2020-05-18 02:56:03,St4sp,Contract,165.9,1,12,1,3,166.3,165.9,6.0,1580.0,0.4,1.0,4664.0,165,13,1950,9,360,450,190.0,0.327,0.1938,0.2063,0.712,0.0037,0.015,0.0503,0.0178,0.0326,0.0013,0.0017,0.0005,0.0008,0.0023,0.0017,0.0008,0.0058,0.0,0.0,0.0,30014193,0.01,6,4,4288.0
2020-05-18,2020-05-18 02:56:03,St4sp,Contract,165.9,1,12,1,3,166.3,165.9,6.0,1580.0,0.4,1.0,4584.0,165,13,1950,9,360,450,190.0,0.327,0.1938,0.2063,0.712,0.0037,0.015,0.0503,0.0178,0.0326,0.0013,0.0017,0.0005,0.0008,0.0023,0.0017,0.0008,0.0058,0.0,0.0,0.0,30014144,0.01,11,3,6360.0
2020-05-18,2020-05-18 02:56:03,St4sp,Contract,165.9,1,12,1,3,166.3,165.9,6.0,1580.0,0.4,1.0,3902.0,165,13,1950,9,360,450,190.0,0.327,0.1938,0.2063,0.712,0.0037,0.015,0.0503,0.0178,0.0326,0.0013,0.0017,0.0005,0.0008,0.0023,0.0017,0.0008,0.0058,0.0,0.0,0.0,30014191,0.01,4,6,6532.0
2020-05-18,2020-05-18 02:56:03,St4sp,Contract,165.9,1,12,1,3,166.3,165.9,6.0,1580.0,0.4,1.0,4584.0,165,13,1950,9,360,450,190.0,0.327,0.1938,0.2063,0.712,0.0037,0.015,0.0503,0.0178,0.0326,0.0013,0.0017,0.0005,0.0008,0.0023,0.0017,0.0008,0.0058,0.0,0.0,0.0,30014192,0.01,23,3,6360.0
2020-05-18,2020-05-18 02:56:03,St4sp,Contract,165.9,1,12,1,3,166.3,165.9,6.0,1580.0,0.4,1.0,5150.0,165,13,1950,9,360,450,190.0,0.327,0.1938,0.2063,0.712,0.0037,0.015,0.0503,0.0178,0.0326,0.0013,0.0017,0.0005,0.0008,0.0023,0.0017,0.0008,0.0058,0.0,0.0,0.0,30014188,0.01,1,5,3848.0
2020-05-18,2020-05-18 02:56:03,St4sp,Contract,165.9,1,12,1,3,166.3,165.9,6.0,1580.0,0.4,1.0,4308.0,165,13,1950,9,360,450,190.0,0.327,0.1938,0.2063,0.712,0.0037,0.015,0.0503,0.0178,0.0326,0.0013,0.0017,0.0005,0.0008,0.0023,0.0017,0.0008,0.0058,0.0,0.0,0.0,30014078,0.01,3,1,4866.0
2020-05-18,2020-05-18 02:56:03,St4sp,Contract,165.9,1,12,1,3,166.3,165.9,6.0,1580.0,0.4,1.0,4720.0,165,13,1950,9,360,450,190.0,0.327,0.1938,0.2063,0.712,0.0037,0.015,0.0503,0.0178,0.0326,0.0013,0.0017,0.0005,0.0008,0.0023,0.0017,0.0008,0.0058,0.0,0.0,0.0,30014190,0.01,21,2,5881.0
2020-05-18,2020-05-18 03:37:36,St4sp,Contract,165.9,1,13,1,3,166.3,165.9,11.0,1569.0,0.4,1.0,4611.0,165,13,1950,9,360,450,190.0,0.332,0.2035,0.1923,0.6883,0.0022,0.016,0.05,0.0158,0.0302,0.0016,0.0014,0.0004,0.0008,0.0021,0.0017,0.0007,0.0047,0.0,0.0,0.0,30014144,0.01,11,3,6333.0
2020-05-18,2020-05-18 03:37:36,St4sp,Contract,165.9,1,13,1,3,166.3,165.9,11.0,1569.0,0.4,1.0,4747.0,165,13,1950,9,360,450,190.0,0.332,0.2035,0.1923,0.6883,0.0022,0.016,0.05,0.0158,0.0302,0.0016,0.0014,0.0004,0.0008,0.0021,0.0017,0.0007,0.0047,0.0,0.0,0.0,30014190,0.01,21,2,5854.0
2020-05-18,2020-05-18 03:37:36,St4sp,Contract,165.9,1,13,1,3,166.3,165.9,11.0,1569.0,0.4,1.0,5177.0,165,13,1950,9,360,450,190.0,0.332,0.2035,0.1923,0.6883,0.0022,0.016,0.05,0.0158,0.0302,0.0016,0.0014,0.0004,0.0008,0.0021,0.0017,0.0007,0.0047,0.0,0.0,0.0,30014188,0.01,1,5,3821.0
2020-05-18,2020-05-18 03:37:36,St4sp,Contract,165.9,1,13,1,3,166.3,165.9,11.0,1569.0,0.4,1.0,3929.0,165,13,1950,9,360,450,190.0,0.332,0.2035,0.1923,0.6883,0.0022,0.016,0.05,0.0158,0.0302,0.0016,0.0014,0.0004,0.0008,0.0021,0.0017,0.0007,0.0047,0.0,0.0,0.0,30014191,0.01,4,6,6505.0
2020-05-18,2020-05-18 03:37:36,St4sp,Contract,165.9,1,13,1,3,166.3,165.9,11.0,1569.0,0.4,1.0,4693.0,165,13,1950,9,360,450,190.0,0.332,0.2035,0.1923,0.6883,0.0022,0.016,0.05,0.0158,0.0302,0.0016,0.0014,0.0004,0.0008,0.0021,0.0017,0.0007,0.0047,0.0,0.0,0.0,30014193,0.01,6,4,4259.0
2020-05-18,2020-05-18 03:37:36,St4sp,Contract,165.9,1,13,1,3,166.3,165.9,11.0,1569.0,0.4,1.0,4611.0,165,13,1950,9,360,450,190.0,0.332,0.2035,0.1923,0.6883,0.0022,0.016,0.05,0.0158,0.0302,0.0016,0.0014,0.0004,0.0008,0.0021,0.0017,0.0007,0.0047,0.0,0.0,0.0,30014192,0.01,23,3,6333.0
2020-05-18,2020-05-18 03:37:36,St4sp,Contract,165.9,1,13,1,3,166.3,165.9,11.0,1569.0,0.4,1.0,4335.0,165,13,1950,9,360,450,190.0,0.332,0.2035,0.1923,0.6883,0.0022,0.016,0.05,0.0158,0.0302,0.0016,0.0014,0.0004,0.0008,0.0021,0.0017,0.0007,0.0047,0.0,0.0,0.0,30014078,0.01,3,1,4839.0
2020-05-18,2020-05-18 04:16:46,St4sp,Contract,168.0,1,14,1,3,168.4,168.0,3.0,1568.0,0.4,1.0,4640.0,165,13,1950,9,360,450,190.0,0.311,0.1815,0.189,0.6884,0.0014,0.0127,0.0559,0.0156,0.0323,0.0012,0.0013,0.0004,0.0008,0.0021,0.0017,0.0004,0.0045,0.0,0.0,0.0,30014192,0.03,23,3,6304.0
2020-05-18,2020-05-18 04:16:46,St4sp,Contract,168.0,1,14,1,3,168.4,168.0,3.0,1568.0,0.4,1.0,4362.0,165,13,1950,9,360,450,190.0,0.311,0.1815,0.189,0.6884,0.0014,0.0127,0.0559,0.0156,0.0323,0.0012,0.0013,0.0004,0.0008,0.0021,0.0017,0.0004,0.0045,0.0,0.0,0.0,30014078,0.03,3,1,4812.0
2020-05-18,2020-05-18 04:16:46,St4sp,Contract,168.0,1,14,1,3,168.4,168.0,3.0,1568.0,0.4,1.0,3957.0,165,13,1950,9,360,450,190.0,0.311,0.1815,0.189,0.6884,0.0014,0.0127,0.0559,0.0156,0.0323,0.0012,0.0013,0.0004,0.0008,0.0021,0.0017,0.0004,0.0045,0.0,0.0,0.0,30014191,0.03,4,6,6477.0
2020-05-18,2020-05-18 04:16:46,St4sp,Contract,168.0,1,14,1,3,168.4,168.0,3.0,1568.0,0.4,1.0,5207.0,165,13,1950,9,360,450,190.0,0.311,0.1815,0.189,0.6884,0.0014,0.0127,0.0559,0.0156,0.0323,0.0012,0.0013,0.0004,0.0008,0.0021,0.0017,0.0004,0.0045,0.0,0.0,0.0,30014188,0.03,1,5,3791.0
2020-05-18,2020-05-18 04:16:46,St4sp,Contract,168.0,1,14,1,3,168.4,168.0,3.0,1568.0,0.4,1.0,4720.0,165,13,1950,9,360,450,190.0,0.311,0.1815,0.189,0.6884,0.0014,0.0127,0.0559,0.0156,0.0323,0.0012,0.0013,0.0004,0.0008,0.0021,0.0017,0.0004,0.0045,0.0,0.0,0.0,30014193,0.03,6,4,4232.0
2020-05-18,2020-05-18 04:16:46,St4sp,Contract,168.0,1,14,1,3,168.4,168.0,3.0,1568.0,0.4,1.0,4640.0,165,13,1950,9,360,450,190.0,0.311,0.1815,0.189,0.6884,0.0014,0.0127,0.0559,0.0156,0.0323,0.0012,0.0013,0.0004,0.0008,0.0021,0.0017,0.0004,0.0045,0.0,0.0,0.0,30014144,0.03,11,3,6304.0
2020-05-18,2020-05-18 04:16:46,St4sp,Contract,168.0,1,14,1,3,168.4,168.0,3.0,1568.0,0.4,1.0,4774.0,165,13,1950,9,360,450,190.0,0.311,0.1815,0.189,0.6884,0.0014,0.0127,0.0559,0.0156,0.0323,0.0012,0.0013,0.0004,0.0008,0.0021,0.0017,0.0004,0.0045,0.0,0.0,0.0,30014190,0.03,21,2,5827.0
2020-05-18,2020-05-18 05:06:40,St4sp,Contract,163.8,1,15,1,3,164.2,163.8,1.0,1565.0,0.4,1.0,5234.0,165,13,1950,9,360,450,190.0,0.319,0.1894,0.2036,0.6919,0.0016,0.0136,0.0517,0.0158,0.033,0.0013,0.0011,0.0004,0.0009,0.0021,0.0019,0.0006,0.0039,0.0,0.0,0.0,30014188,0.01,1,5,3764.0
2020-05-18,2020-05-18 05:06:40,St4sp,Contract,163.8,1,15,1,3,164.2,163.8,1.0,1565.0,0.4,1.0,4748.0,165,13,1950,9,360,450,190.0,0.319,0.1894,0.2036,0.6919,0.0016,0.0136,0.0517,0.0158,0.033,0.0013,0.0011,0.0004,0.0009,0.0021,0.0019,0.0006,0.0039,0.0,0.0,0.0,30014193,0.01,6,4,4204.0
2020-05-18,2020-05-18 05:06:40,St4sp,Contract,163.8,1,15,1,3,164.2,163.8,1.0,1565.0,0.4,1.0,4668.0,165,13,1950,9,360,450,190.0,0.319,0.1894,0.2036,0.6919,0.0016,0.0136,0.0517,0.0158,0.033,0.0013,0.0011,0.0004,0.0009,0.0021,0.0019,0.0006,0.0039,0.0,0.0,0.0,30014144,0.01,11,3,6276.0
2020-05-18,2020-05-18 05:06:40,St4sp,Contract,163.8,1,15,1,3,164.2,163.8,1.0,1565.0,0.4,1.0,4802.0,165,13,1950,9,360,450,190.0,0.319,0.1894,0.2036,0.6919,0.0016,0.0136,0.0517,0.0158,0.033,0.0013,0.0011,0.0004,0.0009,0.0021,0.0019,0.0006,0.0039,0.0,0.0,0.0,30014190,0.01,21,2,5799.0
2020-05-18,2020-05-18 05:06:40,St4sp,Contract,163.8,1,15,1,3,164.2,163.8,1.0,1565.0,0.4,1.0,4390.0,165,13,1950,9,360,450,190.0,0.319,0.1894,0.2036,0.6919,0.0016,0.0136,0.0517,0.0158,0.033,0.0013,0.0011,0.0004,0.0009,0.0021,0.0019,0.0006,0.0039,0.0,0.0,0.0,30014078,0.01,3,1,4784.0
2020-05-18,2020-05-18 05:06:40,St4sp,Contract,163.8,1,15,1,3,164.2,163.8,1.0,1565.0,0.4,1.0,3984.0,165,13,1950,9,360,450,190.0,0.319,0.1894,0.2036,0.6919,0.0016,0.0136,0.0517,0.0158,0.033,0.0013,0.0011,0.0004,0.0009,0.0021,0.0019,0.0006,0.0039,0.0,0.0,0.0,30014191,0.01,4,6,6450.0
2020-05-18,2020-05-18 05:06:40,St4sp,Contract,163.8,1,15,1,3,164.2,163.8,1.0,1565.0,0.4,1.0,4668.0,165,13,1950,9,360,450,190.0,0.319,0.1894,0.2036,0.6919,0.0016,0.0136,0.0517,0.0158,0.033,0.0013,0.0011,0.0004,0.0009,0.0021,0.0019,0.0006,0.0039,0.0,0.0,0.0,30014192,0.01,23,3,6276.0
2020-05-18,2020-05-18 05:54:28,St4sp,Contract,170.1,1,16,1,3,170.5,170.1,5.0,1566.0,0.4,1.0,4775.0,165,13,1950,9,360,450,190.0,0.313,0.1872,0.1904,0.6898,0.0012,0.0104,0.0443,0.0115,0.014,0.0004,0.0004,0.0004,0.0008,0.0021,0.0021,0.0005,0.0058,0.0,0.0,0.0,30014193,0.02,6,4,4177.0
2020-05-18,2020-05-18 05:54:28,St4sp,Contract,170.1,1,16,1,3,170.5,170.1,5.0,1566.0,0.4,1.0,4831.0,165,13,1950,9,360,450,190.0,0.313,0.1872,0.1904,0.6898,0.0012,0.0104,0.0443,0.0115,0.014,0.0004,0.0004,0.0004,0.0008,0.0021,0.0021,0.0005,0.0058,0.0,0.0,0.0,30014190,0.02,21,2,5770.0
2020-05-18,2020-05-18 05:54:28,St4sp,Contract,170.1,1,16,1,3,170.5,170.1,5.0,1566.0,0.4,1.0,4013.0,165,13,1950,9,360,450,190.0,0.313,0.1872,0.1904,0.6898,0.0012,0.0104,0.0443,0.0115,0.014,0.0004,0.0004,0.0004,0.0008,0.0021,0.0021,0.0005,0.0058,0.0,0.0,0.0,30014191,0.02,4,6,6421.0
2020-05-18,2020-05-18 05:54:28,St4sp,Contract,170.1,1,16,1,3,170.5,170.1,5.0,1566.0,0.4,1.0,5264.0,165,13,1950,9,360,450,190.0,0.313,0.1872,0.1904,0.6898,0.0012,0.0104,0.0443,0.0115,0.014,0.0004,0.0004,0.0004,0.0008,0.0021,0.0021,0.0005,0.0058,0.0,0.0,0.0,30014188,0.02,1,5,3734.0
2020-05-18,2020-05-18 05:54:28,St4sp,Contract,170.1,1,16,1,3,170.5,170.1,5.0,1566.0,0.4,1.0,4695.0,165,13,1950,9,360,450,190.0,0.313,0.1872,0.1904,0.6898,0.0012,0.0104,0.0443,0.0115,0.014,0.0004,0.0004,0.0004,0.0008,0.0021,0.0021,0.0005,0.0058,0.0,0.0,0.0,30014144,0.02,11,3,6249.0
2020-05-18,2020-05-18 05:54:28,St4sp,Contract,170.1,1,16,1,3,170.5,170.1,5.0,1566.0,0.4,1.0,4417.0,165,13,1950,9,360,450,190.0,0.313,0.1872,0.1904,0.6898,0.0012,0.0104,0.0443,0.0115,0.014,0.0004,0.0004,0.0004,0.0008,0.0021,0.0021,0.0005,0.0058,0.0,0.0,0.0,30014078,0.02,3,1,4757.0
2020-05-18,2020-05-18 05:54:28,St4sp,Contract,170.1,1,16,1,3,170.5,170.1,5.0,1566.0,0.4,1.0,4695.0,165,13,1950,9,360,450,190.0,0.313,0.1872,0.1904,0.6898,0.0012,0.0104,0.0443,0.0115,0.014,0.0004,0.0004,0.0004,0.0008,0.0021,0.0021,0.0005,0.0058,0.0,0.0,0.0,30014192,0.02,23,3,6249.0
2020-05-18,2020-05-18 06:35:22,St4sp,Contract,161.7,1,17,1,3,162.1,161.7,6.0,1574.0,0.4,1.0,4722.0,165,13,1950,9,360,450,190.0,0.325,0.2022,0.188,0.6794,0.0029,0.0091,0.0381,0.0068,0.0143,0.0004,0.0005,0.0004,0.0008,0.002,0.0017,0.0009,0.0048,0.0,0.0,0.0,30014144,0.02,11,3,6222.0
2020-05-18,2020-05-18 06:35:22,St4sp,Contract,161.7,1,17,1,3,162.1,161.7,6.0,1574.0,0.4,1.0,4802.0,165,13,1950,9,360,450,190.0,0.325,0.2022,0.188,0.6794,0.0029,0.0091,0.0381,0.0068,0.0143,0.0004,0.0005,0.0004,0.0008,0.002,0.0017,0.0009,0.0048,0.0,0.0,0.0,30014193,0.02,6,4,4150.0
2020-05-18,2020-05-18 06:35:22,St4sp,Contract,161.7,1,17,1,3,162.1,161.7,6.0,1574.0,0.4,1.0,4722.0,165,13,1950,9,360,450,190.0,0.325,0.2022,0.188,0.6794,0.0029,0.0091,0.0381,0.0068,0.0143,0.0004,0.0005,0.0004,0.0008,0.002,0.0017,0.0009,0.0048,0.0,0.0,0.0,30014192,0.02,23,3,6222.0
2020-05-18,2020-05-18 06:35:22,St4sp,Contract,161.7,1,17,1,3,162.1,161.7,6.0,1574.0,0.4,1.0,5291.0,165,13,1950,9,360,450,190.0,0.325,0.2022,0.188,0.6794,0.0029,0.0091,0.0381,0.0068,0.0143,0.0004,0.0005,0.0004,0.0008,0.002,0.0017,0.0009,0.0048,0.0,0.0,0.0,30014188,0.02,1,5,3707.0
2020-05-18,2020-05-18 06:35:22,St4sp,Contract,161.7,1,17,1,3,162.1,161.7,6.0,1574.0,0.4,1.0,4856.0,165,13,1950,9,360,450,190.0,0.325,0.2022,0.188,0.6794,0.0029,0.0091,0.0381,0.0068,0.0143,0.0004,0.0005,0.0004,0.0008,0.002,0.0017,0.0009,0.0048,0.0,0.0,0.0,30014190,0.02,21,2,5745.0
2020-05-18,2020-05-18 06:35:22,St4sp,Contract,161.7,1,17,1,3,162.1,161.7,6.0,1574.0,0.4,1.0,4041.0,165,13,1950,9,360,450,190.0,0.325,0.2022,0.188,0.6794,0.0029,0.0091,0.0381,0.0068,0.0143,0.0004,0.0005,0.0004,0.0008,0.002,0.0017,0.0009,0.0048,0.0,0.0,0.0,30014191,0.02,4,6,6393.0
2020-05-18,2020-05-18 06:35:22,St4sp,Contract,161.7,1,17,1,3,162.1,161.7,6.0,1574.0,0.4,1.0,4444.0,165,13,1950,9,360,450,190.0,0.325,0.2022,0.188,0.6794,0.0029,0.0091,0.0381,0.0068,0.0143,0.0004,0.0005,0.0004,0.0008,0.002,0.0017,0.0009,0.0048,0.0,0.0,0.0,30014078,0.02,3,1,4730.0
2020-05-18,2020-05-18 19:47:31,St4sp,Contract,165.9,1,35,1,3,166.3,165.9,1.0,1565.0,0.4,1.0,5222.0,165,12,1950,9,350,420,170.0,0.33,0.2003,0.182,0.7048,0.0018,0.0141,0.0438,0.0158,0.031,0.0012,0.0013,0.0004,0.0008,0.0022,0.0021,0.0006,0.0047,0.0,0.0,0.0,30014144,0.01,11,3,5722.0
2020-05-18,2020-05-18 19:47:31,St4sp,Contract,165.9,1,35,1,3,166.3,165.9,1.0,1565.0,0.4,1.0,4540.0,165,12,1950,9,350,420,170.0,0.33,0.2003,0.182,0.7048,0.0018,0.0141,0.0438,0.0158,0.031,0.0012,0.0013,0.0004,0.0008,0.0022,0.0021,0.0006,0.0047,0.0,0.0,0.0,30014191,0.01,4,6,5894.0
2020-05-18,2020-05-18 19:47:31,St4sp,Contract,165.9,1,35,1,3,166.3,165.9,1.0,1565.0,0.4,1.0,5784.0,165,12,1950,9,350,420,170.0,0.33,0.2003,0.182,0.7048,0.0018,0.0141,0.0438,0.0158,0.031,0.0012,0.0013,0.0004,0.0008,0.0022,0.0021,0.0006,0.0047,0.0,0.0,0.0,30014188,0.01,1,5,3214.0
2020-05-18,2020-05-18 19:47:31,St4sp,Contract,165.9,1,35,1,3,166.3,165.9,1.0,1565.0,0.4,1.0,5343.0,165,12,1950,9,350,420,170.0,0.33,0.2003,0.182,0.7048,0.0018,0.0141,0.0438,0.0158,0.031,0.0012,0.0013,0.0004,0.0008,0.0022,0.0021,0.0006,0.0047,0.0,0.0,0.0,30014190,0.01,21,2,5258.0
2020-05-18,2020-05-18 19:47:31,St4sp,Contract,165.9,1,35,1,3,166.3,165.9,1.0,1565.0,0.4,1.0,4934.0,165,12,1950,9,350,420,170.0,0.33,0.2003,0.182,0.7048,0.0018,0.0141,0.0438,0.0158,0.031,0.0012,0.0013,0.0004,0.0008,0.0022,0.0021,0.0006,0.0047,0.0,0.0,0.0,30014078,0.01,3,1,4240.0
2020-05-18,2020-05-18 19:47:31,St4sp,Contract,165.9,1,35,1,3,166.3,165.9,1.0,1565.0,0.4,1.0,5222.0,165,12,1950,9,350,420,170.0,0.33,0.2003,0.182,0.7048,0.0018,0.0141,0.0438,0.0158,0.031,0.0012,0.0013,0.0004,0.0008,0.0022,0.0021,0.0006,0.0047,0.0,0.0,0.0,30014192,0.01,23,3,5722.0
2020-05-18,2020-05-18 19:47:31,St4sp,Contract,165.9,1,35,1,3,166.3,165.9,1.0,1565.0,0.4,1.0,5302.0,165,12,1950,9,350,420,170.0,0.33,0.2003,0.182,0.7048,0.0018,0.0141,0.0438,0.0158,0.031,0.0012,0.0013,0.0004,0.0008,0.0022,0.0021,0.0006,0.0047,0.0,0.0,0.0,30014193,0.01,6,4,3650.0
2020-05-18,2020-05-18 21:19:14,St4sp,Contract,168.0,1,37,1,3,168.4,168.0,6.0,1565.0,0.4,1.0,4988.0,165,12,1950,9,350,420,170.0,0.333,0.2019,0.206,0.7123,0.0028,0.0129,0.0444,0.0145,0.0311,0.0011,0.0011,0.0005,0.001,0.0026,0.0024,0.0008,0.0044,0.0,0.0,0.0,30014078,0.01,3,1,4186.0
2020-05-18,2020-05-18 21:19:14,St4sp,Contract,168.0,1,37,1,3,168.4,168.0,6.0,1565.0,0.4,1.0,5841.0,165,12,1950,9,350,420,170.0,0.333,0.2019,0.206,0.7123,0.0028,0.0129,0.0444,0.0145,0.0311,0.0011,0.0011,0.0005,0.001,0.0026,0.0024,0.0008,0.0044,0.0,0.0,0.0,30014188,0.01,1,5,3157.0
2020-05-18,2020-05-18 21:19:14,St4sp,Contract,168.0,1,37,1,3,168.4,168.0,6.0,1565.0,0.4,1.0,5357.0,165,12,1950,9,350,420,170.0,0.333,0.2019,0.206,0.7123,0.0028,0.0129,0.0444,0.0145,0.0311,0.0011,0.0011,0.0005,0.001,0.0026,0.0024,0.0008,0.0044,0.0,0.0,0.0,30014193,0.01,6,4,3595.0
2020-05-18,2020-05-18 21:19:14,St4sp,Contract,168.0,1,37,1,3,168.4,168.0,6.0,1565.0,0.4,1.0,5398.0,165,12,1950,9,350,420,170.0,0.333,0.2019,0.206,0.7123,0.0028,0.0129,0.0444,0.0145,0.0311,0.0011,0.0011,0.0005,0.001,0.0026,0.0024,0.0008,0.0044,0.0,0.0,0.0,30014190,0.01,21,2,5203.0
2020-05-18,2020-05-18 21:19:14,St4sp,Contract,168.0,1,37,1,3,168.4,168.0,6.0,1565.0,0.4,1.0,4597.0,165,12,1950,9,350,420,170.0,0.333,0.2019,0.206,0.7123,0.0028,0.0129,0.0444,0.0145,0.0311,0.0011,0.0011,0.0005,0.001,0.0026,0.0024,0.0008,0.0044,0.0,0.0,0.0,30014191,0.01,4,6,5837.0
2020-05-18,2020-05-18 21:19:14,St4sp,Contract,168.0,1,37,1,3,168.4,168.0,6.0,1565.0,0.4,1.0,5279.0,165,12,1950,9,350,420,170.0,0.333,0.2019,0.206,0.7123,0.0028,0.0129,0.0444,0.0145,0.0311,0.0011,0.0011,0.0005,0.001,0.0026,0.0024,0.0008,0.0044,0.0,0.0,0.0,30014144,0.01,11,3,5665.0
2020-05-18,2020-05-18 21:19:14,St4sp,Contract,168.0,1,37,1,3,168.4,168.0,6.0,1565.0,0.4,1.0,5279.0,165,12,1950,9,350,420,170.0,0.333,0.2019,0.206,0.7123,0.0028,0.0129,0.0444,0.0145,0.0311,0.0011,0.0011,0.0005,0.001,0.0026,0.0024,0.0008,0.0044,0.0,0.0,0.0,30014192,0.01,23,3,5665.0
2020-05-18,2020-05-18 22:06:36,St4sp,Contract,165.9,1,36,1,3,166.3,165.9,5.0,1568.0,0.4,1.0,5252.0,165,12,1950,9,350,420,170.0,0.314,0.185,0.1913,0.6974,0.0021,0.0125,0.0449,0.0135,0.0301,0.0011,0.001,0.0004,0.0008,0.0024,0.0021,0.0007,0.0057,0.0,0.0,0.0,30014192,0.01,23,3,5692.0
2020-05-18,2020-05-18 22:06:36,St4sp,Contract,165.9,1,36,1,3,166.3,165.9,5.0,1568.0,0.4,1.0,5252.0,165,12,1950,9,350,420,170.0,0.314,0.185,0.1913,0.6974,0.0021,0.0125,0.0449,0.0135,0.0301,0.0011,0.001,0.0004,0.0008,0.0024,0.0021,0.0007,0.0057,0.0,0.0,0.0,30014144,0.01,11,3,5692.0
2020-05-18,2020-05-18 22:06:36,St4sp,Contract,165.9,1,36,1,3,166.3,165.9,5.0,1568.0,0.4,1.0,5812.0,165,12,1950,9,350,420,170.0,0.314,0.185,0.1913,0.6974,0.0021,0.0125,0.0449,0.0135,0.0301,0.0011,0.001,0.0004,0.0008,0.0024,0.0021,0.0007,0.0057,0.0,0.0,0.0,30014188,0.01,1,5,3186.0
2020-05-18,2020-05-18 22:06:36,St4sp,Contract,165.9,1,36,1,3,166.3,165.9,5.0,1568.0,0.4,1.0,5371.0,165,12,1950,9,350,420,170.0,0.314,0.185,0.1913,0.6974,0.0021,0.0125,0.0449,0.0135,0.0301,0.0011,0.001,0.0004,0.0008,0.0024,0.0021,0.0007,0.0057,0.0,0.0,0.0,30014190,0.01,21,2,5230.0
2020-05-18,2020-05-18 22:06:36,St4sp,Contract,165.9,1,36,1,3,166.3,165.9,5.0,1568.0,0.4,1.0,4961.0,165,12,1950,9,350,420,170.0,0.314,0.185,0.1913,0.6974,0.0021,0.0125,0.0449,0.0135,0.0301,0.0011,0.001,0.0004,0.0008,0.0024,0.0021,0.0007,0.0057,0.0,0.0,0.0,30014078,0.01,3,1,4213.0
2020-05-18,2020-05-18 22:06:36,St4sp,Contract,165.9,1,36,1,3,166.3,165.9,5.0,1568.0,0.4,1.0,5329.0,165,12,1950,9,350,420,170.0,0.314,0.185,0.1913,0.6974,0.0021,0.0125,0.0449,0.0135,0.0301,0.0011,0.001,0.0004,0.0008,0.0024,0.0021,0.0007,0.0057,0.0,0.0,0.0,30014193,0.01,6,4,3623.0
2020-05-18,2020-05-18 22:06:36,St4sp,Contract,165.9,1,36,1,3,166.3,165.9,5.0,1568.0,0.4,1.0,4568.0,165,12,1950,9,350,420,170.0,0.314,0.185,0.1913,0.6974,0.0021,0.0125,0.0449,0.0135,0.0301,0.0011,0.001,0.0004,0.0008,0.0024,0.0021,0.0007,0.0057,0.0,0.0,0.0,30014191,0.01,4,6,5866.0
2020-05-18,2020-05-18 22:09:07,St4sp,Contract,163.8,1,38,1,3,164.2,163.8,12.0,1571.0,0.4,1.0,4624.0,165,12,1950,9,350,420,170.0,0.316,0.1851,0.1985,0.7088,0.0033,0.0137,0.0438,0.0164,0.0282,0.001,0.0014,0.0004,0.001,0.0025,0.0024,0.001,0.004,0.0,0.0,0.0,30014191,0.01,4,6,5810.0
2020-05-18,2020-05-18 22:09:07,St4sp,Contract,163.8,1,38,1,3,164.2,163.8,12.0,1571.0,0.4,1.0,5306.0,165,12,1950,9,350,420,170.0,0.316,0.1851,0.1985,0.7088,0.0033,0.0137,0.0438,0.0164,0.0282,0.001,0.0014,0.0004,0.001,0.0025,0.0024,0.001,0.004,0.0,0.0,0.0,30014144,0.01,11,3,5638.0
2020-05-18,2020-05-18 22:09:07,St4sp,Contract,163.8,1,38,1,3,164.2,163.8,12.0,1571.0,0.4,1.0,5384.0,165,12,1950,9,350,420,170.0,0.316,0.1851,0.1985,0.7088,0.0033,0.0137,0.0438,0.0164,0.0282,0.001,0.0014,0.0004,0.001,0.0025,0.0024,0.001,0.004,0.0,0.0,0.0,30014193,0.01,6,4,3568.0
2020-05-18,2020-05-18 22:09:07,St4sp,Contract,163.8,1,38,1,3,164.2,163.8,12.0,1571.0,0.4,1.0,5868.0,165,12,1950,9,350,420,170.0,0.316,0.1851,0.1985,0.7088,0.0033,0.0137,0.0438,0.0164,0.0282,0.001,0.0014,0.0004,0.001,0.0025,0.0024,0.001,0.004,0.0,0.0,0.0,30014188,0.01,1,5,3130.0
2020-05-18,2020-05-18 22:09:07,St4sp,Contract,163.8,1,38,1,3,164.2,163.8,12.0,1571.0,0.4,1.0,5306.0,165,12,1950,9,350,420,170.0,0.316,0.1851,0.1985,0.7088,0.0033,0.0137,0.0438,0.0164,0.0282,0.001,0.0014,0.0004,0.001,0.0025,0.0024,0.001,0.004,0.0,0.0,0.0,30014192,0.01,23,3,5638.0
2020-05-18,2020-05-18 22:09:07,St4sp,Contract,163.8,1,38,1,3,164.2,163.8,12.0,1571.0,0.4,1.0,5425.0,165,12,1950,9,350,420,170.0,0.316,0.1851,0.1985,0.7088,0.0033,0.0137,0.0438,0.0164,0.0282,0.001,0.0014,0.0004,0.001,0.0025,0.0024,0.001,0.004,0.0,0.0,0.0,30014190,0.01,21,2,5176.0
2020-05-18,2020-05-18 22:09:07,St4sp,Contract,163.8,1,38,1,3,164.2,163.8,12.0,1571.0,0.4,1.0,5016.0,165,12,1950,9,350,420,170.0,0.316,0.1851,0.1985,0.7088,0.0033,0.0137,0.0438,0.0164,0.0282,0.001,0.0014,0.0004,0.001,0.0025,0.0024,0.001,0.004,0.0,0.0,0.0,30014078,0.01,3,1,4158.0
2020-05-18,2020-05-18 22:42:30,St4sp,Contract,168.0,1,39,1,3,168.4,168.0,3.0,1565.0,0.4,1.0,5413.0,165,12,1950,9,350,420,170.0,0.313,0.1831,0.1942,0.7055,0.0047,0.0097,0.0406,0.0145,0.0334,0.0011,0.0013,0.0005,0.0008,0.0025,0.0028,0.0013,0.0047,0.0,0.0,0.0,30014193,0.01,6,4,3539.0
2020-05-18,2020-05-18 22:42:30,St4sp,Contract,168.0,1,39,1,3,168.4,168.0,3.0,1565.0,0.4,1.0,5896.0,165,12,1950,9,350,420,170.0,0.313,0.1831,0.1942,0.7055,0.0047,0.0097,0.0406,0.0145,0.0334,0.0011,0.0013,0.0005,0.0008,0.0025,0.0028,0.0013,0.0047,0.0,0.0,0.0,30014188,0.01,1,5,3102.0
2020-05-18,2020-05-18 22:42:30,St4sp,Contract,168.0,1,39,1,3,168.4,168.0,3.0,1565.0,0.4,1.0,5333.0,165,12,1950,9,350,420,170.0,0.313,0.1831,0.1942,0.7055,0.0047,0.0097,0.0406,0.0145,0.0334,0.0011,0.0013,0.0005,0.0008,0.0025,0.0028,0.0013,0.0047,0.0,0.0,0.0,30014192,0.01,23,3,5611.0
2020-05-18,2020-05-18 22:42:30,St4sp,Contract,168.0,1,39,1,3,168.4,168.0,3.0,1565.0,0.4,1.0,5333.0,165,12,1950,9,350,420,170.0,0.313,0.1831,0.1942,0.7055,0.0047,0.0097,0.0406,0.0145,0.0334,0.0011,0.0013,0.0005,0.0008,0.0025,0.0028,0.0013,0.0047,0.0,0.0,0.0,30014144,0.01,11,3,5611.0
2020-05-18,2020-05-18 22:42:30,St4sp,Contract,168.0,1,39,1,3,168.4,168.0,3.0,1565.0,0.4,1.0,4652.0,165,12,1950,9,350,420,170.0,0.313,0.1831,0.1942,0.7055,0.0047,0.0097,0.0406,0.0145,0.0334,0.0011,0.0013,0.0005,0.0008,0.0025,0.0028,0.0013,0.0047,0.0,0.0,0.0,30014191,0.01,4,6,5782.0
2020-05-18,2020-05-18 22:42:30,St4sp,Contract,168.0,1,39,1,3,168.4,168.0,3.0,1565.0,0.4,1.0,5043.0,165,12,1950,9,350,420,170.0,0.313,0.1831,0.1942,0.7055,0.0047,0.0097,0.0406,0.0145,0.0334,0.0011,0.0013,0.0005,0.0008,0.0025,0.0028,0.0013,0.0047,0.0,0.0,0.0,30014078,0.01,3,1,4131.0
2020-05-18,2020-05-18 22:42:30,St4sp,Contract,168.0,1,39,1,3,168.4,168.0,3.0,1565.0,0.4,1.0,5453.0,165,12,1950,9,350,420,170.0,0.313,0.1831,0.1942,0.7055,0.0047,0.0097,0.0406,0.0145,0.0334,0.0011,0.0013,0.0005,0.0008,0.0025,0.0028,0.0013,0.0047,0.0,0.0,0.0,30014190,0.01,21,2,5148.0
2020-05-18,2020-05-18 23:31:44,St4sp,Contract,169.821,1,40,1,3,175.921,175.521,1.0,1566.0,0.4,1.0,5925.0,165,7,1950,9,350,420,170.0,0.324,0.1952,0.1948,0.6989,0.0042,0.0108,0.0403,0.0136,0.034,0.0012,0.0012,0.0004,0.001,0.0025,0.0022,0.0011,0.0046,0.0,0.0,0.0,30014188,0.01,1,5,3073.0
2020-05-18,2020-05-18 23:31:44,St4sp,Contract,169.821,1,40,1,3,175.921,175.521,1.0,1566.0,0.4,1.0,4679.0,165,7,1950,9,350,420,170.0,0.324,0.1952,0.1948,0.6989,0.0042,0.0108,0.0403,0.0136,0.034,0.0012,0.0012,0.0004,0.001,0.0025,0.0022,0.0011,0.0046,0.0,0.0,0.0,30014191,0.01,4,6,5755.0
2020-05-18,2020-05-18 23:31:44,St4sp,Contract,169.821,1,40,1,3,175.921,175.521,1.0,1566.0,0.4,1.0,5363.0,165,7,1950,9,350,420,170.0,0.324,0.1952,0.1948,0.6989,0.0042,0.0108,0.0403,0.0136,0.034,0.0012,0.0012,0.0004,0.001,0.0025,0.0022,0.0011,0.0046,0.0,0.0,0.0,30014192,0.01,23,3,5581.0
2020-05-18,2020-05-18 23:31:44,St4sp,Contract,169.821,1,40,1,3,175.921,175.521,1.0,1566.0,0.4,1.0,5443.0,165,7,1950,9,350,420,170.0,0.324,0.1952,0.1948,0.6989,0.0042,0.0108,0.0403,0.0136,0.034,0.0012,0.0012,0.0004,0.001,0.0025,0.0022,0.0011,0.0046,0.0,0.0,0.0,30014193,0.01,6,4,3509.0
2020-05-18,2020-05-18 23:31:44,St4sp,Contract,169.821,1,40,1,3,175.921,175.521,1.0,1566.0,0.4,1.0,5070.0,165,7,1950,9,350,420,170.0,0.324,0.1952,0.1948,0.6989,0.0042,0.0108,0.0403,0.0136,0.034,0.0012,0.0012,0.0004,0.001,0.0025,0.0022,0.0011,0.0046,0.0,0.0,0.0,30014078,0.01,3,1,4104.0
2020-05-18,2020-05-18 23:31:44,St4sp,Contract,169.821,1,40,1,3,175.921,175.521,1.0,1566.0,0.4,1.0,5363.0,165,7,1950,9,350,420,170.0,0.324,0.1952,0.1948,0.6989,0.0042,0.0108,0.0403,0.0136,0.034,0.0012,0.0012,0.0004,0.001,0.0025,0.0022,0.0011,0.0046,0.0,0.0,0.0,30014144,0.01,11,3,5581.0
2020-05-18,2020-05-18 23:31:44,St4sp,Contract,169.821,1,40,1,3,175.921,175.521,1.0,1566.0,0.4,1.0,5480.0,165,7,1950,9,350,420,170.0,0.324,0.1952,0.1948,0.6989,0.0042,0.0108,0.0403,0.0136,0.034,0.0012,0.0012,0.0004,0.001,0.0025,0.0022,0.0011,0.0046,0.0,0.0,0.0,30014190,0.01,21,2,5121.0
2020-05-19,2020-05-19 02:22:57,Arm500,DOC 34028-2016,163.296,0,1,1,2,164.596,164.196,5.0,1581.0,0.4,6.0,8201.0,180,7,2155,8,260,300,110.0,0.289,0.1923,0.1521,0.4974,0.0031,0.0161,0.0487,0.0152,0.0318,0.0012,0.0015,0.0003,0.0008,0.0019,0.0019,0.0008,0.0043,0.0,0.0,0.0,30014136,0.14,13,4,1899.0
2020-05-19,2020-05-19 02:22:57,Arm500,DOC 34028-2016,163.296,0,1,1,2,164.596,164.196,5.0,1581.0,0.4,6.0,4092.0,180,7,2155,8,260,300,110.0,0.289,0.1923,0.1521,0.4974,0.0031,0.0161,0.0487,0.0152,0.0318,0.0012,0.0015,0.0003,0.0008,0.0019,0.0019,0.0008,0.0043,0.0,0.0,0.0,30014192,0.14,23,3,6852.0
2020-05-19,2020-05-19 02:22:57,Arm500,DOC 34028-2016,163.296,0,1,1,2,164.596,164.196,5.0,1581.0,0.4,6.0,8752.0,180,7,2155,8,260,300,110.0,0.289,0.1923,0.1521,0.4974,0.0031,0.0161,0.0487,0.0152,0.0318,0.0012,0.0015,0.0003,0.0008,0.0019,0.0019,0.0008,0.0043,0.0,0.0,0.0,30014190,0.14,21,2,1849.0
2020-05-19,2020-05-19 02:22:57,Arm500,DOC 34028-2016,163.296,0,1,1,2,164.596,164.196,5.0,1581.0,0.4,6.0,4092.0,180,7,2155,8,260,300,110.0,0.289,0.1923,0.1521,0.4974,0.0031,0.0161,0.0487,0.0152,0.0318,0.0012,0.0015,0.0003,0.0008,0.0019,0.0019,0.0008,0.0043,0.0,0.0,0.0,30013359,0.14,10,3,5227.0
2020-05-19,2020-05-19 02:22:57,Arm500,DOC 34028-2016,163.296,0,1,1,2,164.596,164.196,5.0,1581.0,0.4,6.0,7326.0,180,7,2155,8,260,300,110.0,0.289,0.1923,0.1521,0.4974,0.0031,0.0161,0.0487,0.0152,0.0318,0.0012,0.0015,0.0003,0.0008,0.0019,0.0019,0.0008,0.0043,0.0,0.0,0.0,30014142,0.14,8,1,1848.0
2020-05-19,2020-05-19 02:22:57,Arm500,DOC 34028-2016,163.296,0,1,1,2,164.596,164.196,5.0,1581.0,0.4,6.0,4513.0,180,7,2155,8,260,300,110.0,0.289,0.1923,0.1521,0.4974,0.0031,0.0161,0.0487,0.0152,0.0318,0.0012,0.0015,0.0003,0.0008,0.0019,0.0019,0.0008,0.0043,0.0,0.0,0.0,30014191,0.14,4,6,5921.0
2020-05-19,2020-05-19 02:22:57,Arm500,DOC 34028-2016,163.296,0,1,1,2,164.596,164.196,5.0,1581.0,0.4,6.0,4513.0,180,7,2155,8,260,300,110.0,0.289,0.1923,0.1521,0.4974,0.0031,0.0161,0.0487,0.0152,0.0318,0.0012,0.0015,0.0003,0.0008,0.0019,0.0019,0.0008,0.0043,0.0,0.0,0.0,30014138,0.14,17,6,1831.0
2020-05-19,2020-05-19 02:22:57,Arm500,DOC 34028-2016,163.296,0,1,1,2,164.596,164.196,5.0,1581.0,0.4,6.0,4092.0,180,7,2155,8,260,300,110.0,0.289,0.1923,0.1521,0.4974,0.0031,0.0161,0.0487,0.0152,0.0318,0.0012,0.0015,0.0003,0.0008,0.0019,0.0019,0.0008,0.0043,0.0,0.0,0.0,30014144,0.14,11,3,6852.0
2020-05-19,2020-05-19 02:22:57,Arm500,DOC 34028-2016,163.296,0,1,1,2,164.596,164.196,5.0,1581.0,0.4,6.0,8257.0,180,7,2155,8,260,300,110.0,0.289,0.1923,0.1521,0.4974,0.0031,0.0161,0.0487,0.0152,0.0318,0.0012,0.0015,0.0003,0.0008,0.0019,0.0019,0.0008,0.0043,0.0,0.0,0.0,30014188,0.14,1,5,741.0
2020-05-19,2020-05-19 02:22:57,Arm500,DOC 34028-2016,163.296,0,1,1,2,164.596,164.196,5.0,1581.0,0.4,6.0,7326.0,180,7,2155,8,260,300,110.0,0.289,0.1923,0.1521,0.4974,0.0031,0.0161,0.0487,0.0152,0.0318,0.0012,0.0015,0.0003,0.0008,0.0019,0.0019,0.0008,0.0043,0.0,0.0,0.0,30014078,0.14,3,1,1848.0
2020-05-19,2020-05-19 02:22:57,Arm500,DOC 34028-2016,163.296,0,1,1,2,164.596,164.196,5.0,1581.0,0.4,6.0,8201.0,180,7,2155,8,260,300,110.0,0.289,0.1923,0.1521,0.4974,0.0031,0.0161,0.0487,0.0152,0.0318,0.0012,0.0015,0.0003,0.0008,0.0019,0.0019,0.0008,0.0043,0.0,0.0,0.0,30014193,0.14,6,4,751.0
2020-05-19,2020-05-19 02:22:57,Arm500,DOC 34028-2016,163.296,0,1,1,2,164.596,164.196,5.0,1581.0,0.4,6.0,8752.0,180,7,2155,8,260,300,110.0,0.289,0.1923,0.1521,0.4974,0.0031,0.0161,0.0487,0.0152,0.0318,0.0012,0.0015,0.0003,0.0008,0.0019,0.0019,0.0008,0.0043,0.0,0.0,0.0,30013867,0.14,9,2,1849.0
2020-05-19,2020-05-19 03:14:30,Arm500,DOC 34028-2016,161.28,0,2,1,2,161.68,161.28,6.0,1575.0,0.4,6.0,4118.0,180,7,2155,8,260,300,100.0,0.28,0.1828,0.1467,0.5016,0.0035,0.0164,0.0515,0.0148,0.0275,0.001,0.0019,0.0003,0.0007,0.0021,0.0018,0.0007,0.0032,0.0,0.0,0.0,30014192,0.03,23,3,6826.0
2020-05-19,2020-05-19 03:14:30,Arm500,DOC 34028-2016,161.28,0,2,1,2,161.68,161.28,6.0,1575.0,0.4,6.0,4539.0,180,7,2155,8,260,300,100.0,0.28,0.1828,0.1467,0.5016,0.0035,0.0164,0.0515,0.0148,0.0275,0.001,0.0019,0.0003,0.0007,0.0021,0.0018,0.0007,0.0032,0.0,0.0,0.0,30014191,0.03,4,6,5895.0
2020-05-19,2020-05-19 03:14:30,Arm500,DOC 34028-2016,161.28,0,2,1,2,161.68,161.28,6.0,1575.0,0.4,6.0,8778.0,180,7,2155,8,260,300,100.0,0.28,0.1828,0.1467,0.5016,0.0035,0.0164,0.0515,0.0148,0.0275,0.001,0.0019,0.0003,0.0007,0.0021,0.0018,0.0007,0.0032,0.0,0.0,0.0,30014190,0.03,21,2,1823.0
2020-05-19,2020-05-19 03:14:30,Arm500,DOC 34028-2016,161.28,0,2,1,2,161.68,161.28,6.0,1575.0,0.4,6.0,8229.0,180,7,2155,8,260,300,100.0,0.28,0.1828,0.1467,0.5016,0.0035,0.0164,0.0515,0.0148,0.0275,0.001,0.0019,0.0003,0.0007,0.0021,0.0018,0.0007,0.0032,0.0,0.0,0.0,30014136,0.03,13,4,1871.0
2020-05-19,2020-05-19 03:14:30,Arm500,DOC 34028-2016,161.28,0,2,1,2,161.68,161.28,6.0,1575.0,0.4,6.0,8283.0,180,7,2155,8,260,300,100.0,0.28,0.1828,0.1467,0.5016,0.0035,0.0164,0.0515,0.0148,0.0275,0.001,0.0019,0.0003,0.0007,0.0021,0.0018,0.0007,0.0032,0.0,0.0,0.0,30014188,0.03,1,5,715.0
