Repository: khw11044/Iron-CCM-RUL

# 연속 주조기의 RUL 데이터 분석

## RUL Dataset from Continuous Casting Machine

[캐글 페이지](https://www.kaggle.com/datasets/yuriykatser/rul-dataset-from-continuous-casting-machine)

## 도메인 설명 

연주공정: 연주공정은 철강산업에서 철 제품을 생산하는 공정중 하나로 연속주조의 줄임말이다. 액체상태의 용강을 주형에 넣어 고체가 되도록 식히는 과정이며 이 과정을 거쳐, 슬래브, 브룸, 빌렛의 반제품이 만들어진다.
주괴(鑄塊, ingot)란 상대적으로 순도가 높은 물질의 덩어리다. 보통 금속을 가공하기 좋게 주물로 뜬 것을 말한다.

____


연속 주조 기계(이하 'CCM')는 액체 상태의 철강을 주어진 단면의 고체 빌릿으로 변환하는 장치로, 이후 롤링 생산(예: 철근)이 이루어진다.

금형 슬리브는 CCM 금형의 가장 중요하고 빠르게 마모되는 부분이다. 슬리브는 둥근 형태나 프로파일 단면의 수냉식 구리 파이프이다. 용융 금속이 슬리브 벽과 접촉하면 결정화되며, 주괴의 기본 고체 껍질이 형성된다.

**슬리브 운영 중 주요 생산 문제**는 슬리브의 구리 파이프 표면에 결함이 생기고 내부 공간의 프로파일이 변형되어 열 조건이 방해받는 것이다. 이는 결과적으로 주괴의 품질에 영향을 미친다.

File: data/data_noNull.csv (part 21 of 73)
date,sample_time_continuous_caster,steel_type,doc_requirement,"workpiece_weight, tonn",workpiece_slice_geometry_150x150,cast_in_row,alloy_type_open,"alloy_speed, meter/minute","steel_weight_theoretical, tonn","steel_weight, tonn",grab1_num,"steel_temperature_grab1, Celsius deg.","metal_residue_grab1, tonn",grab2_num,"resistance, tonn","swing_frequency, amount/minute","crystallizer_movement, mm","water_consumption, liter/minute","water_temperature_delta, Celsius deg.","water_consumption_secondary_cooling_zone_num1, liter/minute","water_consumption_secondary_cooling_zone_num2, liter/minute","water_consumption_secondary_cooling_zone_num3, liter/minute","Ce, %","C, %","Si, %","Mn,%","S, %","P, %","Cr, %","Ni, %","Cu, %","As, %","Mo, %","Nb, %","Ti, %","V, %","Al, %","Ca, %","N, %","Pb, %","Mg, %","Zn, %",sleeve,"quantity, tonn",num_crystallizer,num_stream,RUL
2020-05-19,2020-05-19 03:14:30,Arm500,DOC 34028-2016,161.28,0,2,1,2,161.68,161.28,6.0,1575.0,0.4,6.0,8229.0,180,7,2155,8,260,300,100.0,0.28,0.1828,0.1467,0.5016,0.0035,0.0164,0.0515,0.0148,0.0275,0.001,0.0019,0.0003,0.0007,0.0021,0.0018,0.0007,0.0032,0.0,0.0,0.0,30014193,0.03,6,4,723.0
2020-05-19,2020-05-19 03:14:30,Arm500,DOC 34028-2016,161.28,0,2,1,2,161.68,161.28,6.0,1575.0,0.4,6.0,8778.0,180,7,2155,8,260,300,100.0,0.28,0.1828,0.1467,0.5016,0.0035,0.0164,0.0515,0.0148,0.0275,0.001,0.0019,0.0003,0.0007,0.0021,0.0018,0.0007,0.0032,0.0,0.0,0.0,30013867,0.03,9,2,1823.0
2020-05-19,2020-05-19 03:14:30,Arm500,DOC 34028-2016,161.28,0,2,1,2,161.68,161.28,6.0,1575.0,0.4,6.0,4539.0,180,7,2155,8,260,300,100.0,0.28,0.1828,0.1467,0.5016,0.0035,0.0164,0.0515,0.0148,0.0275,0.001,0.0019,0.0003,0.0007,0.0021,0.0018,0.0007,0.0032,0.0,0.0,0.0,30014138,0.03,17,6,1805.0
2020-05-19,2020-05-19 03:14:30,Arm500,DOC 34028-2016,161.28,0,2,1,2,161.68,161.28,6.0,1575.0,0.4,6.0,7354.0,180,7,2155,8,260,300,100.0,0.28,0.1828,0.1467,0.5016,0.0035,0.0164,0.0515,0.0148,0.0275,0.001,0.0019,0.0003,0.0007,0.0021,0.0018,0.0007,0.0032,0.0,0.0,0.0,30014142,0.03,8,1,1820.0
2020-05-19,2020-05-19 03:14:30,Arm500,DOC 34028-2016,161.28,0,2,1,2,161.68,161.28,6.0,1575.0,0.4,6.0,4118.0,180,7,2155,8,260,300,100.0,0.28,0.1828,0.1467,0.5016,0.0035,0.0164,0.0515,0.0148,0.0275,0.001,0.0019,0.0003,0.0007,0.0021,0.0018,0.0007,0.0032,0.0,0.0,0.0,30014144,0.03,11,3,6826.0
2020-05-19,2020-05-19 03:14:30,Arm500,DOC 34028-2016,161.28,0,2,1,2,161.68,161.28,6.0,1575.0,0.4,6.0,7354.0,180,7,2155,8,260,300,100.0,0.28,0.1828,0.1467,0.5016,0.0035,0.0164,0.0515,0.0148,0.0275,0.001,0.0019,0.0003,0.0007,0.0021,0.0018,0.0007,0.0032,0.0,0.0,0.0,30014078,0.03,3,1,1820.0
2020-05-19,2020-05-19 03:14:30,Arm500,DOC 34028-2016,161.28,0,2,1,2,161.68,161.28,6.0,1575.0,0.4,6.0,4118.0,180,7,2155,8,260,300,100.0,0.28,0.1828,0.1467,0.5016,0.0035,0.0164,0.0515,0.0148,0.0275,0.001,0.0019,0.0003,0.0007,0.0021,0.0018,0.0007,0.0032,0.0,0.0,0.0,30013359,0.03,10,3,5201.0
2020-05-19,2020-05-19 04:07:17,Arm500,DOC 34028-2016,159.264,0,3,1,2,159.664,159.264,12.0,1576.0,0.4,6.0,4566.0,180,7,2155,9,260,290,100.0,0.292,0.1941,0.1466,0.5033,0.0038,0.013,0.0509,0.0167,0.0257,0.0009,0.0026,0.0003,0.0008,0.0021,0.0017,0.0009,0.0027,0.0,0.0,0.0,30014191,0.01,4,6,5868.0
2020-05-19,2020-05-19 04:07:17,Arm500,DOC 34028-2016,159.264,0,3,1,2,159.664,159.264,12.0,1576.0,0.4,6.0,8310.0,180,7,2155,9,260,290,100.0,0.292,0.1941,0.1466,0.5033,0.0038,0.013,0.0509,0.0167,0.0257,0.0009,0.0026,0.0003,0.0008,0.0021,0.0017,0.0009,0.0027,0.0,0.0,0.0,30014188,0.01,1,5,688.0
2020-05-19,2020-05-19 04:07:17,Arm500,DOC 34028-2016,159.264,0,3,1,2,159.664,159.264,12.0,1576.0,0.4,6.0,4145.0,180,7,2155,9,260,290,100.0,0.292,0.1941,0.1466,0.5033,0.0038,0.013,0.0509,0.0167,0.0257,0.0009,0.0026,0.0003,0.0008,0.0021,0.0017,0.0009,0.0027,0.0,0.0,0.0,30014144,0.01,11,3,6799.0
2020-05-19,2020-05-19 04:07:17,Arm500,DOC 34028-2016,159.264,0,3,1,2,159.664,159.264,12.0,1576.0,0.4,6.0,8258.0,180,7,2155,9,260,290,100.0,0.292,0.1941,0.1466,0.5033,0.0038,0.013,0.0509,0.0167,0.0257,0.0009,0.0026,0.0003,0.0008,0.0021,0.0017,0.0009,0.0027,0.0,0.0,0.0,30014193,0.01,6,4,694.0
2020-05-19,2020-05-19 04:07:17,Arm500,DOC 34028-2016,159.264,0,3,1,2,159.664,159.264,12.0,1576.0,0.4,6.0,8258.0,180,7,2155,9,260,290,100.0,0.292,0.1941,0.1466,0.5033,0.0038,0.013,0.0509,0.0167,0.0257,0.0009,0.0026,0.0003,0.0008,0.0021,0.0017,0.0009,0.0027,0.0,0.0,0.0,30014136,0.01,13,4,1842.0
2020-05-19,2020-05-19 04:07:17,Arm500,DOC 34028-2016,159.264,0,3,1,2,159.664,159.264,12.0,1576.0,0.4,6.0,4566.0,180,7,2155,9,260,290,100.0,0.292,0.1941,0.1466,0.5033,0.0038,0.013,0.0509,0.0167,0.0257,0.0009,0.0026,0.0003,0.0008,0.0021,0.0017,0.0009,0.0027,0.0,0.0,0.0,30014138,0.01,17,6,1778.0
2020-05-19,2020-05-19 04:07:17,Arm500,DOC 34028-2016,159.264,0,3,1,2,159.664,159.264,12.0,1576.0,0.4,6.0,7381.0,180,7,2155,9,260,290,100.0,0.292,0.1941,0.1466,0.5033,0.0038,0.013,0.0509,0.0167,0.0257,0.0009,0.0026,0.0003,0.0008,0.0021,0.0017,0.0009,0.0027,0.0,0.0,0.0,30014078,0.01,3,1,1793.0
2020-05-19,2020-05-19 04:07:17,Arm500,DOC 34028-2016,159.264,0,3,1,2,159.664,159.264,12.0,1576.0,0.4,6.0,7381.0,180,7,2155,9,260,290,100.0,0.292,0.1941,0.1466,0.5033,0.0038,0.013,0.0509,0.0167,0.0257,0.0009,0.0026,0.0003,0.0008,0.0021,0.0017,0.0009,0.0027,0.0,0.0,0.0,30014142,0.01,8,1,1793.0
2020-05-19,2020-05-19 04:07:17,Arm500,DOC 34028-2016,159.264,0,3,1,2,159.664,159.264,12.0,1576.0,0.4,6.0,8805.0,180,7,2155,9,260,290,100.0,0.292,0.1941,0.1466,0.5033,0.0038,0.013,0.0509,0.0167,0.0257,0.0009,0.0026,0.0003,0.0008,0.0021,0.0017,0.0009,0.0027,0.0,0.0,0.0,30013867,0.01,9,2,1796.0
2020-05-19,2020-05-19 04:07:17,Arm500,DOC 34028-2016,159.264,0,3,1,2,159.664,159.264,12.0,1576.0,0.4,6.0,4145.0,180,7,2155,9,260,290,100.0,0.292,0.1941,0.1466,0.5033,0.0038,0.013,0.0509,0.0167,0.0257,0.0009,0.0026,0.0003,0.0008,0.0021,0.0017,0.0009,0.0027,0.0,0.0,0.0,30014192,0.01,23,3,6799.0
2020-05-19,2020-05-19 04:07:17,Arm500,DOC 34028-2016,159.264,0,3,1,2,159.664,159.264,12.0,1576.0,0.4,6.0,4145.0,180,7,2155,9,260,290,100.0,0.292,0.1941,0.1466,0.5033,0.0038,0.013,0.0509,0.0167,0.0257,0.0009,0.0026,0.0003,0.0008,0.0021,0.0017,0.0009,0.0027,0.0,0.0,0.0,30013359,0.01,10,3,5174.0
2020-05-19,2020-05-19 04:07:17,Arm500,DOC 34028-2016,159.264,0,3,1,2,159.664,159.264,12.0,1576.0,0.4,6.0,8805.0,180,7,2155,9,260,290,100.0,0.292,0.1941,0.1466,0.5033,0.0038,0.013,0.0509,0.0167,0.0257,0.0009,0.0026,0.0003,0.0008,0.0021,0.0017,0.0009,0.0027,0.0,0.0,0.0,30014190,0.01,21,2,1796.0
2020-05-19,2020-05-19 04:58:47,Arm500,DOC 34028-2016,167.328,0,4,1,2,167.728,167.328,3.0,1577.0,0.4,6.0,8286.0,180,7,2155,9,260,290,100.0,0.287,0.189,0.146,0.4954,0.003,0.0159,0.0558,0.0173,0.0287,0.001,0.0022,0.0003,0.0007,0.0019,0.0018,0.0006,0.0029,0.0,0.0,0.0,30014193,0.01,6,4,666.0
2020-05-19,2020-05-19 04:58:47,Arm500,DOC 34028-2016,167.328,0,4,1,2,167.728,167.328,3.0,1577.0,0.4,6.0,7409.0,180,7,2155,9,260,290,100.0,0.287,0.189,0.146,0.4954,0.003,0.0159,0.0558,0.0173,0.0287,0.001,0.0022,0.0003,0.0007,0.0019,0.0018,0.0006,0.0029,0.0,0.0,0.0,30014078,0.01,3,1,1765.0
2020-05-19,2020-05-19 04:58:47,Arm500,DOC 34028-2016,167.328,0,4,1,2,167.728,167.328,3.0,1577.0,0.4,6.0,8831.0,180,7,2155,9,260,290,100.0,0.287,0.189,0.146,0.4954,0.003,0.0159,0.0558,0.0173,0.0287,0.001,0.0022,0.0003,0.0007,0.0019,0.0018,0.0006,0.0029,0.0,0.0,0.0,30014190,0.01,21,2,1770.0
2020-05-19,2020-05-19 04:58:47,Arm500,DOC 34028-2016,167.328,0,4,1,2,167.728,167.328,3.0,1577.0,0.4,6.0,8338.0,180,7,2155,9,260,290,100.0,0.287,0.189,0.146,0.4954,0.003,0.0159,0.0558,0.0173,0.0287,0.001,0.0022,0.0003,0.0007,0.0019,0.0018,0.0006,0.0029,0.0,0.0,0.0,30014188,0.01,1,5,660.0
2020-05-19,2020-05-19 04:58:47,Arm500,DOC 34028-2016,167.328,0,4,1,2,167.728,167.328,3.0,1577.0,0.4,6.0,8831.0,180,7,2155,9,260,290,100.0,0.287,0.189,0.146,0.4954,0.003,0.0159,0.0558,0.0173,0.0287,0.001,0.0022,0.0003,0.0007,0.0019,0.0018,0.0006,0.0029,0.0,0.0,0.0,30013867,0.01,9,2,1770.0
2020-05-19,2020-05-19 04:58:47,Arm500,DOC 34028-2016,167.328,0,4,1,2,167.728,167.328,3.0,1577.0,0.4,6.0,4173.0,180,7,2155,9,260,290,100.0,0.287,0.189,0.146,0.4954,0.003,0.0159,0.0558,0.0173,0.0287,0.001,0.0022,0.0003,0.0007,0.0019,0.0018,0.0006,0.0029,0.0,0.0,0.0,30014192,0.01,23,3,6771.0
2020-05-19,2020-05-19 04:58:47,Arm500,DOC 34028-2016,167.328,0,4,1,2,167.728,167.328,3.0,1577.0,0.4,6.0,4173.0,180,7,2155,9,260,290,100.0,0.287,0.189,0.146,0.4954,0.003,0.0159,0.0558,0.0173,0.0287,0.001,0.0022,0.0003,0.0007,0.0019,0.0018,0.0006,0.0029,0.0,0.0,0.0,30013359,0.01,10,3,5146.0
2020-05-19,2020-05-19 04:58:47,Arm500,DOC 34028-2016,167.328,0,4,1,2,167.728,167.328,3.0,1577.0,0.4,6.0,4173.0,180,7,2155,9,260,290,100.0,0.287,0.189,0.146,0.4954,0.003,0.0159,0.0558,0.0173,0.0287,0.001,0.0022,0.0003,0.0007,0.0019,0.0018,0.0006,0.0029,0.0,0.0,0.0,30014144,0.01,11,3,6771.0
2020-05-19,2020-05-19 04:58:47,Arm500,DOC 34028-2016,167.328,0,4,1,2,167.728,167.328,3.0,1577.0,0.4,6.0,8286.0,180,7,2155,9,260,290,100.0,0.287,0.189,0.146,0.4954,0.003,0.0159,0.0558,0.0173,0.0287,0.001,0.0022,0.0003,0.0007,0.0019,0.0018,0.0006,0.0029,0.0,0.0,0.0,30014136,0.01,13,4,1814.0
2020-05-19,2020-05-19 04:58:47,Arm500,DOC 34028-2016,167.328,0,4,1,2,167.728,167.328,3.0,1577.0,0.4,6.0,4594.0,180,7,2155,9,260,290,100.0,0.287,0.189,0.146,0.4954,0.003,0.0159,0.0558,0.0173,0.0287,0.001,0.0022,0.0003,0.0007,0.0019,0.0018,0.0006,0.0029,0.0,0.0,0.0,30014191,0.01,4,6,5840.0
2020-05-19,2020-05-19 04:58:47,Arm500,DOC 34028-2016,167.328,0,4,1,2,167.728,167.328,3.0,1577.0,0.4,6.0,7409.0,180,7,2155,9,260,290,100.0,0.287,0.189,0.146,0.4954,0.003,0.0159,0.0558,0.0173,0.0287,0.001,0.0022,0.0003,0.0007,0.0019,0.0018,0.0006,0.0029,0.0,0.0,0.0,30014142,0.01,8,1,1765.0
2020-05-19,2020-05-19 04:58:47,Arm500,DOC 34028-2016,167.328,0,4,1,2,167.728,167.328,3.0,1577.0,0.4,6.0,4594.0,180,7,2155,9,260,290,100.0,0.287,0.189,0.146,0.4954,0.003,0.0159,0.0558,0.0173,0.0287,0.001,0.0022,0.0003,0.0007,0.0019,0.0018,0.0006,0.0029,0.0,0.0,0.0,30014138,0.01,17,6,1750.0
2020-05-19,2020-05-19 05:48:22,Arm500,DOC 34028-2016,169.344,0,5,1,2,169.744,169.344,1.0,1577.0,0.4,6.0,4622.0,180,7,2155,9,260,290,110.0,0.282,0.1848,0.1418,0.4994,0.0028,0.015,0.0506,0.0144,0.0313,0.001,0.0016,0.0003,0.0007,0.0021,0.0016,0.0007,0.0034,0.0,0.0,0.0,30014191,0.01,4,6,5812.0
2020-05-19,2020-05-19 05:48:22,Arm500,DOC 34028-2016,169.344,0,5,1,2,169.744,169.344,1.0,1577.0,0.4,6.0,8859.0,180,7,2155,9,260,290,110.0,0.282,0.1848,0.1418,0.4994,0.0028,0.015,0.0506,0.0144,0.0313,0.001,0.0016,0.0003,0.0007,0.0021,0.0016,0.0007,0.0034,0.0,0.0,0.0,30014190,0.01,21,2,1742.0
2020-05-19,2020-05-19 05:48:22,Arm500,DOC 34028-2016,169.344,0,5,1,2,169.744,169.344,1.0,1577.0,0.4,6.0,8314.0,180,7,2155,9,260,290,110.0,0.282,0.1848,0.1418,0.4994,0.0028,0.015,0.0506,0.0144,0.0313,0.001,0.0016,0.0003,0.0007,0.0021,0.0016,0.0007,0.0034,0.0,0.0,0.0,30014136,0.01,13,4,1786.0
2020-05-19,2020-05-19 05:48:22,Arm500,DOC 34028-2016,169.344,0,5,1,2,169.744,169.344,1.0,1577.0,0.4,6.0,4622.0,180,7,2155,9,260,290,110.0,0.282,0.1848,0.1418,0.4994,0.0028,0.015,0.0506,0.0144,0.0313,0.001,0.0016,0.0003,0.0007,0.0021,0.0016,0.0007,0.0034,0.0,0.0,0.0,30014138,0.01,17,6,1722.0
2020-05-19,2020-05-19 05:48:22,Arm500,DOC 34028-2016,169.344,0,5,1,2,169.744,169.344,1.0,1577.0,0.4,6.0,8366.0,180,7,2155,9,260,290,110.0,0.282,0.1848,0.1418,0.4994,0.0028,0.015,0.0506,0.0144,0.0313,0.001,0.0016,0.0003,0.0007,0.0021,0.0016,0.0007,0.0034,0.0,0.0,0.0,30014188,0.01,1,5,632.0
2020-05-19,2020-05-19 05:48:22,Arm500,DOC 34028-2016,169.344,0,5,1,2,169.744,169.344,1.0,1577.0,0.4,6.0,4201.0,180,7,2155,9,260,290,110.0,0.282,0.1848,0.1418,0.4994,0.0028,0.015,0.0506,0.0144,0.0313,0.001,0.0016,0.0003,0.0007,0.0021,0.0016,0.0007,0.0034,0.0,0.0,0.0,30013359,0.01,10,3,5118.0
2020-05-19,2020-05-19 05:48:22,Arm500,DOC 34028-2016,169.344,0,5,1,2,169.744,169.344,1.0,1577.0,0.4,6.0,7437.0,180,7,2155,9,260,290,110.0,0.282,0.1848,0.1418,0.4994,0.0028,0.015,0.0506,0.0144,0.0313,0.001,0.0016,0.0003,0.0007,0.0021,0.0016,0.0007,0.0034,0.0,0.0,0.0,30014078,0.01,3,1,1737.0
2020-05-19,2020-05-19 05:48:22,Arm500,DOC 34028-2016,169.344,0,5,1,2,169.744,169.344,1.0,1577.0,0.4,6.0,4201.0,180,7,2155,9,260,290,110.0,0.282,0.1848,0.1418,0.4994,0.0028,0.015,0.0506,0.0144,0.0313,0.001,0.0016,0.0003,0.0007,0.0021,0.0016,0.0007,0.0034,0.0,0.0,0.0,30014192,0.01,23,3,6743.0
2020-05-19,2020-05-19 05:48:22,Arm500,DOC 34028-2016,169.344,0,5,1,2,169.744,169.344,1.0,1577.0,0.4,6.0,7437.0,180,7,2155,9,260,290,110.0,0.282,0.1848,0.1418,0.4994,0.0028,0.015,0.0506,0.0144,0.0313,0.001,0.0016,0.0003,0.0007,0.0021,0.0016,0.0007,0.0034,0.0,0.0,0.0,30014142,0.01,8,1,1737.0
2020-05-19,2020-05-19 05:48:22,Arm500,DOC 34028-2016,169.344,0,5,1,2,169.744,169.344,1.0,1577.0,0.4,6.0,4201.0,180,7,2155,9,260,290,110.0,0.282,0.1848,0.1418,0.4994,0.0028,0.015,0.0506,0.0144,0.0313,0.001,0.0016,0.0003,0.0007,0.0021,0.0016,0.0007,0.0034,0.0,0.0,0.0,30014144,0.01,11,3,6743.0
2020-05-19,2020-05-19 05:48:22,Arm500,DOC 34028-2016,169.344,0,5,1,2,169.744,169.344,1.0,1577.0,0.4,6.0,8314.0,180,7,2155,9,260,290,110.0,0.282,0.1848,0.1418,0.4994,0.0028,0.015,0.0506,0.0144,0.0313,0.001,0.0016,0.0003,0.0007,0.0021,0.0016,0.0007,0.0034,0.0,0.0,0.0,30014193,0.01,6,4,638.0
2020-05-19,2020-05-19 05:48:22,Arm500,DOC 34028-2016,169.344,0,5,1,2,169.744,169.344,1.0,1577.0,0.4,6.0,8859.0,180,7,2155,9,260,290,110.0,0.282,0.1848,0.1418,0.4994,0.0028,0.015,0.0506,0.0144,0.0313,0.001,0.0016,0.0003,0.0007,0.0021,0.0016,0.0007,0.0034,0.0,0.0,0.0,30013867,0.01,9,2,1742.0
2020-05-19,2020-05-19 06:43:31,Arm500,DOC 34028-2016,165.312,0,6,1,2,165.712,165.312,5.0,1579.0,0.4,6.0,8394.0,180,7,2155,9,260,290,100.0,0.29,0.1931,0.1315,0.5009,0.004,0.0113,0.0435,0.016,0.0367,0.0011,0.0015,0.0004,0.0006,0.0022,0.0014,0.0007,0.0041,0.0,0.0,0.0,30014188,0.01,1,5,604.0
2020-05-19,2020-05-19 06:43:31,Arm500,DOC 34028-2016,165.312,0,6,1,2,165.712,165.312,5.0,1579.0,0.4,6.0,8885.0,180,7,2155,9,260,290,100.0,0.29,0.1931,0.1315,0.5009,0.004,0.0113,0.0435,0.016,0.0367,0.0011,0.0015,0.0004,0.0006,0.0022,0.0014,0.0007,0.0041,0.0,0.0,0.0,30014190,0.01,21,2,1716.0
2020-05-19,2020-05-19 06:43:31,Arm500,DOC 34028-2016,165.312,0,6,1,2,165.712,165.312,5.0,1579.0,0.4,6.0,7465.0,180,7,2155,9,260,290,100.0,0.29,0.1931,0.1315,0.5009,0.004,0.0113,0.0435,0.016,0.0367,0.0011,0.0015,0.0004,0.0006,0.0022,0.0014,0.0007,0.0041,0.0,0.0,0.0,30014078,0.01,3,1,1709.0
2020-05-19,2020-05-19 06:43:31,Arm500,DOC 34028-2016,165.312,0,6,1,2,165.712,165.312,5.0,1579.0,0.4,6.0,4229.0,180,7,2155,9,260,290,100.0,0.29,0.1931,0.1315,0.5009,0.004,0.0113,0.0435,0.016,0.0367,0.0011,0.0015,0.0004,0.0006,0.0022,0.0014,0.0007,0.0041,0.0,0.0,0.0,30014192,0.01,23,3,6715.0
2020-05-19,2020-05-19 06:43:31,Arm500,DOC 34028-2016,165.312,0,6,1,2,165.712,165.312,5.0,1579.0,0.4,6.0,4648.0,180,7,2155,9,260,290,100.0,0.29,0.1931,0.1315,0.5009,0.004,0.0113,0.0435,0.016,0.0367,0.0011,0.0015,0.0004,0.0006,0.0022,0.0014,0.0007,0.0041,0.0,0.0,0.0,30014138,0.01,17,6,1696.0
2020-05-19,2020-05-19 06:43:31,Arm500,DOC 34028-2016,165.312,0,6,1,2,165.712,165.312,5.0,1579.0,0.4,6.0,4229.0,180,7,2155,9,260,290,100.0,0.29,0.1931,0.1315,0.5009,0.004,0.0113,0.0435,0.016,0.0367,0.0011,0.0015,0.0004,0.0006,0.0022,0.0014,0.0007,0.0041,0.0,0.0,0.0,30014144,0.01,11,3,6715.0
2020-05-19,2020-05-19 06:43:31,Arm500,DOC 34028-2016,165.312,0,6,1,2,165.712,165.312,5.0,1579.0,0.4,6.0,4648.0,180,7,2155,9,260,290,100.0,0.29,0.1931,0.1315,0.5009,0.004,0.0113,0.0435,0.016,0.0367,0.0011,0.0015,0.0004,0.0006,0.0022,0.0014,0.0007,0.0041,0.0,0.0,0.0,30014191,0.01,4,6,5786.0
2020-05-19,2020-05-19 06:43:31,Arm500,DOC 34028-2016,165.312,0,6,1,2,165.712,165.312,5.0,1579.0,0.4,6.0,8342.0,180,7,2155,9,260,290,100.0,0.29,0.1931,0.1315,0.5009,0.004,0.0113,0.0435,0.016,0.0367,0.0011,0.0015,0.0004,0.0006,0.0022,0.0014,0.0007,0.0041,0.0,0.0,0.0,30014193,0.01,6,4,610.0
2020-05-19,2020-05-19 06:43:31,Arm500,DOC 34028-2016,165.312,0,6,1,2,165.712,165.312,5.0,1579.0,0.4,6.0,4229.0,180,7,2155,9,260,290,100.0,0.29,0.1931,0.1315,0.5009,0.004,0.0113,0.0435,0.016,0.0367,0.0011,0.0015,0.0004,0.0006,0.0022,0.0014,0.0007,0.0041,0.0,0.0,0.0,30013359,0.01,10,3,5090.0
2020-05-19,2020-05-19 06:43:31,Arm500,DOC 34028-2016,165.312,0,6,1,2,165.712,165.312,5.0,1579.0,0.4,6.0,8885.0,180,7,2155,9,260,290,100.0,0.29,0.1931,0.1315,0.5009,0.004,0.0113,0.0435,0.016,0.0367,0.0011,0.0015,0.0004,0.0006,0.0022,0.0014,0.0007,0.0041,0.0,0.0,0.0,30013867,0.01,9,2,1716.0
2020-05-19,2020-05-19 06:43:31,Arm500,DOC 34028-2016,165.312,0,6,1,2,165.712,165.312,5.0,1579.0,0.4,6.0,7465.0,180,7,2155,9,260,290,100.0,0.29,0.1931,0.1315,0.5009,0.004,0.0113,0.0435,0.016,0.0367,0.0011,0.0015,0.0004,0.0006,0.0022,0.0014,0.0007,0.0041,0.0,0.0,0.0,30014142,0.01,8,1,1709.0
2020-05-19,2020-05-19 06:43:31,Arm500,DOC 34028-2016,165.312,0,6,1,2,165.712,165.312,5.0,1579.0,0.4,6.0,8342.0,180,7,2155,9,260,290,100.0,0.29,0.1931,0.1315,0.5009,0.004,0.0113,0.0435,0.016,0.0367,0.0011,0.0015,0.0004,0.0006,0.0022,0.0014,0.0007,0.0041,0.0,0.0,0.0,30014136,0.01,13,4,1758.0
2020-05-19,2020-05-19 07:32:16,Arm500,DOC 34028-2016,165.312,0,7,1,2,165.712,165.312,6.0,1579.0,0.4,6.0,8913.0,180,7,2155,9,260,290,110.0,0.286,0.19,0.1412,0.5007,0.0044,0.0118,0.039,0.0151,0.0398,0.0013,0.0013,0.0003,0.0007,0.0021,0.0018,0.0007,0.0037,0.0,0.0,0.0,30013867,0.02,9,2,1688.0
2020-05-19,2020-05-19 07:32:16,Arm500,DOC 34028-2016,165.312,0,7,1,2,165.712,165.312,6.0,1579.0,0.4,6.0,8422.0,180,7,2155,9,260,290,110.0,0.286,0.19,0.1412,0.5007,0.0044,0.0118,0.039,0.0151,0.0398,0.0013,0.0013,0.0003,0.0007,0.0021,0.0018,0.0007,0.0037,0.0,0.0,0.0,30014188,0.02,1,5,576.0
2020-05-19,2020-05-19 07:32:16,Arm500,DOC 34028-2016,165.312,0,7,1,2,165.712,165.312,6.0,1579.0,0.4,6.0,4255.0,180,7,2155,9,260,290,110.0,0.286,0.19,0.1412,0.5007,0.0044,0.0118,0.039,0.0151,0.0398,0.0013,0.0013,0.0003,0.0007,0.0021,0.0018,0.0007,0.0037,0.0,0.0,0.0,30013359,0.02,10,3,5064.0
2020-05-19,2020-05-19 07:32:16,Arm500,DOC 34028-2016,165.312,0,7,1,2,165.712,165.312,6.0,1579.0,0.4,6.0,8913.0,180,7,2155,9,260,290,110.0,0.286,0.19,0.1412,0.5007,0.0044,0.0118,0.039,0.0151,0.0398,0.0013,0.0013,0.0003,0.0007,0.0021,0.0018,0.0007,0.0037,0.0,0.0,0.0,30014190,0.02,21,2,1688.0
2020-05-19,2020-05-19 07:32:16,Arm500,DOC 34028-2016,165.312,0,7,1,2,165.712,165.312,6.0,1579.0,0.4,6.0,7491.0,180,7,2155,9,260,290,110.0,0.286,0.19,0.1412,0.5007,0.0044,0.0118,0.039,0.0151,0.0398,0.0013,0.0013,0.0003,0.0007,0.0021,0.0018,0.0007,0.0037,0.0,0.0,0.0,30014142,0.02,8,1,1683.0
2020-05-19,2020-05-19 07:32:16,Arm500,DOC 34028-2016,165.312,0,7,1,2,165.712,165.312,6.0,1579.0,0.4,6.0,4676.0,180,7,2155,9,260,290,110.0,0.286,0.19,0.1412,0.5007,0.0044,0.0118,0.039,0.0151,0.0398,0.0013,0.0013,0.0003,0.0007,0.0021,0.0018,0.0007,0.0037,0.0,0.0,0.0,30014138,0.02,17,6,1668.0
2020-05-19,2020-05-19 07:32:16,Arm500,DOC 34028-2016,165.312,0,7,1,2,165.712,165.312,6.0,1579.0,0.4,6.0,4255.0,180,7,2155,9,260,290,110.0,0.286,0.19,0.1412,0.5007,0.0044,0.0118,0.039,0.0151,0.0398,0.0013,0.0013,0.0003,0.0007,0.0021,0.0018,0.0007,0.0037,0.0,0.0,0.0,30014192,0.02,23,3,6689.0
2020-05-19,2020-05-19 07:32:16,Arm500,DOC 34028-2016,165.312,0,7,1,2,165.712,165.312,6.0,1579.0,0.4,6.0,4255.0,180,7,2155,9,260,290,110.0,0.286,0.19,0.1412,0.5007,0.0044,0.0118,0.039,0.0151,0.0398,0.0013,0.0013,0.0003,0.0007,0.0021,0.0018,0.0007,0.0037,0.0,0.0,0.0,30014144,0.02,11,3,6689.0
2020-05-19,2020-05-19 07:32:16,Arm500,DOC 34028-2016,165.312,0,7,1,2,165.712,165.312,6.0,1579.0,0.4,6.0,8370.0,180,7,2155,9,260,290,110.0,0.286,0.19,0.1412,0.5007,0.0044,0.0118,0.039,0.0151,0.0398,0.0013,0.0013,0.0003,0.0007,0.0021,0.0018,0.0007,0.0037,0.0,0.0,0.0,30014136,0.02,13,4,1730.0
2020-05-19,2020-05-19 07:32:16,Arm500,DOC 34028-2016,165.312,0,7,1,2,165.712,165.312,6.0,1579.0,0.4,6.0,7491.0,180,7,2155,9,260,290,110.0,0.286,0.19,0.1412,0.5007,0.0044,0.0118,0.039,0.0151,0.0398,0.0013,0.0013,0.0003,0.0007,0.0021,0.0018,0.0007,0.0037,0.0,0.0,0.0,30014078,0.02,3,1,1683.0
2020-05-19,2020-05-19 07:32:16,Arm500,DOC 34028-2016,165.312,0,7,1,2,165.712,165.312,6.0,1579.0,0.4,6.0,8370.0,180,7,2155,9,260,290,110.0,0.286,0.19,0.1412,0.5007,0.0044,0.0118,0.039,0.0151,0.0398,0.0013,0.0013,0.0003,0.0007,0.0021,0.0018,0.0007,0.0037,0.0,0.0,0.0,30014193,0.02,6,4,582.0
2020-05-19,2020-05-19 07:32:16,Arm500,DOC 34028-2016,165.312,0,7,1,2,165.712,165.312,6.0,1579.0,0.4,6.0,4676.0,180,7,2155,9,260,290,110.0,0.286,0.19,0.1412,0.5007,0.0044,0.0118,0.039,0.0151,0.0398,0.0013,0.0013,0.0003,0.0007,0.0021,0.0018,0.0007,0.0037,0.0,0.0,0.0,30014191,0.02,4,6,5758.0
2020-05-19,2020-05-19 08:45:41,Arm500,DOC 34028-2016,157.248,0,8,1,2,157.648,157.248,12.0,1578.0,0.4,6.0,7518.0,180,7,2155,9,320,350,110.0,0.292,0.1971,0.1492,0.505,0.0026,0.01,0.0351,0.0134,0.0326,0.0011,0.0014,0.0004,0.0008,0.0019,0.0024,0.001,0.0043,0.0,0.0,0.0,30014142,0.02,8,1,1656.0
2020-05-19,2020-05-19 08:45:41,Arm500,DOC 34028-2016,157.248,0,8,1,2,157.648,157.248,12.0,1578.0,0.4,6.0,8940.0,180,7,2155,9,320,350,110.0,0.292,0.1971,0.1492,0.505,0.0026,0.01,0.0351,0.0134,0.0326,0.0011,0.0014,0.0004,0.0008,0.0019,0.0024,0.001,0.0043,0.0,0.0,0.0,30014190,0.02,21,2,1661.0
2020-05-19,2020-05-19 08:45:41,Arm500,DOC 34028-2016,157.248,0,8,1,2,157.648,157.248,12.0,1578.0,0.4,6.0,4282.0,180,7,2155,9,320,350,110.0,0.292,0.1971,0.1492,0.505,0.0026,0.01,0.0351,0.0134,0.0326,0.0011,0.0014,0.0004,0.0008,0.0019,0.0024,0.001,0.0043,0.0,0.0,0.0,30014144,0.02,11,3,6662.0
2020-05-19,2020-05-19 08:45:41,Arm500,DOC 34028-2016,157.248,0,8,1,2,157.648,157.248,12.0,1578.0,0.4,6.0,8940.0,180,7,2155,9,320,350,110.0,0.292,0.1971,0.1492,0.505,0.0026,0.01,0.0351,0.0134,0.0326,0.0011,0.0014,0.0004,0.0008,0.0019,0.0024,0.001,0.0043,0.0,0.0,0.0,30013867,0.02,9,2,1661.0
2020-05-19,2020-05-19 08:45:41,Arm500,DOC 34028-2016,157.248,0,8,1,2,157.648,157.248,12.0,1578.0,0.4,6.0,8449.0,180,7,2155,9,320,350,110.0,0.292,0.1971,0.1492,0.505,0.0026,0.01,0.0351,0.0134,0.0326,0.0011,0.0014,0.0004,0.0008,0.0019,0.0024,0.001,0.0043,0.0,0.0,0.0,30014188,0.02,1,5,549.0
2020-05-19,2020-05-19 08:45:41,Arm500,DOC 34028-2016,157.248,0,8,1,2,157.648,157.248,12.0,1578.0,0.4,6.0,4282.0,180,7,2155,9,320,350,110.0,0.292,0.1971,0.1492,0.505,0.0026,0.01,0.0351,0.0134,0.0326,0.0011,0.0014,0.0004,0.0008,0.0019,0.0024,0.001,0.0043,0.0,0.0,0.0,30013359,0.02,10,3,5037.0
2020-05-19,2020-05-19 08:45:41,Arm500,DOC 34028-2016,157.248,0,8,1,2,157.648,157.248,12.0,1578.0,0.4,6.0,4703.0,180,7,2155,9,320,350,110.0,0.292,0.1971,0.1492,0.505,0.0026,0.01,0.0351,0.0134,0.0326,0.0011,0.0014,0.0004,0.0008,0.0019,0.0024,0.001,0.0043,0.0,0.0,0.0,30014191,0.02,4,6,5731.0
2020-05-19,2020-05-19 08:45:41,Arm500,DOC 34028-2016,157.248,0,8,1,2,157.648,157.248,12.0,1578.0,0.4,6.0,4282.0,180,7,2155,9,320,350,110.0,0.292,0.1971,0.1492,0.505,0.0026,0.01,0.0351,0.0134,0.0326,0.0011,0.0014,0.0004,0.0008,0.0019,0.0024,0.001,0.0043,0.0,0.0,0.0,30014192,0.02,23,3,6662.0
2020-05-19,2020-05-19 08:45:41,Arm500,DOC 34028-2016,157.248,0,8,1,2,157.648,157.248,12.0,1578.0,0.4,6.0,4703.0,180,7,2155,9,320,350,110.0,0.292,0.1971,0.1492,0.505,0.0026,0.01,0.0351,0.0134,0.0326,0.0011,0.0014,0.0004,0.0008,0.0019,0.0024,0.001,0.0043,0.0,0.0,0.0,30014138,0.02,17,6,1641.0
2020-05-19,2020-05-19 08:45:41,Arm500,DOC 34028-2016,157.248,0,8,1,2,157.648,157.248,12.0,1578.0,0.4,6.0,8397.0,180,7,2155,9,320,350,110.0,0.292,0.1971,0.1492,0.505,0.0026,0.01,0.0351,0.0134,0.0326,0.0011,0.0014,0.0004,0.0008,0.0019,0.0024,0.001,0.0043,0.0,0.0,0.0,30014193,0.02,6,4,555.0
2020-05-19,2020-05-19 08:45:41,Arm500,DOC 34028-2016,157.248,0,8,1,2,157.648,157.248,12.0,1578.0,0.4,6.0,7518.0,180,7,2155,9,320,350,110.0,0.292,0.1971,0.1492,0.505,0.0026,0.01,0.0351,0.0134,0.0326,0.0011,0.0014,0.0004,0.0008,0.0019,0.0024,0.001,0.0043,0.0,0.0,0.0,30014078,0.02,3,1,1656.0
2020-05-19,2020-05-19 08:45:41,Arm500,DOC 34028-2016,157.248,0,8,1,2,157.648,157.248,12.0,1578.0,0.4,6.0,8397.0,180,7,2155,9,320,350,110.0,0.292,0.1971,0.1492,0.505,0.0026,0.01,0.0351,0.0134,0.0326,0.0011,0.0014,0.0004,0.0008,0.0019,0.0024,0.001,0.0043,0.0,0.0,0.0,30014136,0.02,13,4,1703.0
2020-05-19,2020-05-19 09:21:28,Arm500,DOC 34028-2016,159.264,0,9,1,2,159.664,159.264,3.0,1575.0,0.4,6.0,4727.0,180,7,2155,9,320,380,110.0,0.281,0.1849,0.1502,0.5003,0.0032,0.0133,0.0438,0.0143,0.0377,0.0013,0.0021,0.0004,0.0007,0.0021,0.0018,0.0008,0.0037,0.0,0.0,0.0,30014138,0.01,17,6,1617.0
2020-05-19,2020-05-19 09:21:28,Arm500,DOC 34028-2016,159.264,0,9,1,2,159.664,159.264,3.0,1575.0,0.4,6.0,4727.0,180,7,2155,9,320,380,110.0,0.281,0.1849,0.1502,0.5003,0.0032,0.0133,0.0438,0.0143,0.0377,0.0013,0.0021,0.0004,0.0007,0.0021,0.0018,0.0008,0.0037,0.0,0.0,0.0,30014191,0.01,4,6,5707.0
2020-05-19,2020-05-19 09:21:28,Arm500,DOC 34028-2016,159.264,0,9,1,2,159.664,159.264,3.0,1575.0,0.4,6.0,7546.0,180,7,2155,9,320,380,110.0,0.281,0.1849,0.1502,0.5003,0.0032,0.0133,0.0438,0.0143,0.0377,0.0013,0.0021,0.0004,0.0007,0.0021,0.0018,0.0008,0.0037,0.0,0.0,0.0,30014078,0.01,3,1,1628.0
2020-05-19,2020-05-19 09:21:28,Arm500,DOC 34028-2016,159.264,0,9,1,2,159.664,159.264,3.0,1575.0,0.4,6.0,4310.0,180,7,2155,9,320,380,110.0,0.281,0.1849,0.1502,0.5003,0.0032,0.0133,0.0438,0.0143,0.0377,0.0013,0.0021,0.0004,0.0007,0.0021,0.0018,0.0008,0.0037,0.0,0.0,0.0,30014144,0.01,11,3,6634.0
2020-05-19,2020-05-19 09:21:28,Arm500,DOC 34028-2016,159.264,0,9,1,2,159.664,159.264,3.0,1575.0,0.4,6.0,8425.0,180,7,2155,9,320,380,110.0,0.281,0.1849,0.1502,0.5003,0.0032,0.0133,0.0438,0.0143,0.0377,0.0013,0.0021,0.0004,0.0007,0.0021,0.0018,0.0008,0.0037,0.0,0.0,0.0,30014136,0.01,13,4,1675.0
2020-05-19,2020-05-19 09:21:28,Arm500,DOC 34028-2016,159.264,0,9,1,2,159.664,159.264,3.0,1575.0,0.4,6.0,8966.0,180,7,2155,9,320,380,110.0,0.281,0.1849,0.1502,0.5003,0.0032,0.0133,0.0438,0.0143,0.0377,0.0013,0.0021,0.0004,0.0007,0.0021,0.0018,0.0008,0.0037,0.0,0.0,0.0,30013867,0.01,9,2,1635.0
2020-05-19,2020-05-19 09:21:28,Arm500,DOC 34028-2016,159.264,0,9,1,2,159.664,159.264,3.0,1575.0,0.4,6.0,8966.0,180,7,2155,9,320,380,110.0,0.281,0.1849,0.1502,0.5003,0.0032,0.0133,0.0438,0.0143,0.0377,0.0013,0.0021,0.0004,0.0007,0.0021,0.0018,0.0008,0.0037,0.0,0.0,0.0,30014190,0.01,21,2,1635.0
2020-05-19,2020-05-19 09:21:28,Arm500,DOC 34028-2016,159.264,0,9,1,2,159.664,159.264,3.0,1575.0,0.4,6.0,4310.0,180,7,2155,9,320,380,110.0,0.281,0.1849,0.1502,0.5003,0.0032,0.0133,0.0438,0.0143,0.0377,0.0013,0.0021,0.0004,0.0007,0.0021,0.0018,0.0008,0.0037,0.0,0.0,0.0,30014192,0.01,23,3,6634.0
2020-05-19,2020-05-19 09:21:28,Arm500,DOC 34028-2016,159.264,0,9,1,2,159.664,159.264,3.0,1575.0,0.4,6.0,8425.0,180,7,2155,9,320,380,110.0,0.281,0.1849,0.1502,0.5003,0.0032,0.0133,0.0438,0.0143,0.0377,0.0013,0.0021,0.0004,0.0007,0.0021,0.0018,0.0008,0.0037,0.0,0.0,0.0,30014193,0.01,6,4,527.0
2020-05-19,2020-05-19 09:21:28,Arm500,DOC 34028-2016,159.264,0,9,1,2,159.664,159.264,3.0,1575.0,0.4,6.0,4310.0,180,7,2155,9,320,380,110.0,0.281,0.1849,0.1502,0.5003,0.0032,0.0133,0.0438,0.0143,0.0377,0.0013,0.0021,0.0004,0.0007,0.0021,0.0018,0.0008,0.0037,0.0,0.0,0.0,30013359,0.01,10,3,5009.0
2020-05-19,2020-05-19 09:21:28,Arm500,DOC 34028-2016,159.264,0,9,1,2,159.664,159.264,3.0,1575.0,0.4,6.0,8473.0,180,7,2155,9,320,380,110.0,0.281,0.1849,0.1502,0.5003,0.0032,0.0133,0.0438,0.0143,0.0377,0.0013,0.0021,0.0004,0.0007,0.0021,0.0018,0.0008,0.0037,0.0,0.0,0.0,30014188,0.01,1,5,525.0
2020-05-19,2020-05-19 09:21:28,Arm500,DOC 34028-2016,159.264,0,9,1,2,159.664,159.264,3.0,1575.0,0.4,6.0,7546.0,180,7,2155,9,320,380,110.0,0.281,0.1849,0.1502,0.5003,0.0032,0.0133,0.0438,0.0143,0.0377,0.0013,0.0021,0.0004,0.0007,0.0021,0.0018,0.0008,0.0037,0.0,0.0,0.0,30014142,0.01,8,1,1628.0
2020-05-19,2020-05-19 10:10:14,Arm500,DOC 34028-2016,169.344,0,10,1,2,169.744,169.344,1.0,1570.0,0.4,6.0,4757.0,180,7,2155,9,320,380,130.0,0.382,0.1995,0.2122,1.0096,0.0065,0.0152,0.049,0.0121,0.0328,0.0014,0.0017,0.0005,0.0013,0.0036,0.0027,0.0009,0.0043,0.0,0.0,0.0,30014138,0.02,17,6,1587.0
2020-05-19,2020-05-19 10:10:14,Arm500,DOC 34028-2016,169.344,0,10,1,2,169.744,169.344,1.0,1570.0,0.4,6.0,7576.0,180,7,2155,9,320,380,130.0,0.382,0.1995,0.2122,1.0096,0.0065,0.0152,0.049,0.0121,0.0328,0.0014,0.0017,0.0005,0.0013,0.0036,0.0027,0.0009,0.0043,0.0,0.0,0.0,30014142,0.02,8,1,1598.0
2020-05-19,2020-05-19 10:10:14,Arm500,DOC 34028-2016,169.344,0,10,1,2,169.744,169.344,1.0,1570.0,0.4,6.0,8996.0,180,7,2155,9,320,380,130.0,0.382,0.1995,0.2122,1.0096,0.0065,0.0152,0.049,0.0121,0.0328,0.0014,0.0017,0.0005,0.0013,0.0036,0.0027,0.0009,0.0043,0.0,0.0,0.0,30013867,0.02,9,2,1605.0
2020-05-19,2020-05-19 10:10:14,Arm500,DOC 34028-2016,169.344,0,10,1,2,169.744,169.344,1.0,1570.0,0.4,6.0,4340.0,180,7,2155,9,320,380,130.0,0.382,0.1995,0.2122,1.0096,0.0065,0.0152,0.049,0.0121,0.0328,0.0014,0.0017,0.0005,0.0013,0.0036,0.0027,0.0009,0.0043,0.0,0.0,0.0,30014144,0.02,11,3,6604.0
2020-05-19,2020-05-19 10:10:14,Arm500,DOC 34028-2016,169.344,0,10,1,2,169.744,169.344,1.0,1570.0,0.4,6.0,4340.0,180,7,2155,9,320,380,130.0,0.382,0.1995,0.2122,1.0096,0.0065,0.0152,0.049,0.0121,0.0328,0.0014,0.0017,0.0005,0.0013,0.0036,0.0027,0.0009,0.0043,0.0,0.0,0.0,30014192,0.02,23,3,6604.0
2020-05-19,2020-05-19 10:10:14,Arm500,DOC 34028-2016,169.344,0,10,1,2,169.744,169.344,1.0,1570.0,0.4,6.0,8455.0,180,7,2155,9,320,380,130.0,0.382,0.1995,0.2122,1.0096,0.0065,0.0152,0.049,0.0121,0.0328,0.0014,0.0017,0.0005,0.0013,0.0036,0.0027,0.0009,0.0043,0.0,0.0,0.0,30014136,0.02,13,4,1645.0
2020-05-19,2020-05-19 10:10:14,Arm500,DOC 34028-2016,169.344,0,10,1,2,169.744,169.344,1.0,1570.0,0.4,6.0,8996.0,180,7,2155,9,320,380,130.0,0.382,0.1995,0.2122,1.0096,0.0065,0.0152,0.049,0.0121,0.0328,0.0014,0.0017,0.0005,0.0013,0.0036,0.0027,0.0009,0.0043,0.0,0.0,0.0,30014190,0.02,21,2,1605.0
2020-05-19,2020-05-19 10:10:14,Arm500,DOC 34028-2016,169.344,0,10,1,2,169.744,169.344,1.0,1570.0,0.4,6.0,8455.0,180,7,2155,9,320,380,130.0,0.382,0.1995,0.2122,1.0096,0.0065,0.0152,0.049,0.0121,0.0328,0.0014,0.0017,0.0005,0.0013,0.0036,0.0027,0.0009,0.0043,0.0,0.0,0.0,30014193,0.02,6,4,497.0
2020-05-19,2020-05-19 10:10:14,Arm500,DOC 34028-2016,169.344,0,10,1,2,169.744,169.344,1.0,1570.0,0.4,6.0,4757.0,180,7,2155,9,320,380,130.0,0.382,0.1995,0.2122,1.0096,0.0065,0.0152,0.049,0.0121,0.0328,0.0014,0.0017,0.0005,0.0013,0.0036,0.0027,0.0009,0.0043,0.0,0.0,0.0,30014191,0.02,4,6,5677.0
2020-05-19,2020-05-19 10:10:14,Arm500,DOC 34028-2016,169.344,0,10,1,2,169.744,169.344,1.0,1570.0,0.4,6.0,8503.0,180,7,2155,9,320,380,130.0,0.382,0.1995,0.2122,1.0096,0.0065,0.0152,0.049,0.0121,0.0328,0.0014,0.0017,0.0005,0.0013,0.0036,0.0027,0.0009,0.0043,0.0,0.0,0.0,30014188,0.02,1,5,495.0
2020-05-19,2020-05-19 10:10:14,Arm500,DOC 34028-2016,169.344,0,10,1,2,169.744,169.344,1.0,1570.0,0.4,6.0,7576.0,180,7,2155,9,320,380,130.0,0.382,0.1995,0.2122,1.0096,0.0065,0.0152,0.049,0.0121,0.0328,0.0014,0.0017,0.0005,0.0013,0.0036,0.0027,0.0009,0.0043,0.0,0.0,0.0,30014078,0.02,3,1,1598.0
2020-05-19,2020-05-19 10:10:14,Arm500,DOC 34028-2016,169.344,0,10,1,2,169.744,169.344,1.0,1570.0,0.4,6.0,4340.0,180,7,2155,9,320,380,130.0,0.382,0.1995,0.2122,1.0096,0.0065,0.0152,0.049,0.0121,0.0328,0.0014,0.0017,0.0005,0.0013,0.0036,0.0027,0.0009,0.0043,0.0,0.0,0.0,30013359,0.02,10,3,4979.0
2020-05-19,2020-05-19 10:44:07,Arm500,DOC 34028-2016,163.296,0,11,1,2,163.696,163.296,5.0,1572.0,0.4,6.0,8485.0,180,7,2155,9,320,380,130.0,0.369,0.19,0.1863,0.988,0.0087,0.0147,0.0527,0.0143,0.0255,0.0018,0.0013,0.0005,0.001,0.0033,0.0024,0.0005,0.0048,0.0,0.0,0.0,30014136,0.01,13,4,1615.0
2020-05-19,2020-05-19 10:44:07,Arm500,DOC 34028-2016,163.296,0,11,1,2,163.696,163.296,5.0,1572.0,0.4,6.0,9023.0,180,7,2155,9,320,380,130.0,0.369,0.19,0.1863,0.988,0.0087,0.0147,0.0527,0.0143,0.0255,0.0018,0.0013,0.0005,0.001,0.0033,0.0024,0.0005,0.0048,0.0,0.0,0.0,30013867,0.01,9,2,1578.0
2020-05-19,2020-05-19 10:44:07,Arm500,DOC 34028-2016,163.296,0,11,1,2,163.696,163.296,5.0,1572.0,0.4,6.0,4367.0,180,7,2155,9,320,380,130.0,0.369,0.19,0.1863,0.988,0.0087,0.0147,0.0527,0.0143,0.0255,0.0018,0.0013,0.0005,0.001,0.0033,0.0024,0.0005,0.0048,0.0,0.0,0.0,30014144,0.01,11,3,6577.0
2020-05-19,2020-05-19 10:44:07,Arm500,DOC 34028-2016,163.296,0,11,1,2,163.696,163.296,5.0,1572.0,0.4,6.0,8485.0,180,7,2155,9,320,380,130.0,0.369,0.19,0.1863,0.988,0.0087,0.0147,0.0527,0.0143,0.0255,0.0018,0.0013,0.0005,0.001,0.0033,0.0024,0.0005,0.0048,0.0,0.0,0.0,30014193,0.01,6,4,467.0
2020-05-19,2020-05-19 10:44:07,Arm500,DOC 34028-2016,163.296,0,11,1,2,163.696,163.296,5.0,1572.0,0.4,6.0,4367.0,180,7,2155,9,320,380,130.0,0.369,0.19,0.1863,0.988,0.0087,0.0147,0.0527,0.0143,0.0255,0.0018,0.0013,0.0005,0.001,0.0033,0.0024,0.0005,0.0048,0.0,0.0,0.0,30013359,0.01,10,3,4952.0
2020-05-19,2020-05-19 10:44:07,Arm500,DOC 34028-2016,163.296,0,11,1,2,163.696,163.296,5.0,1572.0,0.4,6.0,7603.0,180,7,2155,9,320,380,130.0,0.369,0.19,0.1863,0.988,0.0087,0.0147,0.0527,0.0143,0.0255,0.0018,0.0013,0.0005,0.001,0.0033,0.0024,0.0005,0.0048,0.0,0.0,0.0,30014142,0.01,8,1,1571.0
2020-05-19,2020-05-19 10:44:07,Arm500,DOC 34028-2016,163.296,0,11,1,2,163.696,163.296,5.0,1572.0,0.4,6.0,8527.0,180,7,2155,9,320,380,130.0,0.369,0.19,0.1863,0.988,0.0087,0.0147,0.0527,0.0143,0.0255,0.0018,0.0013,0.0005,0.001,0.0033,0.0024,0.0005,0.0048,0.0,0.0,0.0,30014188,0.01,1,5,471.0
2020-05-19,2020-05-19 10:44:07,Arm500,DOC 34028-2016,163.296,0,11,1,2,163.696,163.296,5.0,1572.0,0.4,6.0,4784.0,180,7,2155,9,320,380,130.0,0.369,0.19,0.1863,0.988,0.0087,0.0147,0.0527,0.0143,0.0255,0.0018,0.0013,0.0005,0.001,0.0033,0.0024,0.0005,0.0048,0.0,0.0,0.0,30014191,0.01,4,6,5650.0
2020-05-19,2020-05-19 10:44:07,Arm500,DOC 34028-2016,163.296,0,11,1,2,163.696,163.296,5.0,1572.0,0.4,6.0,7603.0,180,7,2155,9,320,380,130.0,0.369,0.19,0.1863,0.988,0.0087,0.0147,0.0527,0.0143,0.0255,0.0018,0.0013,0.0005,0.001,0.0033,0.0024,0.0005,0.0048,0.0,0.0,0.0,30014078,0.01,3,1,1571.0
2020-05-19,2020-05-19 10:44:07,Arm500,DOC 34028-2016,163.296,0,11,1,2,163.696,163.296,5.0,1572.0,0.4,6.0,4367.0,180,7,2155,9,320,380,130.0,0.369,0.19,0.1863,0.988,0.0087,0.0147,0.0527,0.0143,0.0255,0.0018,0.0013,0.0005,0.001,0.0033,0.0024,0.0005,0.0048,0.0,0.0,0.0,30014192,0.01,23,3,6577.0
2020-05-19,2020-05-19 10:44:07,Arm500,DOC 34028-2016,163.296,0,11,1,2,163.696,163.296,5.0,1572.0,0.4,6.0,9023.0,180,7,2155,9,320,380,130.0,0.369,0.19,0.1863,0.988,0.0087,0.0147,0.0527,0.0143,0.0255,0.0018,0.0013,0.0005,0.001,0.0033,0.0024,0.0005,0.0048,0.0,0.0,0.0,30014190,0.01,21,2,1578.0
2020-05-19,2020-05-19 10:44:07,Arm500,DOC 34028-2016,163.296,0,11,1,2,163.696,163.296,5.0,1572.0,0.4,6.0,4784.0,180,7,2155,9,320,380,130.0,0.369,0.19,0.1863,0.988,0.0087,0.0147,0.0527,0.0143,0.0255,0.0018,0.0013,0.0005,0.001,0.0033,0.0024,0.0005,0.0048,0.0,0.0,0.0,30014138,0.01,17,6,1560.0
2020-05-19,2020-05-19 11:30:00,Arm500,DOC 34028-2016,172.368,0,12,1,2,172.768,172.368,6.0,1568.0,0.4,6.0,8557.0,180,7,2155,9,320,380,130.0,0.379,0.2004,0.1886,0.9847,0.0043,0.017,0.0553,0.0142,0.0297,0.0019,0.0011,0.0006,0.001,0.0035,0.0023,0.0008,0.0041,0.0,0.0,0.0,30014188,0.02,1,5,441.0
2020-05-19,2020-05-19 11:30:00,Arm500,DOC 34028-2016,172.368,0,12,1,2,172.768,172.368,6.0,1568.0,0.4,6.0,4394.0,180,7,2155,9,320,380,130.0,0.379,0.2004,0.1886,0.9847,0.0043,0.017,0.0553,0.0142,0.0297,0.0019,0.0011,0.0006,0.001,0.0035,0.0023,0.0008,0.0041,0.0,0.0,0.0,30013359,0.02,10,3,4925.0
2020-05-19,2020-05-19 11:30:00,Arm500,DOC 34028-2016,172.368,0,12,1,2,172.768,172.368,6.0,1568.0,0.4,6.0,4811.0,180,7,2155,9,320,380,130.0,0.379,0.2004,0.1886,0.9847,0.0043,0.017,0.0553,0.0142,0.0297,0.0019,0.0011,0.0006,0.001,0.0035,0.0023,0.0008,0.0041,0.0,0.0,0.0,30014138,0.02,17,6,1533.0
2020-05-19,2020-05-19 11:30:00,Arm500,DOC 34028-2016,172.368,0,12,1,2,172.768,172.368,6.0,1568.0,0.4,6.0,4394.0,180,7,2155,9,320,380,130.0,0.379,0.2004,0.1886,0.9847,0.0043,0.017,0.0553,0.0142,0.0297,0.0019,0.0011,0.0006,0.001,0.0035,0.0023,0.0008,0.0041,0.0,0.0,0.0,30014192,0.02,23,3,6550.0
2020-05-19,2020-05-19 11:30:00,Arm500,DOC 34028-2016,172.368,0,12,1,2,172.768,172.368,6.0,1568.0,0.4,6.0,9053.0,180,7,2155,9,320,380,130.0,0.379,0.2004,0.1886,0.9847,0.0043,0.017,0.0553,0.0142,0.0297,0.0019,0.0011,0.0006,0.001,0.0035,0.0023,0.0008,0.0041,0.0,0.0,0.0,30013867,0.02,9,2,1548.0
2020-05-19,2020-05-19 11:30:00,Arm500,DOC 34028-2016,172.368,0,12,1,2,172.768,172.368,6.0,1568.0,0.4,6.0,7633.0,180,7,2155,9,320,380,130.0,0.379,0.2004,0.1886,0.9847,0.0043,0.017,0.0553,0.0142,0.0297,0.0019,0.0011,0.0006,0.001,0.0035,0.0023,0.0008,0.0041,0.0,0.0,0.0,30014078,0.02,3,1,1541.0
2020-05-19,2020-05-19 11:30:00,Arm500,DOC 34028-2016,172.368,0,12,1,2,172.768,172.368,6.0,1568.0,0.4,6.0,4811.0,180,7,2155,9,320,380,130.0,0.379,0.2004,0.1886,0.9847,0.0043,0.017,0.0553,0.0142,0.0297,0.0019,0.0011,0.0006,0.001,0.0035,0.0023,0.0008,0.0041,0.0,0.0,0.0,30014191,0.02,4,6,5623.0
2020-05-19,2020-05-19 11:30:00,Arm500,DOC 34028-2016,172.368,0,12,1,2,172.768,172.368,6.0,1568.0,0.4,6.0,7633.0,180,7,2155,9,320,380,130.0,0.379,0.2004,0.1886,0.9847,0.0043,0.017,0.0553,0.0142,0.0297,0.0019,0.0011,0.0006,0.001,0.0035,0.0023,0.0008,0.0041,0.0,0.0,0.0,30014142,0.02,8,1,1541.0
2020-05-19,2020-05-19 11:30:00,Arm500,DOC 34028-2016,172.368,0,12,1,2,172.768,172.368,6.0,1568.0,0.4,6.0,9053.0,180,7,2155,9,320,380,130.0,0.379,0.2004,0.1886,0.9847,0.0043,0.017,0.0553,0.0142,0.0297,0.0019,0.0011,0.0006,0.001,0.0035,0.0023,0.0008,0.0041,0.0,0.0,0.0,30014190,0.02,21,2,1548.0
2020-05-19,2020-05-19 11:30:00,Arm500,DOC 34028-2016,172.368,0,12,1,2,172.768,172.368,6.0,1568.0,0.4,6.0,8512.0,180,7,2155,9,320,380,130.0,0.379,0.2004,0.1886,0.9847,0.0043,0.017,0.0553,0.0142,0.0297,0.0019,0.0011,0.0006,0.001,0.0035,0.0023,0.0008,0.0041,0.0,0.0,0.0,30014136,0.02,13,4,1588.0
2020-05-19,2020-05-19 11:30:00,Arm500,DOC 34028-2016,172.368,0,12,1,2,172.768,172.368,6.0,1568.0,0.4,6.0,8512.0,180,7,2155,9,320,380,130.0,0.379,0.2004,0.1886,0.9847,0.0043,0.017,0.0553,0.0142,0.0297,0.0019,0.0011,0.0006,0.001,0.0035,0.0023,0.0008,0.0041,0.0,0.0,0.0,30014193,0.02,6,4,440.0
2020-05-19,2020-05-19 11:30:00,Arm500,DOC 34028-2016,172.368,0,12,1,2,172.768,172.368,6.0,1568.0,0.4,6.0,4394.0,180,7,2155,9,320,380,130.0,0.379,0.2004,0.1886,0.9847,0.0043,0.017,0.0553,0.0142,0.0297,0.0019,0.0011,0.0006,0.001,0.0035,0.0023,0.0008,0.0041,0.0,0.0,0.0,30014144,0.02,11,3,6550.0
2020-05-19,2020-05-19 12:24:25,Arm500,DOC 34028-2016,163.296,0,13,1,2,163.696,163.296,12.0,1567.0,0.4,6.0,9081.0,180,7,2155,9,320,380,130.0,0.366,0.1841,0.1932,0.9982,0.0053,0.0156,0.0559,0.0158,0.0295,0.0018,0.0012,0.0006,0.0011,0.0034,0.0021,0.0005,0.0044,0.0,0.0,0.0,30014190,0.01,21,2,1520.0
2020-05-19,2020-05-19 12:24:25,Arm500,DOC 34028-2016,163.296,0,13,1,2,163.696,163.296,12.0,1567.0,0.4,6.0,4839.0,180,7,2155,9,320,380,130.0,0.366,0.1841,0.1932,0.9982,0.0053,0.0156,0.0559,0.0158,0.0295,0.0018,0.0012,0.0006,0.0011,0.0034,0.0021,0.0005,0.0044,0.0,0.0,0.0,30014138,0.01,17,6,1505.0
2020-05-19,2020-05-19 12:24:25,Arm500,DOC 34028-2016,163.296,0,13,1,2,163.696,163.296,12.0,1567.0,0.4,6.0,7661.0,180,7,2155,9,320,380,130.0,0.366,0.1841,0.1932,0.9982,0.0053,0.0156,0.0559,0.0158,0.0295,0.0018,0.0012,0.0006,0.0011,0.0034,0.0021,0.0005,0.0044,0.0,0.0,0.0,30014078,0.01,3,1,1513.0
2020-05-19,2020-05-19 12:24:25,Arm500,DOC 34028-2016,163.296,0,13,1,2,163.696,163.296,12.0,1567.0,0.4,6.0,9081.0,180,7,2155,9,320,380,130.0,0.366,0.1841,0.1932,0.9982,0.0053,0.0156,0.0559,0.0158,0.0295,0.0018,0.0012,0.0006,0.0011,0.0034,0.0021,0.0005,0.0044,0.0,0.0,0.0,30013867,0.01,9,2,1520.0
2020-05-19,2020-05-19 12:24:25,Arm500,DOC 34028-2016,163.296,0,13,1,2,163.696,163.296,12.0,1567.0,0.4,6.0,4422.0,180,7,2155,9,320,380,130.0,0.366,0.1841,0.1932,0.9982,0.0053,0.0156,0.0559,0.0158,0.0295,0.0018,0.0012,0.0006,0.0011,0.0034,0.0021,0.0005,0.0044,0.0,0.0,0.0,30013359,0.01,10,3,4897.0
2020-05-19,2020-05-19 12:24:25,Arm500,DOC 34028-2016,163.296,0,13,1,2,163.696,163.296,12.0,1567.0,0.4,6.0,4422.0,180,7,2155,9,320,380,130.0,0.366,0.1841,0.1932,0.9982,0.0053,0.0156,0.0559,0.0158,0.0295,0.0018,0.0012,0.0006,0.0011,0.0034,0.0021,0.0005,0.0044,0.0,0.0,0.0,30014144,0.01,11,3,6522.0
2020-05-19,2020-05-19 12:24:25,Arm500,DOC 34028-2016,163.296,0,13,1,2,163.696,163.296,12.0,1567.0,0.4,6.0,7661.0,180,7,2155,9,320,380,130.0,0.366,0.1841,0.1932,0.9982,0.0053,0.0156,0.0559,0.0158,0.0295,0.0018,0.0012,0.0006,0.0011,0.0034,0.0021,0.0005,0.0044,0.0,0.0,0.0,30014142,0.01,8,1,1513.0
2020-05-19,2020-05-19 12:24:25,Arm500,DOC 34028-2016,163.296,0,13,1,2,163.696,163.296,12.0,1567.0,0.4,6.0,4839.0,180,7,2155,9,320,380,130.0,0.366,0.1841,0.1932,0.9982,0.0053,0.0156,0.0559,0.0158,0.0295,0.0018,0.0012,0.0006,0.0011,0.0034,0.0021,0.0005,0.0044,0.0,0.0,0.0,30014191,0.01,4,6,5595.0
2020-05-19,2020-05-19 12:24:25,Arm500,DOC 34028-2016,163.296,0,13,1,2,163.696,163.296,12.0,1567.0,0.4,6.0,8540.0,180,7,2155,9,320,380,130.0,0.366,0.1841,0.1932,0.9982,0.0053,0.0156,0.0559,0.0158,0.0295,0.0018,0.0012,0.0006,0.0011,0.0034,0.0021,0.0005,0.0044,0.0,0.0,0.0,30014193,0.01,6,4,412.0
2020-05-19,2020-05-19 12:24:25,Arm500,DOC 34028-2016,163.296,0,13,1,2,163.696,163.296,12.0,1567.0,0.4,6.0,8585.0,180,7,2155,9,320,380,130.0,0.366,0.1841,0.1932,0.9982,0.0053,0.0156,0.0559,0.0158,0.0295,0.0018,0.0012,0.0006,0.0011,0.0034,0.0021,0.0005,0.0044,0.0,0.0,0.0,30014188,0.01,1,5,413.0
