Repository: khw11044/Iron-CCM-RUL

# 연속 주조기의 RUL 데이터 분석

## RUL Dataset from Continuous Casting Machine

[캐글 페이지](https://www.kaggle.com/datasets/yuriykatser/rul-dataset-from-continuous-casting-machine)

## 도메인 설명 

연주공정: 연주공정은 철강산업에서 철 제품을 생산하는 공정중 하나로 연속주조의 줄임말이다. 액체상태의 용강을 주형에 넣어 고체가 되도록 식히는 과정이며 이 과정을 거쳐, 슬래브, 브룸, 빌렛의 반제품이 만들어진다.
주괴(鑄塊, ingot)란 상대적으로 순도가 높은 물질의 덩어리다. 보통 금속을 가공하기 좋게 주물로 뜬 것을 말한다.

____


연속 주조 기계(이하 'CCM')는 액체 상태의 철강을 주어진 단면의 고체 빌릿으로 변환하는 장치로, 이후 롤링 생산(예: 철근)이 이루어진다.

금형 슬리브는 CCM 금형의 가장 중요하고 빠르게 마모되는 부분이다. 슬리브는 둥근 형태나 프로파일 단면의 수냉식 구리 파이프이다. 용융 금속이 슬리브 벽과 접촉하면 결정화되며, 주괴의 기본 고체 껍질이 형성된다.

**슬리브 운영 중 주요 생산 문제**는 슬리브의 구리 파이프 표면에 결함이 생기고 내부 공간의 프로파일이 변형되어 열 조건이 방해받는 것이다. 이는 결과적으로 주괴의 품질에 영향을 미친다.

File: data/data_noNull.csv (part 22 of 73)
date,sample_time_continuous_caster,steel_type,doc_requirement,"workpiece_weight, tonn",workpiece_slice_geometry_150x150,cast_in_row,alloy_type_open,"alloy_speed, meter/minute","steel_weight_theoretical, tonn","steel_weight, tonn",grab1_num,"steel_temperature_grab1, Celsius deg.","metal_residue_grab1, tonn",grab2_num,"resistance, tonn","swing_frequency, amount/minute","crystallizer_movement, mm","water_consumption, liter/minute","water_temperature_delta, Celsius deg.","water_consumption_secondary_cooling_zone_num1, liter/minute","water_consumption_secondary_cooling_zone_num2, liter/minute","water_consumption_secondary_cooling_zone_num3, liter/minute","Ce, %","C, %","Si, %","Mn,%","S, %","P, %","Cr, %","Ni, %","Cu, %","As, %","Mo, %","Nb, %","Ti, %","V, %","Al, %","Ca, %","N, %","Pb, %","Mg, %","Zn, %",sleeve,"quantity, tonn",num_crystallizer,num_stream,RUL
2020-05-19,2020-05-19 12:24:25,Arm500,DOC 34028-2016,163.296,0,13,1,2,163.696,163.296,12.0,1567.0,0.4,6.0,8540.0,180,7,2155,9,320,380,130.0,0.366,0.1841,0.1932,0.9982,0.0053,0.0156,0.0559,0.0158,0.0295,0.0018,0.0012,0.0006,0.0011,0.0034,0.0021,0.0005,0.0044,0.0,0.0,0.0,30014136,0.01,13,4,1560.0
2020-05-19,2020-05-19 12:24:25,Arm500,DOC 34028-2016,163.296,0,13,1,2,163.696,163.296,12.0,1567.0,0.4,6.0,4422.0,180,7,2155,9,320,380,130.0,0.366,0.1841,0.1932,0.9982,0.0053,0.0156,0.0559,0.0158,0.0295,0.0018,0.0012,0.0006,0.0011,0.0034,0.0021,0.0005,0.0044,0.0,0.0,0.0,30014192,0.01,23,3,6522.0
2020-05-19,2020-05-19 12:56:07,Arm500,DOC 34028-2016,163.296,0,14,1,2,163.696,163.296,3.0,1568.0,0.4,6.0,8567.0,180,7,2155,9,320,380,130.0,0.379,0.1967,0.1839,1.0072,0.0052,0.0135,0.0541,0.0145,0.0311,0.0016,0.0008,0.0005,0.001,0.0032,0.0022,0.0008,0.0049,0.0,0.0,0.0,30014136,0.01,13,4,1533.0
2020-05-19,2020-05-19 12:56:07,Arm500,DOC 34028-2016,163.296,0,14,1,2,163.696,163.296,3.0,1568.0,0.4,6.0,4449.0,180,7,2155,9,320,380,130.0,0.379,0.1967,0.1839,1.0072,0.0052,0.0135,0.0541,0.0145,0.0311,0.0016,0.0008,0.0005,0.001,0.0032,0.0022,0.0008,0.0049,0.0,0.0,0.0,30013359,0.01,10,3,4870.0
2020-05-19,2020-05-19 12:56:07,Arm500,DOC 34028-2016,163.296,0,14,1,2,163.696,163.296,3.0,1568.0,0.4,6.0,4449.0,180,7,2155,9,320,380,130.0,0.379,0.1967,0.1839,1.0072,0.0052,0.0135,0.0541,0.0145,0.0311,0.0016,0.0008,0.0005,0.001,0.0032,0.0022,0.0008,0.0049,0.0,0.0,0.0,30014192,0.01,23,3,6495.0
2020-05-19,2020-05-19 12:56:07,Arm500,DOC 34028-2016,163.296,0,14,1,2,163.696,163.296,3.0,1568.0,0.4,6.0,9108.0,180,7,2155,9,320,380,130.0,0.379,0.1967,0.1839,1.0072,0.0052,0.0135,0.0541,0.0145,0.0311,0.0016,0.0008,0.0005,0.001,0.0032,0.0022,0.0008,0.0049,0.0,0.0,0.0,30014190,0.01,21,2,1493.0
2020-05-19,2020-05-19 12:56:07,Arm500,DOC 34028-2016,163.296,0,14,1,2,163.696,163.296,3.0,1568.0,0.4,6.0,8567.0,180,7,2155,9,320,380,130.0,0.379,0.1967,0.1839,1.0072,0.0052,0.0135,0.0541,0.0145,0.0311,0.0016,0.0008,0.0005,0.001,0.0032,0.0022,0.0008,0.0049,0.0,0.0,0.0,30014193,0.01,6,4,385.0
2020-05-19,2020-05-19 12:56:07,Arm500,DOC 34028-2016,163.296,0,14,1,2,163.696,163.296,3.0,1568.0,0.4,6.0,8612.0,180,7,2155,9,320,380,130.0,0.379,0.1967,0.1839,1.0072,0.0052,0.0135,0.0541,0.0145,0.0311,0.0016,0.0008,0.0005,0.001,0.0032,0.0022,0.0008,0.0049,0.0,0.0,0.0,30014188,0.01,1,5,386.0
2020-05-19,2020-05-19 12:56:07,Arm500,DOC 34028-2016,163.296,0,14,1,2,163.696,163.296,3.0,1568.0,0.4,6.0,9108.0,180,7,2155,9,320,380,130.0,0.379,0.1967,0.1839,1.0072,0.0052,0.0135,0.0541,0.0145,0.0311,0.0016,0.0008,0.0005,0.001,0.0032,0.0022,0.0008,0.0049,0.0,0.0,0.0,30013867,0.01,9,2,1493.0
2020-05-19,2020-05-19 12:56:07,Arm500,DOC 34028-2016,163.296,0,14,1,2,163.696,163.296,3.0,1568.0,0.4,6.0,4866.0,180,7,2155,9,320,380,130.0,0.379,0.1967,0.1839,1.0072,0.0052,0.0135,0.0541,0.0145,0.0311,0.0016,0.0008,0.0005,0.001,0.0032,0.0022,0.0008,0.0049,0.0,0.0,0.0,30014138,0.01,17,6,1478.0
2020-05-19,2020-05-19 12:56:07,Arm500,DOC 34028-2016,163.296,0,14,1,2,163.696,163.296,3.0,1568.0,0.4,6.0,4866.0,180,7,2155,9,320,380,130.0,0.379,0.1967,0.1839,1.0072,0.0052,0.0135,0.0541,0.0145,0.0311,0.0016,0.0008,0.0005,0.001,0.0032,0.0022,0.0008,0.0049,0.0,0.0,0.0,30014191,0.01,4,6,5568.0
2020-05-19,2020-05-19 12:56:07,Arm500,DOC 34028-2016,163.296,0,14,1,2,163.696,163.296,3.0,1568.0,0.4,6.0,7688.0,180,7,2155,9,320,380,130.0,0.379,0.1967,0.1839,1.0072,0.0052,0.0135,0.0541,0.0145,0.0311,0.0016,0.0008,0.0005,0.001,0.0032,0.0022,0.0008,0.0049,0.0,0.0,0.0,30014142,0.01,8,1,1486.0
2020-05-19,2020-05-19 12:56:07,Arm500,DOC 34028-2016,163.296,0,14,1,2,163.696,163.296,3.0,1568.0,0.4,6.0,4449.0,180,7,2155,9,320,380,130.0,0.379,0.1967,0.1839,1.0072,0.0052,0.0135,0.0541,0.0145,0.0311,0.0016,0.0008,0.0005,0.001,0.0032,0.0022,0.0008,0.0049,0.0,0.0,0.0,30014144,0.01,11,3,6495.0
2020-05-19,2020-05-19 12:56:07,Arm500,DOC 34028-2016,163.296,0,14,1,2,163.696,163.296,3.0,1568.0,0.4,6.0,7688.0,180,7,2155,9,320,380,130.0,0.379,0.1967,0.1839,1.0072,0.0052,0.0135,0.0541,0.0145,0.0311,0.0016,0.0008,0.0005,0.001,0.0032,0.0022,0.0008,0.0049,0.0,0.0,0.0,30014078,0.01,3,1,1486.0
2020-05-19,2020-05-19 13:46:05,Arm500,DOC 34028-2016,166.32,0,15,1,2,166.72,166.32,1.0,1567.0,0.4,6.0,4893.0,180,7,2155,9,320,380,130.0,0.397,0.2134,0.1964,1.0077,0.0049,0.0156,0.0578,0.0153,0.0289,0.0017,0.0015,0.0006,0.001,0.0034,0.002,0.0007,0.0041,0.0,0.0,0.0,30014138,0.02,17,6,1451.0
2020-05-19,2020-05-19 13:46:05,Arm500,DOC 34028-2016,166.32,0,15,1,2,166.72,166.32,1.0,1567.0,0.4,6.0,9135.0,180,7,2155,9,320,380,130.0,0.397,0.2134,0.1964,1.0077,0.0049,0.0156,0.0578,0.0153,0.0289,0.0017,0.0015,0.0006,0.001,0.0034,0.002,0.0007,0.0041,0.0,0.0,0.0,30013867,0.02,9,2,1466.0
2020-05-19,2020-05-19 13:46:05,Arm500,DOC 34028-2016,166.32,0,15,1,2,166.72,166.32,1.0,1567.0,0.4,6.0,4893.0,180,7,2155,9,320,380,130.0,0.397,0.2134,0.1964,1.0077,0.0049,0.0156,0.0578,0.0153,0.0289,0.0017,0.0015,0.0006,0.001,0.0034,0.002,0.0007,0.0041,0.0,0.0,0.0,30014191,0.02,4,6,5541.0
2020-05-19,2020-05-19 13:46:05,Arm500,DOC 34028-2016,166.32,0,15,1,2,166.72,166.32,1.0,1567.0,0.4,6.0,4476.0,180,7,2155,9,320,380,130.0,0.397,0.2134,0.1964,1.0077,0.0049,0.0156,0.0578,0.0153,0.0289,0.0017,0.0015,0.0006,0.001,0.0034,0.002,0.0007,0.0041,0.0,0.0,0.0,30014144,0.02,11,3,6468.0
2020-05-19,2020-05-19 13:46:05,Arm500,DOC 34028-2016,166.32,0,15,1,2,166.72,166.32,1.0,1567.0,0.4,6.0,8639.0,180,7,2155,9,320,380,130.0,0.397,0.2134,0.1964,1.0077,0.0049,0.0156,0.0578,0.0153,0.0289,0.0017,0.0015,0.0006,0.001,0.0034,0.002,0.0007,0.0041,0.0,0.0,0.0,30014188,0.02,1,5,359.0
2020-05-19,2020-05-19 13:46:05,Arm500,DOC 34028-2016,166.32,0,15,1,2,166.72,166.32,1.0,1567.0,0.4,6.0,7715.0,180,7,2155,9,320,380,130.0,0.397,0.2134,0.1964,1.0077,0.0049,0.0156,0.0578,0.0153,0.0289,0.0017,0.0015,0.0006,0.001,0.0034,0.002,0.0007,0.0041,0.0,0.0,0.0,30014078,0.02,3,1,1459.0
2020-05-19,2020-05-19 13:46:05,Arm500,DOC 34028-2016,166.32,0,15,1,2,166.72,166.32,1.0,1567.0,0.4,6.0,7715.0,180,7,2155,9,320,380,130.0,0.397,0.2134,0.1964,1.0077,0.0049,0.0156,0.0578,0.0153,0.0289,0.0017,0.0015,0.0006,0.001,0.0034,0.002,0.0007,0.0041,0.0,0.0,0.0,30014142,0.02,8,1,1459.0
2020-05-19,2020-05-19 13:46:05,Arm500,DOC 34028-2016,166.32,0,15,1,2,166.72,166.32,1.0,1567.0,0.4,6.0,8597.0,180,7,2155,9,320,380,130.0,0.397,0.2134,0.1964,1.0077,0.0049,0.0156,0.0578,0.0153,0.0289,0.0017,0.0015,0.0006,0.001,0.0034,0.002,0.0007,0.0041,0.0,0.0,0.0,30014193,0.02,6,4,355.0
2020-05-19,2020-05-19 13:46:05,Arm500,DOC 34028-2016,166.32,0,15,1,2,166.72,166.32,1.0,1567.0,0.4,6.0,4476.0,180,7,2155,9,320,380,130.0,0.397,0.2134,0.1964,1.0077,0.0049,0.0156,0.0578,0.0153,0.0289,0.0017,0.0015,0.0006,0.001,0.0034,0.002,0.0007,0.0041,0.0,0.0,0.0,30013359,0.02,10,3,4843.0
2020-05-19,2020-05-19 13:46:05,Arm500,DOC 34028-2016,166.32,0,15,1,2,166.72,166.32,1.0,1567.0,0.4,6.0,4476.0,180,7,2155,9,320,380,130.0,0.397,0.2134,0.1964,1.0077,0.0049,0.0156,0.0578,0.0153,0.0289,0.0017,0.0015,0.0006,0.001,0.0034,0.002,0.0007,0.0041,0.0,0.0,0.0,30014192,0.02,23,3,6468.0
2020-05-19,2020-05-19 13:46:05,Arm500,DOC 34028-2016,166.32,0,15,1,2,166.72,166.32,1.0,1567.0,0.4,6.0,9135.0,180,7,2155,9,320,380,130.0,0.397,0.2134,0.1964,1.0077,0.0049,0.0156,0.0578,0.0153,0.0289,0.0017,0.0015,0.0006,0.001,0.0034,0.002,0.0007,0.0041,0.0,0.0,0.0,30014190,0.02,21,2,1466.0
2020-05-19,2020-05-19 13:46:05,Arm500,DOC 34028-2016,166.32,0,15,1,2,166.72,166.32,1.0,1567.0,0.4,6.0,8597.0,180,7,2155,9,320,380,130.0,0.397,0.2134,0.1964,1.0077,0.0049,0.0156,0.0578,0.0153,0.0289,0.0017,0.0015,0.0006,0.001,0.0034,0.002,0.0007,0.0041,0.0,0.0,0.0,30014136,0.02,13,4,1503.0
2020-05-19,2020-05-19 14:23:17,Arm500,DOC 34028-2016,157.248,0,16,1,2,157.648,157.248,5.0,1563.0,0.4,6.0,4503.0,180,7,2155,9,320,380,130.0,0.391,0.2064,0.1795,1.0042,0.005,0.0131,0.0595,0.0264,0.0316,0.0018,0.0023,0.0006,0.0009,0.0032,0.002,0.0004,0.0048,0.0,0.0,0.0,30014144,0.01,11,3,6441.0
2020-05-19,2020-05-19 14:23:17,Arm500,DOC 34028-2016,157.248,0,16,1,2,157.648,157.248,5.0,1563.0,0.4,6.0,9159.0,180,7,2155,9,320,380,130.0,0.391,0.2064,0.1795,1.0042,0.005,0.0131,0.0595,0.0264,0.0316,0.0018,0.0023,0.0006,0.0009,0.0032,0.002,0.0004,0.0048,0.0,0.0,0.0,30013867,0.01,9,2,1442.0
2020-05-19,2020-05-19 14:23:17,Arm500,DOC 34028-2016,157.248,0,16,1,2,157.648,157.248,5.0,1563.0,0.4,6.0,7742.0,180,7,2155,9,320,380,130.0,0.391,0.2064,0.1795,1.0042,0.005,0.0131,0.0595,0.0264,0.0316,0.0018,0.0023,0.0006,0.0009,0.0032,0.002,0.0004,0.0048,0.0,0.0,0.0,30014142,0.01,8,1,1432.0
2020-05-19,2020-05-19 14:23:17,Arm500,DOC 34028-2016,157.248,0,16,1,2,157.648,157.248,5.0,1563.0,0.4,6.0,4920.0,180,7,2155,9,320,380,130.0,0.391,0.2064,0.1795,1.0042,0.005,0.0131,0.0595,0.0264,0.0316,0.0018,0.0023,0.0006,0.0009,0.0032,0.002,0.0004,0.0048,0.0,0.0,0.0,30014138,0.01,17,6,1424.0
2020-05-19,2020-05-19 14:23:17,Arm500,DOC 34028-2016,157.248,0,16,1,2,157.648,157.248,5.0,1563.0,0.4,6.0,8621.0,180,7,2155,9,320,380,130.0,0.391,0.2064,0.1795,1.0042,0.005,0.0131,0.0595,0.0264,0.0316,0.0018,0.0023,0.0006,0.0009,0.0032,0.002,0.0004,0.0048,0.0,0.0,0.0,30014136,0.01,13,4,1479.0
2020-05-19,2020-05-19 14:23:17,Arm500,DOC 34028-2016,157.248,0,16,1,2,157.648,157.248,5.0,1563.0,0.4,6.0,4503.0,180,7,2155,9,320,380,130.0,0.391,0.2064,0.1795,1.0042,0.005,0.0131,0.0595,0.0264,0.0316,0.0018,0.0023,0.0006,0.0009,0.0032,0.002,0.0004,0.0048,0.0,0.0,0.0,30014192,0.01,23,3,6441.0
2020-05-19,2020-05-19 14:23:17,Arm500,DOC 34028-2016,157.248,0,16,1,2,157.648,157.248,5.0,1563.0,0.4,6.0,8666.0,180,7,2155,9,320,380,130.0,0.391,0.2064,0.1795,1.0042,0.005,0.0131,0.0595,0.0264,0.0316,0.0018,0.0023,0.0006,0.0009,0.0032,0.002,0.0004,0.0048,0.0,0.0,0.0,30014188,0.01,1,5,332.0
2020-05-19,2020-05-19 14:23:17,Arm500,DOC 34028-2016,157.248,0,16,1,2,157.648,157.248,5.0,1563.0,0.4,6.0,4503.0,180,7,2155,9,320,380,130.0,0.391,0.2064,0.1795,1.0042,0.005,0.0131,0.0595,0.0264,0.0316,0.0018,0.0023,0.0006,0.0009,0.0032,0.002,0.0004,0.0048,0.0,0.0,0.0,30013359,0.01,10,3,4816.0
2020-05-19,2020-05-19 14:23:17,Arm500,DOC 34028-2016,157.248,0,16,1,2,157.648,157.248,5.0,1563.0,0.4,6.0,9159.0,180,7,2155,9,320,380,130.0,0.391,0.2064,0.1795,1.0042,0.005,0.0131,0.0595,0.0264,0.0316,0.0018,0.0023,0.0006,0.0009,0.0032,0.002,0.0004,0.0048,0.0,0.0,0.0,30014190,0.01,21,2,1442.0
2020-05-19,2020-05-19 14:23:17,Arm500,DOC 34028-2016,157.248,0,16,1,2,157.648,157.248,5.0,1563.0,0.4,6.0,4920.0,180,7,2155,9,320,380,130.0,0.391,0.2064,0.1795,1.0042,0.005,0.0131,0.0595,0.0264,0.0316,0.0018,0.0023,0.0006,0.0009,0.0032,0.002,0.0004,0.0048,0.0,0.0,0.0,30014191,0.01,4,6,5514.0
2020-05-19,2020-05-19 14:23:17,Arm500,DOC 34028-2016,157.248,0,16,1,2,157.648,157.248,5.0,1563.0,0.4,6.0,7742.0,180,7,2155,9,320,380,130.0,0.391,0.2064,0.1795,1.0042,0.005,0.0131,0.0595,0.0264,0.0316,0.0018,0.0023,0.0006,0.0009,0.0032,0.002,0.0004,0.0048,0.0,0.0,0.0,30014078,0.01,3,1,1432.0
2020-05-19,2020-05-19 14:23:17,Arm500,DOC 34028-2016,157.248,0,16,1,2,157.648,157.248,5.0,1563.0,0.4,6.0,8621.0,180,7,2155,9,320,380,130.0,0.391,0.2064,0.1795,1.0042,0.005,0.0131,0.0595,0.0264,0.0316,0.0018,0.0023,0.0006,0.0009,0.0032,0.002,0.0004,0.0048,0.0,0.0,0.0,30014193,0.01,6,4,331.0
2020-05-19,2020-05-19 15:13:20,Arm500,DOC 34028-2016,169.344,0,17,1,2,169.744,169.344,6.0,1567.0,0.4,6.0,7772.0,180,7,2155,9,320,380,130.0,0.383,0.1995,0.1888,1.0053,0.005,0.0136,0.0566,0.0179,0.0309,0.0017,0.0019,0.0005,0.0011,0.0033,0.0022,0.001,0.0043,0.0,0.0,0.0,30014142,0.01,8,1,1402.0
2020-05-19,2020-05-19 15:13:20,Arm500,DOC 34028-2016,169.344,0,17,1,2,169.744,169.344,6.0,1567.0,0.4,6.0,8696.0,180,7,2155,9,320,380,130.0,0.383,0.1995,0.1888,1.0053,0.005,0.0136,0.0566,0.0179,0.0309,0.0017,0.0019,0.0005,0.0011,0.0033,0.0022,0.001,0.0043,0.0,0.0,0.0,30014188,0.01,1,5,302.0
2020-05-19,2020-05-19 15:13:20,Arm500,DOC 34028-2016,169.344,0,17,1,2,169.744,169.344,6.0,1567.0,0.4,6.0,4530.0,180,7,2155,9,320,380,130.0,0.383,0.1995,0.1888,1.0053,0.005,0.0136,0.0566,0.0179,0.0309,0.0017,0.0019,0.0005,0.0011,0.0033,0.0022,0.001,0.0043,0.0,0.0,0.0,30013359,0.01,10,3,4789.0
2020-05-19,2020-05-19 15:13:20,Arm500,DOC 34028-2016,169.344,0,17,1,2,169.744,169.344,6.0,1567.0,0.4,6.0,4947.0,180,7,2155,9,320,380,130.0,0.383,0.1995,0.1888,1.0053,0.005,0.0136,0.0566,0.0179,0.0309,0.0017,0.0019,0.0005,0.0011,0.0033,0.0022,0.001,0.0043,0.0,0.0,0.0,30014191,0.01,4,6,5487.0
2020-05-19,2020-05-19 15:13:20,Arm500,DOC 34028-2016,169.344,0,17,1,2,169.744,169.344,6.0,1567.0,0.4,6.0,8648.0,180,7,2155,9,320,380,130.0,0.383,0.1995,0.1888,1.0053,0.005,0.0136,0.0566,0.0179,0.0309,0.0017,0.0019,0.0005,0.0011,0.0033,0.0022,0.001,0.0043,0.0,0.0,0.0,30014193,0.01,6,4,304.0
2020-05-19,2020-05-19 15:13:20,Arm500,DOC 34028-2016,169.344,0,17,1,2,169.744,169.344,6.0,1567.0,0.4,6.0,9186.0,180,7,2155,9,320,380,130.0,0.383,0.1995,0.1888,1.0053,0.005,0.0136,0.0566,0.0179,0.0309,0.0017,0.0019,0.0005,0.0011,0.0033,0.0022,0.001,0.0043,0.0,0.0,0.0,30014190,0.01,21,2,1415.0
2020-05-19,2020-05-19 15:13:20,Arm500,DOC 34028-2016,169.344,0,17,1,2,169.744,169.344,6.0,1567.0,0.4,6.0,8648.0,180,7,2155,9,320,380,130.0,0.383,0.1995,0.1888,1.0053,0.005,0.0136,0.0566,0.0179,0.0309,0.0017,0.0019,0.0005,0.0011,0.0033,0.0022,0.001,0.0043,0.0,0.0,0.0,30014136,0.01,13,4,1452.0
2020-05-19,2020-05-19 15:13:20,Arm500,DOC 34028-2016,169.344,0,17,1,2,169.744,169.344,6.0,1567.0,0.4,6.0,4530.0,180,7,2155,9,320,380,130.0,0.383,0.1995,0.1888,1.0053,0.005,0.0136,0.0566,0.0179,0.0309,0.0017,0.0019,0.0005,0.0011,0.0033,0.0022,0.001,0.0043,0.0,0.0,0.0,30014192,0.01,23,3,6414.0
2020-05-19,2020-05-19 15:13:20,Arm500,DOC 34028-2016,169.344,0,17,1,2,169.744,169.344,6.0,1567.0,0.4,6.0,7772.0,180,7,2155,9,320,380,130.0,0.383,0.1995,0.1888,1.0053,0.005,0.0136,0.0566,0.0179,0.0309,0.0017,0.0019,0.0005,0.0011,0.0033,0.0022,0.001,0.0043,0.0,0.0,0.0,30014078,0.01,3,1,1402.0
2020-05-19,2020-05-19 15:13:20,Arm500,DOC 34028-2016,169.344,0,17,1,2,169.744,169.344,6.0,1567.0,0.4,6.0,4530.0,180,7,2155,9,320,380,130.0,0.383,0.1995,0.1888,1.0053,0.005,0.0136,0.0566,0.0179,0.0309,0.0017,0.0019,0.0005,0.0011,0.0033,0.0022,0.001,0.0043,0.0,0.0,0.0,30014144,0.01,11,3,6414.0
2020-05-19,2020-05-19 15:13:20,Arm500,DOC 34028-2016,169.344,0,17,1,2,169.744,169.344,6.0,1567.0,0.4,6.0,9186.0,180,7,2155,9,320,380,130.0,0.383,0.1995,0.1888,1.0053,0.005,0.0136,0.0566,0.0179,0.0309,0.0017,0.0019,0.0005,0.0011,0.0033,0.0022,0.001,0.0043,0.0,0.0,0.0,30013867,0.01,9,2,1415.0
2020-05-19,2020-05-19 15:13:20,Arm500,DOC 34028-2016,169.344,0,17,1,2,169.744,169.344,6.0,1567.0,0.4,6.0,4947.0,180,7,2155,9,320,380,130.0,0.383,0.1995,0.1888,1.0053,0.005,0.0136,0.0566,0.0179,0.0309,0.0017,0.0019,0.0005,0.0011,0.0033,0.0022,0.001,0.0043,0.0,0.0,0.0,30014138,0.01,17,6,1397.0
2020-05-19,2020-05-19 15:53:21,Arm500,DOC 34028-2016,166.32,0,18,1,2,166.72,166.32,12.0,1567.0,0.4,6.0,4975.0,180,7,2155,9,320,380,130.0,0.376,0.196,0.1825,0.9886,0.0052,0.0132,0.0543,0.0171,0.0314,0.0016,0.0016,0.0005,0.001,0.0032,0.002,0.0007,0.004,0.0,0.0,0.0,30014138,0.01,17,6,1369.0
2020-05-19,2020-05-19 15:53:21,Arm500,DOC 34028-2016,166.32,0,18,1,2,166.72,166.32,12.0,1567.0,0.4,6.0,7800.0,180,7,2155,9,320,380,130.0,0.376,0.196,0.1825,0.9886,0.0052,0.0132,0.0543,0.0171,0.0314,0.0016,0.0016,0.0005,0.001,0.0032,0.002,0.0007,0.004,0.0,0.0,0.0,30014142,0.01,8,1,1374.0
2020-05-19,2020-05-19 15:53:21,Arm500,DOC 34028-2016,166.32,0,18,1,2,166.72,166.32,12.0,1567.0,0.4,6.0,4975.0,180,7,2155,9,320,380,130.0,0.376,0.196,0.1825,0.9886,0.0052,0.0132,0.0543,0.0171,0.0314,0.0016,0.0016,0.0005,0.001,0.0032,0.002,0.0007,0.004,0.0,0.0,0.0,30014191,0.01,4,6,5459.0
2020-05-19,2020-05-19 15:53:21,Arm500,DOC 34028-2016,166.32,0,18,1,2,166.72,166.32,12.0,1567.0,0.4,6.0,7800.0,180,7,2155,9,320,380,130.0,0.376,0.196,0.1825,0.9886,0.0052,0.0132,0.0543,0.0171,0.0314,0.0016,0.0016,0.0005,0.001,0.0032,0.002,0.0007,0.004,0.0,0.0,0.0,30014078,0.01,3,1,1374.0
2020-05-19,2020-05-19 15:53:21,Arm500,DOC 34028-2016,166.32,0,18,1,2,166.72,166.32,12.0,1567.0,0.4,6.0,8676.0,180,7,2155,9,320,380,130.0,0.376,0.196,0.1825,0.9886,0.0052,0.0132,0.0543,0.0171,0.0314,0.0016,0.0016,0.0005,0.001,0.0032,0.002,0.0007,0.004,0.0,0.0,0.0,30014136,0.01,13,4,1424.0
2020-05-19,2020-05-19 15:53:21,Arm500,DOC 34028-2016,166.32,0,18,1,2,166.72,166.32,12.0,1567.0,0.4,6.0,9214.0,180,7,2155,9,320,380,130.0,0.376,0.196,0.1825,0.9886,0.0052,0.0132,0.0543,0.0171,0.0314,0.0016,0.0016,0.0005,0.001,0.0032,0.002,0.0007,0.004,0.0,0.0,0.0,30013867,0.01,9,2,1387.0
2020-05-19,2020-05-19 15:53:21,Arm500,DOC 34028-2016,166.32,0,18,1,2,166.72,166.32,12.0,1567.0,0.4,6.0,8676.0,180,7,2155,9,320,380,130.0,0.376,0.196,0.1825,0.9886,0.0052,0.0132,0.0543,0.0171,0.0314,0.0016,0.0016,0.0005,0.001,0.0032,0.002,0.0007,0.004,0.0,0.0,0.0,30014193,0.01,6,4,276.0
2020-05-19,2020-05-19 15:53:21,Arm500,DOC 34028-2016,166.32,0,18,1,2,166.72,166.32,12.0,1567.0,0.4,6.0,4561.0,180,7,2155,9,320,380,130.0,0.376,0.196,0.1825,0.9886,0.0052,0.0132,0.0543,0.0171,0.0314,0.0016,0.0016,0.0005,0.001,0.0032,0.002,0.0007,0.004,0.0,0.0,0.0,30014144,0.01,11,3,6383.0
2020-05-19,2020-05-19 15:53:21,Arm500,DOC 34028-2016,166.32,0,18,1,2,166.72,166.32,12.0,1567.0,0.4,6.0,4561.0,180,7,2155,9,320,380,130.0,0.376,0.196,0.1825,0.9886,0.0052,0.0132,0.0543,0.0171,0.0314,0.0016,0.0016,0.0005,0.001,0.0032,0.002,0.0007,0.004,0.0,0.0,0.0,30014192,0.01,23,3,6383.0
2020-05-19,2020-05-19 15:53:21,Arm500,DOC 34028-2016,166.32,0,18,1,2,166.72,166.32,12.0,1567.0,0.4,6.0,9214.0,180,7,2155,9,320,380,130.0,0.376,0.196,0.1825,0.9886,0.0052,0.0132,0.0543,0.0171,0.0314,0.0016,0.0016,0.0005,0.001,0.0032,0.002,0.0007,0.004,0.0,0.0,0.0,30014190,0.01,21,2,1387.0
2020-05-19,2020-05-19 15:53:21,Arm500,DOC 34028-2016,166.32,0,18,1,2,166.72,166.32,12.0,1567.0,0.4,6.0,4561.0,180,7,2155,9,320,380,130.0,0.376,0.196,0.1825,0.9886,0.0052,0.0132,0.0543,0.0171,0.0314,0.0016,0.0016,0.0005,0.001,0.0032,0.002,0.0007,0.004,0.0,0.0,0.0,30013359,0.01,10,3,4758.0
2020-05-19,2020-05-19 15:53:21,Arm500,DOC 34028-2016,166.32,0,18,1,2,166.72,166.32,12.0,1567.0,0.4,6.0,8724.0,180,7,2155,9,320,380,130.0,0.376,0.196,0.1825,0.9886,0.0052,0.0132,0.0543,0.0171,0.0314,0.0016,0.0016,0.0005,0.001,0.0032,0.002,0.0007,0.004,0.0,0.0,0.0,30014188,0.01,1,5,274.0
2020-05-19,2020-05-19 16:33:24,Arm500,DOC 34028-2016,169.344,0,19,1,2,169.744,169.344,3.0,1564.0,0.4,6.0,5005.0,180,7,2155,9,320,380,130.0,0.372,0.1918,0.1933,0.997,0.0053,0.0144,0.0519,0.0147,0.0281,0.0018,0.0012,0.0005,0.001,0.0032,0.0021,0.0008,0.0038,0.0,0.0,0.0,30014191,0.01,4,6,5429.0
2020-05-19,2020-05-19 16:33:24,Arm500,DOC 34028-2016,169.344,0,19,1,2,169.744,169.344,3.0,1564.0,0.4,6.0,8754.0,180,7,2155,9,320,380,130.0,0.372,0.1918,0.1933,0.997,0.0053,0.0144,0.0519,0.0147,0.0281,0.0018,0.0012,0.0005,0.001,0.0032,0.0021,0.0008,0.0038,0.0,0.0,0.0,30014188,0.01,1,5,244.0
2020-05-19,2020-05-19 16:33:24,Arm500,DOC 34028-2016,169.344,0,19,1,2,169.744,169.344,3.0,1564.0,0.4,6.0,5005.0,180,7,2155,9,320,380,130.0,0.372,0.1918,0.1933,0.997,0.0053,0.0144,0.0519,0.0147,0.0281,0.0018,0.0012,0.0005,0.001,0.0032,0.0021,0.0008,0.0038,0.0,0.0,0.0,30014138,0.01,17,6,1339.0
2020-05-19,2020-05-19 16:33:24,Arm500,DOC 34028-2016,169.344,0,19,1,2,169.744,169.344,3.0,1564.0,0.4,6.0,4591.0,180,7,2155,9,320,380,130.0,0.372,0.1918,0.1933,0.997,0.0053,0.0144,0.0519,0.0147,0.0281,0.0018,0.0012,0.0005,0.001,0.0032,0.0021,0.0008,0.0038,0.0,0.0,0.0,30014144,0.01,11,3,6353.0
2020-05-19,2020-05-19 16:33:24,Arm500,DOC 34028-2016,169.344,0,19,1,2,169.744,169.344,3.0,1564.0,0.4,6.0,7830.0,180,7,2155,9,320,380,130.0,0.372,0.1918,0.1933,0.997,0.0053,0.0144,0.0519,0.0147,0.0281,0.0018,0.0012,0.0005,0.001,0.0032,0.0021,0.0008,0.0038,0.0,0.0,0.0,30014078,0.01,3,1,1344.0
2020-05-19,2020-05-19 16:33:24,Arm500,DOC 34028-2016,169.344,0,19,1,2,169.744,169.344,3.0,1564.0,0.4,6.0,9244.0,180,7,2155,9,320,380,130.0,0.372,0.1918,0.1933,0.997,0.0053,0.0144,0.0519,0.0147,0.0281,0.0018,0.0012,0.0005,0.001,0.0032,0.0021,0.0008,0.0038,0.0,0.0,0.0,30013867,0.01,9,2,1357.0
2020-05-19,2020-05-19 16:33:24,Arm500,DOC 34028-2016,169.344,0,19,1,2,169.744,169.344,3.0,1564.0,0.4,6.0,8706.0,180,7,2155,9,320,380,130.0,0.372,0.1918,0.1933,0.997,0.0053,0.0144,0.0519,0.0147,0.0281,0.0018,0.0012,0.0005,0.001,0.0032,0.0021,0.0008,0.0038,0.0,0.0,0.0,30014136,0.01,13,4,1394.0
2020-05-19,2020-05-19 16:33:24,Arm500,DOC 34028-2016,169.344,0,19,1,2,169.744,169.344,3.0,1564.0,0.4,6.0,8706.0,180,7,2155,9,320,380,130.0,0.372,0.1918,0.1933,0.997,0.0053,0.0144,0.0519,0.0147,0.0281,0.0018,0.0012,0.0005,0.001,0.0032,0.0021,0.0008,0.0038,0.0,0.0,0.0,30014193,0.01,6,4,246.0
2020-05-19,2020-05-19 16:33:24,Arm500,DOC 34028-2016,169.344,0,19,1,2,169.744,169.344,3.0,1564.0,0.4,6.0,4591.0,180,7,2155,9,320,380,130.0,0.372,0.1918,0.1933,0.997,0.0053,0.0144,0.0519,0.0147,0.0281,0.0018,0.0012,0.0005,0.001,0.0032,0.0021,0.0008,0.0038,0.0,0.0,0.0,30014192,0.01,23,3,6353.0
2020-05-19,2020-05-19 16:33:24,Arm500,DOC 34028-2016,169.344,0,19,1,2,169.744,169.344,3.0,1564.0,0.4,6.0,7830.0,180,7,2155,9,320,380,130.0,0.372,0.1918,0.1933,0.997,0.0053,0.0144,0.0519,0.0147,0.0281,0.0018,0.0012,0.0005,0.001,0.0032,0.0021,0.0008,0.0038,0.0,0.0,0.0,30014142,0.01,8,1,1344.0
2020-05-19,2020-05-19 16:33:24,Arm500,DOC 34028-2016,169.344,0,19,1,2,169.744,169.344,3.0,1564.0,0.4,6.0,4591.0,180,7,2155,9,320,380,130.0,0.372,0.1918,0.1933,0.997,0.0053,0.0144,0.0519,0.0147,0.0281,0.0018,0.0012,0.0005,0.001,0.0032,0.0021,0.0008,0.0038,0.0,0.0,0.0,30013359,0.01,10,3,4728.0
2020-05-19,2020-05-19 16:33:24,Arm500,DOC 34028-2016,169.344,0,19,1,2,169.744,169.344,3.0,1564.0,0.4,6.0,9244.0,180,7,2155,9,320,380,130.0,0.372,0.1918,0.1933,0.997,0.0053,0.0144,0.0519,0.0147,0.0281,0.0018,0.0012,0.0005,0.001,0.0032,0.0021,0.0008,0.0038,0.0,0.0,0.0,30014190,0.01,21,2,1357.0
2020-05-19,2020-05-19 17:29:08,Arm500,DOC 34028-2016,159.264,0,20,1,2,159.664,159.264,2.0,1578.0,0.4,6.0,4617.0,180,7,2155,9,320,380,130.0,0.288,0.1912,0.1503,0.5018,0.0061,0.0147,0.0452,0.0165,0.0286,0.0017,0.0016,0.0004,0.0008,0.0019,0.0022,0.0007,0.0036,0.0,0.0,0.0,30014192,0.01,23,3,6327.0
2020-05-19,2020-05-19 17:29:08,Arm500,DOC 34028-2016,159.264,0,20,1,2,159.664,159.264,2.0,1578.0,0.4,6.0,9270.0,180,7,2155,9,320,380,130.0,0.288,0.1912,0.1503,0.5018,0.0061,0.0147,0.0452,0.0165,0.0286,0.0017,0.0016,0.0004,0.0008,0.0019,0.0022,0.0007,0.0036,0.0,0.0,0.0,30013867,0.01,9,2,1331.0
2020-05-19,2020-05-19 17:29:08,Arm500,DOC 34028-2016,159.264,0,20,1,2,159.664,159.264,2.0,1578.0,0.4,6.0,9270.0,180,7,2155,9,320,380,130.0,0.288,0.1912,0.1503,0.5018,0.0061,0.0147,0.0452,0.0165,0.0286,0.0017,0.0016,0.0004,0.0008,0.0019,0.0022,0.0007,0.0036,0.0,0.0,0.0,30014190,0.01,21,2,1331.0
2020-05-19,2020-05-19 17:29:08,Arm500,DOC 34028-2016,159.264,0,20,1,2,159.664,159.264,2.0,1578.0,0.4,6.0,7856.0,180,7,2155,9,320,380,130.0,0.288,0.1912,0.1503,0.5018,0.0061,0.0147,0.0452,0.0165,0.0286,0.0017,0.0016,0.0004,0.0008,0.0019,0.0022,0.0007,0.0036,0.0,0.0,0.0,30014142,0.01,8,1,1318.0
2020-05-19,2020-05-19 17:29:08,Arm500,DOC 34028-2016,159.264,0,20,1,2,159.664,159.264,2.0,1578.0,0.4,6.0,4617.0,180,7,2155,9,320,380,130.0,0.288,0.1912,0.1503,0.5018,0.0061,0.0147,0.0452,0.0165,0.0286,0.0017,0.0016,0.0004,0.0008,0.0019,0.0022,0.0007,0.0036,0.0,0.0,0.0,30013359,0.01,10,3,4702.0
2020-05-19,2020-05-19 17:29:08,Arm500,DOC 34028-2016,159.264,0,20,1,2,159.664,159.264,2.0,1578.0,0.4,6.0,8780.0,180,7,2155,9,320,380,130.0,0.288,0.1912,0.1503,0.5018,0.0061,0.0147,0.0452,0.0165,0.0286,0.0017,0.0016,0.0004,0.0008,0.0019,0.0022,0.0007,0.0036,0.0,0.0,0.0,30014188,0.01,1,5,218.0
2020-05-19,2020-05-19 17:29:08,Arm500,DOC 34028-2016,159.264,0,20,1,2,159.664,159.264,2.0,1578.0,0.4,6.0,5033.0,180,7,2155,9,320,380,130.0,0.288,0.1912,0.1503,0.5018,0.0061,0.0147,0.0452,0.0165,0.0286,0.0017,0.0016,0.0004,0.0008,0.0019,0.0022,0.0007,0.0036,0.0,0.0,0.0,30014138,0.01,17,6,1311.0
2020-05-19,2020-05-19 17:29:08,Arm500,DOC 34028-2016,159.264,0,20,1,2,159.664,159.264,2.0,1578.0,0.4,6.0,4617.0,180,7,2155,9,320,380,130.0,0.288,0.1912,0.1503,0.5018,0.0061,0.0147,0.0452,0.0165,0.0286,0.0017,0.0016,0.0004,0.0008,0.0019,0.0022,0.0007,0.0036,0.0,0.0,0.0,30014144,0.01,11,3,6327.0
2020-05-19,2020-05-19 17:29:08,Arm500,DOC 34028-2016,159.264,0,20,1,2,159.664,159.264,2.0,1578.0,0.4,6.0,7856.0,180,7,2155,9,320,380,130.0,0.288,0.1912,0.1503,0.5018,0.0061,0.0147,0.0452,0.0165,0.0286,0.0017,0.0016,0.0004,0.0008,0.0019,0.0022,0.0007,0.0036,0.0,0.0,0.0,30014078,0.01,3,1,1318.0
2020-05-19,2020-05-19 17:29:08,Arm500,DOC 34028-2016,159.264,0,20,1,2,159.664,159.264,2.0,1578.0,0.4,6.0,8732.0,180,7,2155,9,320,380,130.0,0.288,0.1912,0.1503,0.5018,0.0061,0.0147,0.0452,0.0165,0.0286,0.0017,0.0016,0.0004,0.0008,0.0019,0.0022,0.0007,0.0036,0.0,0.0,0.0,30014193,0.01,6,4,220.0
2020-05-19,2020-05-19 17:29:08,Arm500,DOC 34028-2016,159.264,0,20,1,2,159.664,159.264,2.0,1578.0,0.4,6.0,8732.0,180,7,2155,9,320,380,130.0,0.288,0.1912,0.1503,0.5018,0.0061,0.0147,0.0452,0.0165,0.0286,0.0017,0.0016,0.0004,0.0008,0.0019,0.0022,0.0007,0.0036,0.0,0.0,0.0,30014136,0.01,13,4,1368.0
2020-05-19,2020-05-19 17:29:08,Arm500,DOC 34028-2016,159.264,0,20,1,2,159.664,159.264,2.0,1578.0,0.4,6.0,5033.0,180,7,2155,9,320,380,130.0,0.288,0.1912,0.1503,0.5018,0.0061,0.0147,0.0452,0.0165,0.0286,0.0017,0.0016,0.0004,0.0008,0.0019,0.0022,0.0007,0.0036,0.0,0.0,0.0,30014191,0.01,4,6,5401.0
2020-05-19,2020-05-19 18:14:36,Arm500,DOC 34028-2016,165.312,0,21,1,2,165.712,165.312,5.0,1568.0,0.4,6.0,7884.0,180,7,2155,9,320,380,110.0,0.286,0.1909,0.1675,0.4993,0.0044,0.0143,0.0425,0.0134,0.0279,0.0015,0.0017,0.0004,0.0008,0.002,0.0022,0.0012,0.0036,0.0,0.0,0.0,30014142,0.01,8,1,1290.0
2020-05-19,2020-05-19 18:14:36,Arm500,DOC 34028-2016,165.312,0,21,1,2,165.712,165.312,5.0,1568.0,0.4,6.0,8758.0,180,7,2155,9,320,380,110.0,0.286,0.1909,0.1675,0.4993,0.0044,0.0143,0.0425,0.0134,0.0279,0.0015,0.0017,0.0004,0.0008,0.002,0.0022,0.0012,0.0036,0.0,0.0,0.0,30014193,0.01,6,4,194.0
2020-05-19,2020-05-19 18:14:36,Arm500,DOC 34028-2016,165.312,0,21,1,2,165.712,165.312,5.0,1568.0,0.4,6.0,7884.0,180,7,2155,9,320,380,110.0,0.286,0.1909,0.1675,0.4993,0.0044,0.0143,0.0425,0.0134,0.0279,0.0015,0.0017,0.0004,0.0008,0.002,0.0022,0.0012,0.0036,0.0,0.0,0.0,30014078,0.01,3,1,1290.0
2020-05-19,2020-05-19 18:14:36,Arm500,DOC 34028-2016,165.312,0,21,1,2,165.712,165.312,5.0,1568.0,0.4,6.0,9298.0,180,7,2155,9,320,380,110.0,0.286,0.1909,0.1675,0.4993,0.0044,0.0143,0.0425,0.0134,0.0279,0.0015,0.0017,0.0004,0.0008,0.002,0.0022,0.0012,0.0036,0.0,0.0,0.0,30013867,0.01,9,2,1303.0
2020-05-19,2020-05-19 18:14:36,Arm500,DOC 34028-2016,165.312,0,21,1,2,165.712,165.312,5.0,1568.0,0.4,6.0,4645.0,180,7,2155,9,320,380,110.0,0.286,0.1909,0.1675,0.4993,0.0044,0.0143,0.0425,0.0134,0.0279,0.0015,0.0017,0.0004,0.0008,0.002,0.0022,0.0012,0.0036,0.0,0.0,0.0,30014144,0.01,11,3,6299.0
2020-05-19,2020-05-19 18:14:36,Arm500,DOC 34028-2016,165.312,0,21,1,2,165.712,165.312,5.0,1568.0,0.4,6.0,4645.0,180,7,2155,9,320,380,110.0,0.286,0.1909,0.1675,0.4993,0.0044,0.0143,0.0425,0.0134,0.0279,0.0015,0.0017,0.0004,0.0008,0.002,0.0022,0.0012,0.0036,0.0,0.0,0.0,30013359,0.01,10,3,4674.0
2020-05-19,2020-05-19 18:14:36,Arm500,DOC 34028-2016,165.312,0,21,1,2,165.712,165.312,5.0,1568.0,0.4,6.0,4645.0,180,7,2155,9,320,380,110.0,0.286,0.1909,0.1675,0.4993,0.0044,0.0143,0.0425,0.0134,0.0279,0.0015,0.0017,0.0004,0.0008,0.002,0.0022,0.0012,0.0036,0.0,0.0,0.0,30014192,0.01,23,3,6299.0
2020-05-19,2020-05-19 18:14:36,Arm500,DOC 34028-2016,165.312,0,21,1,2,165.712,165.312,5.0,1568.0,0.4,6.0,8808.0,180,7,2155,9,320,380,110.0,0.286,0.1909,0.1675,0.4993,0.0044,0.0143,0.0425,0.0134,0.0279,0.0015,0.0017,0.0004,0.0008,0.002,0.0022,0.0012,0.0036,0.0,0.0,0.0,30014188,0.01,1,5,190.0
2020-05-19,2020-05-19 18:14:36,Arm500,DOC 34028-2016,165.312,0,21,1,2,165.712,165.312,5.0,1568.0,0.4,6.0,8758.0,180,7,2155,9,320,380,110.0,0.286,0.1909,0.1675,0.4993,0.0044,0.0143,0.0425,0.0134,0.0279,0.0015,0.0017,0.0004,0.0008,0.002,0.0022,0.0012,0.0036,0.0,0.0,0.0,30014136,0.01,13,4,1342.0
2020-05-19,2020-05-19 18:14:36,Arm500,DOC 34028-2016,165.312,0,21,1,2,165.712,165.312,5.0,1568.0,0.4,6.0,5059.0,180,7,2155,9,320,380,110.0,0.286,0.1909,0.1675,0.4993,0.0044,0.0143,0.0425,0.0134,0.0279,0.0015,0.0017,0.0004,0.0008,0.002,0.0022,0.0012,0.0036,0.0,0.0,0.0,30014191,0.01,4,6,5375.0
2020-05-19,2020-05-19 18:14:36,Arm500,DOC 34028-2016,165.312,0,21,1,2,165.712,165.312,5.0,1568.0,0.4,6.0,9298.0,180,7,2155,9,320,380,110.0,0.286,0.1909,0.1675,0.4993,0.0044,0.0143,0.0425,0.0134,0.0279,0.0015,0.0017,0.0004,0.0008,0.002,0.0022,0.0012,0.0036,0.0,0.0,0.0,30014190,0.01,21,2,1303.0
2020-05-19,2020-05-19 18:14:36,Arm500,DOC 34028-2016,165.312,0,21,1,2,165.712,165.312,5.0,1568.0,0.4,6.0,5059.0,180,7,2155,9,320,380,110.0,0.286,0.1909,0.1675,0.4993,0.0044,0.0143,0.0425,0.0134,0.0279,0.0015,0.0017,0.0004,0.0008,0.002,0.0022,0.0012,0.0036,0.0,0.0,0.0,30014138,0.01,17,6,1285.0
2020-05-19,2020-05-19 19:04:17,Arm500,DOC 34028-2016,163.296,0,22,1,2,163.696,163.296,6.0,1567.0,0.4,6.0,7910.0,180,7,2155,9,320,380,110.0,0.302,0.2049,0.146,0.5063,0.0047,0.0124,0.0426,0.0166,0.0349,0.0013,0.0016,0.0004,0.0007,0.0018,0.0018,0.0007,0.0042,0.0,0.0,0.0,30014078,0.01,3,1,1264.0
2020-05-19,2020-05-19 19:04:17,Arm500,DOC 34028-2016,163.296,0,22,1,2,163.696,163.296,6.0,1567.0,0.4,6.0,8834.0,180,7,2155,9,320,380,110.0,0.302,0.2049,0.146,0.5063,0.0047,0.0124,0.0426,0.0166,0.0349,0.0013,0.0016,0.0004,0.0007,0.0018,0.0018,0.0007,0.0042,0.0,0.0,0.0,30014188,0.01,1,5,164.0
2020-05-19,2020-05-19 19:04:17,Arm500,DOC 34028-2016,163.296,0,22,1,2,163.696,163.296,6.0,1567.0,0.4,6.0,9326.0,180,7,2155,9,320,380,110.0,0.302,0.2049,0.146,0.5063,0.0047,0.0124,0.0426,0.0166,0.0349,0.0013,0.0016,0.0004,0.0007,0.0018,0.0018,0.0007,0.0042,0.0,0.0,0.0,30014190,0.01,21,2,1275.0
2020-05-19,2020-05-19 19:04:17,Arm500,DOC 34028-2016,163.296,0,22,1,2,163.696,163.296,6.0,1567.0,0.4,6.0,4673.0,180,7,2155,9,320,380,110.0,0.302,0.2049,0.146,0.5063,0.0047,0.0124,0.0426,0.0166,0.0349,0.0013,0.0016,0.0004,0.0007,0.0018,0.0018,0.0007,0.0042,0.0,0.0,0.0,30013359,0.01,10,3,4646.0
2020-05-19,2020-05-19 19:04:17,Arm500,DOC 34028-2016,163.296,0,22,1,2,163.696,163.296,6.0,1567.0,0.4,6.0,9326.0,180,7,2155,9,320,380,110.0,0.302,0.2049,0.146,0.5063,0.0047,0.0124,0.0426,0.0166,0.0349,0.0013,0.0016,0.0004,0.0007,0.0018,0.0018,0.0007,0.0042,0.0,0.0,0.0,30013867,0.01,9,2,1275.0
2020-05-19,2020-05-19 19:04:17,Arm500,DOC 34028-2016,163.296,0,22,1,2,163.696,163.296,6.0,1567.0,0.4,6.0,4673.0,180,7,2155,9,320,380,110.0,0.302,0.2049,0.146,0.5063,0.0047,0.0124,0.0426,0.0166,0.0349,0.0013,0.0016,0.0004,0.0007,0.0018,0.0018,0.0007,0.0042,0.0,0.0,0.0,30014192,0.01,23,3,6271.0
2020-05-19,2020-05-19 19:04:17,Arm500,DOC 34028-2016,163.296,0,22,1,2,163.696,163.296,6.0,1567.0,0.4,6.0,5085.0,180,7,2155,9,320,380,110.0,0.302,0.2049,0.146,0.5063,0.0047,0.0124,0.0426,0.0166,0.0349,0.0013,0.0016,0.0004,0.0007,0.0018,0.0018,0.0007,0.0042,0.0,0.0,0.0,30014138,0.01,17,6,1259.0
2020-05-19,2020-05-19 19:04:17,Arm500,DOC 34028-2016,163.296,0,22,1,2,163.696,163.296,6.0,1567.0,0.4,6.0,8786.0,180,7,2155,9,320,380,110.0,0.302,0.2049,0.146,0.5063,0.0047,0.0124,0.0426,0.0166,0.0349,0.0013,0.0016,0.0004,0.0007,0.0018,0.0018,0.0007,0.0042,0.0,0.0,0.0,30014193,0.01,6,4,166.0
2020-05-19,2020-05-19 19:04:17,Arm500,DOC 34028-2016,163.296,0,22,1,2,163.696,163.296,6.0,1567.0,0.4,6.0,4673.0,180,7,2155,9,320,380,110.0,0.302,0.2049,0.146,0.5063,0.0047,0.0124,0.0426,0.0166,0.0349,0.0013,0.0016,0.0004,0.0007,0.0018,0.0018,0.0007,0.0042,0.0,0.0,0.0,30014144,0.01,11,3,6271.0
2020-05-19,2020-05-19 19:04:17,Arm500,DOC 34028-2016,163.296,0,22,1,2,163.696,163.296,6.0,1567.0,0.4,6.0,5085.0,180,7,2155,9,320,380,110.0,0.302,0.2049,0.146,0.5063,0.0047,0.0124,0.0426,0.0166,0.0349,0.0013,0.0016,0.0004,0.0007,0.0018,0.0018,0.0007,0.0042,0.0,0.0,0.0,30014191,0.01,4,6,5349.0
2020-05-19,2020-05-19 19:04:17,Arm500,DOC 34028-2016,163.296,0,22,1,2,163.696,163.296,6.0,1567.0,0.4,6.0,8786.0,180,7,2155,9,320,380,110.0,0.302,0.2049,0.146,0.5063,0.0047,0.0124,0.0426,0.0166,0.0349,0.0013,0.0016,0.0004,0.0007,0.0018,0.0018,0.0007,0.0042,0.0,0.0,0.0,30014136,0.01,13,4,1314.0
2020-05-19,2020-05-19 19:04:17,Arm500,DOC 34028-2016,163.296,0,22,1,2,163.696,163.296,6.0,1567.0,0.4,6.0,7910.0,180,7,2155,9,320,380,110.0,0.302,0.2049,0.146,0.5063,0.0047,0.0124,0.0426,0.0166,0.0349,0.0013,0.0016,0.0004,0.0007,0.0018,0.0018,0.0007,0.0042,0.0,0.0,0.0,30014142,0.01,8,1,1264.0
2020-05-20,2020-05-20 00:08:43,Arm500,DOC 34028-2016,169.344,0,29,1,2,169.744,169.344,3.0,1568.0,0.4,5.0,6014.0,180,7,2155,9,320,350,130.0,0.389,0.2089,0.1901,1.0108,0.0075,0.013,0.0374,0.017,0.0306,0.001,0.0019,0.0005,0.001,0.0033,0.0022,0.0006,0.0048,0.0,0.0,0.0,30014138,0.01,17,6,330.0
2020-05-20,2020-05-20 00:08:43,Arm500,DOC 34028-2016,169.344,0,29,1,2,169.744,169.344,3.0,1568.0,0.4,5.0,8849.0,180,7,2155,9,320,350,130.0,0.389,0.2089,0.1901,1.0108,0.0075,0.013,0.0374,0.017,0.0306,0.001,0.0019,0.0005,0.001,0.0033,0.0022,0.0006,0.0048,0.0,0.0,0.0,30014142,0.01,8,1,325.0
2020-05-20,2020-05-20 00:08:43,Arm500,DOC 34028-2016,169.344,0,29,1,2,169.744,169.344,3.0,1568.0,0.4,5.0,9771.0,180,7,2155,9,320,350,130.0,0.389,0.2089,0.1901,1.0108,0.0075,0.013,0.0374,0.017,0.0306,0.001,0.0019,0.0005,0.001,0.0033,0.0022,0.0006,0.0048,0.0,0.0,0.0,30014136,0.01,13,4,329.0
2020-05-20,2020-05-20 00:08:43,Arm500,DOC 34028-2016,169.344,0,29,1,2,169.744,169.344,3.0,1568.0,0.4,5.0,5636.0,180,7,2155,9,320,350,130.0,0.389,0.2089,0.1901,1.0108,0.0075,0.013,0.0374,0.017,0.0306,0.001,0.0019,0.0005,0.001,0.0033,0.0022,0.0006,0.0048,0.0,0.0,0.0,30014144,0.01,11,3,5308.0
2020-05-20,2020-05-20 00:08:43,Arm500,DOC 34028-2016,169.344,0,29,1,2,169.744,169.344,3.0,1568.0,0.4,5.0,5636.0,180,7,2155,9,320,350,130.0,0.389,0.2089,0.1901,1.0108,0.0075,0.013,0.0374,0.017,0.0306,0.001,0.0019,0.0005,0.001,0.0033,0.0022,0.0006,0.0048,0.0,0.0,0.0,30013359,0.01,10,3,3683.0
2020-05-20,2020-05-20 00:08:43,Arm500,DOC 34028-2016,169.344,0,29,1,2,169.744,169.344,3.0,1568.0,0.4,5.0,10272.0,180,7,2155,9,320,350,130.0,0.389,0.2089,0.1901,1.0108,0.0075,0.013,0.0374,0.017,0.0306,0.001,0.0019,0.0005,0.001,0.0033,0.0022,0.0006,0.0048,0.0,0.0,0.0,30013867,0.01,9,2,329.0
2020-05-20,2020-05-20 07:52:17,Arm500,DOC 34028-2016,163.296,0,9,1,2,163.696,163.296,2.0,1568.0,0.4,5.0,9197.0,200,7,1950,9,320,350,110.0,0.378,0.1955,0.1844,1.0099,0.0022,0.0118,0.0489,0.0155,0.0403,0.001,0.0016,0.0005,0.0009,0.0033,0.0025,0.0008,0.0037,0.0,0.0,0.0,30014136,0.03,13,4,903.0
2020-05-20,2020-05-20 07:52:17,Arm500,DOC 34028-2016,163.296,0,9,1,2,163.696,163.296,2.0,1568.0,0.4,5.0,8307.0,200,7,1950,9,320,350,110.0,0.378,0.1955,0.1844,1.0099,0.0022,0.0118,0.0489,0.0155,0.0403,0.001,0.0016,0.0005,0.0009,0.0033,0.0025,0.0008,0.0037,0.0,0.0,0.0,30014142,0.03,8,1,867.0
2020-05-20,2020-05-20 07:52:17,Arm500,DOC 34028-2016,163.296,0,9,1,2,163.696,163.296,2.0,1568.0,0.4,5.0,9727.0,200,7,1950,9,320,350,110.0,0.378,0.1955,0.1844,1.0099,0.0022,0.0118,0.0489,0.0155,0.0403,0.001,0.0016,0.0005,0.0009,0.0033,0.0025,0.0008,0.0037,0.0,0.0,0.0,30013867,0.03,9,2,874.0
2020-05-20,2020-05-20 07:52:17,Arm500,DOC 34028-2016,163.296,0,9,1,2,163.696,163.296,2.0,1568.0,0.4,5.0,5076.0,200,7,1950,9,320,350,110.0,0.378,0.1955,0.1844,1.0099,0.0022,0.0118,0.0489,0.0155,0.0403,0.001,0.0016,0.0005,0.0009,0.0033,0.0025,0.0008,0.0037,0.0,0.0,0.0,30013359,0.03,10,3,4243.0
2020-05-20,2020-05-20 07:52:17,Arm500,DOC 34028-2016,163.296,0,9,1,2,163.696,163.296,2.0,1568.0,0.4,5.0,5076.0,200,7,1950,9,320,350,110.0,0.378,0.1955,0.1844,1.0099,0.0022,0.0118,0.0489,0.0155,0.0403,0.001,0.0016,0.0005,0.0009,0.0033,0.0025,0.0008,0.0037,0.0,0.0,0.0,30014144,0.03,11,3,5868.0
2020-05-20,2020-05-20 07:52:17,Arm500,DOC 34028-2016,163.296,0,9,1,2,163.696,163.296,2.0,1568.0,0.4,5.0,5478.0,200,7,1950,9,320,350,110.0,0.378,0.1955,0.1844,1.0099,0.0022,0.0118,0.0489,0.0155,0.0403,0.001,0.0016,0.0005,0.0009,0.0033,0.0025,0.0008,0.0037,0.0,0.0,0.0,30014138,0.03,17,6,866.0
2020-05-20,2020-05-20 08:42:37,Arm500,DOC 34028-2016,166.32,0,10,1,2,166.72,166.32,12.0,1568.0,0.4,5.0,5104.0,200,7,2155,9,320,350,110.0,0.38,0.1963,0.1902,1.0055,0.0019,0.0102,0.0548,0.0157,0.042,0.0012,0.002,0.0004,0.0009,0.0031,0.0031,0.0004,0.004,0.0,0.0,0.0,30014144,0.02,11,3,5840.0
2020-05-20,2020-05-20 08:42:37,Arm500,DOC 34028-2016,166.32,0,10,1,2,166.72,166.32,12.0,1568.0,0.4,5.0,8335.0,200,7,2155,9,320,350,110.0,0.38,0.1963,0.1902,1.0055,0.0019,0.0102,0.0548,0.0157,0.042,0.0012,0.002,0.0004,0.0009,0.0031,0.0031,0.0004,0.004,0.0,0.0,0.0,30014142,0.02,8,1,839.0
2020-05-20,2020-05-20 08:42:37,Arm500,DOC 34028-2016,166.32,0,10,1,2,166.72,166.32,12.0,1568.0,0.4,5.0,9755.0,200,7,2155,9,320,350,110.0,0.38,0.1963,0.1902,1.0055,0.0019,0.0102,0.0548,0.0157,0.042,0.0012,0.002,0.0004,0.0009,0.0031,0.0031,0.0004,0.004,0.0,0.0,0.0,30013867,0.02,9,2,846.0
2020-05-20,2020-05-20 08:42:37,Arm500,DOC 34028-2016,166.32,0,10,1,2,166.72,166.32,12.0,1568.0,0.4,5.0,9227.0,200,7,2155,9,320,350,110.0,0.38,0.1963,0.1902,1.0055,0.0019,0.0102,0.0548,0.0157,0.042,0.0012,0.002,0.0004,0.0009,0.0031,0.0031,0.0004,0.004,0.0,0.0,0.0,30014136,0.02,13,4,873.0
2020-05-20,2020-05-20 08:42:37,Arm500,DOC 34028-2016,166.32,0,10,1,2,166.72,166.32,12.0,1568.0,0.4,5.0,5505.0,200,7,2155,9,320,350,110.0,0.38,0.1963,0.1902,1.0055,0.0019,0.0102,0.0548,0.0157,0.042,0.0012,0.002,0.0004,0.0009,0.0031,0.0031,0.0004,0.004,0.0,0.0,0.0,30014138,0.02,17,6,839.0
2020-05-20,2020-05-20 08:42:37,Arm500,DOC 34028-2016,166.32,0,10,1,2,166.72,166.32,12.0,1568.0,0.4,5.0,5104.0,200,7,2155,9,320,350,110.0,0.38,0.1963,0.1902,1.0055,0.0019,0.0102,0.0548,0.0157,0.042,0.0012,0.002,0.0004,0.0009,0.0031,0.0031,0.0004,0.004,0.0,0.0,0.0,30013359,0.02,10,3,4215.0
2020-05-20,2020-05-20 09:30:47,Arm500,DOC 34028-2016,166.32,0,11,1,2,166.72,166.32,5.0,1569.0,0.4,5.0,5134.0,200,7,2155,9,320,350,110.0,0.38,0.1999,0.2158,0.9904,0.0023,0.0115,0.0538,0.0145,0.0389,0.001,0.0017,0.0005,0.0011,0.0034,0.0025,0.0012,0.0038,0.0,0.0,0.0,30014144,0.01,11,3,5810.0
2020-05-20,2020-05-20 09:30:47,Arm500,DOC 34028-2016,166.32,0,11,1,2,166.72,166.32,5.0,1569.0,0.4,5.0,5134.0,200,7,2155,9,320,350,110.0,0.38,0.1999,0.2158,0.9904,0.0023,0.0115,0.0538,0.0145,0.0389,0.001,0.0017,0.0005,0.0011,0.0034,0.0025,0.0012,0.0038,0.0,0.0,0.0,30013359,0.01,10,3,4185.0
2020-05-20,2020-05-20 09:30:47,Arm500,DOC 34028-2016,166.32,0,11,1,2,166.72,166.32,5.0,1569.0,0.4,5.0,5533.0,200,7,2155,9,320,350,110.0,0.38,0.1999,0.2158,0.9904,0.0023,0.0115,0.0538,0.0145,0.0389,0.001,0.0017,0.0005,0.0011,0.0034,0.0025,0.0012,0.0038,0.0,0.0,0.0,30014138,0.01,17,6,811.0
2020-05-20,2020-05-20 09:30:47,Arm500,DOC 34028-2016,166.32,0,11,1,2,166.72,166.32,5.0,1569.0,0.4,5.0,9782.0,200,7,2155,9,320,350,110.0,0.38,0.1999,0.2158,0.9904,0.0023,0.0115,0.0538,0.0145,0.0389,0.001,0.0017,0.0005,0.0011,0.0034,0.0025,0.0012,0.0038,0.0,0.0,0.0,30013867,0.01,9,2,819.0
2020-05-20,2020-05-20 09:30:47,Arm500,DOC 34028-2016,166.32,0,11,1,2,166.72,166.32,5.0,1569.0,0.4,5.0,8362.0,200,7,2155,9,320,350,110.0,0.38,0.1999,0.2158,0.9904,0.0023,0.0115,0.0538,0.0145,0.0389,0.001,0.0017,0.0005,0.0011,0.0034,0.0025,0.0012,0.0038,0.0,0.0,0.0,30014142,0.01,8,1,812.0
2020-05-20,2020-05-20 09:30:47,Arm500,DOC 34028-2016,166.32,0,11,1,2,166.72,166.32,5.0,1569.0,0.4,5.0,9255.0,200,7,2155,9,320,350,110.0,0.38,0.1999,0.2158,0.9904,0.0023,0.0115,0.0538,0.0145,0.0389,0.001,0.0017,0.0005,0.0011,0.0034,0.0025,0.0012,0.0038,0.0,0.0,0.0,30014136,0.01,13,4,845.0
2020-05-20,2020-05-20 10:16:25,Arm500,DOC 34028-2016,166.32,0,12,1,2,166.72,166.32,6.0,1568.0,0.4,5.0,5161.0,200,7,2155,9,330,360,120.0,0.378,0.1903,0.1833,1.0046,0.0019,0.0132,0.0751,0.0219,0.037,0.001,0.002,0.0005,0.0009,0.0034,0.0025,0.0006,0.0049,0.0,0.0,0.0,30014144,0.01,11,3,5783.0
2020-05-20,2020-05-20 10:16:25,Arm500,DOC 34028-2016,166.32,0,12,1,2,166.72,166.32,6.0,1568.0,0.4,5.0,8389.0,200,7,2155,9,330,360,120.0,0.378,0.1903,0.1833,1.0046,0.0019,0.0132,0.0751,0.0219,0.037,0.001,0.002,0.0005,0.0009,0.0034,0.0025,0.0006,0.0049,0.0,0.0,0.0,30014142,0.01,8,1,785.0
2020-05-20,2020-05-20 10:16:25,Arm500,DOC 34028-2016,166.32,0,12,1,2,166.72,166.32,6.0,1568.0,0.4,5.0,9285.0,200,7,2155,9,330,360,120.0,0.378,0.1903,0.1833,1.0046,0.0019,0.0132,0.0751,0.0219,0.037,0.001,0.002,0.0005,0.0009,0.0034,0.0025,0.0006,0.0049,0.0,0.0,0.0,30014136,0.01,13,4,815.0
