Repository: khw11044/Iron-CCM-RUL

# 연속 주조기의 RUL 데이터 분석

## RUL Dataset from Continuous Casting Machine

[캐글 페이지](https://www.kaggle.com/datasets/yuriykatser/rul-dataset-from-continuous-casting-machine)

## 도메인 설명 

연주공정: 연주공정은 철강산업에서 철 제품을 생산하는 공정중 하나로 연속주조의 줄임말이다. 액체상태의 용강을 주형에 넣어 고체가 되도록 식히는 과정이며 이 과정을 거쳐, 슬래브, 브룸, 빌렛의 반제품이 만들어진다.
주괴(鑄塊, ingot)란 상대적으로 순도가 높은 물질의 덩어리다. 보통 금속을 가공하기 좋게 주물로 뜬 것을 말한다.

____


연속 주조 기계(이하 'CCM')는 액체 상태의 철강을 주어진 단면의 고체 빌릿으로 변환하는 장치로, 이후 롤링 생산(예: 철근)이 이루어진다.

금형 슬리브는 CCM 금형의 가장 중요하고 빠르게 마모되는 부분이다. 슬리브는 둥근 형태나 프로파일 단면의 수냉식 구리 파이프이다. 용융 금속이 슬리브 벽과 접촉하면 결정화되며, 주괴의 기본 고체 껍질이 형성된다.

**슬리브 운영 중 주요 생산 문제**는 슬리브의 구리 파이프 표면에 결함이 생기고 내부 공간의 프로파일이 변형되어 열 조건이 방해받는 것이다. 이는 결과적으로 주괴의 품질에 영향을 미친다.

File: data/data_noNull.csv (part 23 of 73)
date,sample_time_continuous_caster,steel_type,doc_requirement,"workpiece_weight, tonn",workpiece_slice_geometry_150x150,cast_in_row,alloy_type_open,"alloy_speed, meter/minute","steel_weight_theoretical, tonn","steel_weight, tonn",grab1_num,"steel_temperature_grab1, Celsius deg.","metal_residue_grab1, tonn",grab2_num,"resistance, tonn","swing_frequency, amount/minute","crystallizer_movement, mm","water_consumption, liter/minute","water_temperature_delta, Celsius deg.","water_consumption_secondary_cooling_zone_num1, liter/minute","water_consumption_secondary_cooling_zone_num2, liter/minute","water_consumption_secondary_cooling_zone_num3, liter/minute","Ce, %","C, %","Si, %","Mn,%","S, %","P, %","Cr, %","Ni, %","Cu, %","As, %","Mo, %","Nb, %","Ti, %","V, %","Al, %","Ca, %","N, %","Pb, %","Mg, %","Zn, %",sleeve,"quantity, tonn",num_crystallizer,num_stream,RUL
2020-05-20,2020-05-20 10:16:25,Arm500,DOC 34028-2016,166.32,0,12,1,2,166.72,166.32,6.0,1568.0,0.4,5.0,5560.0,200,7,2155,9,330,360,120.0,0.378,0.1903,0.1833,1.0046,0.0019,0.0132,0.0751,0.0219,0.037,0.001,0.002,0.0005,0.0009,0.0034,0.0025,0.0006,0.0049,0.0,0.0,0.0,30014138,0.01,17,6,784.0
2020-05-20,2020-05-20 10:16:25,Arm500,DOC 34028-2016,166.32,0,12,1,2,166.72,166.32,6.0,1568.0,0.4,5.0,5161.0,200,7,2155,9,330,360,120.0,0.378,0.1903,0.1833,1.0046,0.0019,0.0132,0.0751,0.0219,0.037,0.001,0.002,0.0005,0.0009,0.0034,0.0025,0.0006,0.0049,0.0,0.0,0.0,30013359,0.01,10,3,4158.0
2020-05-20,2020-05-20 10:16:25,Arm500,DOC 34028-2016,166.32,0,12,1,2,166.72,166.32,6.0,1568.0,0.4,5.0,9809.0,200,7,2155,9,330,360,120.0,0.378,0.1903,0.1833,1.0046,0.0019,0.0132,0.0751,0.0219,0.037,0.001,0.002,0.0005,0.0009,0.0034,0.0025,0.0006,0.0049,0.0,0.0,0.0,30013867,0.01,9,2,792.0
2020-05-20,2020-05-20 11:00:38,Arm500,DOC 34028-2016,163.296,0,13,1,2,163.696,163.296,2.0,1568.0,0.4,5.0,5188.0,200,7,2155,9,320,350,110.0,0.373,0.189,0.1802,0.9826,0.0021,0.0125,0.0646,0.0222,0.0697,0.001,0.0028,0.0005,0.0009,0.0032,0.0026,0.0006,0.0058,0.0,0.0,0.0,30013359,0.01,10,3,4131.0
2020-05-20,2020-05-20 11:00:38,Arm500,DOC 34028-2016,163.296,0,13,1,2,163.696,163.296,2.0,1568.0,0.4,5.0,9312.0,200,7,2155,9,320,350,110.0,0.373,0.189,0.1802,0.9826,0.0021,0.0125,0.0646,0.0222,0.0697,0.001,0.0028,0.0005,0.0009,0.0032,0.0026,0.0006,0.0058,0.0,0.0,0.0,30014136,0.01,13,4,788.0
2020-05-20,2020-05-20 11:00:38,Arm500,DOC 34028-2016,163.296,0,13,1,2,163.696,163.296,2.0,1568.0,0.4,5.0,9836.0,200,7,2155,9,320,350,110.0,0.373,0.189,0.1802,0.9826,0.0021,0.0125,0.0646,0.0222,0.0697,0.001,0.0028,0.0005,0.0009,0.0032,0.0026,0.0006,0.0058,0.0,0.0,0.0,30013867,0.01,9,2,765.0
2020-05-20,2020-05-20 11:00:38,Arm500,DOC 34028-2016,163.296,0,13,1,2,163.696,163.296,2.0,1568.0,0.4,5.0,8416.0,200,7,2155,9,320,350,110.0,0.373,0.189,0.1802,0.9826,0.0021,0.0125,0.0646,0.0222,0.0697,0.001,0.0028,0.0005,0.0009,0.0032,0.0026,0.0006,0.0058,0.0,0.0,0.0,30014142,0.01,8,1,758.0
2020-05-20,2020-05-20 11:00:38,Arm500,DOC 34028-2016,163.296,0,13,1,2,163.696,163.296,2.0,1568.0,0.4,5.0,5587.0,200,7,2155,9,320,350,110.0,0.373,0.189,0.1802,0.9826,0.0021,0.0125,0.0646,0.0222,0.0697,0.001,0.0028,0.0005,0.0009,0.0032,0.0026,0.0006,0.0058,0.0,0.0,0.0,30014138,0.01,17,6,757.0
2020-05-20,2020-05-20 11:00:38,Arm500,DOC 34028-2016,163.296,0,13,1,2,163.696,163.296,2.0,1568.0,0.4,5.0,5188.0,200,7,2155,9,320,350,110.0,0.373,0.189,0.1802,0.9826,0.0021,0.0125,0.0646,0.0222,0.0697,0.001,0.0028,0.0005,0.0009,0.0032,0.0026,0.0006,0.0058,0.0,0.0,0.0,30014144,0.01,11,3,5756.0
2020-05-20,2020-05-20 11:40:40,Arm500,DOC 34028-2016,154.224,0,14,1,2,154.624,154.224,3.0,1568.0,0.4,5.0,9860.0,200,7,2155,9,310,340,100.0,0.382,0.2014,0.1928,0.9969,0.0041,0.013,0.0486,0.0202,0.0365,0.0011,0.0013,0.0004,0.0009,0.0035,0.0023,0.0003,0.0051,0.0,0.0,0.0,30013867,0.02,9,2,741.0
2020-05-20,2020-05-20 11:40:40,Arm500,DOC 34028-2016,154.224,0,14,1,2,154.624,154.224,3.0,1568.0,0.4,5.0,5215.0,200,7,2155,9,310,340,100.0,0.382,0.2014,0.1928,0.9969,0.0041,0.013,0.0486,0.0202,0.0365,0.0011,0.0013,0.0004,0.0009,0.0035,0.0023,0.0003,0.0051,0.0,0.0,0.0,30013359,0.02,10,3,4104.0
2020-05-20,2020-05-20 11:40:40,Arm500,DOC 34028-2016,154.224,0,14,1,2,154.624,154.224,3.0,1568.0,0.4,5.0,5611.0,200,7,2155,9,310,340,100.0,0.382,0.2014,0.1928,0.9969,0.0041,0.013,0.0486,0.0202,0.0365,0.0011,0.0013,0.0004,0.0009,0.0035,0.0023,0.0003,0.0051,0.0,0.0,0.0,30014138,0.02,17,6,733.0
2020-05-20,2020-05-20 11:40:40,Arm500,DOC 34028-2016,154.224,0,14,1,2,154.624,154.224,3.0,1568.0,0.4,5.0,8440.0,200,7,2155,9,310,340,100.0,0.382,0.2014,0.1928,0.9969,0.0041,0.013,0.0486,0.0202,0.0365,0.0011,0.0013,0.0004,0.0009,0.0035,0.0023,0.0003,0.0051,0.0,0.0,0.0,30014142,0.02,8,1,734.0
2020-05-20,2020-05-20 11:40:40,Arm500,DOC 34028-2016,154.224,0,14,1,2,154.624,154.224,3.0,1568.0,0.4,5.0,9339.0,200,7,2155,9,310,340,100.0,0.382,0.2014,0.1928,0.9969,0.0041,0.013,0.0486,0.0202,0.0365,0.0011,0.0013,0.0004,0.0009,0.0035,0.0023,0.0003,0.0051,0.0,0.0,0.0,30014136,0.02,13,4,761.0
2020-05-20,2020-05-20 11:40:40,Arm500,DOC 34028-2016,154.224,0,14,1,2,154.624,154.224,3.0,1568.0,0.4,5.0,5215.0,200,7,2155,9,310,340,100.0,0.382,0.2014,0.1928,0.9969,0.0041,0.013,0.0486,0.0202,0.0365,0.0011,0.0013,0.0004,0.0009,0.0035,0.0023,0.0003,0.0051,0.0,0.0,0.0,30014144,0.02,11,3,5729.0
2020-05-20,2020-05-20 12:25:48,Arm500,DOC 34028-2016,151.2,0,15,1,2,151.6,151.2,12.0,1567.0,0.4,5.0,8466.0,200,7,2155,9,320,360,110.0,0.375,0.1933,0.197,1.0078,0.0033,0.015,0.0482,0.0144,0.0357,0.0012,0.001,0.0005,0.0009,0.0036,0.0021,0.0007,0.0055,0.0,0.0,0.0,30014142,0.01,8,1,708.0
2020-05-20,2020-05-20 12:25:48,Arm500,DOC 34028-2016,151.2,0,15,1,2,151.6,151.2,12.0,1567.0,0.4,5.0,5636.0,200,7,2155,9,320,360,110.0,0.375,0.1933,0.197,1.0078,0.0033,0.015,0.0482,0.0144,0.0357,0.0012,0.001,0.0005,0.0009,0.0036,0.0021,0.0007,0.0055,0.0,0.0,0.0,30014138,0.01,17,6,708.0
2020-05-20,2020-05-20 12:25:48,Arm500,DOC 34028-2016,151.2,0,15,1,2,151.6,151.2,12.0,1567.0,0.4,5.0,9886.0,200,7,2155,9,320,360,110.0,0.375,0.1933,0.197,1.0078,0.0033,0.015,0.0482,0.0144,0.0357,0.0012,0.001,0.0005,0.0009,0.0036,0.0021,0.0007,0.0055,0.0,0.0,0.0,30013867,0.01,9,2,715.0
2020-05-20,2020-05-20 12:25:48,Arm500,DOC 34028-2016,151.2,0,15,1,2,151.6,151.2,12.0,1567.0,0.4,5.0,5241.0,200,7,2155,9,320,360,110.0,0.375,0.1933,0.197,1.0078,0.0033,0.015,0.0482,0.0144,0.0357,0.0012,0.001,0.0005,0.0009,0.0036,0.0021,0.0007,0.0055,0.0,0.0,0.0,30014144,0.01,11,3,5703.0
2020-05-20,2020-05-20 12:25:48,Arm500,DOC 34028-2016,151.2,0,15,1,2,151.6,151.2,12.0,1567.0,0.4,5.0,9364.0,200,7,2155,9,320,360,110.0,0.375,0.1933,0.197,1.0078,0.0033,0.015,0.0482,0.0144,0.0357,0.0012,0.001,0.0005,0.0009,0.0036,0.0021,0.0007,0.0055,0.0,0.0,0.0,30014136,0.01,13,4,736.0
2020-05-20,2020-05-20 12:25:48,Arm500,DOC 34028-2016,151.2,0,15,1,2,151.6,151.2,12.0,1567.0,0.4,5.0,5241.0,200,7,2155,9,320,360,110.0,0.375,0.1933,0.197,1.0078,0.0033,0.015,0.0482,0.0144,0.0357,0.0012,0.001,0.0005,0.0009,0.0036,0.0021,0.0007,0.0055,0.0,0.0,0.0,30013359,0.01,10,3,4078.0
2020-05-20,2020-05-20 23:20:31,Arm500,DOC 34028-2016,163.296,0,28,1,2,163.696,163.296,2.0,1568.0,0.4,5.0,5987.0,180,7,2155,9,290,350,130.0,0.366,0.1878,0.1774,0.9926,0.0058,0.0204,0.0436,0.0158,0.0304,0.0011,0.002,0.0005,0.0008,0.0033,0.0019,0.0008,0.005,0.0,0.0,0.0,30014138,0.01,17,6,357.0
2020-05-20,2020-05-20 23:20:31,Arm500,DOC 34028-2016,163.296,0,28,1,2,163.696,163.296,2.0,1568.0,0.4,5.0,8819.0,180,7,2155,9,290,350,130.0,0.366,0.1878,0.1774,0.9926,0.0058,0.0204,0.0436,0.0158,0.0304,0.0011,0.002,0.0005,0.0008,0.0033,0.0019,0.0008,0.005,0.0,0.0,0.0,30014142,0.01,8,1,355.0
2020-05-20,2020-05-20 23:20:31,Arm500,DOC 34028-2016,163.296,0,28,1,2,163.696,163.296,2.0,1568.0,0.4,5.0,5609.0,180,7,2155,9,290,350,130.0,0.366,0.1878,0.1774,0.9926,0.0058,0.0204,0.0436,0.0158,0.0304,0.0011,0.002,0.0005,0.0008,0.0033,0.0019,0.0008,0.005,0.0,0.0,0.0,30013359,0.01,10,3,3710.0
2020-05-20,2020-05-20 23:20:31,Arm500,DOC 34028-2016,163.296,0,28,1,2,163.696,163.296,2.0,1568.0,0.4,5.0,5609.0,180,7,2155,9,290,350,130.0,0.366,0.1878,0.1774,0.9926,0.0058,0.0204,0.0436,0.0158,0.0304,0.0011,0.002,0.0005,0.0008,0.0033,0.0019,0.0008,0.005,0.0,0.0,0.0,30014144,0.01,11,3,5335.0
2020-05-20,2020-05-20 23:20:31,Arm500,DOC 34028-2016,163.296,0,28,1,2,163.696,163.296,2.0,1568.0,0.4,5.0,9741.0,180,7,2155,9,290,350,130.0,0.366,0.1878,0.1774,0.9926,0.0058,0.0204,0.0436,0.0158,0.0304,0.0011,0.002,0.0005,0.0008,0.0033,0.0019,0.0008,0.005,0.0,0.0,0.0,30014136,0.01,13,4,359.0
2020-05-20,2020-05-20 23:20:31,Arm500,DOC 34028-2016,163.296,0,28,1,2,163.696,163.296,2.0,1568.0,0.4,5.0,10245.0,180,7,2155,9,290,350,130.0,0.366,0.1878,0.1774,0.9926,0.0058,0.0204,0.0436,0.0158,0.0304,0.0011,0.002,0.0005,0.0008,0.0033,0.0019,0.0008,0.005,0.0,0.0,0.0,30013867,0.01,9,2,356.0
2020-05-21,2020-05-21 00:46:45,Arm500,DOC 34028-2016,160.272,0,30,1,2,160.672,160.272,9.0,1566.0,0.4,5.0,5503.0,180,7,2155,9,320,350,130.0,0.373,0.1907,0.1864,1.03,0.0078,0.0135,0.0364,0.0162,0.0266,0.0012,0.0012,0.0006,0.0009,0.0035,0.0024,0.0007,0.0038,0.0,0.0,0.0,30014191,0.01,4,5,4931.0
2020-05-21,2020-05-21 00:46:45,Arm500,DOC 34028-2016,160.272,0,30,1,2,160.672,160.272,9.0,1566.0,0.4,5.0,10300.0,180,7,2155,9,320,350,130.0,0.373,0.1907,0.1864,1.03,0.0078,0.0135,0.0364,0.0162,0.0266,0.0012,0.0012,0.0006,0.0009,0.0035,0.0024,0.0007,0.0038,0.0,0.0,0.0,30013867,0.01,9,2,301.0
2020-05-21,2020-05-21 00:46:45,Arm500,DOC 34028-2016,160.272,0,30,1,2,160.672,160.272,9.0,1566.0,0.4,5.0,8874.0,180,7,2155,9,320,350,130.0,0.373,0.1907,0.1864,1.03,0.0078,0.0135,0.0364,0.0162,0.0266,0.0012,0.0012,0.0006,0.0009,0.0035,0.0024,0.0007,0.0038,0.0,0.0,0.0,30014142,0.01,8,1,300.0
2020-05-21,2020-05-21 00:46:45,Arm500,DOC 34028-2016,160.272,0,30,1,2,160.672,160.272,9.0,1566.0,0.4,5.0,6041.0,180,7,2155,9,320,350,130.0,0.373,0.1907,0.1864,1.03,0.0078,0.0135,0.0364,0.0162,0.0266,0.0012,0.0012,0.0006,0.0009,0.0035,0.0024,0.0007,0.0038,0.0,0.0,0.0,30014138,0.01,17,6,303.0
2020-05-21,2020-05-21 00:46:45,Arm500,DOC 34028-2016,160.272,0,30,1,2,160.672,160.272,9.0,1566.0,0.4,5.0,8874.0,180,7,2155,9,320,350,130.0,0.373,0.1907,0.1864,1.03,0.0078,0.0135,0.0364,0.0162,0.0266,0.0012,0.0012,0.0006,0.0009,0.0035,0.0024,0.0007,0.0038,0.0,0.0,0.0,30014078,0.01,3,1,300.0
2020-05-21,2020-05-21 00:46:45,Arm500,DOC 34028-2016,160.272,0,30,1,2,160.672,160.272,9.0,1566.0,0.4,5.0,9798.0,180,7,2155,9,320,350,130.0,0.373,0.1907,0.1864,1.03,0.0078,0.0135,0.0364,0.0162,0.0266,0.0012,0.0012,0.0006,0.0009,0.0035,0.0024,0.0007,0.0038,0.0,0.0,0.0,30014136,0.01,13,4,302.0
2020-05-21,2020-05-21 00:46:45,Arm500,DOC 34028-2016,160.272,0,30,1,2,160.672,160.272,9.0,1566.0,0.4,5.0,5664.0,180,7,2155,9,320,350,130.0,0.373,0.1907,0.1864,1.03,0.0078,0.0135,0.0364,0.0162,0.0266,0.0012,0.0012,0.0006,0.0009,0.0035,0.0024,0.0007,0.0038,0.0,0.0,0.0,30013359,0.01,10,3,3655.0
2020-05-21,2020-05-21 00:46:45,Arm500,DOC 34028-2016,160.272,0,30,1,2,160.672,160.272,9.0,1566.0,0.4,5.0,9798.0,180,7,2155,9,320,350,130.0,0.373,0.1907,0.1864,1.03,0.0078,0.0135,0.0364,0.0162,0.0266,0.0012,0.0012,0.0006,0.0009,0.0035,0.0024,0.0007,0.0038,0.0,0.0,0.0,30014192,0.01,23,4,1146.0
2020-05-21,2020-05-21 00:46:45,Arm500,DOC 34028-2016,160.272,0,30,1,2,160.672,160.272,9.0,1566.0,0.4,5.0,5664.0,180,7,2155,9,320,350,130.0,0.373,0.1907,0.1864,1.03,0.0078,0.0135,0.0364,0.0162,0.0266,0.0012,0.0012,0.0006,0.0009,0.0035,0.0024,0.0007,0.0038,0.0,0.0,0.0,30014187,0.01,22,3,3468.0
2020-05-21,2020-05-21 00:46:45,Arm500,DOC 34028-2016,160.272,0,30,1,2,160.672,160.272,9.0,1566.0,0.4,5.0,6041.0,180,7,2155,9,320,350,130.0,0.373,0.1907,0.1864,1.03,0.0078,0.0135,0.0364,0.0162,0.0266,0.0012,0.0012,0.0006,0.0009,0.0035,0.0024,0.0007,0.0038,0.0,0.0,0.0,30014193,0.01,6,6,2911.0
2020-05-21,2020-05-21 00:46:45,Arm500,DOC 34028-2016,160.272,0,30,1,2,160.672,160.272,9.0,1566.0,0.4,5.0,5664.0,180,7,2155,9,320,350,130.0,0.373,0.1907,0.1864,1.03,0.0078,0.0135,0.0364,0.0162,0.0266,0.0012,0.0012,0.0006,0.0009,0.0035,0.0024,0.0007,0.0038,0.0,0.0,0.0,30014144,0.01,11,3,5280.0
2020-05-21,2020-05-21 00:46:45,Arm500,DOC 34028-2016,160.272,0,30,1,2,160.672,160.272,9.0,1566.0,0.4,5.0,10300.0,180,7,2155,9,320,350,130.0,0.373,0.1907,0.1864,1.03,0.0078,0.0135,0.0364,0.0162,0.0266,0.0012,0.0012,0.0006,0.0009,0.0035,0.0024,0.0007,0.0038,0.0,0.0,0.0,30014190,0.01,21,2,301.0
2020-05-21,2020-05-21 01:38:50,Arm500,DOC 34028-2016,163.296,0,31,1,2,163.696,163.296,6.0,1564.0,0.4,5.0,5691.0,180,7,2155,9,320,350,130.0,0.38,0.198,0.1836,1.0258,0.0074,0.016,0.0392,0.0149,0.0275,0.0012,0.001,0.0005,0.0008,0.003,0.0018,0.0006,0.0047,0.0,0.0,0.0,30014187,0.01,22,3,3441.0
2020-05-21,2020-05-21 01:38:50,Arm500,DOC 34028-2016,163.296,0,31,1,2,163.696,163.296,6.0,1564.0,0.4,5.0,9826.0,180,7,2155,9,320,350,130.0,0.38,0.198,0.1836,1.0258,0.0074,0.016,0.0392,0.0149,0.0275,0.0012,0.001,0.0005,0.0008,0.003,0.0018,0.0006,0.0047,0.0,0.0,0.0,30014192,0.01,23,4,1118.0
2020-05-21,2020-05-21 01:38:50,Arm500,DOC 34028-2016,163.296,0,31,1,2,163.696,163.296,6.0,1564.0,0.4,5.0,6069.0,180,7,2155,9,320,350,130.0,0.38,0.198,0.1836,1.0258,0.0074,0.016,0.0392,0.0149,0.0275,0.0012,0.001,0.0005,0.0008,0.003,0.0018,0.0006,0.0047,0.0,0.0,0.0,30014138,0.01,17,6,275.0
2020-05-21,2020-05-21 01:38:50,Arm500,DOC 34028-2016,163.296,0,31,1,2,163.696,163.296,6.0,1564.0,0.4,5.0,8901.0,180,7,2155,9,320,350,130.0,0.38,0.198,0.1836,1.0258,0.0074,0.016,0.0392,0.0149,0.0275,0.0012,0.001,0.0005,0.0008,0.003,0.0018,0.0006,0.0047,0.0,0.0,0.0,30014078,0.01,3,1,273.0
2020-05-21,2020-05-21 01:38:50,Arm500,DOC 34028-2016,163.296,0,31,1,2,163.696,163.296,6.0,1564.0,0.4,5.0,8901.0,180,7,2155,9,320,350,130.0,0.38,0.198,0.1836,1.0258,0.0074,0.016,0.0392,0.0149,0.0275,0.0012,0.001,0.0005,0.0008,0.003,0.0018,0.0006,0.0047,0.0,0.0,0.0,30014142,0.01,8,1,273.0
2020-05-21,2020-05-21 01:38:50,Arm500,DOC 34028-2016,163.296,0,31,1,2,163.696,163.296,6.0,1564.0,0.4,5.0,10327.0,180,7,2155,9,320,350,130.0,0.38,0.198,0.1836,1.0258,0.0074,0.016,0.0392,0.0149,0.0275,0.0012,0.001,0.0005,0.0008,0.003,0.0018,0.0006,0.0047,0.0,0.0,0.0,30013867,0.01,9,2,274.0
2020-05-21,2020-05-21 01:38:50,Arm500,DOC 34028-2016,163.296,0,31,1,2,163.696,163.296,6.0,1564.0,0.4,5.0,6069.0,180,7,2155,9,320,350,130.0,0.38,0.198,0.1836,1.0258,0.0074,0.016,0.0392,0.0149,0.0275,0.0012,0.001,0.0005,0.0008,0.003,0.0018,0.0006,0.0047,0.0,0.0,0.0,30014193,0.01,6,6,2883.0
2020-05-21,2020-05-21 01:38:50,Arm500,DOC 34028-2016,163.296,0,31,1,2,163.696,163.296,6.0,1564.0,0.4,5.0,9826.0,180,7,2155,9,320,350,130.0,0.38,0.198,0.1836,1.0258,0.0074,0.016,0.0392,0.0149,0.0275,0.0012,0.001,0.0005,0.0008,0.003,0.0018,0.0006,0.0047,0.0,0.0,0.0,30014136,0.01,13,4,274.0
2020-05-21,2020-05-21 01:38:50,Arm500,DOC 34028-2016,163.296,0,31,1,2,163.696,163.296,6.0,1564.0,0.4,5.0,5531.0,180,7,2155,9,320,350,130.0,0.38,0.198,0.1836,1.0258,0.0074,0.016,0.0392,0.0149,0.0275,0.0012,0.001,0.0005,0.0008,0.003,0.0018,0.0006,0.0047,0.0,0.0,0.0,30014191,0.01,4,5,4903.0
2020-05-21,2020-05-21 01:38:50,Arm500,DOC 34028-2016,163.296,0,31,1,2,163.696,163.296,6.0,1564.0,0.4,5.0,5691.0,180,7,2155,9,320,350,130.0,0.38,0.198,0.1836,1.0258,0.0074,0.016,0.0392,0.0149,0.0275,0.0012,0.001,0.0005,0.0008,0.003,0.0018,0.0006,0.0047,0.0,0.0,0.0,30014144,0.01,11,3,5253.0
2020-05-21,2020-05-21 01:38:50,Arm500,DOC 34028-2016,163.296,0,31,1,2,163.696,163.296,6.0,1564.0,0.4,5.0,5691.0,180,7,2155,9,320,350,130.0,0.38,0.198,0.1836,1.0258,0.0074,0.016,0.0392,0.0149,0.0275,0.0012,0.001,0.0005,0.0008,0.003,0.0018,0.0006,0.0047,0.0,0.0,0.0,30013359,0.01,10,3,3628.0
2020-05-21,2020-05-21 01:38:50,Arm500,DOC 34028-2016,163.296,0,31,1,2,163.696,163.296,6.0,1564.0,0.4,5.0,10327.0,180,7,2155,9,320,350,130.0,0.38,0.198,0.1836,1.0258,0.0074,0.016,0.0392,0.0149,0.0275,0.0012,0.001,0.0005,0.0008,0.003,0.0018,0.0006,0.0047,0.0,0.0,0.0,30014190,0.01,21,2,274.0
2020-05-21,2020-05-21 02:14:24,Arm500,DOC 34028-2016,172.368,0,32,1,2,172.768,172.368,2.0,1564.0,0.4,5.0,5718.0,180,7,2155,9,320,350,130.0,0.374,0.1926,0.1756,1.0136,0.0048,0.0173,0.0448,0.0158,0.0288,0.0011,0.0012,0.0006,0.0009,0.003,0.0024,0.0011,0.005,0.0,0.0,0.0,30014187,0.01,22,3,3414.0
2020-05-21,2020-05-21 02:14:24,Arm500,DOC 34028-2016,172.368,0,32,1,2,172.768,172.368,2.0,1564.0,0.4,5.0,6099.0,180,7,2155,9,320,350,130.0,0.374,0.1926,0.1756,1.0136,0.0048,0.0173,0.0448,0.0158,0.0288,0.0011,0.0012,0.0006,0.0009,0.003,0.0024,0.0011,0.005,0.0,0.0,0.0,30014138,0.01,17,6,245.0
2020-05-21,2020-05-21 02:14:24,Arm500,DOC 34028-2016,172.368,0,32,1,2,172.768,172.368,2.0,1564.0,0.4,5.0,9853.0,180,7,2155,9,320,350,130.0,0.374,0.1926,0.1756,1.0136,0.0048,0.0173,0.0448,0.0158,0.0288,0.0011,0.0012,0.0006,0.0009,0.003,0.0024,0.0011,0.005,0.0,0.0,0.0,30014192,0.01,23,4,1091.0
2020-05-21,2020-05-21 02:14:24,Arm500,DOC 34028-2016,172.368,0,32,1,2,172.768,172.368,2.0,1564.0,0.4,5.0,9853.0,180,7,2155,9,320,350,130.0,0.374,0.1926,0.1756,1.0136,0.0048,0.0173,0.0448,0.0158,0.0288,0.0011,0.0012,0.0006,0.0009,0.003,0.0024,0.0011,0.005,0.0,0.0,0.0,30014136,0.01,13,4,247.0
2020-05-21,2020-05-21 02:14:24,Arm500,DOC 34028-2016,172.368,0,32,1,2,172.768,172.368,2.0,1564.0,0.4,5.0,8931.0,180,7,2155,9,320,350,130.0,0.374,0.1926,0.1756,1.0136,0.0048,0.0173,0.0448,0.0158,0.0288,0.0011,0.0012,0.0006,0.0009,0.003,0.0024,0.0011,0.005,0.0,0.0,0.0,30014078,0.01,3,1,243.0
2020-05-21,2020-05-21 02:14:24,Arm500,DOC 34028-2016,172.368,0,32,1,2,172.768,172.368,2.0,1564.0,0.4,5.0,5718.0,180,7,2155,9,320,350,130.0,0.374,0.1926,0.1756,1.0136,0.0048,0.0173,0.0448,0.0158,0.0288,0.0011,0.0012,0.0006,0.0009,0.003,0.0024,0.0011,0.005,0.0,0.0,0.0,30013359,0.01,10,3,3601.0
2020-05-21,2020-05-21 02:14:24,Arm500,DOC 34028-2016,172.368,0,32,1,2,172.768,172.368,2.0,1564.0,0.4,5.0,10354.0,180,7,2155,9,320,350,130.0,0.374,0.1926,0.1756,1.0136,0.0048,0.0173,0.0448,0.0158,0.0288,0.0011,0.0012,0.0006,0.0009,0.003,0.0024,0.0011,0.005,0.0,0.0,0.0,30013867,0.01,9,2,247.0
2020-05-21,2020-05-21 02:14:24,Arm500,DOC 34028-2016,172.368,0,32,1,2,172.768,172.368,2.0,1564.0,0.4,5.0,5718.0,180,7,2155,9,320,350,130.0,0.374,0.1926,0.1756,1.0136,0.0048,0.0173,0.0448,0.0158,0.0288,0.0011,0.0012,0.0006,0.0009,0.003,0.0024,0.0011,0.005,0.0,0.0,0.0,30014144,0.01,11,3,5226.0
2020-05-21,2020-05-21 02:14:24,Arm500,DOC 34028-2016,172.368,0,32,1,2,172.768,172.368,2.0,1564.0,0.4,5.0,8931.0,180,7,2155,9,320,350,130.0,0.374,0.1926,0.1756,1.0136,0.0048,0.0173,0.0448,0.0158,0.0288,0.0011,0.0012,0.0006,0.0009,0.003,0.0024,0.0011,0.005,0.0,0.0,0.0,30014142,0.01,8,1,243.0
2020-05-21,2020-05-21 02:14:24,Arm500,DOC 34028-2016,172.368,0,32,1,2,172.768,172.368,2.0,1564.0,0.4,5.0,6099.0,180,7,2155,9,320,350,130.0,0.374,0.1926,0.1756,1.0136,0.0048,0.0173,0.0448,0.0158,0.0288,0.0011,0.0012,0.0006,0.0009,0.003,0.0024,0.0011,0.005,0.0,0.0,0.0,30014193,0.01,6,6,2853.0
2020-05-21,2020-05-21 02:14:24,Arm500,DOC 34028-2016,172.368,0,32,1,2,172.768,172.368,2.0,1564.0,0.4,5.0,5561.0,180,7,2155,9,320,350,130.0,0.374,0.1926,0.1756,1.0136,0.0048,0.0173,0.0448,0.0158,0.0288,0.0011,0.0012,0.0006,0.0009,0.003,0.0024,0.0011,0.005,0.0,0.0,0.0,30014191,0.01,4,5,4873.0
2020-05-21,2020-05-21 02:14:24,Arm500,DOC 34028-2016,172.368,0,32,1,2,172.768,172.368,2.0,1564.0,0.4,5.0,10354.0,180,7,2155,9,320,350,130.0,0.374,0.1926,0.1756,1.0136,0.0048,0.0173,0.0448,0.0158,0.0288,0.0011,0.0012,0.0006,0.0009,0.003,0.0024,0.0011,0.005,0.0,0.0,0.0,30014190,0.01,21,2,247.0
2020-05-21,2020-05-21 03:04:42,Arm500,DOC 34028-2016,163.296,0,33,1,2,163.696,163.296,12.0,1568.0,0.4,5.0,8958.0,180,7,2155,9,320,380,130.0,0.383,0.2016,0.1872,1.0046,0.0051,0.02,0.0459,0.0178,0.0345,0.0011,0.0009,0.0006,0.001,0.0032,0.0019,0.0008,0.0043,0.0,0.0,0.0,30014142,0.01,8,1,216.0
2020-05-21,2020-05-21 03:04:42,Arm500,DOC 34028-2016,163.296,0,33,1,2,163.696,163.296,12.0,1568.0,0.4,5.0,10381.0,180,7,2155,9,320,380,130.0,0.383,0.2016,0.1872,1.0046,0.0051,0.02,0.0459,0.0178,0.0345,0.0011,0.0009,0.0006,0.001,0.0032,0.0019,0.0008,0.0043,0.0,0.0,0.0,30013867,0.01,9,2,220.0
2020-05-21,2020-05-21 03:04:42,Arm500,DOC 34028-2016,163.296,0,33,1,2,163.696,163.296,12.0,1568.0,0.4,5.0,5588.0,180,7,2155,9,320,380,130.0,0.383,0.2016,0.1872,1.0046,0.0051,0.02,0.0459,0.0178,0.0345,0.0011,0.0009,0.0006,0.001,0.0032,0.0019,0.0008,0.0043,0.0,0.0,0.0,30014191,0.01,4,5,4846.0
2020-05-21,2020-05-21 03:04:42,Arm500,DOC 34028-2016,163.296,0,33,1,2,163.696,163.296,12.0,1568.0,0.4,5.0,8958.0,180,7,2155,9,320,380,130.0,0.383,0.2016,0.1872,1.0046,0.0051,0.02,0.0459,0.0178,0.0345,0.0011,0.0009,0.0006,0.001,0.0032,0.0019,0.0008,0.0043,0.0,0.0,0.0,30014078,0.01,3,1,216.0
2020-05-21,2020-05-21 03:04:42,Arm500,DOC 34028-2016,163.296,0,33,1,2,163.696,163.296,12.0,1568.0,0.4,5.0,6126.0,180,7,2155,9,320,380,130.0,0.383,0.2016,0.1872,1.0046,0.0051,0.02,0.0459,0.0178,0.0345,0.0011,0.0009,0.0006,0.001,0.0032,0.0019,0.0008,0.0043,0.0,0.0,0.0,30014193,0.01,6,6,2826.0
2020-05-21,2020-05-21 03:04:42,Arm500,DOC 34028-2016,163.296,0,33,1,2,163.696,163.296,12.0,1568.0,0.4,5.0,5745.0,180,7,2155,9,320,380,130.0,0.383,0.2016,0.1872,1.0046,0.0051,0.02,0.0459,0.0178,0.0345,0.0011,0.0009,0.0006,0.001,0.0032,0.0019,0.0008,0.0043,0.0,0.0,0.0,30013359,0.01,10,3,3574.0
2020-05-21,2020-05-21 03:04:42,Arm500,DOC 34028-2016,163.296,0,33,1,2,163.696,163.296,12.0,1568.0,0.4,5.0,10381.0,180,7,2155,9,320,380,130.0,0.383,0.2016,0.1872,1.0046,0.0051,0.02,0.0459,0.0178,0.0345,0.0011,0.0009,0.0006,0.001,0.0032,0.0019,0.0008,0.0043,0.0,0.0,0.0,30014190,0.01,21,2,220.0
2020-05-21,2020-05-21 03:04:42,Arm500,DOC 34028-2016,163.296,0,33,1,2,163.696,163.296,12.0,1568.0,0.4,5.0,5745.0,180,7,2155,9,320,380,130.0,0.383,0.2016,0.1872,1.0046,0.0051,0.02,0.0459,0.0178,0.0345,0.0011,0.0009,0.0006,0.001,0.0032,0.0019,0.0008,0.0043,0.0,0.0,0.0,30014144,0.01,11,3,5199.0
2020-05-21,2020-05-21 03:04:42,Arm500,DOC 34028-2016,163.296,0,33,1,2,163.696,163.296,12.0,1568.0,0.4,5.0,9880.0,180,7,2155,9,320,380,130.0,0.383,0.2016,0.1872,1.0046,0.0051,0.02,0.0459,0.0178,0.0345,0.0011,0.0009,0.0006,0.001,0.0032,0.0019,0.0008,0.0043,0.0,0.0,0.0,30014192,0.01,23,4,1064.0
2020-05-21,2020-05-21 03:04:42,Arm500,DOC 34028-2016,163.296,0,33,1,2,163.696,163.296,12.0,1568.0,0.4,5.0,6126.0,180,7,2155,9,320,380,130.0,0.383,0.2016,0.1872,1.0046,0.0051,0.02,0.0459,0.0178,0.0345,0.0011,0.0009,0.0006,0.001,0.0032,0.0019,0.0008,0.0043,0.0,0.0,0.0,30014138,0.01,17,6,218.0
2020-05-21,2020-05-21 03:04:42,Arm500,DOC 34028-2016,163.296,0,33,1,2,163.696,163.296,12.0,1568.0,0.4,5.0,5745.0,180,7,2155,9,320,380,130.0,0.383,0.2016,0.1872,1.0046,0.0051,0.02,0.0459,0.0178,0.0345,0.0011,0.0009,0.0006,0.001,0.0032,0.0019,0.0008,0.0043,0.0,0.0,0.0,30014187,0.01,22,3,3387.0
2020-05-21,2020-05-21 03:04:42,Arm500,DOC 34028-2016,163.296,0,33,1,2,163.696,163.296,12.0,1568.0,0.4,5.0,9880.0,180,7,2155,9,320,380,130.0,0.383,0.2016,0.1872,1.0046,0.0051,0.02,0.0459,0.0178,0.0345,0.0011,0.0009,0.0006,0.001,0.0032,0.0019,0.0008,0.0043,0.0,0.0,0.0,30014136,0.01,13,4,220.0
2020-05-21,2020-05-21 04:35:58,Arm500,DOC 34028-2016,160.272,0,35,1,2,160.672,160.272,9.0,1566.0,0.4,5.0,6180.0,180,7,2155,9,320,350,130.0,0.39,0.2059,0.1945,1.0303,0.0051,0.0113,0.0396,0.0182,0.0292,0.0014,0.0012,0.0008,0.001,0.0031,0.0021,0.0005,0.0056,0.0,0.0,0.0,30014138,0.02,17,6,164.0
2020-05-21,2020-05-21 04:35:58,Arm500,DOC 34028-2016,160.272,0,35,1,2,160.672,160.272,9.0,1566.0,0.4,5.0,9013.0,180,7,2155,9,320,350,130.0,0.39,0.2059,0.1945,1.0303,0.0051,0.0113,0.0396,0.0182,0.0292,0.0014,0.0012,0.0008,0.001,0.0031,0.0021,0.0005,0.0056,0.0,0.0,0.0,30014142,0.02,8,1,161.0
2020-05-21,2020-05-21 04:35:58,Arm500,DOC 34028-2016,160.272,0,35,1,2,160.672,160.272,9.0,1566.0,0.4,5.0,9937.0,180,7,2155,9,320,350,130.0,0.39,0.2059,0.1945,1.0303,0.0051,0.0113,0.0396,0.0182,0.0292,0.0014,0.0012,0.0008,0.001,0.0031,0.0021,0.0005,0.0056,0.0,0.0,0.0,30014192,0.02,23,4,1007.0
2020-05-21,2020-05-21 04:35:58,Arm500,DOC 34028-2016,160.272,0,35,1,2,160.672,160.272,9.0,1566.0,0.4,5.0,10436.0,180,7,2155,9,320,350,130.0,0.39,0.2059,0.1945,1.0303,0.0051,0.0113,0.0396,0.0182,0.0292,0.0014,0.0012,0.0008,0.001,0.0031,0.0021,0.0005,0.0056,0.0,0.0,0.0,30014190,0.02,21,2,165.0
2020-05-21,2020-05-21 04:35:58,Arm500,DOC 34028-2016,160.272,0,35,1,2,160.672,160.272,9.0,1566.0,0.4,5.0,9013.0,180,7,2155,9,320,350,130.0,0.39,0.2059,0.1945,1.0303,0.0051,0.0113,0.0396,0.0182,0.0292,0.0014,0.0012,0.0008,0.001,0.0031,0.0021,0.0005,0.0056,0.0,0.0,0.0,30014078,0.02,3,1,161.0
2020-05-21,2020-05-21 04:35:58,Arm500,DOC 34028-2016,160.272,0,35,1,2,160.672,160.272,9.0,1566.0,0.4,5.0,10436.0,180,7,2155,9,320,350,130.0,0.39,0.2059,0.1945,1.0303,0.0051,0.0113,0.0396,0.0182,0.0292,0.0014,0.0012,0.0008,0.001,0.0031,0.0021,0.0005,0.0056,0.0,0.0,0.0,30013867,0.02,9,2,165.0
2020-05-21,2020-05-21 04:35:58,Arm500,DOC 34028-2016,160.272,0,35,1,2,160.672,160.272,9.0,1566.0,0.4,5.0,5800.0,180,7,2155,9,320,350,130.0,0.39,0.2059,0.1945,1.0303,0.0051,0.0113,0.0396,0.0182,0.0292,0.0014,0.0012,0.0008,0.001,0.0031,0.0021,0.0005,0.0056,0.0,0.0,0.0,30014187,0.02,22,3,3332.0
2020-05-21,2020-05-21 04:35:58,Arm500,DOC 34028-2016,160.272,0,35,1,2,160.672,160.272,9.0,1566.0,0.4,5.0,5642.0,180,7,2155,9,320,350,130.0,0.39,0.2059,0.1945,1.0303,0.0051,0.0113,0.0396,0.0182,0.0292,0.0014,0.0012,0.0008,0.001,0.0031,0.0021,0.0005,0.0056,0.0,0.0,0.0,30014191,0.02,4,5,4792.0
2020-05-21,2020-05-21 04:35:58,Arm500,DOC 34028-2016,160.272,0,35,1,2,160.672,160.272,9.0,1566.0,0.4,5.0,5800.0,180,7,2155,9,320,350,130.0,0.39,0.2059,0.1945,1.0303,0.0051,0.0113,0.0396,0.0182,0.0292,0.0014,0.0012,0.0008,0.001,0.0031,0.0021,0.0005,0.0056,0.0,0.0,0.0,30014144,0.02,11,3,5144.0
2020-05-21,2020-05-21 04:35:58,Arm500,DOC 34028-2016,160.272,0,35,1,2,160.672,160.272,9.0,1566.0,0.4,5.0,6180.0,180,7,2155,9,320,350,130.0,0.39,0.2059,0.1945,1.0303,0.0051,0.0113,0.0396,0.0182,0.0292,0.0014,0.0012,0.0008,0.001,0.0031,0.0021,0.0005,0.0056,0.0,0.0,0.0,30014193,0.02,6,6,2772.0
2020-05-21,2020-05-21 04:35:58,Arm500,DOC 34028-2016,160.272,0,35,1,2,160.672,160.272,9.0,1566.0,0.4,5.0,9937.0,180,7,2155,9,320,350,130.0,0.39,0.2059,0.1945,1.0303,0.0051,0.0113,0.0396,0.0182,0.0292,0.0014,0.0012,0.0008,0.001,0.0031,0.0021,0.0005,0.0056,0.0,0.0,0.0,30014136,0.02,13,4,163.0
2020-05-21,2020-05-21 04:35:58,Arm500,DOC 34028-2016,160.272,0,35,1,2,160.672,160.272,9.0,1566.0,0.4,5.0,5800.0,180,7,2155,9,320,350,130.0,0.39,0.2059,0.1945,1.0303,0.0051,0.0113,0.0396,0.0182,0.0292,0.0014,0.0012,0.0008,0.001,0.0031,0.0021,0.0005,0.0056,0.0,0.0,0.0,30013359,0.02,10,3,3519.0
2020-05-21,2020-05-21 05:15:45,Arm500,DOC 34028-2016,163.296,0,36,1,2,163.696,163.296,6.0,1566.0,0.4,5.0,9040.0,180,7,2155,9,320,350,130.0,0.381,0.1994,0.1799,1.0021,0.0035,0.015,0.0485,0.0185,0.0338,0.0011,0.0032,0.0006,0.0009,0.003,0.002,0.0008,0.005,0.0,0.0,0.0,30014078,0.01,3,1,134.0
2020-05-21,2020-05-21 05:15:45,Arm500,DOC 34028-2016,163.296,0,36,1,2,163.696,163.296,6.0,1566.0,0.4,5.0,6208.0,180,7,2155,9,320,350,130.0,0.381,0.1994,0.1799,1.0021,0.0035,0.015,0.0485,0.0185,0.0338,0.0011,0.0032,0.0006,0.0009,0.003,0.002,0.0008,0.005,0.0,0.0,0.0,30014138,0.01,17,6,136.0
2020-05-21,2020-05-21 05:15:45,Arm500,DOC 34028-2016,163.296,0,36,1,2,163.696,163.296,6.0,1566.0,0.4,5.0,5827.0,180,7,2155,9,320,350,130.0,0.381,0.1994,0.1799,1.0021,0.0035,0.015,0.0485,0.0185,0.0338,0.0011,0.0032,0.0006,0.0009,0.003,0.002,0.0008,0.005,0.0,0.0,0.0,30014144,0.01,11,3,5117.0
2020-05-21,2020-05-21 05:15:45,Arm500,DOC 34028-2016,163.296,0,36,1,2,163.696,163.296,6.0,1566.0,0.4,5.0,5827.0,180,7,2155,9,320,350,130.0,0.381,0.1994,0.1799,1.0021,0.0035,0.015,0.0485,0.0185,0.0338,0.0011,0.0032,0.0006,0.0009,0.003,0.002,0.0008,0.005,0.0,0.0,0.0,30014187,0.01,22,3,3305.0
2020-05-21,2020-05-21 05:15:45,Arm500,DOC 34028-2016,163.296,0,36,1,2,163.696,163.296,6.0,1566.0,0.4,5.0,5827.0,180,7,2155,9,320,350,130.0,0.381,0.1994,0.1799,1.0021,0.0035,0.015,0.0485,0.0185,0.0338,0.0011,0.0032,0.0006,0.0009,0.003,0.002,0.0008,0.005,0.0,0.0,0.0,30013359,0.01,10,3,3492.0
2020-05-21,2020-05-21 05:15:45,Arm500,DOC 34028-2016,163.296,0,36,1,2,163.696,163.296,6.0,1566.0,0.4,5.0,6208.0,180,7,2155,9,320,350,130.0,0.381,0.1994,0.1799,1.0021,0.0035,0.015,0.0485,0.0185,0.0338,0.0011,0.0032,0.0006,0.0009,0.003,0.002,0.0008,0.005,0.0,0.0,0.0,30014193,0.01,6,6,2744.0
2020-05-21,2020-05-21 05:15:45,Arm500,DOC 34028-2016,163.296,0,36,1,2,163.696,163.296,6.0,1566.0,0.4,5.0,10463.0,180,7,2155,9,320,350,130.0,0.381,0.1994,0.1799,1.0021,0.0035,0.015,0.0485,0.0185,0.0338,0.0011,0.0032,0.0006,0.0009,0.003,0.002,0.0008,0.005,0.0,0.0,0.0,30014190,0.01,21,2,138.0
2020-05-21,2020-05-21 05:15:45,Arm500,DOC 34028-2016,163.296,0,36,1,2,163.696,163.296,6.0,1566.0,0.4,5.0,9040.0,180,7,2155,9,320,350,130.0,0.381,0.1994,0.1799,1.0021,0.0035,0.015,0.0485,0.0185,0.0338,0.0011,0.0032,0.0006,0.0009,0.003,0.002,0.0008,0.005,0.0,0.0,0.0,30014142,0.01,8,1,134.0
2020-05-21,2020-05-21 05:15:45,Arm500,DOC 34028-2016,163.296,0,36,1,2,163.696,163.296,6.0,1566.0,0.4,5.0,9965.0,180,7,2155,9,320,350,130.0,0.381,0.1994,0.1799,1.0021,0.0035,0.015,0.0485,0.0185,0.0338,0.0011,0.0032,0.0006,0.0009,0.003,0.002,0.0008,0.005,0.0,0.0,0.0,30014192,0.01,23,4,979.0
2020-05-21,2020-05-21 05:15:45,Arm500,DOC 34028-2016,163.296,0,36,1,2,163.696,163.296,6.0,1566.0,0.4,5.0,10463.0,180,7,2155,9,320,350,130.0,0.381,0.1994,0.1799,1.0021,0.0035,0.015,0.0485,0.0185,0.0338,0.0011,0.0032,0.0006,0.0009,0.003,0.002,0.0008,0.005,0.0,0.0,0.0,30013867,0.01,9,2,138.0
2020-05-21,2020-05-21 05:15:45,Arm500,DOC 34028-2016,163.296,0,36,1,2,163.696,163.296,6.0,1566.0,0.4,5.0,9965.0,180,7,2155,9,320,350,130.0,0.381,0.1994,0.1799,1.0021,0.0035,0.015,0.0485,0.0185,0.0338,0.0011,0.0032,0.0006,0.0009,0.003,0.002,0.0008,0.005,0.0,0.0,0.0,30014136,0.01,13,4,135.0
2020-05-21,2020-05-21 05:15:45,Arm500,DOC 34028-2016,163.296,0,36,1,2,163.696,163.296,6.0,1566.0,0.4,5.0,5670.0,180,7,2155,9,320,350,130.0,0.381,0.1994,0.1799,1.0021,0.0035,0.015,0.0485,0.0185,0.0338,0.0011,0.0032,0.0006,0.0009,0.003,0.002,0.0008,0.005,0.0,0.0,0.0,30014191,0.01,4,5,4764.0
2020-05-21,2020-05-21 06:07:32,Arm500,DOC 34028-2016,169.344,0,37,1,2,169.744,169.344,2.0,1565.0,0.4,5.0,6238.0,180,7,2155,9,320,350,130.0,0.373,0.1917,0.1832,1.0128,0.0053,0.0165,0.041,0.0161,0.0374,0.0009,0.0012,0.0006,0.001,0.0034,0.002,0.0008,0.0042,0.0,0.0,0.0,30014138,0.01,17,6,106.0
2020-05-21,2020-05-21 06:07:32,Arm500,DOC 34028-2016,169.344,0,37,1,2,169.744,169.344,2.0,1565.0,0.4,5.0,9067.0,180,7,2155,9,320,350,130.0,0.373,0.1917,0.1832,1.0128,0.0053,0.0165,0.041,0.0161,0.0374,0.0009,0.0012,0.0006,0.001,0.0034,0.002,0.0008,0.0042,0.0,0.0,0.0,30014078,0.01,3,1,107.0
2020-05-21,2020-05-21 06:07:32,Arm500,DOC 34028-2016,169.344,0,37,1,2,169.744,169.344,2.0,1565.0,0.4,5.0,9992.0,180,7,2155,9,320,350,130.0,0.373,0.1917,0.1832,1.0128,0.0053,0.0165,0.041,0.0161,0.0374,0.0009,0.0012,0.0006,0.001,0.0034,0.002,0.0008,0.0042,0.0,0.0,0.0,30014136,0.01,13,4,108.0
2020-05-21,2020-05-21 06:07:32,Arm500,DOC 34028-2016,169.344,0,37,1,2,169.744,169.344,2.0,1565.0,0.4,5.0,10493.0,180,7,2155,9,320,350,130.0,0.373,0.1917,0.1832,1.0128,0.0053,0.0165,0.041,0.0161,0.0374,0.0009,0.0012,0.0006,0.001,0.0034,0.002,0.0008,0.0042,0.0,0.0,0.0,30014190,0.01,21,2,108.0
2020-05-21,2020-05-21 06:07:32,Arm500,DOC 34028-2016,169.344,0,37,1,2,169.744,169.344,2.0,1565.0,0.4,5.0,5854.0,180,7,2155,9,320,350,130.0,0.373,0.1917,0.1832,1.0128,0.0053,0.0165,0.041,0.0161,0.0374,0.0009,0.0012,0.0006,0.001,0.0034,0.002,0.0008,0.0042,0.0,0.0,0.0,30014144,0.01,11,3,5090.0
2020-05-21,2020-05-21 06:07:32,Arm500,DOC 34028-2016,169.344,0,37,1,2,169.744,169.344,2.0,1565.0,0.4,5.0,6238.0,180,7,2155,9,320,350,130.0,0.373,0.1917,0.1832,1.0128,0.0053,0.0165,0.041,0.0161,0.0374,0.0009,0.0012,0.0006,0.001,0.0034,0.002,0.0008,0.0042,0.0,0.0,0.0,30014193,0.01,6,6,2714.0
2020-05-21,2020-05-21 06:07:32,Arm500,DOC 34028-2016,169.344,0,37,1,2,169.744,169.344,2.0,1565.0,0.4,5.0,5854.0,180,7,2155,9,320,350,130.0,0.373,0.1917,0.1832,1.0128,0.0053,0.0165,0.041,0.0161,0.0374,0.0009,0.0012,0.0006,0.001,0.0034,0.002,0.0008,0.0042,0.0,0.0,0.0,30014187,0.01,22,3,3278.0
2020-05-21,2020-05-21 06:07:32,Arm500,DOC 34028-2016,169.344,0,37,1,2,169.744,169.344,2.0,1565.0,0.4,5.0,5854.0,180,7,2155,9,320,350,130.0,0.373,0.1917,0.1832,1.0128,0.0053,0.0165,0.041,0.0161,0.0374,0.0009,0.0012,0.0006,0.001,0.0034,0.002,0.0008,0.0042,0.0,0.0,0.0,30013359,0.01,10,3,3465.0
2020-05-21,2020-05-21 06:07:32,Arm500,DOC 34028-2016,169.344,0,37,1,2,169.744,169.344,2.0,1565.0,0.4,5.0,9067.0,180,7,2155,9,320,350,130.0,0.373,0.1917,0.1832,1.0128,0.0053,0.0165,0.041,0.0161,0.0374,0.0009,0.0012,0.0006,0.001,0.0034,0.002,0.0008,0.0042,0.0,0.0,0.0,30014142,0.01,8,1,107.0
2020-05-21,2020-05-21 06:07:32,Arm500,DOC 34028-2016,169.344,0,37,1,2,169.744,169.344,2.0,1565.0,0.4,5.0,5697.0,180,7,2155,9,320,350,130.0,0.373,0.1917,0.1832,1.0128,0.0053,0.0165,0.041,0.0161,0.0374,0.0009,0.0012,0.0006,0.001,0.0034,0.002,0.0008,0.0042,0.0,0.0,0.0,30014191,0.01,4,5,4737.0
2020-05-21,2020-05-21 06:07:32,Arm500,DOC 34028-2016,169.344,0,37,1,2,169.744,169.344,2.0,1565.0,0.4,5.0,10493.0,180,7,2155,9,320,350,130.0,0.373,0.1917,0.1832,1.0128,0.0053,0.0165,0.041,0.0161,0.0374,0.0009,0.0012,0.0006,0.001,0.0034,0.002,0.0008,0.0042,0.0,0.0,0.0,30013867,0.01,9,2,108.0
2020-05-21,2020-05-21 06:07:32,Arm500,DOC 34028-2016,169.344,0,37,1,2,169.744,169.344,2.0,1565.0,0.4,5.0,9992.0,180,7,2155,9,320,350,130.0,0.373,0.1917,0.1832,1.0128,0.0053,0.0165,0.041,0.0161,0.0374,0.0009,0.0012,0.0006,0.001,0.0034,0.002,0.0008,0.0042,0.0,0.0,0.0,30014192,0.01,23,4,952.0
2020-05-21,2020-05-21 06:49:52,Arm500,DOC 34028-2016,157.248,0,38,1,2,157.648,157.248,12.0,1567.0,0.4,5.0,6262.0,180,7,2155,9,290,380,170.0,0.382,0.194,0.1889,1.0173,0.0058,0.0144,0.0662,0.0205,0.0442,0.0012,0.002,0.0006,0.001,0.0034,0.0023,0.0013,0.0035,0.0,0.0,0.0,30014138,0.01,17,6,82.0
2020-05-21,2020-05-21 06:49:52,Arm500,DOC 34028-2016,157.248,0,38,1,2,157.648,157.248,12.0,1567.0,0.4,5.0,10019.0,180,7,2155,9,290,380,170.0,0.382,0.194,0.1889,1.0173,0.0058,0.0144,0.0662,0.0205,0.0442,0.0012,0.002,0.0006,0.001,0.0034,0.0023,0.0013,0.0035,0.0,0.0,0.0,30014136,0.01,13,4,81.0
2020-05-21,2020-05-21 06:49:52,Arm500,DOC 34028-2016,157.248,0,38,1,2,157.648,157.248,12.0,1567.0,0.4,5.0,5881.0,180,7,2155,9,290,380,170.0,0.382,0.194,0.1889,1.0173,0.0058,0.0144,0.0662,0.0205,0.0442,0.0012,0.002,0.0006,0.001,0.0034,0.0023,0.0013,0.0035,0.0,0.0,0.0,30013359,0.01,10,3,3438.0
2020-05-21,2020-05-21 06:49:52,Arm500,DOC 34028-2016,157.248,0,38,1,2,157.648,157.248,12.0,1567.0,0.4,5.0,9094.0,180,7,2155,9,290,380,170.0,0.382,0.194,0.1889,1.0173,0.0058,0.0144,0.0662,0.0205,0.0442,0.0012,0.002,0.0006,0.001,0.0034,0.0023,0.0013,0.0035,0.0,0.0,0.0,30014078,0.01,3,1,80.0
2020-05-21,2020-05-21 06:49:52,Arm500,DOC 34028-2016,157.248,0,38,1,2,157.648,157.248,12.0,1567.0,0.4,5.0,5724.0,180,7,2155,9,290,380,170.0,0.382,0.194,0.1889,1.0173,0.0058,0.0144,0.0662,0.0205,0.0442,0.0012,0.002,0.0006,0.001,0.0034,0.0023,0.0013,0.0035,0.0,0.0,0.0,30014191,0.01,4,5,4710.0
2020-05-21,2020-05-21 06:49:52,Arm500,DOC 34028-2016,157.248,0,38,1,2,157.648,157.248,12.0,1567.0,0.4,5.0,10517.0,180,7,2155,9,290,380,170.0,0.382,0.194,0.1889,1.0173,0.0058,0.0144,0.0662,0.0205,0.0442,0.0012,0.002,0.0006,0.001,0.0034,0.0023,0.0013,0.0035,0.0,0.0,0.0,30014190,0.01,21,2,84.0
2020-05-21,2020-05-21 06:49:52,Arm500,DOC 34028-2016,157.248,0,38,1,2,157.648,157.248,12.0,1567.0,0.4,5.0,6262.0,180,7,2155,9,290,380,170.0,0.382,0.194,0.1889,1.0173,0.0058,0.0144,0.0662,0.0205,0.0442,0.0012,0.002,0.0006,0.001,0.0034,0.0023,0.0013,0.0035,0.0,0.0,0.0,30014193,0.01,6,6,2690.0
2020-05-21,2020-05-21 06:49:52,Arm500,DOC 34028-2016,157.248,0,38,1,2,157.648,157.248,12.0,1567.0,0.4,5.0,10517.0,180,7,2155,9,290,380,170.0,0.382,0.194,0.1889,1.0173,0.0058,0.0144,0.0662,0.0205,0.0442,0.0012,0.002,0.0006,0.001,0.0034,0.0023,0.0013,0.0035,0.0,0.0,0.0,30013867,0.01,9,2,84.0
2020-05-21,2020-05-21 06:49:52,Arm500,DOC 34028-2016,157.248,0,38,1,2,157.648,157.248,12.0,1567.0,0.4,5.0,5881.0,180,7,2155,9,290,380,170.0,0.382,0.194,0.1889,1.0173,0.0058,0.0144,0.0662,0.0205,0.0442,0.0012,0.002,0.0006,0.001,0.0034,0.0023,0.0013,0.0035,0.0,0.0,0.0,30014144,0.01,11,3,5063.0
2020-05-21,2020-05-21 06:49:52,Arm500,DOC 34028-2016,157.248,0,38,1,2,157.648,157.248,12.0,1567.0,0.4,5.0,9094.0,180,7,2155,9,290,380,170.0,0.382,0.194,0.1889,1.0173,0.0058,0.0144,0.0662,0.0205,0.0442,0.0012,0.002,0.0006,0.001,0.0034,0.0023,0.0013,0.0035,0.0,0.0,0.0,30014142,0.01,8,1,80.0
2020-05-21,2020-05-21 06:49:52,Arm500,DOC 34028-2016,157.248,0,38,1,2,157.648,157.248,12.0,1567.0,0.4,5.0,10019.0,180,7,2155,9,290,380,170.0,0.382,0.194,0.1889,1.0173,0.0058,0.0144,0.0662,0.0205,0.0442,0.0012,0.002,0.0006,0.001,0.0034,0.0023,0.0013,0.0035,0.0,0.0,0.0,30014192,0.01,23,4,925.0
2020-05-21,2020-05-21 06:49:52,Arm500,DOC 34028-2016,157.248,0,38,1,2,157.648,157.248,12.0,1567.0,0.4,5.0,5881.0,180,7,2155,9,290,380,170.0,0.382,0.194,0.1889,1.0173,0.0058,0.0144,0.0662,0.0205,0.0442,0.0012,0.002,0.0006,0.001,0.0034,0.0023,0.0013,0.0035,0.0,0.0,0.0,30014187,0.01,22,3,3251.0
2020-05-21,2020-05-21 07:33:59,Arm500,DOC 34028-2016,166.249,0,39,1,2,176.449,176.049,3.0,1565.0,0.4,5.0,5751.0,180,7,2155,9,290,350,170.0,0.369,0.1863,0.1833,1.0059,0.0058,0.0143,0.051,0.0175,0.0385,0.001,0.0024,0.0006,0.0011,0.0034,0.002,0.0007,0.003,0.0,0.0,0.0,30014191,0.01,4,5,4683.0
2020-05-21,2020-05-21 07:33:59,Arm500,DOC 34028-2016,166.249,0,39,1,2,176.449,176.049,3.0,1565.0,0.4,5.0,10049.0,180,7,2155,9,290,350,170.0,0.369,0.1863,0.1833,1.0059,0.0058,0.0143,0.051,0.0175,0.0385,0.001,0.0024,0.0006,0.0011,0.0034,0.002,0.0007,0.003,0.0,0.0,0.0,30014192,0.01,23,4,895.0
2020-05-21,2020-05-21 07:33:59,Arm500,DOC 34028-2016,166.249,0,39,1,2,176.449,176.049,3.0,1565.0,0.4,5.0,10544.0,180,7,2155,9,290,350,170.0,0.369,0.1863,0.1833,1.0059,0.0058,0.0143,0.051,0.0175,0.0385,0.001,0.0024,0.0006,0.0011,0.0034,0.002,0.0007,0.003,0.0,0.0,0.0,30013867,0.01,9,2,57.0
2020-05-21,2020-05-21 07:33:59,Arm500,DOC 34028-2016,166.249,0,39,1,2,176.449,176.049,3.0,1565.0,0.4,5.0,5908.0,180,7,2155,9,290,350,170.0,0.369,0.1863,0.1833,1.0059,0.0058,0.0143,0.051,0.0175,0.0385,0.001,0.0024,0.0006,0.0011,0.0034,0.002,0.0007,0.003,0.0,0.0,0.0,30013359,0.01,10,3,3411.0
2020-05-21,2020-05-21 07:33:59,Arm500,DOC 34028-2016,166.249,0,39,1,2,176.449,176.049,3.0,1565.0,0.4,5.0,9121.0,180,7,2155,9,290,350,170.0,0.369,0.1863,0.1833,1.0059,0.0058,0.0143,0.051,0.0175,0.0385,0.001,0.0024,0.0006,0.0011,0.0034,0.002,0.0007,0.003,0.0,0.0,0.0,30014142,0.01,8,1,53.0
2020-05-21,2020-05-21 07:33:59,Arm500,DOC 34028-2016,166.249,0,39,1,2,176.449,176.049,3.0,1565.0,0.4,5.0,10544.0,180,7,2155,9,290,350,170.0,0.369,0.1863,0.1833,1.0059,0.0058,0.0143,0.051,0.0175,0.0385,0.001,0.0024,0.0006,0.0011,0.0034,0.002,0.0007,0.003,0.0,0.0,0.0,30014190,0.01,21,2,57.0
2020-05-21,2020-05-21 07:33:59,Arm500,DOC 34028-2016,166.249,0,39,1,2,176.449,176.049,3.0,1565.0,0.4,5.0,5908.0,180,7,2155,9,290,350,170.0,0.369,0.1863,0.1833,1.0059,0.0058,0.0143,0.051,0.0175,0.0385,0.001,0.0024,0.0006,0.0011,0.0034,0.002,0.0007,0.003,0.0,0.0,0.0,30014187,0.01,22,3,3224.0
2020-05-21,2020-05-21 07:33:59,Arm500,DOC 34028-2016,166.249,0,39,1,2,176.449,176.049,3.0,1565.0,0.4,5.0,9121.0,180,7,2155,9,290,350,170.0,0.369,0.1863,0.1833,1.0059,0.0058,0.0143,0.051,0.0175,0.0385,0.001,0.0024,0.0006,0.0011,0.0034,0.002,0.0007,0.003,0.0,0.0,0.0,30014078,0.01,3,1,53.0
2020-05-21,2020-05-21 07:33:59,Arm500,DOC 34028-2016,166.249,0,39,1,2,176.449,176.049,3.0,1565.0,0.4,5.0,10049.0,180,7,2155,9,290,350,170.0,0.369,0.1863,0.1833,1.0059,0.0058,0.0143,0.051,0.0175,0.0385,0.001,0.0024,0.0006,0.0011,0.0034,0.002,0.0007,0.003,0.0,0.0,0.0,30014136,0.01,13,4,51.0
2020-05-21,2020-05-21 07:33:59,Arm500,DOC 34028-2016,166.249,0,39,1,2,176.449,176.049,3.0,1565.0,0.4,5.0,5908.0,180,7,2155,9,290,350,170.0,0.369,0.1863,0.1833,1.0059,0.0058,0.0143,0.051,0.0175,0.0385,0.001,0.0024,0.0006,0.0011,0.0034,0.002,0.0007,0.003,0.0,0.0,0.0,30014144,0.01,11,3,5036.0
2020-05-21,2020-05-21 07:33:59,Arm500,DOC 34028-2016,166.249,0,39,1,2,176.449,176.049,3.0,1565.0,0.4,5.0,6289.0,180,7,2155,9,290,350,170.0,0.369,0.1863,0.1833,1.0059,0.0058,0.0143,0.051,0.0175,0.0385,0.001,0.0024,0.0006,0.0011,0.0034,0.002,0.0007,0.003,0.0,0.0,0.0,30014138,0.01,17,6,55.0
2020-05-21,2020-05-21 07:33:59,Arm500,DOC 34028-2016,166.249,0,39,1,2,176.449,176.049,3.0,1565.0,0.4,5.0,6289.0,180,7,2155,9,290,350,170.0,0.369,0.1863,0.1833,1.0059,0.0058,0.0143,0.051,0.0175,0.0385,0.001,0.0024,0.0006,0.0011,0.0034,0.002,0.0007,0.003,0.0,0.0,0.0,30014193,0.01,6,6,2663.0
2020-05-21,2020-05-21 17:23:38,St4sp,Contract,161.7,1,1,1,2,162.7,162.3,9.0,1584.0,0.4,4.0,5507.0,180,10,1950,8,320,380,130.0,0.334,0.2084,0.1828,0.6955,0.0036,0.0129,0.0345,0.0129,0.0244,0.0017,0.0011,0.0006,0.0008,0.0024,0.0024,0.0014,0.0046,0.0,0.0,0.0,30014190,0.14,21,2,5094.0
2020-05-21,2020-05-21 17:23:38,St4sp,Contract,161.7,1,1,1,2,162.7,162.3,9.0,1584.0,0.4,4.0,5507.0,180,10,1950,8,320,380,130.0,0.334,0.2084,0.1828,0.6955,0.0036,0.0129,0.0345,0.0129,0.0244,0.0017,0.0011,0.0006,0.0008,0.0024,0.0024,0.0014,0.0046,0.0,0.0,0.0,30013867,0.14,9,2,5094.0
