Repository: khw11044/Iron-CCM-RUL

# 연속 주조기의 RUL 데이터 분석

## RUL Dataset from Continuous Casting Machine

[캐글 페이지](https://www.kaggle.com/datasets/yuriykatser/rul-dataset-from-continuous-casting-machine)

## 도메인 설명 

연주공정: 연주공정은 철강산업에서 철 제품을 생산하는 공정중 하나로 연속주조의 줄임말이다. 액체상태의 용강을 주형에 넣어 고체가 되도록 식히는 과정이며 이 과정을 거쳐, 슬래브, 브룸, 빌렛의 반제품이 만들어진다.
주괴(鑄塊, ingot)란 상대적으로 순도가 높은 물질의 덩어리다. 보통 금속을 가공하기 좋게 주물로 뜬 것을 말한다.

____


연속 주조 기계(이하 'CCM')는 액체 상태의 철강을 주어진 단면의 고체 빌릿으로 변환하는 장치로, 이후 롤링 생산(예: 철근)이 이루어진다.

금형 슬리브는 CCM 금형의 가장 중요하고 빠르게 마모되는 부분이다. 슬리브는 둥근 형태나 프로파일 단면의 수냉식 구리 파이프이다. 용융 금속이 슬리브 벽과 접촉하면 결정화되며, 주괴의 기본 고체 껍질이 형성된다.

**슬리브 운영 중 주요 생산 문제**는 슬리브의 구리 파이프 표면에 결함이 생기고 내부 공간의 프로파일이 변형되어 열 조건이 방해받는 것이다. 이는 결과적으로 주괴의 품질에 영향을 미친다.

File: data/data_noNull.csv (part 24 of 73)
date,sample_time_continuous_caster,steel_type,doc_requirement,"workpiece_weight, tonn",workpiece_slice_geometry_150x150,cast_in_row,alloy_type_open,"alloy_speed, meter/minute","steel_weight_theoretical, tonn","steel_weight, tonn",grab1_num,"steel_temperature_grab1, Celsius deg.","metal_residue_grab1, tonn",grab2_num,"resistance, tonn","swing_frequency, amount/minute","crystallizer_movement, mm","water_consumption, liter/minute","water_temperature_delta, Celsius deg.","water_consumption_secondary_cooling_zone_num1, liter/minute","water_consumption_secondary_cooling_zone_num2, liter/minute","water_consumption_secondary_cooling_zone_num3, liter/minute","Ce, %","C, %","Si, %","Mn,%","S, %","P, %","Cr, %","Ni, %","Cu, %","As, %","Mo, %","Nb, %","Ti, %","V, %","Al, %","Ca, %","N, %","Pb, %","Mg, %","Zn, %",sleeve,"quantity, tonn",num_crystallizer,num_stream,RUL
2020-05-21,2020-05-21 17:23:38,St4sp,Contract,161.7,1,1,1,2,162.7,162.3,9.0,1584.0,0.4,4.0,5097.0,180,10,1950,8,320,380,130.0,0.334,0.2084,0.1828,0.6955,0.0036,0.0129,0.0345,0.0129,0.0244,0.0017,0.0011,0.0006,0.0008,0.0024,0.0024,0.0014,0.0046,0.0,0.0,0.0,30014142,0.14,8,1,4077.0
2020-05-21,2020-05-21 17:23:38,St4sp,Contract,161.7,1,1,1,2,162.7,162.3,9.0,1584.0,0.4,4.0,5097.0,180,10,1950,8,320,380,130.0,0.334,0.2084,0.1828,0.6955,0.0036,0.0129,0.0345,0.0129,0.0244,0.0017,0.0011,0.0006,0.0008,0.0024,0.0024,0.0014,0.0046,0.0,0.0,0.0,30014078,0.14,3,1,4077.0
2020-05-21,2020-05-21 17:23:38,St4sp,Contract,161.7,1,1,1,2,162.7,162.3,9.0,1584.0,0.4,4.0,5201.0,180,10,1950,8,320,380,130.0,0.334,0.2084,0.1828,0.6955,0.0036,0.0129,0.0345,0.0129,0.0244,0.0017,0.0011,0.0006,0.0008,0.0024,0.0024,0.0014,0.0046,0.0,0.0,0.0,30014144,0.14,11,3,5743.0
2020-05-21,2020-05-21 17:23:38,St4sp,Contract,161.7,1,1,1,2,162.7,162.3,9.0,1584.0,0.4,4.0,5201.0,180,10,1950,8,320,380,130.0,0.334,0.2084,0.1828,0.6955,0.0036,0.0129,0.0345,0.0129,0.0244,0.0017,0.0011,0.0006,0.0008,0.0024,0.0024,0.0014,0.0046,0.0,0.0,0.0,30014187,0.14,22,3,3931.0
2020-05-21,2020-05-21 17:23:38,St4sp,Contract,161.7,1,1,1,2,162.7,162.3,9.0,1584.0,0.4,4.0,5390.0,180,10,1950,8,320,380,130.0,0.334,0.2084,0.1828,0.6955,0.0036,0.0129,0.0345,0.0129,0.0244,0.0017,0.0011,0.0006,0.0008,0.0024,0.0024,0.0014,0.0046,0.0,0.0,0.0,30014192,0.14,23,4,5554.0
2020-05-21,2020-05-21 17:23:38,St4sp,Contract,161.7,1,1,1,2,162.7,162.3,9.0,1584.0,0.4,4.0,5201.0,180,10,1950,8,320,380,130.0,0.334,0.2084,0.1828,0.6955,0.0036,0.0129,0.0345,0.0129,0.0244,0.0017,0.0011,0.0006,0.0008,0.0024,0.0024,0.0014,0.0046,0.0,0.0,0.0,30013359,0.14,10,3,4118.0
2020-05-21,2020-05-21 17:23:38,St4sp,Contract,161.7,1,1,1,2,162.7,162.3,9.0,1584.0,0.4,4.0,5468.0,180,10,1950,8,320,380,130.0,0.334,0.2084,0.1828,0.6955,0.0036,0.0129,0.0345,0.0129,0.0244,0.0017,0.0011,0.0006,0.0008,0.0024,0.0024,0.0014,0.0046,0.0,0.0,0.0,30014138,0.14,17,6,876.0
2020-05-21,2020-05-21 17:23:38,St4sp,Contract,161.7,1,1,1,2,162.7,162.3,9.0,1584.0,0.4,4.0,5468.0,180,10,1950,8,320,380,130.0,0.334,0.2084,0.1828,0.6955,0.0036,0.0129,0.0345,0.0129,0.0244,0.0017,0.0011,0.0006,0.0008,0.0024,0.0024,0.0014,0.0046,0.0,0.0,0.0,30014193,0.14,6,6,3484.0
2020-05-21,2020-05-21 17:23:38,St4sp,Contract,161.7,1,1,1,2,162.7,162.3,9.0,1584.0,0.4,4.0,4706.0,180,10,1950,8,320,380,130.0,0.334,0.2084,0.1828,0.6955,0.0036,0.0129,0.0345,0.0129,0.0244,0.0017,0.0011,0.0006,0.0008,0.0024,0.0024,0.0014,0.0046,0.0,0.0,0.0,30014191,0.14,4,5,5728.0
2020-05-21,2020-05-21 17:23:38,St4sp,Contract,161.7,1,1,1,2,162.7,162.3,9.0,1584.0,0.4,4.0,5390.0,180,10,1950,8,320,380,130.0,0.334,0.2084,0.1828,0.6955,0.0036,0.0129,0.0345,0.0129,0.0244,0.0017,0.0011,0.0006,0.0008,0.0024,0.0024,0.0014,0.0046,0.0,0.0,0.0,30014136,0.14,13,4,4710.0
2020-05-21,2020-05-21 18:11:55,St4sp,Contract,165.9,1,2,1,3,166.3,165.9,2.0,1574.0,0.4,4.0,5125.0,165,12,1950,9,350,420,170.0,0.321,0.1949,0.1874,0.6912,0.0027,0.011,0.0392,0.0131,0.0246,0.0012,0.001,0.0005,0.0008,0.0022,0.0019,0.001,0.005,0.0,0.0,0.0,30014142,0.02,8,1,4049.0
2020-05-21,2020-05-21 18:11:55,St4sp,Contract,165.9,1,2,1,3,166.3,165.9,2.0,1574.0,0.4,4.0,5418.0,165,12,1950,9,350,420,170.0,0.321,0.1949,0.1874,0.6912,0.0027,0.011,0.0392,0.0131,0.0246,0.0012,0.001,0.0005,0.0008,0.0022,0.0019,0.001,0.005,0.0,0.0,0.0,30014136,0.02,13,4,4682.0
2020-05-21,2020-05-21 18:11:55,St4sp,Contract,165.9,1,2,1,3,166.3,165.9,2.0,1574.0,0.4,4.0,5229.0,165,12,1950,9,350,420,170.0,0.321,0.1949,0.1874,0.6912,0.0027,0.011,0.0392,0.0131,0.0246,0.0012,0.001,0.0005,0.0008,0.0022,0.0019,0.001,0.005,0.0,0.0,0.0,30014187,0.02,22,3,3903.0
2020-05-21,2020-05-21 18:11:55,St4sp,Contract,165.9,1,2,1,3,166.3,165.9,2.0,1574.0,0.4,4.0,5125.0,165,12,1950,9,350,420,170.0,0.321,0.1949,0.1874,0.6912,0.0027,0.011,0.0392,0.0131,0.0246,0.0012,0.001,0.0005,0.0008,0.0022,0.0019,0.001,0.005,0.0,0.0,0.0,30014078,0.02,3,1,4049.0
2020-05-21,2020-05-21 18:11:55,St4sp,Contract,165.9,1,2,1,3,166.3,165.9,2.0,1574.0,0.4,4.0,5498.0,165,12,1950,9,350,420,170.0,0.321,0.1949,0.1874,0.6912,0.0027,0.011,0.0392,0.0131,0.0246,0.0012,0.001,0.0005,0.0008,0.0022,0.0019,0.001,0.005,0.0,0.0,0.0,30014193,0.02,6,6,3454.0
2020-05-21,2020-05-21 18:11:55,St4sp,Contract,165.9,1,2,1,3,166.3,165.9,2.0,1574.0,0.4,4.0,5535.0,165,12,1950,9,350,420,170.0,0.321,0.1949,0.1874,0.6912,0.0027,0.011,0.0392,0.0131,0.0246,0.0012,0.001,0.0005,0.0008,0.0022,0.0019,0.001,0.005,0.0,0.0,0.0,30014190,0.02,21,2,5066.0
2020-05-21,2020-05-21 18:11:55,St4sp,Contract,165.9,1,2,1,3,166.3,165.9,2.0,1574.0,0.4,4.0,5535.0,165,12,1950,9,350,420,170.0,0.321,0.1949,0.1874,0.6912,0.0027,0.011,0.0392,0.0131,0.0246,0.0012,0.001,0.0005,0.0008,0.0022,0.0019,0.001,0.005,0.0,0.0,0.0,30013867,0.02,9,2,5066.0
2020-05-21,2020-05-21 18:11:55,St4sp,Contract,165.9,1,2,1,3,166.3,165.9,2.0,1574.0,0.4,4.0,5498.0,165,12,1950,9,350,420,170.0,0.321,0.1949,0.1874,0.6912,0.0027,0.011,0.0392,0.0131,0.0246,0.0012,0.001,0.0005,0.0008,0.0022,0.0019,0.001,0.005,0.0,0.0,0.0,30014138,0.02,17,6,846.0
2020-05-21,2020-05-21 18:11:55,St4sp,Contract,165.9,1,2,1,3,166.3,165.9,2.0,1574.0,0.4,4.0,4734.0,165,12,1950,9,350,420,170.0,0.321,0.1949,0.1874,0.6912,0.0027,0.011,0.0392,0.0131,0.0246,0.0012,0.001,0.0005,0.0008,0.0022,0.0019,0.001,0.005,0.0,0.0,0.0,30014191,0.02,4,5,5700.0
2020-05-21,2020-05-21 18:11:55,St4sp,Contract,165.9,1,2,1,3,166.3,165.9,2.0,1574.0,0.4,4.0,5418.0,165,12,1950,9,350,420,170.0,0.321,0.1949,0.1874,0.6912,0.0027,0.011,0.0392,0.0131,0.0246,0.0012,0.001,0.0005,0.0008,0.0022,0.0019,0.001,0.005,0.0,0.0,0.0,30014192,0.02,23,4,5526.0
2020-05-21,2020-05-21 18:11:55,St4sp,Contract,165.9,1,2,1,3,166.3,165.9,2.0,1574.0,0.4,4.0,5229.0,165,12,1950,9,350,420,170.0,0.321,0.1949,0.1874,0.6912,0.0027,0.011,0.0392,0.0131,0.0246,0.0012,0.001,0.0005,0.0008,0.0022,0.0019,0.001,0.005,0.0,0.0,0.0,30013359,0.02,10,3,4090.0
2020-05-21,2020-05-21 18:11:55,St4sp,Contract,165.9,1,2,1,3,166.3,165.9,2.0,1574.0,0.4,4.0,5229.0,165,12,1950,9,350,420,170.0,0.321,0.1949,0.1874,0.6912,0.0027,0.011,0.0392,0.0131,0.0246,0.0012,0.001,0.0005,0.0008,0.0022,0.0019,0.001,0.005,0.0,0.0,0.0,30014144,0.02,11,3,5715.0
2020-05-21,2020-05-21 21:27:54,St4sp,Contract,168.0,1,6,1,3,168.4,168.0,9.0,1568.0,0.4,4.0,5527.0,165,12,1950,9,320,420,190.0,0.321,0.1968,0.1812,0.6881,0.0042,0.0148,0.0326,0.0129,0.0252,0.0016,0.001,0.0004,0.0009,0.0024,0.0022,0.0015,0.0026,0.0,0.0,0.0,30014192,0.01,23,4,5417.0
2020-05-21,2020-05-21 21:27:54,St4sp,Contract,168.0,1,6,1,3,168.4,168.0,9.0,1568.0,0.4,4.0,5527.0,165,12,1950,9,320,420,190.0,0.321,0.1968,0.1812,0.6881,0.0042,0.0148,0.0326,0.0129,0.0252,0.0016,0.001,0.0004,0.0009,0.0024,0.0022,0.0015,0.0026,0.0,0.0,0.0,30014136,0.01,13,4,4573.0
2020-05-21,2020-05-21 21:27:54,St4sp,Contract,168.0,1,6,1,3,168.4,168.0,9.0,1568.0,0.4,4.0,5338.0,165,12,1950,9,320,420,190.0,0.321,0.1968,0.1812,0.6881,0.0042,0.0148,0.0326,0.0129,0.0252,0.0016,0.001,0.0004,0.0009,0.0024,0.0022,0.0015,0.0026,0.0,0.0,0.0,30014144,0.01,11,3,5606.0
2020-05-21,2020-05-21 21:27:54,St4sp,Contract,168.0,1,6,1,3,168.4,168.0,9.0,1568.0,0.4,4.0,4847.0,165,12,1950,9,320,420,190.0,0.321,0.1968,0.1812,0.6881,0.0042,0.0148,0.0326,0.0129,0.0252,0.0016,0.001,0.0004,0.0009,0.0024,0.0022,0.0015,0.0026,0.0,0.0,0.0,30014191,0.01,4,5,5587.0
2020-05-21,2020-05-21 21:27:54,St4sp,Contract,168.0,1,6,1,3,168.4,168.0,9.0,1568.0,0.4,4.0,5611.0,165,12,1950,9,320,420,190.0,0.321,0.1968,0.1812,0.6881,0.0042,0.0148,0.0326,0.0129,0.0252,0.0016,0.001,0.0004,0.0009,0.0024,0.0022,0.0015,0.0026,0.0,0.0,0.0,30014193,0.01,6,6,3341.0
2020-05-21,2020-05-21 21:27:54,St4sp,Contract,168.0,1,6,1,3,168.4,168.0,9.0,1568.0,0.4,4.0,5646.0,165,12,1950,9,320,420,190.0,0.321,0.1968,0.1812,0.6881,0.0042,0.0148,0.0326,0.0129,0.0252,0.0016,0.001,0.0004,0.0009,0.0024,0.0022,0.0015,0.0026,0.0,0.0,0.0,30013867,0.01,9,2,4955.0
2020-05-21,2020-05-21 21:27:54,St4sp,Contract,168.0,1,6,1,3,168.4,168.0,9.0,1568.0,0.4,4.0,5234.0,165,12,1950,9,320,420,190.0,0.321,0.1968,0.1812,0.6881,0.0042,0.0148,0.0326,0.0129,0.0252,0.0016,0.001,0.0004,0.0009,0.0024,0.0022,0.0015,0.0026,0.0,0.0,0.0,30014142,0.01,8,1,3940.0
2020-05-21,2020-05-21 21:27:54,St4sp,Contract,168.0,1,6,1,3,168.4,168.0,9.0,1568.0,0.4,4.0,5611.0,165,12,1950,9,320,420,190.0,0.321,0.1968,0.1812,0.6881,0.0042,0.0148,0.0326,0.0129,0.0252,0.0016,0.001,0.0004,0.0009,0.0024,0.0022,0.0015,0.0026,0.0,0.0,0.0,30014138,0.01,17,6,733.0
2020-05-21,2020-05-21 21:27:54,St4sp,Contract,168.0,1,6,1,3,168.4,168.0,9.0,1568.0,0.4,4.0,5338.0,165,12,1950,9,320,420,190.0,0.321,0.1968,0.1812,0.6881,0.0042,0.0148,0.0326,0.0129,0.0252,0.0016,0.001,0.0004,0.0009,0.0024,0.0022,0.0015,0.0026,0.0,0.0,0.0,30013359,0.01,10,3,3981.0
2020-05-21,2020-05-21 21:27:54,St4sp,Contract,168.0,1,6,1,3,168.4,168.0,9.0,1568.0,0.4,4.0,5234.0,165,12,1950,9,320,420,190.0,0.321,0.1968,0.1812,0.6881,0.0042,0.0148,0.0326,0.0129,0.0252,0.0016,0.001,0.0004,0.0009,0.0024,0.0022,0.0015,0.0026,0.0,0.0,0.0,30014078,0.01,3,1,3940.0
2020-05-21,2020-05-21 21:27:54,St4sp,Contract,168.0,1,6,1,3,168.4,168.0,9.0,1568.0,0.4,4.0,5338.0,165,12,1950,9,320,420,190.0,0.321,0.1968,0.1812,0.6881,0.0042,0.0148,0.0326,0.0129,0.0252,0.0016,0.001,0.0004,0.0009,0.0024,0.0022,0.0015,0.0026,0.0,0.0,0.0,30014187,0.01,22,3,3794.0
2020-05-21,2020-05-21 21:27:54,St4sp,Contract,168.0,1,6,1,3,168.4,168.0,9.0,1568.0,0.4,4.0,5646.0,165,12,1950,9,320,420,190.0,0.321,0.1968,0.1812,0.6881,0.0042,0.0148,0.0326,0.0129,0.0252,0.0016,0.001,0.0004,0.0009,0.0024,0.0022,0.0015,0.0026,0.0,0.0,0.0,30014190,0.01,21,2,4955.0
2020-05-21,2020-05-21 22:10:09,St4sp,Contract,170.1,1,7,1,3,170.5,170.1,6.0,1569.0,0.4,4.0,5638.0,165,12,1950,9,320,420,190.0,0.319,0.1917,0.1766,0.694,0.0022,0.012,0.0379,0.0146,0.0286,0.0012,0.0014,0.0004,0.0008,0.0022,0.0021,0.0007,0.0034,0.0,0.0,0.0,30014193,0.01,6,6,3314.0
2020-05-21,2020-05-21 22:10:09,St4sp,Contract,170.1,1,7,1,3,170.5,170.1,6.0,1569.0,0.4,4.0,5365.0,165,12,1950,9,320,420,190.0,0.319,0.1917,0.1766,0.694,0.0022,0.012,0.0379,0.0146,0.0286,0.0012,0.0014,0.0004,0.0008,0.0022,0.0021,0.0007,0.0034,0.0,0.0,0.0,30013359,0.01,10,3,3954.0
2020-05-21,2020-05-21 22:10:09,St4sp,Contract,170.1,1,7,1,3,170.5,170.1,6.0,1569.0,0.4,4.0,4876.0,165,12,1950,9,320,420,190.0,0.319,0.1917,0.1766,0.694,0.0022,0.012,0.0379,0.0146,0.0286,0.0012,0.0014,0.0004,0.0008,0.0022,0.0021,0.0007,0.0034,0.0,0.0,0.0,30014191,0.01,4,5,5558.0
2020-05-21,2020-05-21 22:10:09,St4sp,Contract,170.1,1,7,1,3,170.5,170.1,6.0,1569.0,0.4,4.0,5365.0,165,12,1950,9,320,420,190.0,0.319,0.1917,0.1766,0.694,0.0022,0.012,0.0379,0.0146,0.0286,0.0012,0.0014,0.0004,0.0008,0.0022,0.0021,0.0007,0.0034,0.0,0.0,0.0,30014144,0.01,11,3,5579.0
2020-05-21,2020-05-21 22:10:09,St4sp,Contract,170.1,1,7,1,3,170.5,170.1,6.0,1569.0,0.4,4.0,5554.0,165,12,1950,9,320,420,190.0,0.319,0.1917,0.1766,0.694,0.0022,0.012,0.0379,0.0146,0.0286,0.0012,0.0014,0.0004,0.0008,0.0022,0.0021,0.0007,0.0034,0.0,0.0,0.0,30014136,0.01,13,4,4546.0
2020-05-21,2020-05-21 22:10:09,St4sp,Contract,170.1,1,7,1,3,170.5,170.1,6.0,1569.0,0.4,4.0,5554.0,165,12,1950,9,320,420,190.0,0.319,0.1917,0.1766,0.694,0.0022,0.012,0.0379,0.0146,0.0286,0.0012,0.0014,0.0004,0.0008,0.0022,0.0021,0.0007,0.0034,0.0,0.0,0.0,30014192,0.01,23,4,5390.0
2020-05-21,2020-05-21 22:10:09,St4sp,Contract,170.1,1,7,1,3,170.5,170.1,6.0,1569.0,0.4,4.0,5263.0,165,12,1950,9,320,420,190.0,0.319,0.1917,0.1766,0.694,0.0022,0.012,0.0379,0.0146,0.0286,0.0012,0.0014,0.0004,0.0008,0.0022,0.0021,0.0007,0.0034,0.0,0.0,0.0,30014142,0.01,8,1,3911.0
2020-05-21,2020-05-21 22:10:09,St4sp,Contract,170.1,1,7,1,3,170.5,170.1,6.0,1569.0,0.4,4.0,5263.0,165,12,1950,9,320,420,190.0,0.319,0.1917,0.1766,0.694,0.0022,0.012,0.0379,0.0146,0.0286,0.0012,0.0014,0.0004,0.0008,0.0022,0.0021,0.0007,0.0034,0.0,0.0,0.0,30014078,0.01,3,1,3911.0
2020-05-21,2020-05-21 22:10:09,St4sp,Contract,170.1,1,7,1,3,170.5,170.1,6.0,1569.0,0.4,4.0,5675.0,165,12,1950,9,320,420,190.0,0.319,0.1917,0.1766,0.694,0.0022,0.012,0.0379,0.0146,0.0286,0.0012,0.0014,0.0004,0.0008,0.0022,0.0021,0.0007,0.0034,0.0,0.0,0.0,30013867,0.01,9,2,4926.0
2020-05-21,2020-05-21 22:10:09,St4sp,Contract,170.1,1,7,1,3,170.5,170.1,6.0,1569.0,0.4,4.0,5675.0,165,12,1950,9,320,420,190.0,0.319,0.1917,0.1766,0.694,0.0022,0.012,0.0379,0.0146,0.0286,0.0012,0.0014,0.0004,0.0008,0.0022,0.0021,0.0007,0.0034,0.0,0.0,0.0,30014190,0.01,21,2,4926.0
2020-05-21,2020-05-21 22:10:09,St4sp,Contract,170.1,1,7,1,3,170.5,170.1,6.0,1569.0,0.4,4.0,5365.0,165,12,1950,9,320,420,190.0,0.319,0.1917,0.1766,0.694,0.0022,0.012,0.0379,0.0146,0.0286,0.0012,0.0014,0.0004,0.0008,0.0022,0.0021,0.0007,0.0034,0.0,0.0,0.0,30014187,0.01,22,3,3767.0
2020-05-21,2020-05-21 22:10:09,St4sp,Contract,170.1,1,7,1,3,170.5,170.1,6.0,1569.0,0.4,4.0,5638.0,165,12,1950,9,320,420,190.0,0.319,0.1917,0.1766,0.694,0.0022,0.012,0.0379,0.0146,0.0286,0.0012,0.0014,0.0004,0.0008,0.0022,0.0021,0.0007,0.0034,0.0,0.0,0.0,30014138,0.01,17,6,706.0
2020-05-21,2020-05-21 22:54:52,St4sp,Contract,165.9,1,8,1,3,166.3,165.9,12.0,1569.0,0.4,4.0,5668.0,165,12,1950,9,313,413,183.0,0.325,0.1935,0.1875,0.7109,0.0017,0.0115,0.0453,0.0168,0.0271,0.0016,0.0021,0.0005,0.0008,0.0023,0.0027,0.0011,0.0043,0.0,0.0,0.0,30014193,0.01,6,6,3284.0
2020-05-21,2020-05-21 22:54:52,St4sp,Contract,165.9,1,8,1,3,166.3,165.9,12.0,1569.0,0.4,4.0,5584.0,165,12,1950,9,313,413,183.0,0.325,0.1935,0.1875,0.7109,0.0017,0.0115,0.0453,0.0168,0.0271,0.0016,0.0021,0.0005,0.0008,0.0023,0.0027,0.0011,0.0043,0.0,0.0,0.0,30014192,0.01,23,4,5360.0
2020-05-21,2020-05-21 22:54:52,St4sp,Contract,165.9,1,8,1,3,166.3,165.9,12.0,1569.0,0.4,4.0,5668.0,165,12,1950,9,313,413,183.0,0.325,0.1935,0.1875,0.7109,0.0017,0.0115,0.0453,0.0168,0.0271,0.0016,0.0021,0.0005,0.0008,0.0023,0.0027,0.0011,0.0043,0.0,0.0,0.0,30014138,0.01,17,6,676.0
2020-05-21,2020-05-21 22:54:52,St4sp,Contract,165.9,1,8,1,3,166.3,165.9,12.0,1569.0,0.4,4.0,5288.0,165,12,1950,9,313,413,183.0,0.325,0.1935,0.1875,0.7109,0.0017,0.0115,0.0453,0.0168,0.0271,0.0016,0.0021,0.0005,0.0008,0.0023,0.0027,0.0011,0.0043,0.0,0.0,0.0,30014078,0.01,3,1,3886.0
2020-05-21,2020-05-21 22:54:52,St4sp,Contract,165.9,1,8,1,3,166.3,165.9,12.0,1569.0,0.4,4.0,5584.0,165,12,1950,9,313,413,183.0,0.325,0.1935,0.1875,0.7109,0.0017,0.0115,0.0453,0.0168,0.0271,0.0016,0.0021,0.0005,0.0008,0.0023,0.0027,0.0011,0.0043,0.0,0.0,0.0,30014136,0.01,13,4,4516.0
2020-05-21,2020-05-21 22:54:52,St4sp,Contract,165.9,1,8,1,3,166.3,165.9,12.0,1569.0,0.4,4.0,5395.0,165,12,1950,9,313,413,183.0,0.325,0.1935,0.1875,0.7109,0.0017,0.0115,0.0453,0.0168,0.0271,0.0016,0.0021,0.0005,0.0008,0.0023,0.0027,0.0011,0.0043,0.0,0.0,0.0,30014187,0.01,22,3,3737.0
2020-05-21,2020-05-21 22:54:52,St4sp,Contract,165.9,1,8,1,3,166.3,165.9,12.0,1569.0,0.4,4.0,4904.0,165,12,1950,9,313,413,183.0,0.325,0.1935,0.1875,0.7109,0.0017,0.0115,0.0453,0.0168,0.0271,0.0016,0.0021,0.0005,0.0008,0.0023,0.0027,0.0011,0.0043,0.0,0.0,0.0,30014191,0.01,4,5,5530.0
2020-05-21,2020-05-21 22:54:52,St4sp,Contract,165.9,1,8,1,3,166.3,165.9,12.0,1569.0,0.4,4.0,5288.0,165,12,1950,9,313,413,183.0,0.325,0.1935,0.1875,0.7109,0.0017,0.0115,0.0453,0.0168,0.0271,0.0016,0.0021,0.0005,0.0008,0.0023,0.0027,0.0011,0.0043,0.0,0.0,0.0,30014142,0.01,8,1,3886.0
2020-05-21,2020-05-21 22:54:52,St4sp,Contract,165.9,1,8,1,3,166.3,165.9,12.0,1569.0,0.4,4.0,5395.0,165,12,1950,9,313,413,183.0,0.325,0.1935,0.1875,0.7109,0.0017,0.0115,0.0453,0.0168,0.0271,0.0016,0.0021,0.0005,0.0008,0.0023,0.0027,0.0011,0.0043,0.0,0.0,0.0,30014144,0.01,11,3,5549.0
2020-05-21,2020-05-21 22:54:52,St4sp,Contract,165.9,1,8,1,3,166.3,165.9,12.0,1569.0,0.4,4.0,5701.0,165,12,1950,9,313,413,183.0,0.325,0.1935,0.1875,0.7109,0.0017,0.0115,0.0453,0.0168,0.0271,0.0016,0.0021,0.0005,0.0008,0.0023,0.0027,0.0011,0.0043,0.0,0.0,0.0,30014190,0.01,21,2,4900.0
2020-05-21,2020-05-21 22:54:52,St4sp,Contract,165.9,1,8,1,3,166.3,165.9,12.0,1569.0,0.4,4.0,5701.0,165,12,1950,9,313,413,183.0,0.325,0.1935,0.1875,0.7109,0.0017,0.0115,0.0453,0.0168,0.0271,0.0016,0.0021,0.0005,0.0008,0.0023,0.0027,0.0011,0.0043,0.0,0.0,0.0,30013867,0.01,9,2,4900.0
2020-05-21,2020-05-21 22:54:52,St4sp,Contract,165.9,1,8,1,3,166.3,165.9,12.0,1569.0,0.4,4.0,5395.0,165,12,1950,9,313,413,183.0,0.325,0.1935,0.1875,0.7109,0.0017,0.0115,0.0453,0.0168,0.0271,0.0016,0.0021,0.0005,0.0008,0.0023,0.0027,0.0011,0.0043,0.0,0.0,0.0,30013359,0.01,10,3,3924.0
2020-05-21,2020-05-21 23:47:22,St4sp,Contract,159.6,1,9,1,3,160.0,159.6,1.0,1567.0,0.4,4.0,5611.0,165,12,1950,9,350,420,190.0,0.335,0.2037,0.2061,0.7097,0.0015,0.0121,0.0458,0.0146,0.0289,0.001,0.002,0.0005,0.0009,0.0024,0.0022,0.0014,0.0049,0.0,0.0,0.0,30014136,0.01,13,4,4489.0
2020-05-21,2020-05-21 23:47:22,St4sp,Contract,159.6,1,9,1,3,160.0,159.6,1.0,1567.0,0.4,4.0,5693.0,165,12,1950,9,350,420,190.0,0.335,0.2037,0.2061,0.7097,0.0015,0.0121,0.0458,0.0146,0.0289,0.001,0.002,0.0005,0.0009,0.0024,0.0022,0.0014,0.0049,0.0,0.0,0.0,30014138,0.01,17,6,651.0
2020-05-21,2020-05-21 23:47:22,St4sp,Contract,159.6,1,9,1,3,160.0,159.6,1.0,1567.0,0.4,4.0,5728.0,165,12,1950,9,350,420,190.0,0.335,0.2037,0.2061,0.7097,0.0015,0.0121,0.0458,0.0146,0.0289,0.001,0.002,0.0005,0.0009,0.0024,0.0022,0.0014,0.0049,0.0,0.0,0.0,30013867,0.01,9,2,4873.0
2020-05-21,2020-05-21 23:47:22,St4sp,Contract,159.6,1,9,1,3,160.0,159.6,1.0,1567.0,0.4,4.0,4929.0,165,12,1950,9,350,420,190.0,0.335,0.2037,0.2061,0.7097,0.0015,0.0121,0.0458,0.0146,0.0289,0.001,0.002,0.0005,0.0009,0.0024,0.0022,0.0014,0.0049,0.0,0.0,0.0,30014191,0.01,4,5,5505.0
2020-05-21,2020-05-21 23:47:22,St4sp,Contract,159.6,1,9,1,3,160.0,159.6,1.0,1567.0,0.4,4.0,5316.0,165,12,1950,9,350,420,190.0,0.335,0.2037,0.2061,0.7097,0.0015,0.0121,0.0458,0.0146,0.0289,0.001,0.002,0.0005,0.0009,0.0024,0.0022,0.0014,0.0049,0.0,0.0,0.0,30014078,0.01,3,1,3858.0
2020-05-21,2020-05-21 23:47:22,St4sp,Contract,159.6,1,9,1,3,160.0,159.6,1.0,1567.0,0.4,4.0,5316.0,165,12,1950,9,350,420,190.0,0.335,0.2037,0.2061,0.7097,0.0015,0.0121,0.0458,0.0146,0.0289,0.001,0.002,0.0005,0.0009,0.0024,0.0022,0.0014,0.0049,0.0,0.0,0.0,30014142,0.01,8,1,3858.0
2020-05-21,2020-05-21 23:47:22,St4sp,Contract,159.6,1,9,1,3,160.0,159.6,1.0,1567.0,0.4,4.0,5611.0,165,12,1950,9,350,420,190.0,0.335,0.2037,0.2061,0.7097,0.0015,0.0121,0.0458,0.0146,0.0289,0.001,0.002,0.0005,0.0009,0.0024,0.0022,0.0014,0.0049,0.0,0.0,0.0,30014192,0.01,23,4,5333.0
2020-05-21,2020-05-21 23:47:22,St4sp,Contract,159.6,1,9,1,3,160.0,159.6,1.0,1567.0,0.4,4.0,5728.0,165,12,1950,9,350,420,190.0,0.335,0.2037,0.2061,0.7097,0.0015,0.0121,0.0458,0.0146,0.0289,0.001,0.002,0.0005,0.0009,0.0024,0.0022,0.0014,0.0049,0.0,0.0,0.0,30014190,0.01,21,2,4873.0
2020-05-21,2020-05-21 23:47:22,St4sp,Contract,159.6,1,9,1,3,160.0,159.6,1.0,1567.0,0.4,4.0,5422.0,165,12,1950,9,350,420,190.0,0.335,0.2037,0.2061,0.7097,0.0015,0.0121,0.0458,0.0146,0.0289,0.001,0.002,0.0005,0.0009,0.0024,0.0022,0.0014,0.0049,0.0,0.0,0.0,30014187,0.01,22,3,3710.0
2020-05-21,2020-05-21 23:47:22,St4sp,Contract,159.6,1,9,1,3,160.0,159.6,1.0,1567.0,0.4,4.0,5422.0,165,12,1950,9,350,420,190.0,0.335,0.2037,0.2061,0.7097,0.0015,0.0121,0.0458,0.0146,0.0289,0.001,0.002,0.0005,0.0009,0.0024,0.0022,0.0014,0.0049,0.0,0.0,0.0,30014144,0.01,11,3,5522.0
2020-05-21,2020-05-21 23:47:22,St4sp,Contract,159.6,1,9,1,3,160.0,159.6,1.0,1567.0,0.4,4.0,5693.0,165,12,1950,9,350,420,190.0,0.335,0.2037,0.2061,0.7097,0.0015,0.0121,0.0458,0.0146,0.0289,0.001,0.002,0.0005,0.0009,0.0024,0.0022,0.0014,0.0049,0.0,0.0,0.0,30014193,0.01,6,6,3259.0
2020-05-21,2020-05-21 23:47:22,St4sp,Contract,159.6,1,9,1,3,160.0,159.6,1.0,1567.0,0.4,4.0,5422.0,165,12,1950,9,350,420,190.0,0.335,0.2037,0.2061,0.7097,0.0015,0.0121,0.0458,0.0146,0.0289,0.001,0.002,0.0005,0.0009,0.0024,0.0022,0.0014,0.0049,0.0,0.0,0.0,30013359,0.01,10,3,3897.0
2020-05-22,2020-05-22 00:26:26,St4sp,Contract,168.0,1,10,1,3,168.4,168.0,4.0,1577.0,0.4,4.0,5449.0,165,12,1950,9,350,420,190.0,0.332,0.2046,0.2135,0.6923,0.0019,0.013,0.0401,0.0132,0.0286,0.001,0.0012,0.0004,0.001,0.0024,0.0023,0.0014,0.0046,0.0,0.0,0.0,30014144,0.02,11,3,5495.0
2020-05-22,2020-05-22 00:26:26,St4sp,Contract,168.0,1,10,1,3,168.4,168.0,4.0,1577.0,0.4,4.0,5343.0,165,12,1950,9,350,420,190.0,0.332,0.2046,0.2135,0.6923,0.0019,0.013,0.0401,0.0132,0.0286,0.001,0.0012,0.0004,0.001,0.0024,0.0023,0.0014,0.0046,0.0,0.0,0.0,30013875,0.02,15,1,4563.0
2020-05-22,2020-05-22 00:26:26,St4sp,Contract,168.0,1,10,1,3,168.4,168.0,4.0,1577.0,0.4,4.0,5638.0,165,12,1950,9,350,420,190.0,0.332,0.2046,0.2135,0.6923,0.0019,0.013,0.0401,0.0132,0.0286,0.001,0.0012,0.0004,0.001,0.0024,0.0023,0.0014,0.0046,0.0,0.0,0.0,30014192,0.02,23,4,5306.0
2020-05-22,2020-05-22 00:26:26,St4sp,Contract,168.0,1,10,1,3,168.4,168.0,4.0,1577.0,0.4,4.0,5343.0,165,12,1950,9,350,420,190.0,0.332,0.2046,0.2135,0.6923,0.0019,0.013,0.0401,0.0132,0.0286,0.001,0.0012,0.0004,0.001,0.0024,0.0023,0.0014,0.0046,0.0,0.0,0.0,30014078,0.02,3,1,3831.0
2020-05-22,2020-05-22 00:26:26,St4sp,Contract,168.0,1,10,1,3,168.4,168.0,4.0,1577.0,0.4,4.0,5638.0,165,12,1950,9,350,420,190.0,0.332,0.2046,0.2135,0.6923,0.0019,0.013,0.0401,0.0132,0.0286,0.001,0.0012,0.0004,0.001,0.0024,0.0023,0.0014,0.0046,0.0,0.0,0.0,30014144,0.02,11,4,5306.0
2020-05-22,2020-05-22 00:26:26,St4sp,Contract,168.0,1,10,1,3,168.4,168.0,4.0,1577.0,0.4,4.0,5449.0,165,12,1950,9,350,420,190.0,0.332,0.2046,0.2135,0.6923,0.0019,0.013,0.0401,0.0132,0.0286,0.001,0.0012,0.0004,0.001,0.0024,0.0023,0.0014,0.0046,0.0,0.0,0.0,30014187,0.02,22,3,3683.0
2020-05-22,2020-05-22 00:26:26,St4sp,Contract,168.0,1,10,1,3,168.4,168.0,4.0,1577.0,0.4,4.0,4958.0,165,12,1950,9,350,420,190.0,0.332,0.2046,0.2135,0.6923,0.0019,0.013,0.0401,0.0132,0.0286,0.001,0.0012,0.0004,0.001,0.0024,0.0023,0.0014,0.0046,0.0,0.0,0.0,30014141,0.02,12,5,5476.0
2020-05-22,2020-05-22 00:26:26,St4sp,Contract,168.0,1,10,1,3,168.4,168.0,4.0,1577.0,0.4,4.0,5755.0,165,12,1950,9,350,420,190.0,0.332,0.2046,0.2135,0.6923,0.0019,0.013,0.0401,0.0132,0.0286,0.001,0.0012,0.0004,0.001,0.0024,0.0023,0.0014,0.0046,0.0,0.0,0.0,30014134,0.02,7,2,4615.0
2020-05-22,2020-05-22 00:26:26,St4sp,Contract,168.0,1,10,1,3,168.4,168.0,4.0,1577.0,0.4,4.0,5755.0,165,12,1950,9,350,420,190.0,0.332,0.2046,0.2135,0.6923,0.0019,0.013,0.0401,0.0132,0.0286,0.001,0.0012,0.0004,0.001,0.0024,0.0023,0.0014,0.0046,0.0,0.0,0.0,30014190,0.02,21,2,4846.0
2020-05-22,2020-05-22 00:26:26,St4sp,Contract,168.0,1,10,1,3,168.4,168.0,4.0,1577.0,0.4,4.0,4958.0,165,12,1950,9,350,420,190.0,0.332,0.2046,0.2135,0.6923,0.0019,0.013,0.0401,0.0132,0.0286,0.001,0.0012,0.0004,0.001,0.0024,0.0023,0.0014,0.0046,0.0,0.0,0.0,30014191,0.02,4,5,5476.0
2020-05-22,2020-05-22 00:26:26,St4sp,Contract,168.0,1,10,1,3,168.4,168.0,4.0,1577.0,0.4,4.0,5449.0,165,12,1950,9,350,420,190.0,0.332,0.2046,0.2135,0.6923,0.0019,0.013,0.0401,0.0132,0.0286,0.001,0.0012,0.0004,0.001,0.0024,0.0023,0.0014,0.0046,0.0,0.0,0.0,30013871,0.02,16,3,2247.0
2020-05-22,2020-05-22 00:26:26,St4sp,Contract,168.0,1,10,1,3,168.4,168.0,4.0,1577.0,0.4,4.0,5722.0,165,12,1950,9,350,420,190.0,0.332,0.2046,0.2135,0.6923,0.0019,0.013,0.0401,0.0132,0.0286,0.001,0.0012,0.0004,0.001,0.0024,0.0023,0.0014,0.0046,0.0,0.0,0.0,30013872,0.02,18,6,1007.0
2020-05-22,2020-05-22 00:26:26,St4sp,Contract,168.0,1,10,1,3,168.4,168.0,4.0,1577.0,0.4,4.0,5722.0,165,12,1950,9,350,420,190.0,0.332,0.2046,0.2135,0.6923,0.0019,0.013,0.0401,0.0132,0.0286,0.001,0.0012,0.0004,0.001,0.0024,0.0023,0.0014,0.0046,0.0,0.0,0.0,30014193,0.02,6,6,3230.0
2020-05-22,2020-05-22 01:11:37,St4sp,Contract,172.2,1,11,1,3,172.6,172.2,9.0,1568.0,0.4,4.0,5370.0,165,10,1950,9,290,393,163.0,0.311,0.1852,0.2102,0.6851,0.0027,0.0125,0.0378,0.0125,0.032,0.001,0.0011,0.0004,0.001,0.0024,0.0023,0.0016,0.0037,0.0,0.0,0.0,30014078,0.02,3,1,3804.0
2020-05-22,2020-05-22 01:11:37,St4sp,Contract,172.2,1,11,1,3,172.6,172.2,9.0,1568.0,0.4,4.0,4986.0,165,10,1950,9,290,393,163.0,0.311,0.1852,0.2102,0.6851,0.0027,0.0125,0.0378,0.0125,0.032,0.001,0.0011,0.0004,0.001,0.0024,0.0023,0.0016,0.0037,0.0,0.0,0.0,30014191,0.02,4,5,5448.0
2020-05-22,2020-05-22 01:11:37,St4sp,Contract,172.2,1,11,1,3,172.6,172.2,9.0,1568.0,0.4,4.0,5750.0,165,10,1950,9,290,393,163.0,0.311,0.1852,0.2102,0.6851,0.0027,0.0125,0.0378,0.0125,0.032,0.001,0.0011,0.0004,0.001,0.0024,0.0023,0.0016,0.0037,0.0,0.0,0.0,30014193,0.02,6,6,3202.0
2020-05-22,2020-05-22 01:11:37,St4sp,Contract,172.2,1,11,1,3,172.6,172.2,9.0,1568.0,0.4,4.0,5370.0,165,10,1950,9,290,393,163.0,0.311,0.1852,0.2102,0.6851,0.0027,0.0125,0.0378,0.0125,0.032,0.001,0.0011,0.0004,0.001,0.0024,0.0023,0.0016,0.0037,0.0,0.0,0.0,30013875,0.02,15,1,4536.0
2020-05-22,2020-05-22 01:11:37,St4sp,Contract,172.2,1,11,1,3,172.6,172.2,9.0,1568.0,0.4,4.0,5782.0,165,10,1950,9,290,393,163.0,0.311,0.1852,0.2102,0.6851,0.0027,0.0125,0.0378,0.0125,0.032,0.001,0.0011,0.0004,0.001,0.0024,0.0023,0.0016,0.0037,0.0,0.0,0.0,30014190,0.02,21,2,4819.0
2020-05-22,2020-05-22 01:11:37,St4sp,Contract,172.2,1,11,1,3,172.6,172.2,9.0,1568.0,0.4,4.0,5481.0,165,10,1950,9,290,393,163.0,0.311,0.1852,0.2102,0.6851,0.0027,0.0125,0.0378,0.0125,0.032,0.001,0.0011,0.0004,0.001,0.0024,0.0023,0.0016,0.0037,0.0,0.0,0.0,30014144,0.02,11,3,5463.0
2020-05-22,2020-05-22 01:11:37,St4sp,Contract,172.2,1,11,1,3,172.6,172.2,9.0,1568.0,0.4,4.0,5782.0,165,10,1950,9,290,393,163.0,0.311,0.1852,0.2102,0.6851,0.0027,0.0125,0.0378,0.0125,0.032,0.001,0.0011,0.0004,0.001,0.0024,0.0023,0.0016,0.0037,0.0,0.0,0.0,30014134,0.02,7,2,4588.0
2020-05-22,2020-05-22 01:11:37,St4sp,Contract,172.2,1,11,1,3,172.6,172.2,9.0,1568.0,0.4,4.0,5481.0,165,10,1950,9,290,393,163.0,0.311,0.1852,0.2102,0.6851,0.0027,0.0125,0.0378,0.0125,0.032,0.001,0.0011,0.0004,0.001,0.0024,0.0023,0.0016,0.0037,0.0,0.0,0.0,30013871,0.02,16,3,2215.0
2020-05-22,2020-05-22 01:11:37,St4sp,Contract,172.2,1,11,1,3,172.6,172.2,9.0,1568.0,0.4,4.0,5670.0,165,10,1950,9,290,393,163.0,0.311,0.1852,0.2102,0.6851,0.0027,0.0125,0.0378,0.0125,0.032,0.001,0.0011,0.0004,0.001,0.0024,0.0023,0.0016,0.0037,0.0,0.0,0.0,30014192,0.02,23,4,5274.0
2020-05-22,2020-05-22 01:11:37,St4sp,Contract,172.2,1,11,1,3,172.6,172.2,9.0,1568.0,0.4,4.0,5670.0,165,10,1950,9,290,393,163.0,0.311,0.1852,0.2102,0.6851,0.0027,0.0125,0.0378,0.0125,0.032,0.001,0.0011,0.0004,0.001,0.0024,0.0023,0.0016,0.0037,0.0,0.0,0.0,30014144,0.02,11,4,5274.0
2020-05-22,2020-05-22 01:11:37,St4sp,Contract,172.2,1,11,1,3,172.6,172.2,9.0,1568.0,0.4,4.0,4986.0,165,10,1950,9,290,393,163.0,0.311,0.1852,0.2102,0.6851,0.0027,0.0125,0.0378,0.0125,0.032,0.001,0.0011,0.0004,0.001,0.0024,0.0023,0.0016,0.0037,0.0,0.0,0.0,30014141,0.02,12,5,5448.0
2020-05-22,2020-05-22 01:11:37,St4sp,Contract,172.2,1,11,1,3,172.6,172.2,9.0,1568.0,0.4,4.0,5481.0,165,10,1950,9,290,393,163.0,0.311,0.1852,0.2102,0.6851,0.0027,0.0125,0.0378,0.0125,0.032,0.001,0.0011,0.0004,0.001,0.0024,0.0023,0.0016,0.0037,0.0,0.0,0.0,30014187,0.02,22,3,3651.0
2020-05-22,2020-05-22 01:11:37,St4sp,Contract,172.2,1,11,1,3,172.6,172.2,9.0,1568.0,0.4,4.0,5750.0,165,10,1950,9,290,393,163.0,0.311,0.1852,0.2102,0.6851,0.0027,0.0125,0.0378,0.0125,0.032,0.001,0.0011,0.0004,0.001,0.0024,0.0023,0.0016,0.0037,0.0,0.0,0.0,30013872,0.02,18,6,979.0
2020-05-22,2020-05-22 01:57:56,St4sp,Contract,165.9,1,12,1,3,166.3,165.9,6.0,1567.0,0.4,4.0,5777.0,165,12,1950,9,350,420,190.0,0.319,0.1902,0.1801,0.7059,0.0035,0.0113,0.0371,0.0159,0.0305,0.0013,0.0014,0.0004,0.0008,0.0023,0.0021,0.0016,0.004,0.0,0.0,0.0,30014193,0.02,6,6,3175.0
2020-05-22,2020-05-22 01:57:56,St4sp,Contract,165.9,1,12,1,3,166.3,165.9,6.0,1567.0,0.4,4.0,5396.0,165,12,1950,9,350,420,190.0,0.319,0.1902,0.1801,0.7059,0.0035,0.0113,0.0371,0.0159,0.0305,0.0013,0.0014,0.0004,0.0008,0.0023,0.0021,0.0016,0.004,0.0,0.0,0.0,30013875,0.02,15,1,4510.0
2020-05-22,2020-05-22 01:57:56,St4sp,Contract,165.9,1,12,1,3,166.3,165.9,6.0,1567.0,0.4,4.0,5510.0,165,12,1950,9,350,420,190.0,0.319,0.1902,0.1801,0.7059,0.0035,0.0113,0.0371,0.0159,0.0305,0.0013,0.0014,0.0004,0.0008,0.0023,0.0021,0.0016,0.004,0.0,0.0,0.0,30013871,0.02,16,3,2186.0
2020-05-22,2020-05-22 01:57:56,St4sp,Contract,165.9,1,12,1,3,166.3,165.9,6.0,1567.0,0.4,4.0,5810.0,165,12,1950,9,350,420,190.0,0.319,0.1902,0.1801,0.7059,0.0035,0.0113,0.0371,0.0159,0.0305,0.0013,0.0014,0.0004,0.0008,0.0023,0.0021,0.0016,0.004,0.0,0.0,0.0,30014190,0.02,21,2,4791.0
2020-05-22,2020-05-22 01:57:56,St4sp,Contract,165.9,1,12,1,3,166.3,165.9,6.0,1567.0,0.4,4.0,5015.0,165,12,1950,9,350,420,190.0,0.319,0.1902,0.1801,0.7059,0.0035,0.0113,0.0371,0.0159,0.0305,0.0013,0.0014,0.0004,0.0008,0.0023,0.0021,0.0016,0.004,0.0,0.0,0.0,30014191,0.02,4,5,5419.0
2020-05-22,2020-05-22 01:57:56,St4sp,Contract,165.9,1,12,1,3,166.3,165.9,6.0,1567.0,0.4,4.0,5396.0,165,12,1950,9,350,420,190.0,0.319,0.1902,0.1801,0.7059,0.0035,0.0113,0.0371,0.0159,0.0305,0.0013,0.0014,0.0004,0.0008,0.0023,0.0021,0.0016,0.004,0.0,0.0,0.0,30014078,0.02,3,1,3778.0
2020-05-22,2020-05-22 01:57:56,St4sp,Contract,165.9,1,12,1,3,166.3,165.9,6.0,1567.0,0.4,4.0,5810.0,165,12,1950,9,350,420,190.0,0.319,0.1902,0.1801,0.7059,0.0035,0.0113,0.0371,0.0159,0.0305,0.0013,0.0014,0.0004,0.0008,0.0023,0.0021,0.0016,0.004,0.0,0.0,0.0,30014134,0.02,7,2,4560.0
2020-05-22,2020-05-22 01:57:56,St4sp,Contract,165.9,1,12,1,3,166.3,165.9,6.0,1567.0,0.4,4.0,5015.0,165,12,1950,9,350,420,190.0,0.319,0.1902,0.1801,0.7059,0.0035,0.0113,0.0371,0.0159,0.0305,0.0013,0.0014,0.0004,0.0008,0.0023,0.0021,0.0016,0.004,0.0,0.0,0.0,30014141,0.02,12,5,5419.0
2020-05-22,2020-05-22 01:57:56,St4sp,Contract,165.9,1,12,1,3,166.3,165.9,6.0,1567.0,0.4,4.0,5697.0,165,12,1950,9,350,420,190.0,0.319,0.1902,0.1801,0.7059,0.0035,0.0113,0.0371,0.0159,0.0305,0.0013,0.0014,0.0004,0.0008,0.0023,0.0021,0.0016,0.004,0.0,0.0,0.0,30014192,0.02,23,4,5247.0
2020-05-22,2020-05-22 01:57:56,St4sp,Contract,165.9,1,12,1,3,166.3,165.9,6.0,1567.0,0.4,4.0,5697.0,165,12,1950,9,350,420,190.0,0.319,0.1902,0.1801,0.7059,0.0035,0.0113,0.0371,0.0159,0.0305,0.0013,0.0014,0.0004,0.0008,0.0023,0.0021,0.0016,0.004,0.0,0.0,0.0,30014144,0.02,11,4,5247.0
2020-05-22,2020-05-22 01:57:56,St4sp,Contract,165.9,1,12,1,3,166.3,165.9,6.0,1567.0,0.4,4.0,5777.0,165,12,1950,9,350,420,190.0,0.319,0.1902,0.1801,0.7059,0.0035,0.0113,0.0371,0.0159,0.0305,0.0013,0.0014,0.0004,0.0008,0.0023,0.0021,0.0016,0.004,0.0,0.0,0.0,30013872,0.02,18,6,952.0
2020-05-22,2020-05-22 01:57:56,St4sp,Contract,165.9,1,12,1,3,166.3,165.9,6.0,1567.0,0.4,4.0,5510.0,165,12,1950,9,350,420,190.0,0.319,0.1902,0.1801,0.7059,0.0035,0.0113,0.0371,0.0159,0.0305,0.0013,0.0014,0.0004,0.0008,0.0023,0.0021,0.0016,0.004,0.0,0.0,0.0,30014144,0.02,11,3,5434.0
2020-05-22,2020-05-22 01:57:56,St4sp,Contract,165.9,1,12,1,3,166.3,165.9,6.0,1567.0,0.4,4.0,5510.0,165,12,1950,9,350,420,190.0,0.319,0.1902,0.1801,0.7059,0.0035,0.0113,0.0371,0.0159,0.0305,0.0013,0.0014,0.0004,0.0008,0.0023,0.0021,0.0016,0.004,0.0,0.0,0.0,30014187,0.02,22,3,3622.0
2020-05-22,2020-05-22 02:48:20,St4sp,Contract,165.9,1,13,1,3,166.3,165.9,12.0,1566.0,0.4,4.0,5804.0,165,11,1950,9,350,420,190.0,0.321,0.1922,0.1969,0.702,0.0023,0.0091,0.0393,0.0157,0.0311,0.0013,0.0013,0.0004,0.0009,0.0024,0.0022,0.002,0.0051,0.0,0.0,0.0,30014193,0.01,6,6,3148.0
2020-05-22,2020-05-22 02:48:20,St4sp,Contract,165.9,1,13,1,3,166.3,165.9,12.0,1566.0,0.4,4.0,5726.0,165,11,1950,9,350,420,190.0,0.321,0.1922,0.1969,0.702,0.0023,0.0091,0.0393,0.0157,0.0311,0.0013,0.0013,0.0004,0.0009,0.0024,0.0022,0.002,0.0051,0.0,0.0,0.0,30014192,0.01,23,4,5218.0
2020-05-22,2020-05-22 02:48:20,St4sp,Contract,165.9,1,13,1,3,166.3,165.9,12.0,1566.0,0.4,4.0,5837.0,165,11,1950,9,350,420,190.0,0.321,0.1922,0.1969,0.702,0.0023,0.0091,0.0393,0.0157,0.0311,0.0013,0.0013,0.0004,0.0009,0.0024,0.0022,0.002,0.0051,0.0,0.0,0.0,30014134,0.01,7,2,4533.0
2020-05-22,2020-05-22 02:48:20,St4sp,Contract,165.9,1,13,1,3,166.3,165.9,12.0,1566.0,0.4,4.0,5419.0,165,11,1950,9,350,420,190.0,0.321,0.1922,0.1969,0.702,0.0023,0.0091,0.0393,0.0157,0.0311,0.0013,0.0013,0.0004,0.0009,0.0024,0.0022,0.002,0.0051,0.0,0.0,0.0,30014078,0.01,3,1,3755.0
2020-05-22,2020-05-22 02:48:20,St4sp,Contract,165.9,1,13,1,3,166.3,165.9,12.0,1566.0,0.4,4.0,5542.0,165,11,1950,9,350,420,190.0,0.321,0.1922,0.1969,0.702,0.0023,0.0091,0.0393,0.0157,0.0311,0.0013,0.0013,0.0004,0.0009,0.0024,0.0022,0.002,0.0051,0.0,0.0,0.0,30013871,0.01,16,3,2154.0
2020-05-22,2020-05-22 02:48:20,St4sp,Contract,165.9,1,13,1,3,166.3,165.9,12.0,1566.0,0.4,4.0,5419.0,165,11,1950,9,350,420,190.0,0.321,0.1922,0.1969,0.702,0.0023,0.0091,0.0393,0.0157,0.0311,0.0013,0.0013,0.0004,0.0009,0.0024,0.0022,0.002,0.0051,0.0,0.0,0.0,30013875,0.01,15,1,4487.0
2020-05-22,2020-05-22 02:48:20,St4sp,Contract,165.9,1,13,1,3,166.3,165.9,12.0,1566.0,0.4,4.0,5542.0,165,11,1950,9,350,420,190.0,0.321,0.1922,0.1969,0.702,0.0023,0.0091,0.0393,0.0157,0.0311,0.0013,0.0013,0.0004,0.0009,0.0024,0.0022,0.002,0.0051,0.0,0.0,0.0,30014144,0.01,11,3,5402.0
2020-05-22,2020-05-22 02:48:20,St4sp,Contract,165.9,1,13,1,3,166.3,165.9,12.0,1566.0,0.4,4.0,5042.0,165,11,1950,9,350,420,190.0,0.321,0.1922,0.1969,0.702,0.0023,0.0091,0.0393,0.0157,0.0311,0.0013,0.0013,0.0004,0.0009,0.0024,0.0022,0.002,0.0051,0.0,0.0,0.0,30014191,0.01,4,5,5392.0
2020-05-22,2020-05-22 02:48:20,St4sp,Contract,165.9,1,13,1,3,166.3,165.9,12.0,1566.0,0.4,4.0,5837.0,165,11,1950,9,350,420,190.0,0.321,0.1922,0.1969,0.702,0.0023,0.0091,0.0393,0.0157,0.0311,0.0013,0.0013,0.0004,0.0009,0.0024,0.0022,0.002,0.0051,0.0,0.0,0.0,30014190,0.01,21,2,4764.0
2020-05-22,2020-05-22 02:48:20,St4sp,Contract,165.9,1,13,1,3,166.3,165.9,12.0,1566.0,0.4,4.0,5042.0,165,11,1950,9,350,420,190.0,0.321,0.1922,0.1969,0.702,0.0023,0.0091,0.0393,0.0157,0.0311,0.0013,0.0013,0.0004,0.0009,0.0024,0.0022,0.002,0.0051,0.0,0.0,0.0,30014141,0.01,12,5,5392.0
2020-05-22,2020-05-22 02:48:20,St4sp,Contract,165.9,1,13,1,3,166.3,165.9,12.0,1566.0,0.4,4.0,5804.0,165,11,1950,9,350,420,190.0,0.321,0.1922,0.1969,0.702,0.0023,0.0091,0.0393,0.0157,0.0311,0.0013,0.0013,0.0004,0.0009,0.0024,0.0022,0.002,0.0051,0.0,0.0,0.0,30013872,0.01,18,6,925.0
2020-05-22,2020-05-22 02:48:20,St4sp,Contract,165.9,1,13,1,3,166.3,165.9,12.0,1566.0,0.4,4.0,5726.0,165,11,1950,9,350,420,190.0,0.321,0.1922,0.1969,0.702,0.0023,0.0091,0.0393,0.0157,0.0311,0.0013,0.0013,0.0004,0.0009,0.0024,0.0022,0.002,0.0051,0.0,0.0,0.0,30014144,0.01,11,4,5218.0
2020-05-22,2020-05-22 02:48:20,St4sp,Contract,165.9,1,13,1,3,166.3,165.9,12.0,1566.0,0.4,4.0,5542.0,165,11,1950,9,350,420,190.0,0.321,0.1922,0.1969,0.702,0.0023,0.0091,0.0393,0.0157,0.0311,0.0013,0.0013,0.0004,0.0009,0.0024,0.0022,0.002,0.0051,0.0,0.0,0.0,30014187,0.01,22,3,3590.0
2020-05-22,2020-05-22 04:21:10,St4sp,Contract,172.2,1,15,1,3,172.6,172.2,4.0,1570.0,0.4,4.0,5469.0,165,11,1950,9,350,420,190.0,0.33,0.2008,0.201,0.7073,0.0015,0.0122,0.0393,0.017,0.0293,0.0012,0.0012,0.0005,0.001,0.0024,0.0022,0.0008,0.005,0.0,0.0,0.0,30014078,0.01,3,1,3705.0
2020-05-22,2020-05-22 04:21:10,St4sp,Contract,172.2,1,15,1,3,172.6,172.2,4.0,1570.0,0.4,4.0,5097.0,165,11,1950,9,350,420,190.0,0.33,0.2008,0.201,0.7073,0.0015,0.0122,0.0393,0.017,0.0293,0.0012,0.0012,0.0005,0.001,0.0024,0.0022,0.0008,0.005,0.0,0.0,0.0,30014141,0.01,12,5,5337.0
2020-05-22,2020-05-22 04:21:10,St4sp,Contract,172.2,1,15,1,3,172.6,172.2,4.0,1570.0,0.4,4.0,5600.0,165,11,1950,9,350,420,190.0,0.33,0.2008,0.201,0.7073,0.0015,0.0122,0.0393,0.017,0.0293,0.0012,0.0012,0.0005,0.001,0.0024,0.0022,0.0008,0.005,0.0,0.0,0.0,30013871,0.01,16,3,2096.0
2020-05-22,2020-05-22 04:21:10,St4sp,Contract,172.2,1,15,1,3,172.6,172.2,4.0,1570.0,0.4,4.0,5469.0,165,11,1950,9,350,420,190.0,0.33,0.2008,0.201,0.7073,0.0015,0.0122,0.0393,0.017,0.0293,0.0012,0.0012,0.0005,0.001,0.0024,0.0022,0.0008,0.005,0.0,0.0,0.0,30013875,0.01,15,1,4437.0
2020-05-22,2020-05-22 04:21:10,St4sp,Contract,172.2,1,15,1,3,172.6,172.2,4.0,1570.0,0.4,4.0,5600.0,165,11,1950,9,350,420,190.0,0.33,0.2008,0.201,0.7073,0.0015,0.0122,0.0393,0.017,0.0293,0.0012,0.0012,0.0005,0.001,0.0024,0.0022,0.0008,0.005,0.0,0.0,0.0,30014187,0.01,22,3,3532.0
2020-05-22,2020-05-22 04:21:10,St4sp,Contract,172.2,1,15,1,3,172.6,172.2,4.0,1570.0,0.4,4.0,5894.0,165,11,1950,9,350,420,190.0,0.33,0.2008,0.201,0.7073,0.0015,0.0122,0.0393,0.017,0.0293,0.0012,0.0012,0.0005,0.001,0.0024,0.0022,0.0008,0.005,0.0,0.0,0.0,30014134,0.01,7,2,4476.0
2020-05-22,2020-05-22 04:21:10,St4sp,Contract,172.2,1,15,1,3,172.6,172.2,4.0,1570.0,0.4,4.0,5861.0,165,11,1950,9,350,420,190.0,0.33,0.2008,0.201,0.7073,0.0015,0.0122,0.0393,0.017,0.0293,0.0012,0.0012,0.0005,0.001,0.0024,0.0022,0.0008,0.005,0.0,0.0,0.0,30014193,0.01,6,6,3091.0
2020-05-22,2020-05-22 04:21:10,St4sp,Contract,172.2,1,15,1,3,172.6,172.2,4.0,1570.0,0.4,4.0,5600.0,165,11,1950,9,350,420,190.0,0.33,0.2008,0.201,0.7073,0.0015,0.0122,0.0393,0.017,0.0293,0.0012,0.0012,0.0005,0.001,0.0024,0.0022,0.0008,0.005,0.0,0.0,0.0,30014144,0.01,11,3,5344.0
2020-05-22,2020-05-22 04:21:10,St4sp,Contract,172.2,1,15,1,3,172.6,172.2,4.0,1570.0,0.4,4.0,5785.0,165,11,1950,9,350,420,190.0,0.33,0.2008,0.201,0.7073,0.0015,0.0122,0.0393,0.017,0.0293,0.0012,0.0012,0.0005,0.001,0.0024,0.0022,0.0008,0.005,0.0,0.0,0.0,30014144,0.01,11,4,5159.0
2020-05-22,2020-05-22 04:21:10,St4sp,Contract,172.2,1,15,1,3,172.6,172.2,4.0,1570.0,0.4,4.0,5861.0,165,11,1950,9,350,420,190.0,0.33,0.2008,0.201,0.7073,0.0015,0.0122,0.0393,0.017,0.0293,0.0012,0.0012,0.0005,0.001,0.0024,0.0022,0.0008,0.005,0.0,0.0,0.0,30013872,0.01,18,6,868.0
2020-05-22,2020-05-22 04:21:10,St4sp,Contract,172.2,1,15,1,3,172.6,172.2,4.0,1570.0,0.4,4.0,5894.0,165,11,1950,9,350,420,190.0,0.33,0.2008,0.201,0.7073,0.0015,0.0122,0.0393,0.017,0.0293,0.0012,0.0012,0.0005,0.001,0.0024,0.0022,0.0008,0.005,0.0,0.0,0.0,30014190,0.01,21,2,4707.0
2020-05-22,2020-05-22 04:21:10,St4sp,Contract,172.2,1,15,1,3,172.6,172.2,4.0,1570.0,0.4,4.0,5785.0,165,11,1950,9,350,420,190.0,0.33,0.2008,0.201,0.7073,0.0015,0.0122,0.0393,0.017,0.0293,0.0012,0.0012,0.0005,0.001,0.0024,0.0022,0.0008,0.005,0.0,0.0,0.0,30014192,0.01,23,4,5159.0
2020-05-22,2020-05-22 04:21:10,St4sp,Contract,172.2,1,15,1,3,172.6,172.2,4.0,1570.0,0.4,4.0,5097.0,165,11,1950,9,350,420,190.0,0.33,0.2008,0.201,0.7073,0.0015,0.0122,0.0393,0.017,0.0293,0.0012,0.0012,0.0005,0.001,0.0024,0.0022,0.0008,0.005,0.0,0.0,0.0,30014191,0.01,4,5,5337.0
2020-05-22,2020-05-22 05:09:41,St4sp,Contract,163.8,1,16,1,3,164.2,163.8,9.0,1567.0,0.4,4.0,5921.0,165,11,1950,9,350,420,190.0,0.324,0.1967,0.206,0.6963,0.0012,0.0082,0.0381,0.016,0.0323,0.0011,0.0014,0.0006,0.0009,0.0022,0.0022,0.0006,0.004,0.0,0.0,0.0,30014190,0.01,21,2,4680.0
2020-05-22,2020-05-22 05:09:41,St4sp,Contract,163.8,1,16,1,3,164.2,163.8,9.0,1567.0,0.4,4.0,5921.0,165,11,1950,9,350,420,190.0,0.324,0.1967,0.206,0.6963,0.0012,0.0082,0.0381,0.016,0.0323,0.0011,0.0014,0.0006,0.0009,0.0022,0.0022,0.0006,0.004,0.0,0.0,0.0,30014187,0.01,22,3,3211.0
2020-05-22,2020-05-22 05:09:41,St4sp,Contract,163.8,1,16,1,3,164.2,163.8,9.0,1567.0,0.4,4.0,5815.0,165,11,1950,9,350,420,190.0,0.324,0.1967,0.206,0.6963,0.0012,0.0082,0.0381,0.016,0.0323,0.0011,0.0014,0.0006,0.0009,0.0022,0.0022,0.0006,0.004,0.0,0.0,0.0,30014192,0.01,23,4,5129.0
2020-05-22,2020-05-22 05:09:41,St4sp,Contract,163.8,1,16,1,3,164.2,163.8,9.0,1567.0,0.4,4.0,5124.0,165,11,1950,9,350,420,190.0,0.324,0.1967,0.206,0.6963,0.0012,0.0082,0.0381,0.016,0.0323,0.0011,0.0014,0.0006,0.0009,0.0022,0.0022,0.0006,0.004,0.0,0.0,0.0,30014191,0.01,4,5,5310.0
2020-05-22,2020-05-22 05:09:41,St4sp,Contract,163.8,1,16,1,3,164.2,163.8,9.0,1567.0,0.4,4.0,5492.0,165,11,1950,9,350,420,190.0,0.324,0.1967,0.206,0.6963,0.0012,0.0082,0.0381,0.016,0.0323,0.0011,0.0014,0.0006,0.0009,0.0022,0.0022,0.0006,0.004,0.0,0.0,0.0,30014078,0.01,3,1,3682.0
2020-05-22,2020-05-22 05:09:41,St4sp,Contract,163.8,1,16,1,3,164.2,163.8,9.0,1567.0,0.4,4.0,5921.0,165,11,1950,9,350,420,190.0,0.324,0.1967,0.206,0.6963,0.0012,0.0082,0.0381,0.016,0.0323,0.0011,0.0014,0.0006,0.0009,0.0022,0.0022,0.0006,0.004,0.0,0.0,0.0,30014144,0.01,11,3,5023.0
2020-05-22,2020-05-22 05:09:41,St4sp,Contract,163.8,1,16,1,3,164.2,163.8,9.0,1567.0,0.4,4.0,5815.0,165,11,1950,9,350,420,190.0,0.324,0.1967,0.206,0.6963,0.0012,0.0082,0.0381,0.016,0.0323,0.0011,0.0014,0.0006,0.0009,0.0022,0.0022,0.0006,0.004,0.0,0.0,0.0,30014144,0.01,11,4,5129.0
