Repository: khw11044/Iron-CCM-RUL

# 연속 주조기의 RUL 데이터 분석

## RUL Dataset from Continuous Casting Machine

[캐글 페이지](https://www.kaggle.com/datasets/yuriykatser/rul-dataset-from-continuous-casting-machine)

## 도메인 설명 

연주공정: 연주공정은 철강산업에서 철 제품을 생산하는 공정중 하나로 연속주조의 줄임말이다. 액체상태의 용강을 주형에 넣어 고체가 되도록 식히는 과정이며 이 과정을 거쳐, 슬래브, 브룸, 빌렛의 반제품이 만들어진다.
주괴(鑄塊, ingot)란 상대적으로 순도가 높은 물질의 덩어리다. 보통 금속을 가공하기 좋게 주물로 뜬 것을 말한다.

____


연속 주조 기계(이하 'CCM')는 액체 상태의 철강을 주어진 단면의 고체 빌릿으로 변환하는 장치로, 이후 롤링 생산(예: 철근)이 이루어진다.

금형 슬리브는 CCM 금형의 가장 중요하고 빠르게 마모되는 부분이다. 슬리브는 둥근 형태나 프로파일 단면의 수냉식 구리 파이프이다. 용융 금속이 슬리브 벽과 접촉하면 결정화되며, 주괴의 기본 고체 껍질이 형성된다.

**슬리브 운영 중 주요 생산 문제**는 슬리브의 구리 파이프 표면에 결함이 생기고 내부 공간의 프로파일이 변형되어 열 조건이 방해받는 것이다. 이는 결과적으로 주괴의 품질에 영향을 미친다.

File: data/data_noNull.csv (part 25 of 73)
date,sample_time_continuous_caster,steel_type,doc_requirement,"workpiece_weight, tonn",workpiece_slice_geometry_150x150,cast_in_row,alloy_type_open,"alloy_speed, meter/minute","steel_weight_theoretical, tonn","steel_weight, tonn",grab1_num,"steel_temperature_grab1, Celsius deg.","metal_residue_grab1, tonn",grab2_num,"resistance, tonn","swing_frequency, amount/minute","crystallizer_movement, mm","water_consumption, liter/minute","water_temperature_delta, Celsius deg.","water_consumption_secondary_cooling_zone_num1, liter/minute","water_consumption_secondary_cooling_zone_num2, liter/minute","water_consumption_secondary_cooling_zone_num3, liter/minute","Ce, %","C, %","Si, %","Mn,%","S, %","P, %","Cr, %","Ni, %","Cu, %","As, %","Mo, %","Nb, %","Ti, %","V, %","Al, %","Ca, %","N, %","Pb, %","Mg, %","Zn, %",sleeve,"quantity, tonn",num_crystallizer,num_stream,RUL
2020-05-22,2020-05-22 05:09:41,St4sp,Contract,163.8,1,16,1,3,164.2,163.8,9.0,1567.0,0.4,4.0,5921.0,165,11,1950,9,350,420,190.0,0.324,0.1967,0.206,0.6963,0.0012,0.0082,0.0381,0.016,0.0323,0.0011,0.0014,0.0006,0.0009,0.0022,0.0022,0.0006,0.004,0.0,0.0,0.0,30013871,0.01,16,3,1775.0
2020-05-22,2020-05-22 05:09:41,St4sp,Contract,163.8,1,16,1,3,164.2,163.8,9.0,1567.0,0.4,4.0,5492.0,165,11,1950,9,350,420,190.0,0.324,0.1967,0.206,0.6963,0.0012,0.0082,0.0381,0.016,0.0323,0.0011,0.0014,0.0006,0.0009,0.0022,0.0022,0.0006,0.004,0.0,0.0,0.0,30013875,0.01,15,1,4414.0
2020-05-22,2020-05-22 05:09:41,St4sp,Contract,163.8,1,16,1,3,164.2,163.8,9.0,1567.0,0.4,4.0,5888.0,165,11,1950,9,350,420,190.0,0.324,0.1967,0.206,0.6963,0.0012,0.0082,0.0381,0.016,0.0323,0.0011,0.0014,0.0006,0.0009,0.0022,0.0022,0.0006,0.004,0.0,0.0,0.0,30014193,0.01,6,6,3064.0
2020-05-22,2020-05-22 05:09:41,St4sp,Contract,163.8,1,16,1,3,164.2,163.8,9.0,1567.0,0.4,4.0,5921.0,165,11,1950,9,350,420,190.0,0.324,0.1967,0.206,0.6963,0.0012,0.0082,0.0381,0.016,0.0323,0.0011,0.0014,0.0006,0.0009,0.0022,0.0022,0.0006,0.004,0.0,0.0,0.0,30014134,0.01,7,2,4449.0
2020-05-22,2020-05-22 05:09:41,St4sp,Contract,163.8,1,16,1,3,164.2,163.8,9.0,1567.0,0.4,4.0,5124.0,165,11,1950,9,350,420,190.0,0.324,0.1967,0.206,0.6963,0.0012,0.0082,0.0381,0.016,0.0323,0.0011,0.0014,0.0006,0.0009,0.0022,0.0022,0.0006,0.004,0.0,0.0,0.0,30014141,0.01,12,5,5310.0
2020-05-22,2020-05-22 05:09:41,St4sp,Contract,163.8,1,16,1,3,164.2,163.8,9.0,1567.0,0.4,4.0,5888.0,165,11,1950,9,350,420,190.0,0.324,0.1967,0.206,0.6963,0.0012,0.0082,0.0381,0.016,0.0323,0.0011,0.0014,0.0006,0.0009,0.0022,0.0022,0.0006,0.004,0.0,0.0,0.0,30013872,0.01,18,6,841.0
2020-05-22,2020-05-22 05:54:21,St4sp,Contract,168.0,1,17,1,3,168.4,168.0,6.0,1566.0,0.4,4.0,5844.0,165,11,1950,9,350,420,190.0,0.322,0.1954,0.2025,0.6908,0.0018,0.0127,0.0382,0.0166,0.0297,0.0013,0.0016,0.0005,0.0009,0.0022,0.0019,0.0008,0.0045,0.0,0.0,0.0,30014192,0.01,23,4,5100.0
2020-05-22,2020-05-22 05:54:21,St4sp,Contract,168.0,1,17,1,3,168.4,168.0,6.0,1566.0,0.4,4.0,5948.0,165,11,1950,9,350,420,190.0,0.322,0.1954,0.2025,0.6908,0.0018,0.0127,0.0382,0.0166,0.0297,0.0013,0.0016,0.0005,0.0009,0.0022,0.0019,0.0008,0.0045,0.0,0.0,0.0,30014134,0.01,7,2,4422.0
2020-05-22,2020-05-22 05:54:21,St4sp,Contract,168.0,1,17,1,3,168.4,168.0,6.0,1566.0,0.4,4.0,5844.0,165,11,1950,9,350,420,190.0,0.322,0.1954,0.2025,0.6908,0.0018,0.0127,0.0382,0.0166,0.0297,0.0013,0.0016,0.0005,0.0009,0.0022,0.0019,0.0008,0.0045,0.0,0.0,0.0,30014144,0.01,11,4,5100.0
2020-05-22,2020-05-22 05:54:21,St4sp,Contract,168.0,1,17,1,3,168.4,168.0,6.0,1566.0,0.4,4.0,5948.0,165,11,1950,9,350,420,190.0,0.322,0.1954,0.2025,0.6908,0.0018,0.0127,0.0382,0.0166,0.0297,0.0013,0.0016,0.0005,0.0009,0.0022,0.0019,0.0008,0.0045,0.0,0.0,0.0,30014193,0.01,6,6,3004.0
2020-05-22,2020-05-22 05:54:21,St4sp,Contract,168.0,1,17,1,3,168.4,168.0,6.0,1566.0,0.4,4.0,5517.0,165,11,1950,9,350,420,190.0,0.322,0.1954,0.2025,0.6908,0.0018,0.0127,0.0382,0.0166,0.0297,0.0013,0.0016,0.0005,0.0009,0.0022,0.0019,0.0008,0.0045,0.0,0.0,0.0,30013875,0.01,15,1,4389.0
2020-05-22,2020-05-22 05:54:21,St4sp,Contract,168.0,1,17,1,3,168.4,168.0,6.0,1566.0,0.4,4.0,5154.0,165,11,1950,9,350,420,190.0,0.322,0.1954,0.2025,0.6908,0.0018,0.0127,0.0382,0.0166,0.0297,0.0013,0.0016,0.0005,0.0009,0.0022,0.0019,0.0008,0.0045,0.0,0.0,0.0,30014191,0.01,4,5,5280.0
2020-05-22,2020-05-22 05:54:21,St4sp,Contract,168.0,1,17,1,3,168.4,168.0,6.0,1566.0,0.4,4.0,5154.0,165,11,1950,9,350,420,190.0,0.322,0.1954,0.2025,0.6908,0.0018,0.0127,0.0382,0.0166,0.0297,0.0013,0.0016,0.0005,0.0009,0.0022,0.0019,0.0008,0.0045,0.0,0.0,0.0,30014141,0.01,12,5,5280.0
2020-05-22,2020-05-22 05:54:21,St4sp,Contract,168.0,1,17,1,3,168.4,168.0,6.0,1566.0,0.4,4.0,5517.0,165,11,1950,9,350,420,190.0,0.322,0.1954,0.2025,0.6908,0.0018,0.0127,0.0382,0.0166,0.0297,0.0013,0.0016,0.0005,0.0009,0.0022,0.0019,0.0008,0.0045,0.0,0.0,0.0,30014078,0.01,3,1,3657.0
2020-05-22,2020-05-22 05:54:21,St4sp,Contract,168.0,1,17,1,3,168.4,168.0,6.0,1566.0,0.4,4.0,5659.0,165,11,1950,9,350,420,190.0,0.322,0.1954,0.2025,0.6908,0.0018,0.0127,0.0382,0.0166,0.0297,0.0013,0.0016,0.0005,0.0009,0.0022,0.0019,0.0008,0.0045,0.0,0.0,0.0,30014144,0.01,11,3,5285.0
2020-05-22,2020-05-22 05:54:21,St4sp,Contract,168.0,1,17,1,3,168.4,168.0,6.0,1566.0,0.4,4.0,5659.0,165,11,1950,9,350,420,190.0,0.322,0.1954,0.2025,0.6908,0.0018,0.0127,0.0382,0.0166,0.0297,0.0013,0.0016,0.0005,0.0009,0.0022,0.0019,0.0008,0.0045,0.0,0.0,0.0,30014187,0.01,22,3,3473.0
2020-05-22,2020-05-22 05:54:21,St4sp,Contract,168.0,1,17,1,3,168.4,168.0,6.0,1566.0,0.4,4.0,5659.0,165,11,1950,9,350,420,190.0,0.322,0.1954,0.2025,0.6908,0.0018,0.0127,0.0382,0.0166,0.0297,0.0013,0.0016,0.0005,0.0009,0.0022,0.0019,0.0008,0.0045,0.0,0.0,0.0,30013871,0.01,16,3,2037.0
2020-05-22,2020-05-22 05:54:21,St4sp,Contract,168.0,1,17,1,3,168.4,168.0,6.0,1566.0,0.4,4.0,5948.0,165,11,1950,9,350,420,190.0,0.322,0.1954,0.2025,0.6908,0.0018,0.0127,0.0382,0.0166,0.0297,0.0013,0.0016,0.0005,0.0009,0.0022,0.0019,0.0008,0.0045,0.0,0.0,0.0,30013872,0.01,18,6,781.0
2020-05-22,2020-05-22 05:54:21,St4sp,Contract,168.0,1,17,1,3,168.4,168.0,6.0,1566.0,0.4,4.0,5948.0,165,11,1950,9,350,420,190.0,0.322,0.1954,0.2025,0.6908,0.0018,0.0127,0.0382,0.0166,0.0297,0.0013,0.0016,0.0005,0.0009,0.0022,0.0019,0.0008,0.0045,0.0,0.0,0.0,30014190,0.01,21,2,4653.0
2020-05-22,2020-05-22 06:43:11,St4sp,Contract,163.8,1,18,1,3,164.2,163.8,12.0,1566.0,0.4,4.0,5689.0,165,11,1950,9,350,420,190.0,0.328,0.201,0.1959,0.6889,0.0016,0.0086,0.0424,0.0164,0.032,0.0013,0.0015,0.0005,0.0009,0.0021,0.0019,0.0006,0.0049,0.0,0.0,0.0,30013871,0.01,16,3,2007.0
2020-05-22,2020-05-22 06:43:11,St4sp,Contract,163.8,1,18,1,3,164.2,163.8,12.0,1566.0,0.4,4.0,5181.0,165,11,1950,9,350,420,190.0,0.328,0.201,0.1959,0.6889,0.0016,0.0086,0.0424,0.0164,0.032,0.0013,0.0015,0.0005,0.0009,0.0021,0.0019,0.0006,0.0049,0.0,0.0,0.0,30014191,0.01,4,5,5253.0
2020-05-22,2020-05-22 06:43:11,St4sp,Contract,163.8,1,18,1,3,164.2,163.8,12.0,1566.0,0.4,4.0,5540.0,165,11,1950,9,350,420,190.0,0.328,0.201,0.1959,0.6889,0.0016,0.0086,0.0424,0.0164,0.032,0.0013,0.0015,0.0005,0.0009,0.0021,0.0019,0.0006,0.0049,0.0,0.0,0.0,30013875,0.01,15,1,4366.0
2020-05-22,2020-05-22 06:43:11,St4sp,Contract,163.8,1,18,1,3,164.2,163.8,12.0,1566.0,0.4,4.0,5689.0,165,11,1950,9,350,420,190.0,0.328,0.201,0.1959,0.6889,0.0016,0.0086,0.0424,0.0164,0.032,0.0013,0.0015,0.0005,0.0009,0.0021,0.0019,0.0006,0.0049,0.0,0.0,0.0,30014144,0.01,11,3,5255.0
2020-05-22,2020-05-22 06:43:11,St4sp,Contract,163.8,1,18,1,3,164.2,163.8,12.0,1566.0,0.4,4.0,5943.0,165,11,1950,9,350,420,190.0,0.328,0.201,0.1959,0.6889,0.0016,0.0086,0.0424,0.0164,0.032,0.0013,0.0015,0.0005,0.0009,0.0021,0.0019,0.0006,0.0049,0.0,0.0,0.0,30014193,0.01,6,6,3009.0
2020-05-22,2020-05-22 06:43:11,St4sp,Contract,163.8,1,18,1,3,164.2,163.8,12.0,1566.0,0.4,4.0,5871.0,165,11,1950,9,350,420,190.0,0.328,0.201,0.1959,0.6889,0.0016,0.0086,0.0424,0.0164,0.032,0.0013,0.0015,0.0005,0.0009,0.0021,0.0019,0.0006,0.0049,0.0,0.0,0.0,30014144,0.01,11,4,5073.0
2020-05-22,2020-05-22 06:43:11,St4sp,Contract,163.8,1,18,1,3,164.2,163.8,12.0,1566.0,0.4,4.0,5978.0,165,11,1950,9,350,420,190.0,0.328,0.201,0.1959,0.6889,0.0016,0.0086,0.0424,0.0164,0.032,0.0013,0.0015,0.0005,0.0009,0.0021,0.0019,0.0006,0.0049,0.0,0.0,0.0,30014134,0.01,7,2,4392.0
2020-05-22,2020-05-22 06:43:11,St4sp,Contract,163.8,1,18,1,3,164.2,163.8,12.0,1566.0,0.4,4.0,5181.0,165,11,1950,9,350,420,190.0,0.328,0.201,0.1959,0.6889,0.0016,0.0086,0.0424,0.0164,0.032,0.0013,0.0015,0.0005,0.0009,0.0021,0.0019,0.0006,0.0049,0.0,0.0,0.0,30014141,0.01,12,5,5253.0
2020-05-22,2020-05-22 06:43:11,St4sp,Contract,163.8,1,18,1,3,164.2,163.8,12.0,1566.0,0.4,4.0,5871.0,165,11,1950,9,350,420,190.0,0.328,0.201,0.1959,0.6889,0.0016,0.0086,0.0424,0.0164,0.032,0.0013,0.0015,0.0005,0.0009,0.0021,0.0019,0.0006,0.0049,0.0,0.0,0.0,30014192,0.01,23,4,5073.0
2020-05-22,2020-05-22 06:43:11,St4sp,Contract,163.8,1,18,1,3,164.2,163.8,12.0,1566.0,0.4,4.0,5943.0,165,11,1950,9,350,420,190.0,0.328,0.201,0.1959,0.6889,0.0016,0.0086,0.0424,0.0164,0.032,0.0013,0.0015,0.0005,0.0009,0.0021,0.0019,0.0006,0.0049,0.0,0.0,0.0,30013872,0.01,18,6,786.0
2020-05-22,2020-05-22 06:43:11,St4sp,Contract,163.8,1,18,1,3,164.2,163.8,12.0,1566.0,0.4,4.0,5978.0,165,11,1950,9,350,420,190.0,0.328,0.201,0.1959,0.6889,0.0016,0.0086,0.0424,0.0164,0.032,0.0013,0.0015,0.0005,0.0009,0.0021,0.0019,0.0006,0.0049,0.0,0.0,0.0,30014190,0.01,21,2,4623.0
2020-05-22,2020-05-22 06:43:11,St4sp,Contract,163.8,1,18,1,3,164.2,163.8,12.0,1566.0,0.4,4.0,5540.0,165,11,1950,9,350,420,190.0,0.328,0.201,0.1959,0.6889,0.0016,0.0086,0.0424,0.0164,0.032,0.0013,0.0015,0.0005,0.0009,0.0021,0.0019,0.0006,0.0049,0.0,0.0,0.0,30014078,0.01,3,1,3634.0
2020-05-22,2020-05-22 06:43:11,St4sp,Contract,163.8,1,18,1,3,164.2,163.8,12.0,1566.0,0.4,4.0,5689.0,165,11,1950,9,350,420,190.0,0.328,0.201,0.1959,0.6889,0.0016,0.0086,0.0424,0.0164,0.032,0.0013,0.0015,0.0005,0.0009,0.0021,0.0019,0.0006,0.0049,0.0,0.0,0.0,30014187,0.01,22,3,3443.0
2020-05-22,2020-05-22 19:51:37,St4sp,Contract,163.748,1,35,1,3,169.048,168.648,9.0,1567.0,0.4,4.0,5660.0,180,7,1950,9,345,408,160.0,0.316,0.1899,0.1822,0.7125,0.0033,0.0091,0.0254,0.006,0.0147,0.0004,0.0005,0.0004,0.0008,0.0023,0.0021,0.001,0.0024,0.0,0.0,0.0,30014141,0.01,12,5,4774.0
2020-05-22,2020-05-22 19:51:37,St4sp,Contract,163.748,1,35,1,3,169.048,168.648,9.0,1567.0,0.4,4.0,6182.0,180,7,1950,9,345,408,160.0,0.316,0.1899,0.1822,0.7125,0.0033,0.0091,0.0254,0.006,0.0147,0.0004,0.0005,0.0004,0.0008,0.0023,0.0021,0.001,0.0024,0.0,0.0,0.0,30014187,0.01,22,3,2950.0
2020-05-22,2020-05-22 19:51:37,St4sp,Contract,163.748,1,35,1,3,169.048,168.648,9.0,1567.0,0.4,4.0,6457.0,180,7,1950,9,345,408,160.0,0.316,0.1899,0.1822,0.7125,0.0033,0.0091,0.0254,0.006,0.0147,0.0004,0.0005,0.0004,0.0008,0.0023,0.0021,0.001,0.0024,0.0,0.0,0.0,30014134,0.01,7,2,3913.0
2020-05-22,2020-05-22 19:51:37,St4sp,Contract,163.748,1,35,1,3,169.048,168.648,9.0,1567.0,0.4,4.0,6457.0,180,7,1950,9,345,408,160.0,0.316,0.1899,0.1822,0.7125,0.0033,0.0091,0.0254,0.006,0.0147,0.0004,0.0005,0.0004,0.0008,0.0023,0.0021,0.001,0.0024,0.0,0.0,0.0,30014190,0.01,21,2,4144.0
2020-05-22,2020-05-22 19:51:37,St4sp,Contract,163.748,1,35,1,3,169.048,168.648,9.0,1567.0,0.4,4.0,6365.0,180,7,1950,9,345,408,160.0,0.316,0.1899,0.1822,0.7125,0.0033,0.0091,0.0254,0.006,0.0147,0.0004,0.0005,0.0004,0.0008,0.0023,0.0021,0.001,0.0024,0.0,0.0,0.0,30014144,0.01,11,4,4579.0
2020-05-22,2020-05-22 19:51:37,St4sp,Contract,163.748,1,35,1,3,169.048,168.648,9.0,1567.0,0.4,4.0,5950.0,180,7,1950,9,345,408,160.0,0.316,0.1899,0.1822,0.7125,0.0033,0.0091,0.0254,0.006,0.0147,0.0004,0.0005,0.0004,0.0008,0.0023,0.0021,0.001,0.0024,0.0,0.0,0.0,30014078,0.01,3,1,3224.0
2020-05-22,2020-05-22 19:51:37,St4sp,Contract,163.748,1,35,1,3,169.048,168.648,9.0,1567.0,0.4,4.0,5660.0,180,7,1950,9,345,408,160.0,0.316,0.1899,0.1822,0.7125,0.0033,0.0091,0.0254,0.006,0.0147,0.0004,0.0005,0.0004,0.0008,0.0023,0.0021,0.001,0.0024,0.0,0.0,0.0,30014191,0.01,4,5,4774.0
2020-05-22,2020-05-22 19:51:37,St4sp,Contract,163.748,1,35,1,3,169.048,168.648,9.0,1567.0,0.4,4.0,5950.0,180,7,1950,9,345,408,160.0,0.316,0.1899,0.1822,0.7125,0.0033,0.0091,0.0254,0.006,0.0147,0.0004,0.0005,0.0004,0.0008,0.0023,0.0021,0.001,0.0024,0.0,0.0,0.0,30013875,0.01,15,1,3956.0
2020-05-22,2020-05-22 19:51:37,St4sp,Contract,163.748,1,35,1,3,169.048,168.648,9.0,1567.0,0.4,4.0,6182.0,180,7,1950,9,345,408,160.0,0.316,0.1899,0.1822,0.7125,0.0033,0.0091,0.0254,0.006,0.0147,0.0004,0.0005,0.0004,0.0008,0.0023,0.0021,0.001,0.0024,0.0,0.0,0.0,30014144,0.01,11,3,4762.0
2020-05-22,2020-05-22 19:51:37,St4sp,Contract,163.748,1,35,1,3,169.048,168.648,9.0,1567.0,0.4,4.0,6182.0,180,7,1950,9,345,408,160.0,0.316,0.1899,0.1822,0.7125,0.0033,0.0091,0.0254,0.006,0.0147,0.0004,0.0005,0.0004,0.0008,0.0023,0.0021,0.001,0.0024,0.0,0.0,0.0,30013871,0.01,16,3,1514.0
2020-05-22,2020-05-22 19:51:37,St4sp,Contract,163.748,1,35,1,3,169.048,168.648,9.0,1567.0,0.4,4.0,6403.0,180,7,1950,9,345,408,160.0,0.316,0.1899,0.1822,0.7125,0.0033,0.0091,0.0254,0.006,0.0147,0.0004,0.0005,0.0004,0.0008,0.0023,0.0021,0.001,0.0024,0.0,0.0,0.0,30014193,0.01,6,6,2549.0
2020-05-22,2020-05-22 19:51:37,St4sp,Contract,163.748,1,35,1,3,169.048,168.648,9.0,1567.0,0.4,4.0,6403.0,180,7,1950,9,345,408,160.0,0.316,0.1899,0.1822,0.7125,0.0033,0.0091,0.0254,0.006,0.0147,0.0004,0.0005,0.0004,0.0008,0.0023,0.0021,0.001,0.0024,0.0,0.0,0.0,30013872,0.01,18,6,326.0
2020-05-22,2020-05-22 19:51:37,St4sp,Contract,163.748,1,35,1,3,169.048,168.648,9.0,1567.0,0.4,4.0,6365.0,180,7,1950,9,345,408,160.0,0.316,0.1899,0.1822,0.7125,0.0033,0.0091,0.0254,0.006,0.0147,0.0004,0.0005,0.0004,0.0008,0.0023,0.0021,0.001,0.0024,0.0,0.0,0.0,30014192,0.01,23,4,4579.0
2020-05-22,2020-05-22 22:53:37,Arm500,DOC 34028-2016,163.296,0,1,1,2,164.596,164.196,4.0,1581.0,0.4,7.0,8704.0,170,7,2155,9,260,300,100.0,0.37,0.196,0.1756,0.9866,0.0041,0.0099,0.0345,0.0058,0.0173,0.0005,0.0004,0.0005,0.0008,0.003,0.0022,0.0012,0.005,0.0,0.0,0.0,30014190,0.14,21,2,1897.0
2020-05-22,2020-05-22 22:53:37,Arm500,DOC 34028-2016,163.296,0,1,1,2,164.596,164.196,4.0,1581.0,0.4,7.0,8819.0,170,7,2155,9,260,300,100.0,0.37,0.196,0.1756,0.9866,0.0041,0.0099,0.0345,0.0058,0.0173,0.0005,0.0004,0.0005,0.0008,0.003,0.0022,0.0012,0.005,0.0,0.0,0.0,30014192,0.14,23,4,2125.0
2020-05-22,2020-05-22 22:53:37,Arm500,DOC 34028-2016,163.296,0,1,1,2,164.596,164.196,4.0,1581.0,0.4,7.0,27.0,170,7,2155,9,260,300,100.0,0.37,0.196,0.1756,0.9866,0.0041,0.0099,0.0345,0.0058,0.0173,0.0005,0.0004,0.0005,0.0008,0.003,0.0022,0.0012,0.005,0.0,0.0,0.0,30014187,0.14,22,3,9105.0
2020-05-22,2020-05-22 22:53:37,Arm500,DOC 34028-2016,163.296,0,1,1,2,164.596,164.196,4.0,1581.0,0.4,7.0,8228.0,170,7,2155,9,260,300,100.0,0.37,0.196,0.1756,0.9866,0.0041,0.0099,0.0345,0.0058,0.0173,0.0005,0.0004,0.0005,0.0008,0.003,0.0022,0.0012,0.005,0.0,0.0,0.0,30014141,0.14,12,5,2206.0
2020-05-22,2020-05-22 22:53:37,Arm500,DOC 34028-2016,163.296,0,1,1,2,164.596,164.196,4.0,1581.0,0.4,7.0,8228.0,170,7,2155,9,260,300,100.0,0.37,0.196,0.1756,0.9866,0.0041,0.0099,0.0345,0.0058,0.0173,0.0005,0.0004,0.0005,0.0008,0.003,0.0022,0.0012,0.005,0.0,0.0,0.0,30014191,0.14,4,5,2206.0
2020-05-22,2020-05-22 22:53:37,Arm500,DOC 34028-2016,163.296,0,1,1,2,164.596,164.196,4.0,1581.0,0.4,7.0,27.0,170,7,2155,9,260,300,100.0,0.37,0.196,0.1756,0.9866,0.0041,0.0099,0.0345,0.0058,0.0173,0.0005,0.0004,0.0005,0.0008,0.003,0.0022,0.0012,0.005,0.0,0.0,0.0,30013875,0.14,15,1,9879.0
2020-05-22,2020-05-22 22:53:37,Arm500,DOC 34028-2016,163.296,0,1,1,2,164.596,164.196,4.0,1581.0,0.4,7.0,27.0,170,7,2155,9,260,300,100.0,0.37,0.196,0.1756,0.9866,0.0041,0.0099,0.0345,0.0058,0.0173,0.0005,0.0004,0.0005,0.0008,0.003,0.0022,0.0012,0.005,0.0,0.0,0.0,30014193,0.14,6,6,8925.0
2020-05-22,2020-05-22 22:53:37,Arm500,DOC 34028-2016,163.296,0,1,1,2,164.596,164.196,4.0,1581.0,0.4,7.0,27.0,170,7,2155,9,260,300,100.0,0.37,0.196,0.1756,0.9866,0.0041,0.0099,0.0345,0.0058,0.0173,0.0005,0.0004,0.0005,0.0008,0.003,0.0022,0.0012,0.005,0.0,0.0,0.0,30014078,0.14,3,1,9147.0
2020-05-22,2020-05-22 22:53:37,Arm500,DOC 34028-2016,163.296,0,1,1,2,164.596,164.196,4.0,1581.0,0.4,7.0,27.0,170,7,2155,9,260,300,100.0,0.37,0.196,0.1756,0.9866,0.0041,0.0099,0.0345,0.0058,0.0173,0.0005,0.0004,0.0005,0.0008,0.003,0.0022,0.0012,0.005,0.0,0.0,0.0,30013871,0.14,16,3,7669.0
2020-05-22,2020-05-22 22:53:37,Arm500,DOC 34028-2016,163.296,0,1,1,2,164.596,164.196,4.0,1581.0,0.4,7.0,8819.0,170,7,2155,9,260,300,100.0,0.37,0.196,0.1756,0.9866,0.0041,0.0099,0.0345,0.0058,0.0173,0.0005,0.0004,0.0005,0.0008,0.003,0.0022,0.0012,0.005,0.0,0.0,0.0,30014144,0.14,11,4,2125.0
2020-05-22,2020-05-22 22:53:37,Arm500,DOC 34028-2016,163.296,0,1,1,2,164.596,164.196,4.0,1581.0,0.4,7.0,27.0,170,7,2155,9,260,300,100.0,0.37,0.196,0.1756,0.9866,0.0041,0.0099,0.0345,0.0058,0.0173,0.0005,0.0004,0.0005,0.0008,0.003,0.0022,0.0012,0.005,0.0,0.0,0.0,30014144,0.14,11,3,10917.0
2020-05-22,2020-05-22 22:53:37,Arm500,DOC 34028-2016,163.296,0,1,1,2,164.596,164.196,4.0,1581.0,0.4,7.0,27.0,170,7,2155,9,260,300,100.0,0.37,0.196,0.1756,0.9866,0.0041,0.0099,0.0345,0.0058,0.0173,0.0005,0.0004,0.0005,0.0008,0.003,0.0022,0.0012,0.005,0.0,0.0,0.0,30013872,0.14,18,6,6702.0
2020-05-22,2020-05-22 22:53:37,Arm500,DOC 34028-2016,163.296,0,1,1,2,164.596,164.196,4.0,1581.0,0.4,7.0,8704.0,170,7,2155,9,260,300,100.0,0.37,0.196,0.1756,0.9866,0.0041,0.0099,0.0345,0.0058,0.0173,0.0005,0.0004,0.0005,0.0008,0.003,0.0022,0.0012,0.005,0.0,0.0,0.0,30014134,0.14,7,2,1666.0
2020-05-22,2020-05-22 23:43:02,Arm500,DOC 34028-2016,172.368,0,2,1,2,172.768,172.368,9.0,1575.0,0.4,7.0,57.0,180,7,2155,9,260,280,100.0,0.371,0.1933,0.1885,1.0106,0.0039,0.0112,0.0335,0.0057,0.0155,0.0005,0.0004,0.0005,0.0009,0.0031,0.0025,0.0011,0.0047,0.0,0.0,0.0,30013871,0.04,16,3,7639.0
2020-05-22,2020-05-22 23:43:02,Arm500,DOC 34028-2016,172.368,0,2,1,2,172.768,172.368,9.0,1575.0,0.4,7.0,8228.0,180,7,2155,9,260,280,100.0,0.371,0.1933,0.1885,1.0106,0.0039,0.0112,0.0335,0.0057,0.0155,0.0005,0.0004,0.0005,0.0009,0.0031,0.0025,0.0011,0.0047,0.0,0.0,0.0,30014191,0.04,4,5,2206.0
2020-05-22,2020-05-22 23:43:02,Arm500,DOC 34028-2016,172.368,0,2,1,2,172.768,172.368,9.0,1575.0,0.4,7.0,8731.0,180,7,2155,9,260,280,100.0,0.371,0.1933,0.1885,1.0106,0.0039,0.0112,0.0335,0.0057,0.0155,0.0005,0.0004,0.0005,0.0009,0.0031,0.0025,0.0011,0.0047,0.0,0.0,0.0,30014134,0.04,7,2,1639.0
2020-05-22,2020-05-22 23:43:02,Arm500,DOC 34028-2016,172.368,0,2,1,2,172.768,172.368,9.0,1575.0,0.4,7.0,57.0,180,7,2155,9,260,280,100.0,0.371,0.1933,0.1885,1.0106,0.0039,0.0112,0.0335,0.0057,0.0155,0.0005,0.0004,0.0005,0.0009,0.0031,0.0025,0.0011,0.0047,0.0,0.0,0.0,30014187,0.04,22,3,9075.0
2020-05-22,2020-05-22 23:43:02,Arm500,DOC 34028-2016,172.368,0,2,1,2,172.768,172.368,9.0,1575.0,0.4,7.0,8228.0,180,7,2155,9,260,280,100.0,0.371,0.1933,0.1885,1.0106,0.0039,0.0112,0.0335,0.0057,0.0155,0.0005,0.0004,0.0005,0.0009,0.0031,0.0025,0.0011,0.0047,0.0,0.0,0.0,30014141,0.04,12,5,2206.0
2020-05-22,2020-05-22 23:43:02,Arm500,DOC 34028-2016,172.368,0,2,1,2,172.768,172.368,9.0,1575.0,0.4,7.0,8849.0,180,7,2155,9,260,280,100.0,0.371,0.1933,0.1885,1.0106,0.0039,0.0112,0.0335,0.0057,0.0155,0.0005,0.0004,0.0005,0.0009,0.0031,0.0025,0.0011,0.0047,0.0,0.0,0.0,30014192,0.04,23,4,2095.0
2020-05-22,2020-05-22 23:43:02,Arm500,DOC 34028-2016,172.368,0,2,1,2,172.768,172.368,9.0,1575.0,0.4,7.0,54.0,180,7,2155,9,260,280,100.0,0.371,0.1933,0.1885,1.0106,0.0039,0.0112,0.0335,0.0057,0.0155,0.0005,0.0004,0.0005,0.0009,0.0031,0.0025,0.0011,0.0047,0.0,0.0,0.0,30013872,0.04,18,6,6675.0
2020-05-22,2020-05-22 23:43:02,Arm500,DOC 34028-2016,172.368,0,2,1,2,172.768,172.368,9.0,1575.0,0.4,7.0,57.0,180,7,2155,9,260,280,100.0,0.371,0.1933,0.1885,1.0106,0.0039,0.0112,0.0335,0.0057,0.0155,0.0005,0.0004,0.0005,0.0009,0.0031,0.0025,0.0011,0.0047,0.0,0.0,0.0,30013875,0.04,15,1,9849.0
2020-05-22,2020-05-22 23:43:02,Arm500,DOC 34028-2016,172.368,0,2,1,2,172.768,172.368,9.0,1575.0,0.4,7.0,54.0,180,7,2155,9,260,280,100.0,0.371,0.1933,0.1885,1.0106,0.0039,0.0112,0.0335,0.0057,0.0155,0.0005,0.0004,0.0005,0.0009,0.0031,0.0025,0.0011,0.0047,0.0,0.0,0.0,30014193,0.04,6,6,8898.0
2020-05-22,2020-05-22 23:43:02,Arm500,DOC 34028-2016,172.368,0,2,1,2,172.768,172.368,9.0,1575.0,0.4,7.0,57.0,180,7,2155,9,260,280,100.0,0.371,0.1933,0.1885,1.0106,0.0039,0.0112,0.0335,0.0057,0.0155,0.0005,0.0004,0.0005,0.0009,0.0031,0.0025,0.0011,0.0047,0.0,0.0,0.0,30014078,0.04,3,1,9117.0
2020-05-22,2020-05-22 23:43:02,Arm500,DOC 34028-2016,172.368,0,2,1,2,172.768,172.368,9.0,1575.0,0.4,7.0,8849.0,180,7,2155,9,260,280,100.0,0.371,0.1933,0.1885,1.0106,0.0039,0.0112,0.0335,0.0057,0.0155,0.0005,0.0004,0.0005,0.0009,0.0031,0.0025,0.0011,0.0047,0.0,0.0,0.0,30014144,0.04,11,4,2095.0
2020-05-22,2020-05-22 23:43:02,Arm500,DOC 34028-2016,172.368,0,2,1,2,172.768,172.368,9.0,1575.0,0.4,7.0,57.0,180,7,2155,9,260,280,100.0,0.371,0.1933,0.1885,1.0106,0.0039,0.0112,0.0335,0.0057,0.0155,0.0005,0.0004,0.0005,0.0009,0.0031,0.0025,0.0011,0.0047,0.0,0.0,0.0,30014144,0.04,11,3,10887.0
2020-05-22,2020-05-22 23:43:02,Arm500,DOC 34028-2016,172.368,0,2,1,2,172.768,172.368,9.0,1575.0,0.4,7.0,8731.0,180,7,2155,9,260,280,100.0,0.371,0.1933,0.1885,1.0106,0.0039,0.0112,0.0335,0.0057,0.0155,0.0005,0.0004,0.0005,0.0009,0.0031,0.0025,0.0011,0.0047,0.0,0.0,0.0,30014190,0.04,21,2,1870.0
2020-05-23,2020-05-23 00:36:49,Arm500,DOC 34028-2016,166.32,0,3,1,2,166.72,166.32,2.0,1575.0,0.4,7.0,85.0,180,7,2155,9,260,290,100.0,0.368,0.1891,0.1854,0.9994,0.0056,0.0278,0.0438,0.0119,0.0277,0.0008,0.0008,0.0006,0.0009,0.0035,0.002,0.0007,0.0038,0.0,0.0,0.0,30013872,0.03,18,6,6644.0
2020-05-23,2020-05-23 00:36:49,Arm500,DOC 34028-2016,166.32,0,3,1,2,166.72,166.32,2.0,1575.0,0.4,7.0,85.0,180,7,2155,9,260,290,100.0,0.368,0.1891,0.1854,0.9994,0.0056,0.0278,0.0438,0.0119,0.0277,0.0008,0.0008,0.0006,0.0009,0.0035,0.002,0.0007,0.0038,0.0,0.0,0.0,30013875,0.03,15,1,9821.0
2020-05-23,2020-05-23 00:36:49,Arm500,DOC 34028-2016,166.32,0,3,1,2,166.72,166.32,2.0,1575.0,0.4,7.0,8877.0,180,7,2155,9,260,290,100.0,0.368,0.1891,0.1854,0.9994,0.0056,0.0278,0.0438,0.0119,0.0277,0.0008,0.0008,0.0006,0.0009,0.0035,0.002,0.0007,0.0038,0.0,0.0,0.0,30014144,0.03,11,4,2067.0
2020-05-23,2020-05-23 00:36:49,Arm500,DOC 34028-2016,166.32,0,3,1,2,166.72,166.32,2.0,1575.0,0.4,7.0,85.0,180,7,2155,9,260,290,100.0,0.368,0.1891,0.1854,0.9994,0.0056,0.0278,0.0438,0.0119,0.0277,0.0008,0.0008,0.0006,0.0009,0.0035,0.002,0.0007,0.0038,0.0,0.0,0.0,30013871,0.03,16,3,7611.0
2020-05-23,2020-05-23 00:36:49,Arm500,DOC 34028-2016,166.32,0,3,1,2,166.72,166.32,2.0,1575.0,0.4,7.0,85.0,180,7,2155,9,260,290,100.0,0.368,0.1891,0.1854,0.9994,0.0056,0.0278,0.0438,0.0119,0.0277,0.0008,0.0008,0.0006,0.0009,0.0035,0.002,0.0007,0.0038,0.0,0.0,0.0,30014144,0.03,11,3,10859.0
2020-05-23,2020-05-23 00:36:49,Arm500,DOC 34028-2016,166.32,0,3,1,2,166.72,166.32,2.0,1575.0,0.4,7.0,8228.0,180,7,2155,9,260,290,100.0,0.368,0.1891,0.1854,0.9994,0.0056,0.0278,0.0438,0.0119,0.0277,0.0008,0.0008,0.0006,0.0009,0.0035,0.002,0.0007,0.0038,0.0,0.0,0.0,30014141,0.03,12,5,2206.0
2020-05-23,2020-05-23 00:36:49,Arm500,DOC 34028-2016,166.32,0,3,1,2,166.72,166.32,2.0,1575.0,0.4,7.0,8759.0,180,7,2155,9,260,290,100.0,0.368,0.1891,0.1854,0.9994,0.0056,0.0278,0.0438,0.0119,0.0277,0.0008,0.0008,0.0006,0.0009,0.0035,0.002,0.0007,0.0038,0.0,0.0,0.0,30014134,0.03,7,2,1611.0
2020-05-23,2020-05-23 01:28:56,Arm500,DOC 34028-2016,163.296,0,4,1,2,163.696,163.296,12.0,1577.0,0.4,7.0,112.0,180,7,2155,9,260,290,100.0,0.366,0.1868,0.1854,0.998,0.0039,0.0283,0.0443,0.0143,0.0336,0.0009,0.0009,0.0005,0.0009,0.0036,0.0023,0.0007,0.0035,0.0,0.0,0.0,30013871,0.03,16,3,7584.0
2020-05-23,2020-05-23 01:28:56,Arm500,DOC 34028-2016,163.296,0,4,1,2,163.696,163.296,12.0,1577.0,0.4,7.0,8783.0,180,7,2155,9,260,290,100.0,0.366,0.1868,0.1854,0.998,0.0039,0.0283,0.0443,0.0143,0.0336,0.0009,0.0009,0.0005,0.0009,0.0036,0.0023,0.0007,0.0035,0.0,0.0,0.0,30014134,0.03,7,2,1587.0
2020-05-23,2020-05-23 01:28:56,Arm500,DOC 34028-2016,163.296,0,4,1,2,163.696,163.296,12.0,1577.0,0.4,7.0,115.0,180,7,2155,9,260,290,100.0,0.366,0.1868,0.1854,0.998,0.0039,0.0283,0.0443,0.0143,0.0336,0.0009,0.0009,0.0005,0.0009,0.0036,0.0023,0.0007,0.0035,0.0,0.0,0.0,30013875,0.03,15,1,9791.0
2020-05-23,2020-05-23 01:28:56,Arm500,DOC 34028-2016,163.296,0,4,1,2,163.696,163.296,12.0,1577.0,0.4,7.0,112.0,180,7,2155,9,260,290,100.0,0.366,0.1868,0.1854,0.998,0.0039,0.0283,0.0443,0.0143,0.0336,0.0009,0.0009,0.0005,0.0009,0.0036,0.0023,0.0007,0.0035,0.0,0.0,0.0,30013872,0.03,18,6,6617.0
2020-05-23,2020-05-23 01:28:56,Arm500,DOC 34028-2016,163.296,0,4,1,2,163.696,163.296,12.0,1577.0,0.4,7.0,112.0,180,7,2155,9,260,290,100.0,0.366,0.1868,0.1854,0.998,0.0039,0.0283,0.0443,0.0143,0.0336,0.0009,0.0009,0.0005,0.0009,0.0036,0.0023,0.0007,0.0035,0.0,0.0,0.0,30014144,0.03,11,3,10832.0
2020-05-23,2020-05-23 01:28:56,Arm500,DOC 34028-2016,163.296,0,4,1,2,163.696,163.296,12.0,1577.0,0.4,7.0,8904.0,180,7,2155,9,260,290,100.0,0.366,0.1868,0.1854,0.998,0.0039,0.0283,0.0443,0.0143,0.0336,0.0009,0.0009,0.0005,0.0009,0.0036,0.0023,0.0007,0.0035,0.0,0.0,0.0,30014144,0.03,11,4,2040.0
2020-05-23,2020-05-23 01:28:56,Arm500,DOC 34028-2016,163.296,0,4,1,2,163.696,163.296,12.0,1577.0,0.4,7.0,8228.0,180,7,2155,9,260,290,100.0,0.366,0.1868,0.1854,0.998,0.0039,0.0283,0.0443,0.0143,0.0336,0.0009,0.0009,0.0005,0.0009,0.0036,0.0023,0.0007,0.0035,0.0,0.0,0.0,30014141,0.03,12,5,2206.0
2020-05-23,2020-05-23 02:18:57,Arm500,DOC 34028-2016,163.296,0,5,1,2,163.696,163.296,4.0,1573.0,0.4,7.0,139.0,180,7,2155,9,320,350,110.0,0.373,0.193,0.1891,1.0,0.0031,0.0317,0.0457,0.0162,0.0356,0.001,0.0014,0.0006,0.0009,0.0039,0.0022,0.0011,0.0039,0.0,0.0,0.0,30014144,0.01,11,3,10805.0
2020-05-23,2020-05-23 02:18:57,Arm500,DOC 34028-2016,163.296,0,5,1,2,163.696,163.296,4.0,1573.0,0.4,7.0,139.0,180,7,2155,9,320,350,110.0,0.373,0.193,0.1891,1.0,0.0031,0.0317,0.0457,0.0162,0.0356,0.001,0.0014,0.0006,0.0009,0.0039,0.0022,0.0011,0.0039,0.0,0.0,0.0,30013872,0.01,18,6,6590.0
2020-05-23,2020-05-23 02:18:57,Arm500,DOC 34028-2016,163.296,0,5,1,2,163.696,163.296,4.0,1573.0,0.4,7.0,139.0,180,7,2155,9,320,350,110.0,0.373,0.193,0.1891,1.0,0.0031,0.0317,0.0457,0.0162,0.0356,0.001,0.0014,0.0006,0.0009,0.0039,0.0022,0.0011,0.0039,0.0,0.0,0.0,30013871,0.01,16,3,7557.0
2020-05-23,2020-05-23 02:18:57,Arm500,DOC 34028-2016,163.296,0,5,1,2,163.696,163.296,4.0,1573.0,0.4,7.0,8931.0,180,7,2155,9,320,350,110.0,0.373,0.193,0.1891,1.0,0.0031,0.0317,0.0457,0.0162,0.0356,0.001,0.0014,0.0006,0.0009,0.0039,0.0022,0.0011,0.0039,0.0,0.0,0.0,30014144,0.01,11,4,2013.0
2020-05-23,2020-05-23 02:18:57,Arm500,DOC 34028-2016,163.296,0,5,1,2,163.696,163.296,4.0,1573.0,0.4,7.0,142.0,180,7,2155,9,320,350,110.0,0.373,0.193,0.1891,1.0,0.0031,0.0317,0.0457,0.0162,0.0356,0.001,0.0014,0.0006,0.0009,0.0039,0.0022,0.0011,0.0039,0.0,0.0,0.0,30013875,0.01,15,1,9764.0
2020-05-23,2020-05-23 02:18:57,Arm500,DOC 34028-2016,163.296,0,5,1,2,163.696,163.296,4.0,1573.0,0.4,7.0,8810.0,180,7,2155,9,320,350,110.0,0.373,0.193,0.1891,1.0,0.0031,0.0317,0.0457,0.0162,0.0356,0.001,0.0014,0.0006,0.0009,0.0039,0.0022,0.0011,0.0039,0.0,0.0,0.0,30014134,0.01,7,2,1560.0
2020-05-23,2020-05-23 02:18:57,Arm500,DOC 34028-2016,163.296,0,5,1,2,163.696,163.296,4.0,1573.0,0.4,7.0,8544.0,180,7,2155,9,320,350,110.0,0.373,0.193,0.1891,1.0,0.0031,0.0317,0.0457,0.0162,0.0356,0.001,0.0014,0.0006,0.0009,0.0039,0.0022,0.0011,0.0039,0.0,0.0,0.0,30014141,0.01,12,5,1890.0
2020-05-23,2020-05-23 03:03:49,Arm500,DOC 34028-2016,163.296,0,6,1,2,163.696,163.296,9.0,1569.0,0.4,7.0,166.0,180,7,2155,9,260,290,110.0,0.374,0.1936,0.1966,0.9992,0.0048,0.0235,0.0459,0.019,0.0366,0.0009,0.0013,0.0005,0.0011,0.0035,0.002,0.0011,0.0042,0.0,0.0,0.0,30014144,0.01,11,3,10778.0
2020-05-23,2020-05-23 03:03:49,Arm500,DOC 34028-2016,163.296,0,6,1,2,163.696,163.296,9.0,1569.0,0.4,7.0,8958.0,180,7,2155,9,260,290,110.0,0.374,0.1936,0.1966,0.9992,0.0048,0.0235,0.0459,0.019,0.0366,0.0009,0.0013,0.0005,0.0011,0.0035,0.002,0.0011,0.0042,0.0,0.0,0.0,30014144,0.01,11,4,1986.0
2020-05-23,2020-05-23 03:03:49,Arm500,DOC 34028-2016,163.296,0,6,1,2,163.696,163.296,9.0,1569.0,0.4,7.0,166.0,180,7,2155,9,260,290,110.0,0.374,0.1936,0.1966,0.9992,0.0048,0.0235,0.0459,0.019,0.0366,0.0009,0.0013,0.0005,0.0011,0.0035,0.002,0.0011,0.0042,0.0,0.0,0.0,30013871,0.01,16,3,7530.0
2020-05-23,2020-05-23 03:03:49,Arm500,DOC 34028-2016,163.296,0,6,1,2,163.696,163.296,9.0,1569.0,0.4,7.0,8571.0,180,7,2155,9,260,290,110.0,0.374,0.1936,0.1966,0.9992,0.0048,0.0235,0.0459,0.019,0.0366,0.0009,0.0013,0.0005,0.0011,0.0035,0.002,0.0011,0.0042,0.0,0.0,0.0,30014141,0.01,12,5,1863.0
2020-05-23,2020-05-23 03:03:49,Arm500,DOC 34028-2016,163.296,0,6,1,2,163.696,163.296,9.0,1569.0,0.4,7.0,169.0,180,7,2155,9,260,290,110.0,0.374,0.1936,0.1966,0.9992,0.0048,0.0235,0.0459,0.019,0.0366,0.0009,0.0013,0.0005,0.0011,0.0035,0.002,0.0011,0.0042,0.0,0.0,0.0,30013875,0.01,15,1,9737.0
2020-05-23,2020-05-23 03:03:49,Arm500,DOC 34028-2016,163.296,0,6,1,2,163.696,163.296,9.0,1569.0,0.4,7.0,8837.0,180,7,2155,9,260,290,110.0,0.374,0.1936,0.1966,0.9992,0.0048,0.0235,0.0459,0.019,0.0366,0.0009,0.0013,0.0005,0.0011,0.0035,0.002,0.0011,0.0042,0.0,0.0,0.0,30014134,0.01,7,2,1533.0
2020-05-23,2020-05-23 03:03:49,Arm500,DOC 34028-2016,163.296,0,6,1,2,163.696,163.296,9.0,1569.0,0.4,7.0,166.0,180,7,2155,9,260,290,110.0,0.374,0.1936,0.1966,0.9992,0.0048,0.0235,0.0459,0.019,0.0366,0.0009,0.0013,0.0005,0.0011,0.0035,0.002,0.0011,0.0042,0.0,0.0,0.0,30013872,0.01,18,6,6563.0
2020-05-23,2020-05-23 03:51:13,Arm500,DOC 34028-2016,166.32,0,7,1,2,166.72,166.32,6.0,1574.0,0.4,7.0,196.0,180,7,2155,9,290,380,110.0,0.379,0.1943,0.2038,1.0178,0.0077,0.0246,0.0483,0.0196,0.0442,0.0011,0.0017,0.0006,0.0012,0.0037,0.0021,0.0013,0.0036,0.0,0.0,0.0,30013875,0.01,15,1,9710.0
2020-05-23,2020-05-23 03:51:13,Arm500,DOC 34028-2016,166.32,0,7,1,2,166.72,166.32,6.0,1574.0,0.4,7.0,193.0,180,7,2155,9,290,380,110.0,0.379,0.1943,0.2038,1.0178,0.0077,0.0246,0.0483,0.0196,0.0442,0.0011,0.0017,0.0006,0.0012,0.0037,0.0021,0.0013,0.0036,0.0,0.0,0.0,30013871,0.01,16,3,7503.0
2020-05-23,2020-05-23 03:51:13,Arm500,DOC 34028-2016,166.32,0,7,1,2,166.72,166.32,6.0,1574.0,0.4,7.0,193.0,180,7,2155,9,290,380,110.0,0.379,0.1943,0.2038,1.0178,0.0077,0.0246,0.0483,0.0196,0.0442,0.0011,0.0017,0.0006,0.0012,0.0037,0.0021,0.0013,0.0036,0.0,0.0,0.0,30014144,0.01,11,3,10751.0
2020-05-23,2020-05-23 03:51:13,Arm500,DOC 34028-2016,166.32,0,7,1,2,166.72,166.32,6.0,1574.0,0.4,7.0,8598.0,180,7,2155,9,290,380,110.0,0.379,0.1943,0.2038,1.0178,0.0077,0.0246,0.0483,0.0196,0.0442,0.0011,0.0017,0.0006,0.0012,0.0037,0.0021,0.0013,0.0036,0.0,0.0,0.0,30014141,0.01,12,5,1836.0
2020-05-23,2020-05-23 03:51:13,Arm500,DOC 34028-2016,166.32,0,7,1,2,166.72,166.32,6.0,1574.0,0.4,7.0,8864.0,180,7,2155,9,290,380,110.0,0.379,0.1943,0.2038,1.0178,0.0077,0.0246,0.0483,0.0196,0.0442,0.0011,0.0017,0.0006,0.0012,0.0037,0.0021,0.0013,0.0036,0.0,0.0,0.0,30014134,0.01,7,2,1506.0
2020-05-23,2020-05-23 03:51:13,Arm500,DOC 34028-2016,166.32,0,7,1,2,166.72,166.32,6.0,1574.0,0.4,7.0,8985.0,180,7,2155,9,290,380,110.0,0.379,0.1943,0.2038,1.0178,0.0077,0.0246,0.0483,0.0196,0.0442,0.0011,0.0017,0.0006,0.0012,0.0037,0.0021,0.0013,0.0036,0.0,0.0,0.0,30014144,0.01,11,4,1959.0
2020-05-23,2020-05-23 03:51:13,Arm500,DOC 34028-2016,166.32,0,7,1,2,166.72,166.32,6.0,1574.0,0.4,7.0,196.0,180,7,2155,9,290,380,110.0,0.379,0.1943,0.2038,1.0178,0.0077,0.0246,0.0483,0.0196,0.0442,0.0011,0.0017,0.0006,0.0012,0.0037,0.0021,0.0013,0.0036,0.0,0.0,0.0,30013872,0.01,18,6,6533.0
2020-05-23,2020-05-23 04:30:00,Arm500,DOC 34028-2016,163.296,0,8,1,2,163.696,163.296,2.0,1570.0,0.4,7.0,8892.0,180,7,2155,9,290,350,150.0,0.376,0.1958,0.1907,1.0005,0.0041,0.0221,0.0465,0.0157,0.039,0.0012,0.0014,0.0005,0.0011,0.0036,0.0022,0.0011,0.0037,0.0,0.0,0.0,30014134,0.01,7,2,1478.0
2020-05-23,2020-05-23 04:30:00,Arm500,DOC 34028-2016,163.296,0,8,1,2,163.696,163.296,2.0,1570.0,0.4,7.0,221.0,180,7,2155,9,290,350,150.0,0.376,0.1958,0.1907,1.0005,0.0041,0.0221,0.0465,0.0157,0.039,0.0012,0.0014,0.0005,0.0011,0.0036,0.0022,0.0011,0.0037,0.0,0.0,0.0,30013871,0.01,16,3,7475.0
2020-05-23,2020-05-23 04:30:00,Arm500,DOC 34028-2016,163.296,0,8,1,2,163.696,163.296,2.0,1570.0,0.4,7.0,221.0,180,7,2155,9,290,350,150.0,0.376,0.1958,0.1907,1.0005,0.0041,0.0221,0.0465,0.0157,0.039,0.0012,0.0014,0.0005,0.0011,0.0036,0.0022,0.0011,0.0037,0.0,0.0,0.0,30014144,0.01,11,3,10723.0
2020-05-23,2020-05-23 04:30:00,Arm500,DOC 34028-2016,163.296,0,8,1,2,163.696,163.296,2.0,1570.0,0.4,7.0,8626.0,180,7,2155,9,290,350,150.0,0.376,0.1958,0.1907,1.0005,0.0041,0.0221,0.0465,0.0157,0.039,0.0012,0.0014,0.0005,0.0011,0.0036,0.0022,0.0011,0.0037,0.0,0.0,0.0,30014141,0.01,12,5,1808.0
2020-05-23,2020-05-23 04:30:00,Arm500,DOC 34028-2016,163.296,0,8,1,2,163.696,163.296,2.0,1570.0,0.4,7.0,9013.0,180,7,2155,9,290,350,150.0,0.376,0.1958,0.1907,1.0005,0.0041,0.0221,0.0465,0.0157,0.039,0.0012,0.0014,0.0005,0.0011,0.0036,0.0022,0.0011,0.0037,0.0,0.0,0.0,30014144,0.01,11,4,1931.0
2020-05-23,2020-05-23 04:30:00,Arm500,DOC 34028-2016,163.296,0,8,1,2,163.696,163.296,2.0,1570.0,0.4,7.0,224.0,180,7,2155,9,290,350,150.0,0.376,0.1958,0.1907,1.0005,0.0041,0.0221,0.0465,0.0157,0.039,0.0012,0.0014,0.0005,0.0011,0.0036,0.0022,0.0011,0.0037,0.0,0.0,0.0,30013872,0.01,18,6,6505.0
2020-05-23,2020-05-23 04:30:00,Arm500,DOC 34028-2016,163.296,0,8,1,2,163.696,163.296,2.0,1570.0,0.4,7.0,224.0,180,7,2155,9,290,350,150.0,0.376,0.1958,0.1907,1.0005,0.0041,0.0221,0.0465,0.0157,0.039,0.0012,0.0014,0.0005,0.0011,0.0036,0.0022,0.0011,0.0037,0.0,0.0,0.0,30013875,0.01,15,1,9682.0
2020-05-23,2020-05-23 05:15:02,Arm500,DOC 34028-2016,169.344,0,9,1,2,169.744,169.344,12.0,1568.0,0.4,7.0,248.0,180,7,2155,9,290,350,110.0,0.369,0.1939,0.1941,0.9923,0.0021,0.0186,0.0376,0.0062,0.0169,0.0006,0.0005,0.0005,0.0011,0.0033,0.0022,0.0013,0.0039,0.0,0.0,0.0,30013871,0.01,16,3,7448.0
2020-05-23,2020-05-23 05:15:02,Arm500,DOC 34028-2016,169.344,0,9,1,2,169.744,169.344,12.0,1568.0,0.4,7.0,8919.0,180,7,2155,9,290,350,110.0,0.369,0.1939,0.1941,0.9923,0.0021,0.0186,0.0376,0.0062,0.0169,0.0006,0.0005,0.0005,0.0011,0.0033,0.0022,0.0013,0.0039,0.0,0.0,0.0,30014134,0.01,7,2,1451.0
2020-05-23,2020-05-23 05:15:02,Arm500,DOC 34028-2016,169.344,0,9,1,2,169.744,169.344,12.0,1568.0,0.4,7.0,254.0,180,7,2155,9,290,350,110.0,0.369,0.1939,0.1941,0.9923,0.0021,0.0186,0.0376,0.0062,0.0169,0.0006,0.0005,0.0005,0.0011,0.0033,0.0022,0.0013,0.0039,0.0,0.0,0.0,30013872,0.01,18,6,6475.0
2020-05-23,2020-05-23 05:15:02,Arm500,DOC 34028-2016,169.344,0,9,1,2,169.744,169.344,12.0,1568.0,0.4,7.0,254.0,180,7,2155,9,290,350,110.0,0.369,0.1939,0.1941,0.9923,0.0021,0.0186,0.0376,0.0062,0.0169,0.0006,0.0005,0.0005,0.0011,0.0033,0.0022,0.0013,0.0039,0.0,0.0,0.0,30013875,0.01,15,1,9652.0
2020-05-23,2020-05-23 05:15:02,Arm500,DOC 34028-2016,169.344,0,9,1,2,169.744,169.344,12.0,1568.0,0.4,7.0,8653.0,180,7,2155,9,290,350,110.0,0.369,0.1939,0.1941,0.9923,0.0021,0.0186,0.0376,0.0062,0.0169,0.0006,0.0005,0.0005,0.0011,0.0033,0.0022,0.0013,0.0039,0.0,0.0,0.0,30014141,0.01,12,5,1781.0
2020-05-23,2020-05-23 05:15:02,Arm500,DOC 34028-2016,169.344,0,9,1,2,169.744,169.344,12.0,1568.0,0.4,7.0,248.0,180,7,2155,9,290,350,110.0,0.369,0.1939,0.1941,0.9923,0.0021,0.0186,0.0376,0.0062,0.0169,0.0006,0.0005,0.0005,0.0011,0.0033,0.0022,0.0013,0.0039,0.0,0.0,0.0,30014144,0.01,11,3,10696.0
2020-05-23,2020-05-23 05:15:02,Arm500,DOC 34028-2016,169.344,0,9,1,2,169.744,169.344,12.0,1568.0,0.4,7.0,9040.0,180,7,2155,9,290,350,110.0,0.369,0.1939,0.1941,0.9923,0.0021,0.0186,0.0376,0.0062,0.0169,0.0006,0.0005,0.0005,0.0011,0.0033,0.0022,0.0013,0.0039,0.0,0.0,0.0,30014144,0.01,11,4,1904.0
2020-05-23,2020-05-23 06:04:04,Arm500,DOC 34028-2016,163.296,0,10,1,2,163.696,163.296,4.0,1567.0,0.4,7.0,8946.0,180,7,2155,9,290,350,110.0,0.372,0.1923,0.1917,1.0133,0.0044,0.0207,0.0401,0.0107,0.0243,0.0008,0.001,0.0005,0.001,0.0036,0.0022,0.0012,0.004,0.0,0.0,0.0,30014134,0.01,7,2,1424.0
2020-05-23,2020-05-23 06:04:04,Arm500,DOC 34028-2016,163.296,0,10,1,2,163.696,163.296,4.0,1567.0,0.4,7.0,9067.0,180,7,2155,9,290,350,110.0,0.372,0.1923,0.1917,1.0133,0.0044,0.0207,0.0401,0.0107,0.0243,0.0008,0.001,0.0005,0.001,0.0036,0.0022,0.0012,0.004,0.0,0.0,0.0,30014144,0.01,11,4,1877.0
2020-05-23,2020-05-23 06:04:04,Arm500,DOC 34028-2016,163.296,0,10,1,2,163.696,163.296,4.0,1567.0,0.4,7.0,8680.0,180,7,2155,9,290,350,110.0,0.372,0.1923,0.1917,1.0133,0.0044,0.0207,0.0401,0.0107,0.0243,0.0008,0.001,0.0005,0.001,0.0036,0.0022,0.0012,0.004,0.0,0.0,0.0,30014141,0.01,12,5,1754.0
2020-05-23,2020-05-23 06:04:04,Arm500,DOC 34028-2016,163.296,0,10,1,2,163.696,163.296,4.0,1567.0,0.4,7.0,281.0,180,7,2155,9,290,350,110.0,0.372,0.1923,0.1917,1.0133,0.0044,0.0207,0.0401,0.0107,0.0243,0.0008,0.001,0.0005,0.001,0.0036,0.0022,0.0012,0.004,0.0,0.0,0.0,30013875,0.01,15,1,9625.0
2020-05-23,2020-05-23 06:04:04,Arm500,DOC 34028-2016,163.296,0,10,1,2,163.696,163.296,4.0,1567.0,0.4,7.0,281.0,180,7,2155,9,290,350,110.0,0.372,0.1923,0.1917,1.0133,0.0044,0.0207,0.0401,0.0107,0.0243,0.0008,0.001,0.0005,0.001,0.0036,0.0022,0.0012,0.004,0.0,0.0,0.0,30013872,0.01,18,6,6448.0
2020-05-23,2020-05-23 06:04:04,Arm500,DOC 34028-2016,163.296,0,10,1,2,163.696,163.296,4.0,1567.0,0.4,7.0,275.0,180,7,2155,9,290,350,110.0,0.372,0.1923,0.1917,1.0133,0.0044,0.0207,0.0401,0.0107,0.0243,0.0008,0.001,0.0005,0.001,0.0036,0.0022,0.0012,0.004,0.0,0.0,0.0,30014144,0.01,11,3,10669.0
2020-05-23,2020-05-23 06:04:04,Arm500,DOC 34028-2016,163.296,0,10,1,2,163.696,163.296,4.0,1567.0,0.4,7.0,275.0,180,7,2155,9,290,350,110.0,0.372,0.1923,0.1917,1.0133,0.0044,0.0207,0.0401,0.0107,0.0243,0.0008,0.001,0.0005,0.001,0.0036,0.0022,0.0012,0.004,0.0,0.0,0.0,30013871,0.01,16,3,7421.0
2020-05-23,2020-05-23 07:18:18,Arm500,DOC 34028-2016,160.272,0,11,1,2,160.672,160.272,9.0,1569.0,0.4,7.0,8707.0,180,7,2155,9,290,350,110.0,0.375,0.1905,0.1944,1.023,0.003,0.0217,0.0471,0.0147,0.0345,0.001,0.0015,0.0006,0.001,0.004,0.0024,0.0008,0.0028,0.0,0.0,0.0,30014141,0.01,12,5,1727.0
2020-05-23,2020-05-23 07:18:18,Arm500,DOC 34028-2016,160.272,0,11,1,2,160.672,160.272,9.0,1569.0,0.4,7.0,302.0,180,7,2155,9,290,350,110.0,0.375,0.1905,0.1944,1.023,0.003,0.0217,0.0471,0.0147,0.0345,0.001,0.0015,0.0006,0.001,0.004,0.0024,0.0008,0.0028,0.0,0.0,0.0,30013871,0.01,16,3,7394.0
2020-05-23,2020-05-23 07:18:18,Arm500,DOC 34028-2016,160.272,0,11,1,2,160.672,160.272,9.0,1569.0,0.4,7.0,308.0,180,7,2155,9,290,350,110.0,0.375,0.1905,0.1944,1.023,0.003,0.0217,0.0471,0.0147,0.0345,0.001,0.0015,0.0006,0.001,0.004,0.0024,0.0008,0.0028,0.0,0.0,0.0,30013875,0.01,15,1,9598.0
2020-05-23,2020-05-23 07:18:18,Arm500,DOC 34028-2016,160.272,0,11,1,2,160.672,160.272,9.0,1569.0,0.4,7.0,308.0,180,7,2155,9,290,350,110.0,0.375,0.1905,0.1944,1.023,0.003,0.0217,0.0471,0.0147,0.0345,0.001,0.0015,0.0006,0.001,0.004,0.0024,0.0008,0.0028,0.0,0.0,0.0,30013872,0.01,18,6,6421.0
2020-05-23,2020-05-23 07:18:18,Arm500,DOC 34028-2016,160.272,0,11,1,2,160.672,160.272,9.0,1569.0,0.4,7.0,8970.0,180,7,2155,9,290,350,110.0,0.375,0.1905,0.1944,1.023,0.003,0.0217,0.0471,0.0147,0.0345,0.001,0.0015,0.0006,0.001,0.004,0.0024,0.0008,0.0028,0.0,0.0,0.0,30014134,0.01,7,2,1400.0
2020-05-23,2020-05-23 07:18:18,Arm500,DOC 34028-2016,160.272,0,11,1,2,160.672,160.272,9.0,1569.0,0.4,7.0,302.0,180,7,2155,9,290,350,110.0,0.375,0.1905,0.1944,1.023,0.003,0.0217,0.0471,0.0147,0.0345,0.001,0.0015,0.0006,0.001,0.004,0.0024,0.0008,0.0028,0.0,0.0,0.0,30014144,0.01,11,3,10642.0
2020-05-23,2020-05-23 07:18:18,Arm500,DOC 34028-2016,160.272,0,11,1,2,160.672,160.272,9.0,1569.0,0.4,7.0,9094.0,180,7,2155,9,290,350,110.0,0.375,0.1905,0.1944,1.023,0.003,0.0217,0.0471,0.0147,0.0345,0.001,0.0015,0.0006,0.001,0.004,0.0024,0.0008,0.0028,0.0,0.0,0.0,30014144,0.01,11,4,1850.0
2020-05-23,2020-05-23 07:32:37,Arm500,DOC 34028-2016,169.344,0,12,1,2,169.744,169.344,6.0,1569.0,0.4,7.0,8734.0,180,7,2155,9,290,350,110.0,0.366,0.1848,0.189,1.0011,0.0024,0.0195,0.0487,0.0154,0.0315,0.0008,0.0019,0.0005,0.001,0.0035,0.002,0.0009,0.0051,0.0,0.0,0.0,30014141,0.01,12,5,1700.0
2020-05-23,2020-05-23 07:32:37,Arm500,DOC 34028-2016,169.344,0,12,1,2,169.744,169.344,6.0,1569.0,0.4,7.0,338.0,180,7,2155,9,290,350,110.0,0.366,0.1848,0.189,1.0011,0.0024,0.0195,0.0487,0.0154,0.0315,0.0008,0.0019,0.0005,0.001,0.0035,0.002,0.0009,0.0051,0.0,0.0,0.0,30013875,0.01,15,1,9568.0
2020-05-23,2020-05-23 07:32:37,Arm500,DOC 34028-2016,169.344,0,12,1,2,169.744,169.344,6.0,1569.0,0.4,7.0,332.0,180,7,2155,9,290,350,110.0,0.366,0.1848,0.189,1.0011,0.0024,0.0195,0.0487,0.0154,0.0315,0.0008,0.0019,0.0005,0.001,0.0035,0.002,0.0009,0.0051,0.0,0.0,0.0,30014144,0.01,11,3,10612.0
2020-05-23,2020-05-23 07:32:37,Arm500,DOC 34028-2016,169.344,0,12,1,2,169.744,169.344,6.0,1569.0,0.4,7.0,8997.0,180,7,2155,9,290,350,110.0,0.366,0.1848,0.189,1.0011,0.0024,0.0195,0.0487,0.0154,0.0315,0.0008,0.0019,0.0005,0.001,0.0035,0.002,0.0009,0.0051,0.0,0.0,0.0,30014134,0.01,7,2,1373.0
