Repository: khw11044/Iron-CCM-RUL

# 연속 주조기의 RUL 데이터 분석

## RUL Dataset from Continuous Casting Machine

[캐글 페이지](https://www.kaggle.com/datasets/yuriykatser/rul-dataset-from-continuous-casting-machine)

## 도메인 설명 

연주공정: 연주공정은 철강산업에서 철 제품을 생산하는 공정중 하나로 연속주조의 줄임말이다. 액체상태의 용강을 주형에 넣어 고체가 되도록 식히는 과정이며 이 과정을 거쳐, 슬래브, 브룸, 빌렛의 반제품이 만들어진다.
주괴(鑄塊, ingot)란 상대적으로 순도가 높은 물질의 덩어리다. 보통 금속을 가공하기 좋게 주물로 뜬 것을 말한다.

____


연속 주조 기계(이하 'CCM')는 액체 상태의 철강을 주어진 단면의 고체 빌릿으로 변환하는 장치로, 이후 롤링 생산(예: 철근)이 이루어진다.

금형 슬리브는 CCM 금형의 가장 중요하고 빠르게 마모되는 부분이다. 슬리브는 둥근 형태나 프로파일 단면의 수냉식 구리 파이프이다. 용융 금속이 슬리브 벽과 접촉하면 결정화되며, 주괴의 기본 고체 껍질이 형성된다.

**슬리브 운영 중 주요 생산 문제**는 슬리브의 구리 파이프 표면에 결함이 생기고 내부 공간의 프로파일이 변형되어 열 조건이 방해받는 것이다. 이는 결과적으로 주괴의 품질에 영향을 미친다.

File: data/data_noNull.csv (part 26 of 73)
date,sample_time_continuous_caster,steel_type,doc_requirement,"workpiece_weight, tonn",workpiece_slice_geometry_150x150,cast_in_row,alloy_type_open,"alloy_speed, meter/minute","steel_weight_theoretical, tonn","steel_weight, tonn",grab1_num,"steel_temperature_grab1, Celsius deg.","metal_residue_grab1, tonn",grab2_num,"resistance, tonn","swing_frequency, amount/minute","crystallizer_movement, mm","water_consumption, liter/minute","water_temperature_delta, Celsius deg.","water_consumption_secondary_cooling_zone_num1, liter/minute","water_consumption_secondary_cooling_zone_num2, liter/minute","water_consumption_secondary_cooling_zone_num3, liter/minute","Ce, %","C, %","Si, %","Mn,%","S, %","P, %","Cr, %","Ni, %","Cu, %","As, %","Mo, %","Nb, %","Ti, %","V, %","Al, %","Ca, %","N, %","Pb, %","Mg, %","Zn, %",sleeve,"quantity, tonn",num_crystallizer,num_stream,RUL
2020-05-23,2020-05-23 07:32:37,Arm500,DOC 34028-2016,169.344,0,12,1,2,169.744,169.344,6.0,1569.0,0.4,7.0,9121.0,180,7,2155,9,290,350,110.0,0.366,0.1848,0.189,1.0011,0.0024,0.0195,0.0487,0.0154,0.0315,0.0008,0.0019,0.0005,0.001,0.0035,0.002,0.0009,0.0051,0.0,0.0,0.0,30014144,0.01,11,4,1823.0
2020-05-23,2020-05-23 07:32:37,Arm500,DOC 34028-2016,169.344,0,12,1,2,169.744,169.344,6.0,1569.0,0.4,7.0,335.0,180,7,2155,9,290,350,110.0,0.366,0.1848,0.189,1.0011,0.0024,0.0195,0.0487,0.0154,0.0315,0.0008,0.0019,0.0005,0.001,0.0035,0.002,0.0009,0.0051,0.0,0.0,0.0,30013872,0.01,18,6,6394.0
2020-05-23,2020-05-23 07:32:37,Arm500,DOC 34028-2016,169.344,0,12,1,2,169.744,169.344,6.0,1569.0,0.4,7.0,332.0,180,7,2155,9,290,350,110.0,0.366,0.1848,0.189,1.0011,0.0024,0.0195,0.0487,0.0154,0.0315,0.0008,0.0019,0.0005,0.001,0.0035,0.002,0.0009,0.0051,0.0,0.0,0.0,30013871,0.01,16,3,7364.0
2020-05-23,2020-05-23 08:33:04,Arm500,DOC 34028-2016,163.296,0,13,1,2,163.696,163.296,2.0,1568.0,0.4,7.0,366.0,180,7,2155,9,290,350,110.0,0.376,0.1968,0.1892,0.9921,0.0025,0.0217,0.0496,0.0144,0.032,0.001,0.0017,0.0006,0.001,0.0036,0.0026,0.0011,0.0051,0.0,0.0,0.0,30013872,0.01,18,6,6363.0
2020-05-23,2020-05-23 08:33:04,Arm500,DOC 34028-2016,163.296,0,13,1,2,163.696,163.296,2.0,1568.0,0.4,7.0,357.0,180,7,2155,9,290,350,110.0,0.376,0.1968,0.1892,0.9921,0.0025,0.0217,0.0496,0.0144,0.032,0.001,0.0017,0.0006,0.001,0.0036,0.0026,0.0011,0.0051,0.0,0.0,0.0,30013871,0.01,16,3,7339.0
2020-05-23,2020-05-23 08:33:04,Arm500,DOC 34028-2016,163.296,0,13,1,2,163.696,163.296,2.0,1568.0,0.4,7.0,8762.0,180,7,2155,9,290,350,110.0,0.376,0.1968,0.1892,0.9921,0.0025,0.0217,0.0496,0.0144,0.032,0.001,0.0017,0.0006,0.001,0.0036,0.0026,0.0011,0.0051,0.0,0.0,0.0,30014141,0.01,12,5,1672.0
2020-05-23,2020-05-23 08:33:04,Arm500,DOC 34028-2016,163.296,0,13,1,2,163.696,163.296,2.0,1568.0,0.4,7.0,366.0,180,7,2155,9,290,350,110.0,0.376,0.1968,0.1892,0.9921,0.0025,0.0217,0.0496,0.0144,0.032,0.001,0.0017,0.0006,0.001,0.0036,0.0026,0.0011,0.0051,0.0,0.0,0.0,30013875,0.01,15,1,9540.0
2020-05-23,2020-05-23 08:33:04,Arm500,DOC 34028-2016,163.296,0,13,1,2,163.696,163.296,2.0,1568.0,0.4,7.0,357.0,180,7,2155,9,290,350,110.0,0.376,0.1968,0.1892,0.9921,0.0025,0.0217,0.0496,0.0144,0.032,0.001,0.0017,0.0006,0.001,0.0036,0.0026,0.0011,0.0051,0.0,0.0,0.0,30014144,0.01,11,3,10587.0
2020-05-23,2020-05-23 08:33:04,Arm500,DOC 34028-2016,163.296,0,13,1,2,163.696,163.296,2.0,1568.0,0.4,7.0,9025.0,180,7,2155,9,290,350,110.0,0.376,0.1968,0.1892,0.9921,0.0025,0.0217,0.0496,0.0144,0.032,0.001,0.0017,0.0006,0.001,0.0036,0.0026,0.0011,0.0051,0.0,0.0,0.0,30014134,0.01,7,2,1345.0
2020-05-23,2020-05-23 08:33:04,Arm500,DOC 34028-2016,163.296,0,13,1,2,163.696,163.296,2.0,1568.0,0.4,7.0,9149.0,180,7,2155,9,290,350,110.0,0.376,0.1968,0.1892,0.9921,0.0025,0.0217,0.0496,0.0144,0.032,0.001,0.0017,0.0006,0.001,0.0036,0.0026,0.0011,0.0051,0.0,0.0,0.0,30014144,0.01,11,4,1795.0
2020-05-23,2020-05-23 09:16:44,Arm500,DOC 34028-2016,154.224,0,14,1,2,156.424,156.024,12.0,1567.0,0.4,7.0,8792.0,180,7,2155,9,290,350,110.0,0.367,0.1864,0.172,0.9918,0.0033,0.0173,0.0554,0.0146,0.036,0.001,0.0015,0.0006,0.0009,0.0037,0.003,0.0009,0.0034,0.0,0.0,0.0,30014141,0.01,12,5,1642.0
2020-05-23,2020-05-23 09:16:44,Arm500,DOC 34028-2016,154.224,0,14,1,2,156.424,156.024,12.0,1567.0,0.4,7.0,396.0,180,7,2155,9,290,350,110.0,0.367,0.1864,0.172,0.9918,0.0033,0.0173,0.0554,0.0146,0.036,0.001,0.0015,0.0006,0.0009,0.0037,0.003,0.0009,0.0034,0.0,0.0,0.0,30013875,0.01,15,1,9510.0
2020-05-23,2020-05-23 09:16:44,Arm500,DOC 34028-2016,154.224,0,14,1,2,156.424,156.024,12.0,1567.0,0.4,7.0,9052.0,180,7,2155,9,290,350,110.0,0.367,0.1864,0.172,0.9918,0.0033,0.0173,0.0554,0.0146,0.036,0.001,0.0015,0.0006,0.0009,0.0037,0.003,0.0009,0.0034,0.0,0.0,0.0,30014134,0.01,7,2,1318.0
2020-05-23,2020-05-23 09:16:44,Arm500,DOC 34028-2016,154.224,0,14,1,2,156.424,156.024,12.0,1567.0,0.4,7.0,9158.0,180,7,2155,9,290,350,110.0,0.367,0.1864,0.172,0.9918,0.0033,0.0173,0.0554,0.0146,0.036,0.001,0.0015,0.0006,0.0009,0.0037,0.003,0.0009,0.0034,0.0,0.0,0.0,30014144,0.01,11,4,1786.0
2020-05-23,2020-05-23 09:16:44,Arm500,DOC 34028-2016,154.224,0,14,1,2,156.424,156.024,12.0,1567.0,0.4,7.0,393.0,180,7,2155,9,290,350,110.0,0.367,0.1864,0.172,0.9918,0.0033,0.0173,0.0554,0.0146,0.036,0.001,0.0015,0.0006,0.0009,0.0037,0.003,0.0009,0.0034,0.0,0.0,0.0,30013872,0.01,18,6,6336.0
2020-05-23,2020-05-23 09:16:44,Arm500,DOC 34028-2016,154.224,0,14,1,2,156.424,156.024,12.0,1567.0,0.4,7.0,387.0,180,7,2155,9,290,350,110.0,0.367,0.1864,0.172,0.9918,0.0033,0.0173,0.0554,0.0146,0.036,0.001,0.0015,0.0006,0.0009,0.0037,0.003,0.0009,0.0034,0.0,0.0,0.0,30013871,0.01,16,3,7309.0
2020-05-23,2020-05-23 09:16:44,Arm500,DOC 34028-2016,154.224,0,14,1,2,156.424,156.024,12.0,1567.0,0.4,7.0,387.0,180,7,2155,9,290,350,110.0,0.367,0.1864,0.172,0.9918,0.0033,0.0173,0.0554,0.0146,0.036,0.001,0.0015,0.0006,0.0009,0.0037,0.003,0.0009,0.0034,0.0,0.0,0.0,30014144,0.01,11,3,10557.0
2020-05-23,2020-05-23 10:08:14,Arm500,DOC 34028-2016,163.296,0,15,1,2,163.696,163.296,4.0,1569.0,0.4,7.0,429.0,180,7,2155,9,290,350,110.0,0.372,0.1923,0.1861,1.0025,0.0043,0.0158,0.0447,0.0133,0.0294,0.0009,0.0014,0.0006,0.001,0.0036,0.0023,0.001,0.0045,0.0,0.0,0.0,30013875,0.02,15,1,9477.0
2020-05-23,2020-05-23 10:08:14,Arm500,DOC 34028-2016,163.296,0,15,1,2,163.696,163.296,4.0,1569.0,0.4,7.0,426.0,180,7,2155,9,290,350,110.0,0.372,0.1923,0.1861,1.0025,0.0043,0.0158,0.0447,0.0133,0.0294,0.0009,0.0014,0.0006,0.001,0.0036,0.0023,0.001,0.0045,0.0,0.0,0.0,30013872,0.02,18,6,6303.0
2020-05-23,2020-05-23 10:08:14,Arm500,DOC 34028-2016,163.296,0,15,1,2,163.696,163.296,4.0,1569.0,0.4,7.0,9085.0,180,7,2155,9,290,350,110.0,0.372,0.1923,0.1861,1.0025,0.0043,0.0158,0.0447,0.0133,0.0294,0.0009,0.0014,0.0006,0.001,0.0036,0.0023,0.001,0.0045,0.0,0.0,0.0,30014134,0.02,7,2,1285.0
2020-05-23,2020-05-23 10:08:14,Arm500,DOC 34028-2016,163.296,0,15,1,2,163.696,163.296,4.0,1569.0,0.4,7.0,8825.0,180,7,2155,9,290,350,110.0,0.372,0.1923,0.1861,1.0025,0.0043,0.0158,0.0447,0.0133,0.0294,0.0009,0.0014,0.0006,0.001,0.0036,0.0023,0.001,0.0045,0.0,0.0,0.0,30014141,0.02,12,5,1609.0
2020-05-23,2020-05-23 10:08:14,Arm500,DOC 34028-2016,163.296,0,15,1,2,163.696,163.296,4.0,1569.0,0.4,7.0,417.0,180,7,2155,9,290,350,110.0,0.372,0.1923,0.1861,1.0025,0.0043,0.0158,0.0447,0.0133,0.0294,0.0009,0.0014,0.0006,0.001,0.0036,0.0023,0.001,0.0045,0.0,0.0,0.0,30013871,0.02,16,3,7279.0
2020-05-23,2020-05-23 10:08:14,Arm500,DOC 34028-2016,163.296,0,15,1,2,163.696,163.296,4.0,1569.0,0.4,7.0,417.0,180,7,2155,9,290,350,110.0,0.372,0.1923,0.1861,1.0025,0.0043,0.0158,0.0447,0.0133,0.0294,0.0009,0.0014,0.0006,0.001,0.0036,0.0023,0.001,0.0045,0.0,0.0,0.0,30014144,0.02,11,3,10527.0
2020-05-23,2020-05-23 11:13:30,Arm500,DOC 34028-2016,172.368,0,16,1,2,172.918,172.518,9.0,1570.0,0.4,7.0,447.0,180,7,2155,9,290,350,110.0,0.378,0.2032,0.181,0.9977,0.0054,0.0221,0.0337,0.0056,0.0129,0.0005,0.0002,0.0006,0.001,0.0033,0.0021,0.0008,0.0047,0.0,0.0,0.0,30013871,0.01,16,3,7249.0
2020-05-23,2020-05-23 11:13:30,Arm500,DOC 34028-2016,172.368,0,16,1,2,172.918,172.518,9.0,1570.0,0.4,7.0,8855.0,180,7,2155,9,290,350,110.0,0.378,0.2032,0.181,0.9977,0.0054,0.0221,0.0337,0.0056,0.0129,0.0005,0.0002,0.0006,0.001,0.0033,0.0021,0.0008,0.0047,0.0,0.0,0.0,30014141,0.01,12,5,1579.0
2020-05-23,2020-05-23 11:13:30,Arm500,DOC 34028-2016,172.368,0,16,1,2,172.918,172.518,9.0,1570.0,0.4,7.0,447.0,180,7,2155,9,290,350,110.0,0.378,0.2032,0.181,0.9977,0.0054,0.0221,0.0337,0.0056,0.0129,0.0005,0.0002,0.0006,0.001,0.0033,0.0021,0.0008,0.0047,0.0,0.0,0.0,30014144,0.01,11,3,10497.0
2020-05-23,2020-05-23 11:13:30,Arm500,DOC 34028-2016,172.368,0,16,1,2,172.918,172.518,9.0,1570.0,0.4,7.0,459.0,180,7,2155,9,290,350,110.0,0.378,0.2032,0.181,0.9977,0.0054,0.0221,0.0337,0.0056,0.0129,0.0005,0.0002,0.0006,0.001,0.0033,0.0021,0.0008,0.0047,0.0,0.0,0.0,30013872,0.01,18,6,6270.0
2020-05-23,2020-05-23 11:13:30,Arm500,DOC 34028-2016,172.368,0,16,1,2,172.918,172.518,9.0,1570.0,0.4,7.0,9173.0,180,7,2155,9,290,350,110.0,0.378,0.2032,0.181,0.9977,0.0054,0.0221,0.0337,0.0056,0.0129,0.0005,0.0002,0.0006,0.001,0.0033,0.0021,0.0008,0.0047,0.0,0.0,0.0,30014144,0.01,11,4,1771.0
2020-05-23,2020-05-23 11:13:30,Arm500,DOC 34028-2016,172.368,0,16,1,2,172.918,172.518,9.0,1570.0,0.4,7.0,462.0,180,7,2155,9,290,350,110.0,0.378,0.2032,0.181,0.9977,0.0054,0.0221,0.0337,0.0056,0.0129,0.0005,0.0002,0.0006,0.001,0.0033,0.0021,0.0008,0.0047,0.0,0.0,0.0,30013875,0.01,15,1,9444.0
2020-05-23,2020-05-23 11:13:30,Arm500,DOC 34028-2016,172.368,0,16,1,2,172.918,172.518,9.0,1570.0,0.4,7.0,9115.0,180,7,2155,9,290,350,110.0,0.378,0.2032,0.181,0.9977,0.0054,0.0221,0.0337,0.0056,0.0129,0.0005,0.0002,0.0006,0.001,0.0033,0.0021,0.0008,0.0047,0.0,0.0,0.0,30014134,0.01,7,2,1255.0
2020-05-23,2020-05-23 11:50:54,Arm500,DOC 34028-2016,163.296,0,17,1,2,163.696,163.296,6.0,1568.0,0.4,7.0,474.0,180,7,2155,9,290,350,110.0,0.368,0.1914,0.1767,1.0098,0.0065,0.0207,0.0331,0.005,0.0127,0.0004,0.0002,0.0006,0.001,0.0034,0.0021,0.0007,0.0034,0.0,0.0,0.0,30013871,0.01,16,3,7222.0
2020-05-23,2020-05-23 11:50:54,Arm500,DOC 34028-2016,163.296,0,17,1,2,163.696,163.296,6.0,1568.0,0.4,7.0,9200.0,180,7,2155,9,290,350,110.0,0.368,0.1914,0.1767,1.0098,0.0065,0.0207,0.0331,0.005,0.0127,0.0004,0.0002,0.0006,0.001,0.0034,0.0021,0.0007,0.0034,0.0,0.0,0.0,30014144,0.01,11,4,1744.0
2020-05-23,2020-05-23 11:50:54,Arm500,DOC 34028-2016,163.296,0,17,1,2,163.696,163.296,6.0,1568.0,0.4,7.0,8883.0,180,7,2155,9,290,350,110.0,0.368,0.1914,0.1767,1.0098,0.0065,0.0207,0.0331,0.005,0.0127,0.0004,0.0002,0.0006,0.001,0.0034,0.0021,0.0007,0.0034,0.0,0.0,0.0,30014141,0.01,12,5,1551.0
2020-05-23,2020-05-23 11:50:54,Arm500,DOC 34028-2016,163.296,0,17,1,2,163.696,163.296,6.0,1568.0,0.4,7.0,474.0,180,7,2155,9,290,350,110.0,0.368,0.1914,0.1767,1.0098,0.0065,0.0207,0.0331,0.005,0.0127,0.0004,0.0002,0.0006,0.001,0.0034,0.0021,0.0007,0.0034,0.0,0.0,0.0,30014144,0.01,11,3,10470.0
2020-05-23,2020-05-23 11:50:54,Arm500,DOC 34028-2016,163.296,0,17,1,2,163.696,163.296,6.0,1568.0,0.4,7.0,9143.0,180,7,2155,9,290,350,110.0,0.368,0.1914,0.1767,1.0098,0.0065,0.0207,0.0331,0.005,0.0127,0.0004,0.0002,0.0006,0.001,0.0034,0.0021,0.0007,0.0034,0.0,0.0,0.0,30014134,0.01,7,2,1227.0
2020-05-23,2020-05-23 11:50:54,Arm500,DOC 34028-2016,163.296,0,17,1,2,163.696,163.296,6.0,1568.0,0.4,7.0,490.0,180,7,2155,9,290,350,110.0,0.368,0.1914,0.1767,1.0098,0.0065,0.0207,0.0331,0.005,0.0127,0.0004,0.0002,0.0006,0.001,0.0034,0.0021,0.0007,0.0034,0.0,0.0,0.0,30013875,0.01,15,1,9416.0
2020-05-23,2020-05-23 11:50:54,Arm500,DOC 34028-2016,163.296,0,17,1,2,163.696,163.296,6.0,1568.0,0.4,7.0,487.0,180,7,2155,9,290,350,110.0,0.368,0.1914,0.1767,1.0098,0.0065,0.0207,0.0331,0.005,0.0127,0.0004,0.0002,0.0006,0.001,0.0034,0.0021,0.0007,0.0034,0.0,0.0,0.0,30013872,0.01,18,6,6242.0
2020-05-23,2020-05-23 12:36:24,Arm500,DOC 34028-2016,169.344,0,18,1,2,169.744,169.344,2.0,1568.0,0.4,7.0,514.0,180,7,2155,9,290,350,110.0,0.36,0.1867,0.1741,0.9916,0.0074,0.0187,0.0314,0.005,0.0121,0.0005,0.0004,0.0006,0.0009,0.0033,0.0023,0.0009,0.0041,0.0,0.0,0.0,30013872,0.01,18,6,6215.0
2020-05-23,2020-05-23 12:36:24,Arm500,DOC 34028-2016,169.344,0,18,1,2,169.744,169.344,2.0,1568.0,0.4,7.0,8910.0,180,7,2155,9,290,350,110.0,0.36,0.1867,0.1741,0.9916,0.0074,0.0187,0.0314,0.005,0.0121,0.0005,0.0004,0.0006,0.0009,0.0033,0.0023,0.0009,0.0041,0.0,0.0,0.0,30014141,0.01,12,5,1524.0
2020-05-23,2020-05-23 12:36:24,Arm500,DOC 34028-2016,169.344,0,18,1,2,169.744,169.344,2.0,1568.0,0.4,7.0,505.0,180,7,2155,9,290,350,110.0,0.36,0.1867,0.1741,0.9916,0.0074,0.0187,0.0314,0.005,0.0121,0.0005,0.0004,0.0006,0.0009,0.0033,0.0023,0.0009,0.0041,0.0,0.0,0.0,30013871,0.01,16,3,7191.0
2020-05-23,2020-05-23 12:36:24,Arm500,DOC 34028-2016,169.344,0,18,1,2,169.744,169.344,2.0,1568.0,0.4,7.0,9170.0,180,7,2155,9,290,350,110.0,0.36,0.1867,0.1741,0.9916,0.0074,0.0187,0.0314,0.005,0.0121,0.0005,0.0004,0.0006,0.0009,0.0033,0.0023,0.0009,0.0041,0.0,0.0,0.0,30014134,0.01,7,2,1200.0
2020-05-23,2020-05-23 12:36:24,Arm500,DOC 34028-2016,169.344,0,18,1,2,169.744,169.344,2.0,1568.0,0.4,7.0,9230.0,180,7,2155,9,290,350,110.0,0.36,0.1867,0.1741,0.9916,0.0074,0.0187,0.0314,0.005,0.0121,0.0005,0.0004,0.0006,0.0009,0.0033,0.0023,0.0009,0.0041,0.0,0.0,0.0,30014144,0.01,11,4,1714.0
2020-05-23,2020-05-23 12:36:24,Arm500,DOC 34028-2016,169.344,0,18,1,2,169.744,169.344,2.0,1568.0,0.4,7.0,517.0,180,7,2155,9,290,350,110.0,0.36,0.1867,0.1741,0.9916,0.0074,0.0187,0.0314,0.005,0.0121,0.0005,0.0004,0.0006,0.0009,0.0033,0.0023,0.0009,0.0041,0.0,0.0,0.0,30013875,0.01,15,1,9389.0
2020-05-23,2020-05-23 12:36:24,Arm500,DOC 34028-2016,169.344,0,18,1,2,169.744,169.344,2.0,1568.0,0.4,7.0,505.0,180,7,2155,9,290,350,110.0,0.36,0.1867,0.1741,0.9916,0.0074,0.0187,0.0314,0.005,0.0121,0.0005,0.0004,0.0006,0.0009,0.0033,0.0023,0.0009,0.0041,0.0,0.0,0.0,30014144,0.01,11,3,10439.0
2020-05-23,2020-05-23 13:24:24,Arm500,DOC 34028-2016,166.32,0,19,1,2,166.72,166.32,12.0,1565.0,0.4,7.0,532.0,180,7,2155,9,290,350,110.0,0.378,0.2024,0.185,1.0032,0.0035,0.0156,0.0324,0.005,0.012,0.0004,0.0002,0.0005,0.001,0.0031,0.0029,0.0008,0.0048,0.0,0.0,0.0,30013871,0.01,16,3,7164.0
2020-05-23,2020-05-23 13:24:24,Arm500,DOC 34028-2016,166.32,0,19,1,2,166.72,166.32,12.0,1565.0,0.4,7.0,8937.0,180,7,2155,9,290,350,110.0,0.378,0.2024,0.185,1.0032,0.0035,0.0156,0.0324,0.005,0.012,0.0004,0.0002,0.0005,0.001,0.0031,0.0029,0.0008,0.0048,0.0,0.0,0.0,30014141,0.01,12,5,1497.0
2020-05-23,2020-05-23 13:24:24,Arm500,DOC 34028-2016,166.32,0,19,1,2,166.72,166.32,12.0,1565.0,0.4,7.0,544.0,180,7,2155,9,290,350,110.0,0.378,0.2024,0.185,1.0032,0.0035,0.0156,0.0324,0.005,0.012,0.0004,0.0002,0.0005,0.001,0.0031,0.0029,0.0008,0.0048,0.0,0.0,0.0,30013872,0.01,18,6,6185.0
2020-05-23,2020-05-23 13:24:24,Arm500,DOC 34028-2016,166.32,0,19,1,2,166.72,166.32,12.0,1565.0,0.4,7.0,9257.0,180,7,2155,9,290,350,110.0,0.378,0.2024,0.185,1.0032,0.0035,0.0156,0.0324,0.005,0.012,0.0004,0.0002,0.0005,0.001,0.0031,0.0029,0.0008,0.0048,0.0,0.0,0.0,30014144,0.01,11,4,1687.0
2020-05-23,2020-05-23 13:24:24,Arm500,DOC 34028-2016,166.32,0,19,1,2,166.72,166.32,12.0,1565.0,0.4,7.0,532.0,180,7,2155,9,290,350,110.0,0.378,0.2024,0.185,1.0032,0.0035,0.0156,0.0324,0.005,0.012,0.0004,0.0002,0.0005,0.001,0.0031,0.0029,0.0008,0.0048,0.0,0.0,0.0,30014144,0.01,11,3,10412.0
2020-05-23,2020-05-23 13:24:24,Arm500,DOC 34028-2016,166.32,0,19,1,2,166.72,166.32,12.0,1565.0,0.4,7.0,9197.0,180,7,2155,9,290,350,110.0,0.378,0.2024,0.185,1.0032,0.0035,0.0156,0.0324,0.005,0.012,0.0004,0.0002,0.0005,0.001,0.0031,0.0029,0.0008,0.0048,0.0,0.0,0.0,30014134,0.01,7,2,1173.0
2020-05-23,2020-05-23 13:24:24,Arm500,DOC 34028-2016,166.32,0,19,1,2,166.72,166.32,12.0,1565.0,0.4,7.0,544.0,180,7,2155,9,290,350,110.0,0.378,0.2024,0.185,1.0032,0.0035,0.0156,0.0324,0.005,0.012,0.0004,0.0002,0.0005,0.001,0.0031,0.0029,0.0008,0.0048,0.0,0.0,0.0,30013875,0.01,15,1,9362.0
2020-05-23,2020-05-23 14:09:49,Arm500,DOC 34028-2016,160.272,0,20,1,2,160.672,160.272,4.0,1568.0,0.4,7.0,559.0,180,7,2155,9,290,350,110.0,0.374,0.2004,0.1855,0.9876,0.0101,0.0141,0.0327,0.0068,0.0133,0.0005,0.0005,0.0005,0.001,0.0031,0.0027,0.0008,0.0055,0.0,0.0,0.0,30013871,0.01,16,3,7137.0
2020-05-23,2020-05-23 14:09:49,Arm500,DOC 34028-2016,160.272,0,20,1,2,160.672,160.272,4.0,1568.0,0.4,7.0,8964.0,180,7,2155,9,290,350,110.0,0.374,0.2004,0.1855,0.9876,0.0101,0.0141,0.0327,0.0068,0.0133,0.0005,0.0005,0.0005,0.001,0.0031,0.0027,0.0008,0.0055,0.0,0.0,0.0,30014141,0.01,12,5,1470.0
2020-05-23,2020-05-23 14:09:49,Arm500,DOC 34028-2016,160.272,0,20,1,2,160.672,160.272,4.0,1568.0,0.4,7.0,559.0,180,7,2155,9,290,350,110.0,0.374,0.2004,0.1855,0.9876,0.0101,0.0141,0.0327,0.0068,0.0133,0.0005,0.0005,0.0005,0.001,0.0031,0.0027,0.0008,0.0055,0.0,0.0,0.0,30014144,0.01,11,3,10385.0
2020-05-23,2020-05-23 14:09:49,Arm500,DOC 34028-2016,160.272,0,20,1,2,160.672,160.272,4.0,1568.0,0.4,7.0,9224.0,180,7,2155,9,290,350,110.0,0.374,0.2004,0.1855,0.9876,0.0101,0.0141,0.0327,0.0068,0.0133,0.0005,0.0005,0.0005,0.001,0.0031,0.0027,0.0008,0.0055,0.0,0.0,0.0,30014134,0.01,7,2,1146.0
2020-05-23,2020-05-23 14:09:49,Arm500,DOC 34028-2016,160.272,0,20,1,2,160.672,160.272,4.0,1568.0,0.4,7.0,571.0,180,7,2155,9,290,350,110.0,0.374,0.2004,0.1855,0.9876,0.0101,0.0141,0.0327,0.0068,0.0133,0.0005,0.0005,0.0005,0.001,0.0031,0.0027,0.0008,0.0055,0.0,0.0,0.0,30013872,0.01,18,6,6158.0
2020-05-23,2020-05-23 14:09:49,Arm500,DOC 34028-2016,160.272,0,20,1,2,160.672,160.272,4.0,1568.0,0.4,7.0,568.0,180,7,2155,9,290,350,110.0,0.374,0.2004,0.1855,0.9876,0.0101,0.0141,0.0327,0.0068,0.0133,0.0005,0.0005,0.0005,0.001,0.0031,0.0027,0.0008,0.0055,0.0,0.0,0.0,30013875,0.01,15,1,9338.0
2020-05-23,2020-05-23 14:09:49,Arm500,DOC 34028-2016,160.272,0,20,1,2,160.672,160.272,4.0,1568.0,0.4,7.0,9285.0,180,7,2155,9,290,350,110.0,0.374,0.2004,0.1855,0.9876,0.0101,0.0141,0.0327,0.0068,0.0133,0.0005,0.0005,0.0005,0.001,0.0031,0.0027,0.0008,0.0055,0.0,0.0,0.0,30014144,0.01,11,4,1659.0
2020-05-23,2020-05-23 14:54:04,Arm500,DOC 34028-2016,172.368,0,21,1,2,172.768,172.368,9.0,1564.0,0.4,7.0,601.0,180,7,2155,9,290,350,110.0,0.37,0.1935,0.1711,1.0074,0.0068,0.0156,0.0332,0.0047,0.0127,0.0004,0.0003,0.0005,0.0009,0.003,0.002,0.0006,0.0042,0.0,0.0,0.0,30013872,0.01,18,6,6128.0
2020-05-23,2020-05-23 14:54:04,Arm500,DOC 34028-2016,172.368,0,21,1,2,172.768,172.368,9.0,1564.0,0.4,7.0,586.0,180,7,2155,9,290,350,110.0,0.37,0.1935,0.1711,1.0074,0.0068,0.0156,0.0332,0.0047,0.0127,0.0004,0.0003,0.0005,0.0009,0.003,0.002,0.0006,0.0042,0.0,0.0,0.0,30013871,0.01,16,3,7110.0
2020-05-23,2020-05-23 14:54:04,Arm500,DOC 34028-2016,172.368,0,21,1,2,172.768,172.368,9.0,1564.0,0.4,7.0,595.0,180,7,2155,9,290,350,110.0,0.37,0.1935,0.1711,1.0074,0.0068,0.0156,0.0332,0.0047,0.0127,0.0004,0.0003,0.0005,0.0009,0.003,0.002,0.0006,0.0042,0.0,0.0,0.0,30013875,0.01,15,1,9311.0
2020-05-23,2020-05-23 14:54:04,Arm500,DOC 34028-2016,172.368,0,21,1,2,172.768,172.368,9.0,1564.0,0.4,7.0,586.0,180,7,2155,9,290,350,110.0,0.37,0.1935,0.1711,1.0074,0.0068,0.0156,0.0332,0.0047,0.0127,0.0004,0.0003,0.0005,0.0009,0.003,0.002,0.0006,0.0042,0.0,0.0,0.0,30014144,0.01,11,3,10358.0
2020-05-23,2020-05-23 14:54:04,Arm500,DOC 34028-2016,172.368,0,21,1,2,172.768,172.368,9.0,1564.0,0.4,7.0,9254.0,180,7,2155,9,290,350,110.0,0.37,0.1935,0.1711,1.0074,0.0068,0.0156,0.0332,0.0047,0.0127,0.0004,0.0003,0.0005,0.0009,0.003,0.002,0.0006,0.0042,0.0,0.0,0.0,30014134,0.01,7,2,1116.0
2020-05-23,2020-05-23 14:54:04,Arm500,DOC 34028-2016,172.368,0,21,1,2,172.768,172.368,9.0,1564.0,0.4,7.0,9315.0,180,7,2155,9,290,350,110.0,0.37,0.1935,0.1711,1.0074,0.0068,0.0156,0.0332,0.0047,0.0127,0.0004,0.0003,0.0005,0.0009,0.003,0.002,0.0006,0.0042,0.0,0.0,0.0,30014144,0.01,11,4,1629.0
2020-05-23,2020-05-23 14:54:04,Arm500,DOC 34028-2016,172.368,0,21,1,2,172.768,172.368,9.0,1564.0,0.4,7.0,8991.0,180,7,2155,9,290,350,110.0,0.37,0.1935,0.1711,1.0074,0.0068,0.0156,0.0332,0.0047,0.0127,0.0004,0.0003,0.0005,0.0009,0.003,0.002,0.0006,0.0042,0.0,0.0,0.0,30014141,0.01,12,5,1443.0
2020-05-23,2020-05-23 15:35:01,Arm500,DOC 34028-2016,166.32,0,22,1,2,166.72,166.32,6.0,1563.0,0.4,7.0,613.0,180,7,2155,9,290,350,110.0,0.393,0.2082,0.1747,1.022,0.0045,0.0166,0.0506,0.0175,0.0318,0.0011,0.001,0.0006,0.0009,0.0031,0.0024,0.0009,0.0039,0.0,0.0,0.0,30014144,0.02,11,3,10331.0
2020-05-23,2020-05-23 15:35:01,Arm500,DOC 34028-2016,166.32,0,22,1,2,166.72,166.32,6.0,1563.0,0.4,7.0,9342.0,180,7,2155,9,290,350,110.0,0.393,0.2082,0.1747,1.022,0.0045,0.0166,0.0506,0.0175,0.0318,0.0011,0.001,0.0006,0.0009,0.0031,0.0024,0.0009,0.0039,0.0,0.0,0.0,30014144,0.02,11,4,1602.0
2020-05-23,2020-05-23 15:35:01,Arm500,DOC 34028-2016,166.32,0,22,1,2,166.72,166.32,6.0,1563.0,0.4,7.0,629.0,180,7,2155,9,290,350,110.0,0.393,0.2082,0.1747,1.022,0.0045,0.0166,0.0506,0.0175,0.0318,0.0011,0.001,0.0006,0.0009,0.0031,0.0024,0.0009,0.0039,0.0,0.0,0.0,30013872,0.02,18,6,6100.0
2020-05-23,2020-05-23 15:35:01,Arm500,DOC 34028-2016,166.32,0,22,1,2,166.72,166.32,6.0,1563.0,0.4,7.0,623.0,180,7,2155,9,290,350,110.0,0.393,0.2082,0.1747,1.022,0.0045,0.0166,0.0506,0.0175,0.0318,0.0011,0.001,0.0006,0.0009,0.0031,0.0024,0.0009,0.0039,0.0,0.0,0.0,30013875,0.02,15,1,9283.0
2020-05-23,2020-05-23 15:35:01,Arm500,DOC 34028-2016,166.32,0,22,1,2,166.72,166.32,6.0,1563.0,0.4,7.0,613.0,180,7,2155,9,290,350,110.0,0.393,0.2082,0.1747,1.022,0.0045,0.0166,0.0506,0.0175,0.0318,0.0011,0.001,0.0006,0.0009,0.0031,0.0024,0.0009,0.0039,0.0,0.0,0.0,30013871,0.02,16,3,7083.0
2020-05-23,2020-05-23 15:35:01,Arm500,DOC 34028-2016,166.32,0,22,1,2,166.72,166.32,6.0,1563.0,0.4,7.0,9022.0,180,7,2155,9,290,350,110.0,0.393,0.2082,0.1747,1.022,0.0045,0.0166,0.0506,0.0175,0.0318,0.0011,0.001,0.0006,0.0009,0.0031,0.0024,0.0009,0.0039,0.0,0.0,0.0,30014141,0.02,12,5,1412.0
2020-05-23,2020-05-23 15:35:01,Arm500,DOC 34028-2016,166.32,0,22,1,2,166.72,166.32,6.0,1563.0,0.4,7.0,9282.0,180,7,2155,9,290,350,110.0,0.393,0.2082,0.1747,1.022,0.0045,0.0166,0.0506,0.0175,0.0318,0.0011,0.001,0.0006,0.0009,0.0031,0.0024,0.0009,0.0039,0.0,0.0,0.0,30014134,0.02,7,2,1088.0
2020-05-23,2020-05-23 16:34:22,Arm500,DOC 34028-2016,166.32,0,23,1,2,166.72,166.32,2.0,1564.0,0.4,7.0,9369.0,180,7,2155,9,290,350,110.0,0.395,0.2165,0.1693,0.984,0.0061,0.0183,0.0484,0.0157,0.0332,0.001,0.0026,0.0006,0.001,0.0031,0.0026,0.0008,0.0038,0.0,0.0,0.0,30014144,0.01,11,4,1575.0
2020-05-23,2020-05-23 16:34:22,Arm500,DOC 34028-2016,166.32,0,23,1,2,166.72,166.32,2.0,1564.0,0.4,7.0,641.0,180,7,2155,9,290,350,110.0,0.395,0.2165,0.1693,0.984,0.0061,0.0183,0.0484,0.0157,0.0332,0.001,0.0026,0.0006,0.001,0.0031,0.0026,0.0008,0.0038,0.0,0.0,0.0,30014144,0.01,11,3,10303.0
2020-05-23,2020-05-23 16:34:22,Arm500,DOC 34028-2016,166.32,0,23,1,2,166.72,166.32,2.0,1564.0,0.4,7.0,659.0,180,7,2155,9,290,350,110.0,0.395,0.2165,0.1693,0.984,0.0061,0.0183,0.0484,0.0157,0.0332,0.001,0.0026,0.0006,0.001,0.0031,0.0026,0.0008,0.0038,0.0,0.0,0.0,30013872,0.01,18,6,6070.0
2020-05-23,2020-05-23 16:34:22,Arm500,DOC 34028-2016,166.32,0,23,1,2,166.72,166.32,2.0,1564.0,0.4,7.0,9309.0,180,7,2155,9,290,350,110.0,0.395,0.2165,0.1693,0.984,0.0061,0.0183,0.0484,0.0157,0.0332,0.001,0.0026,0.0006,0.001,0.0031,0.0026,0.0008,0.0038,0.0,0.0,0.0,30014134,0.01,7,2,1061.0
2020-05-23,2020-05-23 16:34:22,Arm500,DOC 34028-2016,166.32,0,23,1,2,166.72,166.32,2.0,1564.0,0.4,7.0,641.0,180,7,2155,9,290,350,110.0,0.395,0.2165,0.1693,0.984,0.0061,0.0183,0.0484,0.0157,0.0332,0.001,0.0026,0.0006,0.001,0.0031,0.0026,0.0008,0.0038,0.0,0.0,0.0,30013871,0.01,16,3,7055.0
2020-05-23,2020-05-23 16:34:22,Arm500,DOC 34028-2016,166.32,0,23,1,2,166.72,166.32,2.0,1564.0,0.4,7.0,650.0,180,7,2155,9,290,350,110.0,0.395,0.2165,0.1693,0.984,0.0061,0.0183,0.0484,0.0157,0.0332,0.001,0.0026,0.0006,0.001,0.0031,0.0026,0.0008,0.0038,0.0,0.0,0.0,30013875,0.01,15,1,9256.0
2020-05-23,2020-05-23 16:34:22,Arm500,DOC 34028-2016,166.32,0,23,1,2,166.72,166.32,2.0,1564.0,0.4,7.0,9049.0,180,7,2155,9,290,350,110.0,0.395,0.2165,0.1693,0.984,0.0061,0.0183,0.0484,0.0157,0.0332,0.001,0.0026,0.0006,0.001,0.0031,0.0026,0.0008,0.0038,0.0,0.0,0.0,30014141,0.01,12,5,1385.0
2020-05-23,2020-05-23 17:07:56,Arm500,DOC 34028-2016,160.272,0,24,1,2,160.672,160.272,12.0,1562.0,0.4,7.0,9333.0,180,7,2155,9,290,350,110.0,0.38,0.1995,0.1788,1.0025,0.0034,0.0175,0.0472,0.0161,0.0306,0.0011,0.0015,0.0006,0.001,0.0033,0.0026,0.001,0.0038,0.0,0.0,0.0,30014134,0.01,7,2,1037.0
2020-05-23,2020-05-23 17:07:56,Arm500,DOC 34028-2016,160.272,0,24,1,2,160.672,160.272,12.0,1562.0,0.4,7.0,686.0,180,7,2155,9,290,350,110.0,0.38,0.1995,0.1788,1.0025,0.0034,0.0175,0.0472,0.0161,0.0306,0.0011,0.0015,0.0006,0.001,0.0033,0.0026,0.001,0.0038,0.0,0.0,0.0,30013872,0.01,18,6,6043.0
2020-05-23,2020-05-23 17:07:56,Arm500,DOC 34028-2016,160.272,0,24,1,2,160.672,160.272,12.0,1562.0,0.4,7.0,668.0,180,7,2155,9,290,350,110.0,0.38,0.1995,0.1788,1.0025,0.0034,0.0175,0.0472,0.0161,0.0306,0.0011,0.0015,0.0006,0.001,0.0033,0.0026,0.001,0.0038,0.0,0.0,0.0,30014144,0.01,11,3,10276.0
2020-05-23,2020-05-23 17:07:56,Arm500,DOC 34028-2016,160.272,0,24,1,2,160.672,160.272,12.0,1562.0,0.4,7.0,668.0,180,7,2155,9,290,350,110.0,0.38,0.1995,0.1788,1.0025,0.0034,0.0175,0.0472,0.0161,0.0306,0.0011,0.0015,0.0006,0.001,0.0033,0.0026,0.001,0.0038,0.0,0.0,0.0,30013871,0.01,16,3,7028.0
2020-05-23,2020-05-23 17:07:56,Arm500,DOC 34028-2016,160.272,0,24,1,2,160.672,160.272,12.0,1562.0,0.4,7.0,680.0,180,7,2155,9,290,350,110.0,0.38,0.1995,0.1788,1.0025,0.0034,0.0175,0.0472,0.0161,0.0306,0.0011,0.0015,0.0006,0.001,0.0033,0.0026,0.001,0.0038,0.0,0.0,0.0,30013875,0.01,15,1,9226.0
2020-05-23,2020-05-23 17:07:56,Arm500,DOC 34028-2016,160.272,0,24,1,2,160.672,160.272,12.0,1562.0,0.4,7.0,9076.0,180,7,2155,9,290,350,110.0,0.38,0.1995,0.1788,1.0025,0.0034,0.0175,0.0472,0.0161,0.0306,0.0011,0.0015,0.0006,0.001,0.0033,0.0026,0.001,0.0038,0.0,0.0,0.0,30014141,0.01,12,5,1358.0
2020-05-23,2020-05-23 17:07:56,Arm500,DOC 34028-2016,160.272,0,24,1,2,160.672,160.272,12.0,1562.0,0.4,7.0,9393.0,180,7,2155,9,290,350,110.0,0.38,0.1995,0.1788,1.0025,0.0034,0.0175,0.0472,0.0161,0.0306,0.0011,0.0015,0.0006,0.001,0.0033,0.0026,0.001,0.0038,0.0,0.0,0.0,30014144,0.01,11,4,1551.0
2020-05-23,2020-05-23 17:58:09,Arm500,DOC 34028-2016,175.392,0,25,1,2,175.792,175.392,4.0,1565.0,0.4,7.0,698.0,180,7,2155,9,290,350,110.0,0.375,0.1966,0.1791,0.9956,0.0086,0.0162,0.042,0.018,0.031,0.001,0.0017,0.0006,0.001,0.0032,0.0022,0.0008,0.004,0.0,0.0,0.0,30014144,0.02,11,3,10246.0
2020-05-23,2020-05-23 17:58:09,Arm500,DOC 34028-2016,175.392,0,25,1,2,175.792,175.392,4.0,1565.0,0.4,7.0,9103.0,180,7,2155,9,290,350,110.0,0.375,0.1966,0.1791,0.9956,0.0086,0.0162,0.042,0.018,0.031,0.001,0.0017,0.0006,0.001,0.0032,0.0022,0.0008,0.004,0.0,0.0,0.0,30014141,0.02,12,5,1331.0
2020-05-23,2020-05-23 17:58:09,Arm500,DOC 34028-2016,175.392,0,25,1,2,175.792,175.392,4.0,1565.0,0.4,7.0,698.0,180,7,2155,9,290,350,110.0,0.375,0.1966,0.1791,0.9956,0.0086,0.0162,0.042,0.018,0.031,0.001,0.0017,0.0006,0.001,0.0032,0.0022,0.0008,0.004,0.0,0.0,0.0,30013871,0.02,16,3,6998.0
2020-05-23,2020-05-23 17:58:09,Arm500,DOC 34028-2016,175.392,0,25,1,2,175.792,175.392,4.0,1565.0,0.4,7.0,716.0,180,7,2155,9,290,350,110.0,0.375,0.1966,0.1791,0.9956,0.0086,0.0162,0.042,0.018,0.031,0.001,0.0017,0.0006,0.001,0.0032,0.0022,0.0008,0.004,0.0,0.0,0.0,30013872,0.02,18,6,6013.0
2020-05-23,2020-05-23 17:58:09,Arm500,DOC 34028-2016,175.392,0,25,1,2,175.792,175.392,4.0,1565.0,0.4,7.0,9421.0,180,7,2155,9,290,350,110.0,0.375,0.1966,0.1791,0.9956,0.0086,0.0162,0.042,0.018,0.031,0.001,0.0017,0.0006,0.001,0.0032,0.0022,0.0008,0.004,0.0,0.0,0.0,30014144,0.02,11,4,1523.0
2020-05-23,2020-05-23 17:58:09,Arm500,DOC 34028-2016,175.392,0,25,1,2,175.792,175.392,4.0,1565.0,0.4,7.0,9363.0,180,7,2155,9,290,350,110.0,0.375,0.1966,0.1791,0.9956,0.0086,0.0162,0.042,0.018,0.031,0.001,0.0017,0.0006,0.001,0.0032,0.0022,0.0008,0.004,0.0,0.0,0.0,30014134,0.02,7,2,1007.0
2020-05-23,2020-05-23 17:58:09,Arm500,DOC 34028-2016,175.392,0,25,1,2,175.792,175.392,4.0,1565.0,0.4,7.0,710.0,180,7,2155,9,290,350,110.0,0.375,0.1966,0.1791,0.9956,0.0086,0.0162,0.042,0.018,0.031,0.001,0.0017,0.0006,0.001,0.0032,0.0022,0.0008,0.004,0.0,0.0,0.0,30013875,0.02,15,1,9196.0
2020-05-23,2020-05-23 18:38:34,Arm500,DOC 34028-2016,163.296,0,26,1,2,163.696,163.296,9.0,1562.0,0.4,7.0,737.0,180,7,2155,9,290,350,110.0,0.387,0.2015,0.2004,1.0331,0.0047,0.0112,0.0441,0.0185,0.0322,0.001,0.0016,0.0006,0.001,0.0032,0.0021,0.0006,0.0057,0.0,0.0,0.0,30013875,0.01,15,1,9169.0
2020-05-23,2020-05-23 18:38:34,Arm500,DOC 34028-2016,163.296,0,26,1,2,163.696,163.296,9.0,1562.0,0.4,7.0,9390.0,180,7,2155,9,290,350,110.0,0.387,0.2015,0.2004,1.0331,0.0047,0.0112,0.0441,0.0185,0.0322,0.001,0.0016,0.0006,0.001,0.0032,0.0021,0.0006,0.0057,0.0,0.0,0.0,30014134,0.01,7,2,980.0
2020-05-23,2020-05-23 18:38:34,Arm500,DOC 34028-2016,163.296,0,26,1,2,163.696,163.296,9.0,1562.0,0.4,7.0,9448.0,180,7,2155,9,290,350,110.0,0.387,0.2015,0.2004,1.0331,0.0047,0.0112,0.0441,0.0185,0.0322,0.001,0.0016,0.0006,0.001,0.0032,0.0021,0.0006,0.0057,0.0,0.0,0.0,30014144,0.01,11,4,1496.0
2020-05-23,2020-05-23 18:38:34,Arm500,DOC 34028-2016,163.296,0,26,1,2,163.696,163.296,9.0,1562.0,0.4,7.0,9130.0,180,7,2155,9,290,350,110.0,0.387,0.2015,0.2004,1.0331,0.0047,0.0112,0.0441,0.0185,0.0322,0.001,0.0016,0.0006,0.001,0.0032,0.0021,0.0006,0.0057,0.0,0.0,0.0,30014141,0.01,12,5,1304.0
2020-05-23,2020-05-23 18:38:34,Arm500,DOC 34028-2016,163.296,0,26,1,2,163.696,163.296,9.0,1562.0,0.4,7.0,743.0,180,7,2155,9,290,350,110.0,0.387,0.2015,0.2004,1.0331,0.0047,0.0112,0.0441,0.0185,0.0322,0.001,0.0016,0.0006,0.001,0.0032,0.0021,0.0006,0.0057,0.0,0.0,0.0,30013872,0.01,18,6,5986.0
2020-05-23,2020-05-23 18:38:34,Arm500,DOC 34028-2016,163.296,0,26,1,2,163.696,163.296,9.0,1562.0,0.4,7.0,725.0,180,7,2155,9,290,350,110.0,0.387,0.2015,0.2004,1.0331,0.0047,0.0112,0.0441,0.0185,0.0322,0.001,0.0016,0.0006,0.001,0.0032,0.0021,0.0006,0.0057,0.0,0.0,0.0,30013871,0.01,16,3,6971.0
2020-05-23,2020-05-23 18:38:34,Arm500,DOC 34028-2016,163.296,0,26,1,2,163.696,163.296,9.0,1562.0,0.4,7.0,725.0,180,7,2155,9,290,350,110.0,0.387,0.2015,0.2004,1.0331,0.0047,0.0112,0.0441,0.0185,0.0322,0.001,0.0016,0.0006,0.001,0.0032,0.0021,0.0006,0.0057,0.0,0.0,0.0,30014144,0.01,11,3,10219.0
2020-05-24,2020-05-24 00:17:42,Arm500,DOC 34028-2016,163.296,0,5,1,2,163.696,163.296,11.0,1586.0,0.4,2.0,1766.0,200,7,2155,9,320,350,110.0,0.381,0.1862,0.1767,1.081,0.0077,0.0225,0.0526,0.0137,0.0301,0.0011,0.001,0.0007,0.0009,0.0041,0.0026,0.0011,0.0031,0.0,0.0,0.0,30013871,0.01,16,3,5930.0
2020-05-24,2020-05-24 00:17:42,Arm500,DOC 34028-2016,163.296,0,5,1,2,163.696,163.296,11.0,1586.0,0.4,2.0,10458.0,200,7,2155,9,320,350,110.0,0.381,0.1862,0.1767,1.081,0.0077,0.0225,0.0526,0.0137,0.0301,0.0011,0.001,0.0007,0.0009,0.0041,0.0026,0.0011,0.0031,0.0,0.0,0.0,30014144,0.01,11,4,486.0
2020-05-24,2020-05-24 00:17:42,Arm500,DOC 34028-2016,163.296,0,5,1,2,163.696,163.296,11.0,1586.0,0.4,2.0,10080.0,200,7,2155,9,320,350,110.0,0.381,0.1862,0.1767,1.081,0.0077,0.0225,0.0526,0.0137,0.0301,0.0011,0.001,0.0007,0.0009,0.0041,0.0026,0.0011,0.0031,0.0,0.0,0.0,30014141,0.01,12,5,354.0
2020-05-24,2020-05-24 00:17:42,Arm500,DOC 34028-2016,163.296,0,5,1,2,163.696,163.296,11.0,1586.0,0.4,2.0,1775.0,200,7,2155,9,320,350,110.0,0.381,0.1862,0.1767,1.081,0.0077,0.0225,0.0526,0.0137,0.0301,0.0011,0.001,0.0007,0.0009,0.0041,0.0026,0.0011,0.0031,0.0,0.0,0.0,30013872,0.01,18,6,4954.0
2020-05-24,2020-05-24 00:17:42,Arm500,DOC 34028-2016,163.296,0,5,1,2,163.696,163.296,11.0,1586.0,0.4,2.0,1766.0,200,7,2155,9,320,350,110.0,0.381,0.1862,0.1767,1.081,0.0077,0.0225,0.0526,0.0137,0.0301,0.0011,0.001,0.0007,0.0009,0.0041,0.0026,0.0011,0.0031,0.0,0.0,0.0,30014144,0.01,11,3,9178.0
2020-05-24,2020-05-24 00:17:42,Arm500,DOC 34028-2016,163.296,0,5,1,2,163.696,163.296,11.0,1586.0,0.4,2.0,9892.0,200,7,2155,9,320,350,110.0,0.381,0.1862,0.1767,1.081,0.0077,0.0225,0.0526,0.0137,0.0301,0.0011,0.001,0.0007,0.0009,0.0041,0.0026,0.0011,0.0031,0.0,0.0,0.0,30014134,0.01,7,2,478.0
2020-05-24,2020-05-24 00:17:42,Arm500,DOC 34028-2016,163.296,0,5,1,2,163.696,163.296,11.0,1586.0,0.4,2.0,1772.0,200,7,2155,9,320,350,110.0,0.381,0.1862,0.1767,1.081,0.0077,0.0225,0.0526,0.0137,0.0301,0.0011,0.001,0.0007,0.0009,0.0041,0.0026,0.0011,0.0031,0.0,0.0,0.0,30013875,0.01,15,1,8134.0
2020-05-24,2020-05-24 06:03:23,Arm500,DOC 34028-2016,166.32,0,10,1,2,167.72,167.32,6.0,1568.0,0.4,1.0,9759.0,200,7,2155,9,320,350,110.0,0.376,0.1956,0.1785,1.0087,0.002,0.0209,0.0408,0.0162,0.0274,0.0009,0.0014,0.0006,0.001,0.0038,0.0023,0.0014,0.0037,0.0,0.0,0.0,30014134,0.01,7,2,611.0
2020-05-24,2020-05-24 06:03:23,Arm500,DOC 34028-2016,166.32,0,10,1,2,167.72,167.32,6.0,1568.0,0.4,1.0,1136.0,200,7,2155,9,320,350,110.0,0.376,0.1956,0.1785,1.0087,0.002,0.0209,0.0408,0.0162,0.0274,0.0009,0.0014,0.0006,0.001,0.0038,0.0023,0.0014,0.0037,0.0,0.0,0.0,30013875,0.01,15,1,8770.0
2020-05-24,2020-05-24 06:03:23,Arm500,DOC 34028-2016,166.32,0,10,1,2,167.72,167.32,6.0,1568.0,0.4,1.0,1121.0,200,7,2155,9,320,350,110.0,0.376,0.1956,0.1785,1.0087,0.002,0.0209,0.0408,0.0162,0.0274,0.0009,0.0014,0.0006,0.001,0.0038,0.0023,0.0014,0.0037,0.0,0.0,0.0,30014144,0.01,11,3,9823.0
2020-05-24,2020-05-24 06:03:23,Arm500,DOC 34028-2016,166.32,0,10,1,2,167.72,167.32,6.0,1568.0,0.4,1.0,9490.0,200,7,2155,9,320,350,110.0,0.376,0.1956,0.1785,1.0087,0.002,0.0209,0.0408,0.0162,0.0274,0.0009,0.0014,0.0006,0.001,0.0038,0.0023,0.0014,0.0037,0.0,0.0,0.0,30014141,0.01,12,5,944.0
2020-05-24,2020-05-24 06:03:23,Arm500,DOC 34028-2016,166.32,0,10,1,2,167.72,167.32,6.0,1568.0,0.4,1.0,9816.0,200,7,2155,9,320,350,110.0,0.376,0.1956,0.1785,1.0087,0.002,0.0209,0.0408,0.0162,0.0274,0.0009,0.0014,0.0006,0.001,0.0038,0.0023,0.0014,0.0037,0.0,0.0,0.0,30014144,0.01,11,4,1128.0
2020-05-24,2020-05-24 06:03:23,Arm500,DOC 34028-2016,166.32,0,10,1,2,167.72,167.32,6.0,1568.0,0.4,1.0,1121.0,200,7,2155,9,320,350,110.0,0.376,0.1956,0.1785,1.0087,0.002,0.0209,0.0408,0.0162,0.0274,0.0009,0.0014,0.0006,0.001,0.0038,0.0023,0.0014,0.0037,0.0,0.0,0.0,30013871,0.01,16,3,6575.0
2020-05-24,2020-05-24 06:03:23,Arm500,DOC 34028-2016,166.32,0,10,1,2,167.72,167.32,6.0,1568.0,0.4,1.0,1133.0,200,7,2155,9,320,350,110.0,0.376,0.1956,0.1785,1.0087,0.002,0.0209,0.0408,0.0162,0.0274,0.0009,0.0014,0.0006,0.001,0.0038,0.0023,0.0014,0.0037,0.0,0.0,0.0,30013872,0.01,18,6,5596.0
2020-05-24,2020-05-24 07:01:52,Arm500,DOC 34028-2016,172.368,0,11,1,2,172.768,172.368,9.0,1579.0,0.4,1.0,1163.0,200,7,2155,9,320,350,110.0,0.365,0.1893,0.1634,0.987,0.0017,0.0239,0.0371,0.0136,0.0294,0.0008,0.0012,0.0005,0.0009,0.0037,0.0024,0.0018,0.0028,0.0,0.0,0.0,30013871,0.01,16,3,6533.0
2020-05-24,2020-05-24 07:01:52,Arm500,DOC 34028-2016,172.368,0,11,1,2,172.768,172.368,9.0,1579.0,0.4,1.0,9859.0,200,7,2155,9,320,350,110.0,0.365,0.1893,0.1634,0.987,0.0017,0.0239,0.0371,0.0136,0.0294,0.0008,0.0012,0.0005,0.0009,0.0037,0.0024,0.0018,0.0028,0.0,0.0,0.0,30014144,0.01,11,4,1085.0
2020-05-24,2020-05-24 07:01:52,Arm500,DOC 34028-2016,172.368,0,11,1,2,172.768,172.368,9.0,1579.0,0.4,1.0,1163.0,200,7,2155,9,320,350,110.0,0.365,0.1893,0.1634,0.987,0.0017,0.0239,0.0371,0.0136,0.0294,0.0008,0.0012,0.0005,0.0009,0.0037,0.0024,0.0018,0.0028,0.0,0.0,0.0,30014144,0.01,11,3,9781.0
2020-05-24,2020-05-24 07:01:52,Arm500,DOC 34028-2016,172.368,0,11,1,2,172.768,172.368,9.0,1579.0,0.4,1.0,1176.0,200,7,2155,9,320,350,110.0,0.365,0.1893,0.1634,0.987,0.0017,0.0239,0.0371,0.0136,0.0294,0.0008,0.0012,0.0005,0.0009,0.0037,0.0024,0.0018,0.0028,0.0,0.0,0.0,30013872,0.01,18,6,5553.0
2020-05-24,2020-05-24 07:01:52,Arm500,DOC 34028-2016,172.368,0,11,1,2,172.768,172.368,9.0,1579.0,0.4,1.0,1182.0,200,7,2155,9,320,350,110.0,0.365,0.1893,0.1634,0.987,0.0017,0.0239,0.0371,0.0136,0.0294,0.0008,0.0012,0.0005,0.0009,0.0037,0.0024,0.0018,0.0028,0.0,0.0,0.0,30013875,0.01,15,1,8724.0
2020-05-24,2020-05-24 08:22:13,Arm500,DOC 34028-2016,157.248,0,12,1,2,158.148,157.748,4.0,1575.0,0.4,1.0,1215.0,200,7,2155,9,320,350,110.0,0.372,0.1958,0.1793,0.9959,0.0048,0.013,0.0335,0.0133,0.0322,0.0009,0.0014,0.0005,0.0008,0.0032,0.0028,0.001,0.0037,0.0,0.0,0.0,30013875,0.01,15,1,8691.0
2020-05-24,2020-05-24 08:22:13,Arm500,DOC 34028-2016,157.248,0,12,1,2,158.148,157.748,4.0,1575.0,0.4,1.0,1194.0,200,7,2155,9,320,350,110.0,0.372,0.1958,0.1793,0.9959,0.0048,0.013,0.0335,0.0133,0.0322,0.0009,0.0014,0.0005,0.0008,0.0032,0.0028,0.001,0.0037,0.0,0.0,0.0,30014144,0.01,11,3,9750.0
2020-05-24,2020-05-24 08:22:13,Arm500,DOC 34028-2016,157.248,0,12,1,2,158.148,157.748,4.0,1575.0,0.4,1.0,1194.0,200,7,2155,9,320,350,110.0,0.372,0.1958,0.1793,0.9959,0.0048,0.013,0.0335,0.0133,0.0322,0.0009,0.0014,0.0005,0.0008,0.0032,0.0028,0.001,0.0037,0.0,0.0,0.0,30013871,0.01,16,3,6502.0
2020-05-24,2020-05-24 08:22:13,Arm500,DOC 34028-2016,157.248,0,12,1,2,158.148,157.748,4.0,1575.0,0.4,1.0,1206.0,200,7,2155,9,320,350,110.0,0.372,0.1958,0.1793,0.9959,0.0048,0.013,0.0335,0.0133,0.0322,0.0009,0.0014,0.0005,0.0008,0.0032,0.0028,0.001,0.0037,0.0,0.0,0.0,30013872,0.01,18,6,5523.0
2020-05-24,2020-05-24 08:22:13,Arm500,DOC 34028-2016,157.248,0,12,1,2,158.148,157.748,4.0,1575.0,0.4,1.0,9520.0,200,7,2155,9,320,350,110.0,0.372,0.1958,0.1793,0.9959,0.0048,0.013,0.0335,0.0133,0.0322,0.0009,0.0014,0.0005,0.0008,0.0032,0.0028,0.001,0.0037,0.0,0.0,0.0,30014141,0.01,12,5,914.0
2020-05-24,2020-05-24 08:22:13,Arm500,DOC 34028-2016,157.248,0,12,1,2,158.148,157.748,4.0,1575.0,0.4,1.0,9892.0,200,7,2155,9,320,350,110.0,0.372,0.1958,0.1793,0.9959,0.0048,0.013,0.0335,0.0133,0.0322,0.0009,0.0014,0.0005,0.0008,0.0032,0.0028,0.001,0.0037,0.0,0.0,0.0,30014144,0.01,11,4,1052.0
2020-05-24,2020-05-24 09:11:13,Arm500,DOC 34028-2016,166.32,0,13,1,2,166.72,166.32,2.0,1581.0,0.4,1.0,1227.0,200,7,2155,9,320,350,110.0,0.367,0.1909,0.1899,0.9825,0.0023,0.0211,0.0412,0.0124,0.0304,0.0009,0.0014,0.0005,0.001,0.0036,0.0025,0.001,0.0026,0.0,0.0,0.0,30014144,0.01,11,3,9717.0
2020-05-24,2020-05-24 09:11:13,Arm500,DOC 34028-2016,166.32,0,13,1,2,166.72,166.32,2.0,1581.0,0.4,1.0,1227.0,200,7,2155,9,320,350,110.0,0.367,0.1909,0.1899,0.9825,0.0023,0.0211,0.0412,0.0124,0.0304,0.0009,0.0014,0.0005,0.001,0.0036,0.0025,0.001,0.0026,0.0,0.0,0.0,30013871,0.01,16,3,6469.0
2020-05-24,2020-05-24 09:11:13,Arm500,DOC 34028-2016,166.32,0,13,1,2,166.72,166.32,2.0,1581.0,0.4,1.0,9922.0,200,7,2155,9,320,350,110.0,0.367,0.1909,0.1899,0.9825,0.0023,0.0211,0.0412,0.0124,0.0304,0.0009,0.0014,0.0005,0.001,0.0036,0.0025,0.001,0.0026,0.0,0.0,0.0,30014141,0.01,12,5,512.0
2020-05-24,2020-05-24 09:11:13,Arm500,DOC 34028-2016,166.32,0,13,1,2,166.72,166.32,2.0,1581.0,0.4,1.0,1248.0,200,7,2155,9,320,350,110.0,0.367,0.1909,0.1899,0.9825,0.0023,0.0211,0.0412,0.0124,0.0304,0.0009,0.0014,0.0005,0.001,0.0036,0.0025,0.001,0.0026,0.0,0.0,0.0,30013875,0.01,15,1,8658.0
2020-05-24,2020-05-24 09:11:13,Arm500,DOC 34028-2016,166.32,0,13,1,2,166.72,166.32,2.0,1581.0,0.4,1.0,9922.0,200,7,2155,9,320,350,110.0,0.367,0.1909,0.1899,0.9825,0.0023,0.0211,0.0412,0.0124,0.0304,0.0009,0.0014,0.0005,0.001,0.0036,0.0025,0.001,0.0026,0.0,0.0,0.0,30014144,0.01,11,4,1022.0
2020-05-24,2020-05-24 09:11:13,Arm500,DOC 34028-2016,166.32,0,13,1,2,166.72,166.32,2.0,1581.0,0.4,1.0,1242.0,200,7,2155,9,320,350,110.0,0.367,0.1909,0.1899,0.9825,0.0023,0.0211,0.0412,0.0124,0.0304,0.0009,0.0014,0.0005,0.001,0.0036,0.0025,0.001,0.0026,0.0,0.0,0.0,30013872,0.01,18,6,5487.0
2020-05-24,2020-05-24 10:06:04,Arm500,DOC 34028-2016,160.272,0,14,1,2,160.672,160.272,6.0,1576.0,0.4,1.0,1260.0,200,7,2155,9,320,350,110.0,0.37,0.1923,0.1953,0.9922,0.0019,0.0224,0.042,0.0117,0.0273,0.0011,0.0011,0.0005,0.001,0.0037,0.0023,0.001,0.0045,0.0,0.0,0.0,30013871,0.01,16,3,6436.0
2020-05-24,2020-05-24 10:06:04,Arm500,DOC 34028-2016,160.272,0,14,1,2,160.672,160.272,6.0,1576.0,0.4,1.0,1278.0,200,7,2155,9,320,350,110.0,0.37,0.1923,0.1953,0.9922,0.0019,0.0224,0.042,0.0117,0.0273,0.0011,0.0011,0.0005,0.001,0.0037,0.0023,0.001,0.0045,0.0,0.0,0.0,30013875,0.01,15,1,8628.0
2020-05-24,2020-05-24 10:06:04,Arm500,DOC 34028-2016,160.272,0,14,1,2,160.672,160.272,6.0,1576.0,0.4,1.0,1275.0,200,7,2155,9,320,350,110.0,0.37,0.1923,0.1953,0.9922,0.0019,0.0224,0.042,0.0117,0.0273,0.0011,0.0011,0.0005,0.001,0.0037,0.0023,0.001,0.0045,0.0,0.0,0.0,30013872,0.01,18,6,5454.0
2020-05-24,2020-05-24 10:06:04,Arm500,DOC 34028-2016,160.272,0,14,1,2,160.672,160.272,6.0,1576.0,0.4,1.0,1260.0,200,7,2155,9,320,350,110.0,0.37,0.1923,0.1953,0.9922,0.0019,0.0224,0.042,0.0117,0.0273,0.0011,0.0011,0.0005,0.001,0.0037,0.0023,0.001,0.0045,0.0,0.0,0.0,30014144,0.01,11,3,9684.0
2020-05-24,2020-05-24 10:06:04,Arm500,DOC 34028-2016,160.272,0,14,1,2,160.672,160.272,6.0,1576.0,0.4,1.0,9956.0,200,7,2155,9,320,350,110.0,0.37,0.1923,0.1953,0.9922,0.0019,0.0224,0.042,0.0117,0.0273,0.0011,0.0011,0.0005,0.001,0.0037,0.0023,0.001,0.0045,0.0,0.0,0.0,30014144,0.01,11,4,988.0
2020-05-24,2020-05-24 10:06:04,Arm500,DOC 34028-2016,160.272,0,14,1,2,160.672,160.272,6.0,1576.0,0.4,1.0,9584.0,200,7,2155,9,320,350,110.0,0.37,0.1923,0.1953,0.9922,0.0019,0.0224,0.042,0.0117,0.0273,0.0011,0.0011,0.0005,0.001,0.0037,0.0023,0.001,0.0045,0.0,0.0,0.0,30014141,0.01,12,5,850.0
