Repository: khw11044/Iron-CCM-RUL

# 연속 주조기의 RUL 데이터 분석

## RUL Dataset from Continuous Casting Machine

[캐글 페이지](https://www.kaggle.com/datasets/yuriykatser/rul-dataset-from-continuous-casting-machine)

## 도메인 설명 

연주공정: 연주공정은 철강산업에서 철 제품을 생산하는 공정중 하나로 연속주조의 줄임말이다. 액체상태의 용강을 주형에 넣어 고체가 되도록 식히는 과정이며 이 과정을 거쳐, 슬래브, 브룸, 빌렛의 반제품이 만들어진다.
주괴(鑄塊, ingot)란 상대적으로 순도가 높은 물질의 덩어리다. 보통 금속을 가공하기 좋게 주물로 뜬 것을 말한다.

____


연속 주조 기계(이하 'CCM')는 액체 상태의 철강을 주어진 단면의 고체 빌릿으로 변환하는 장치로, 이후 롤링 생산(예: 철근)이 이루어진다.

금형 슬리브는 CCM 금형의 가장 중요하고 빠르게 마모되는 부분이다. 슬리브는 둥근 형태나 프로파일 단면의 수냉식 구리 파이프이다. 용융 금속이 슬리브 벽과 접촉하면 결정화되며, 주괴의 기본 고체 껍질이 형성된다.

**슬리브 운영 중 주요 생산 문제**는 슬리브의 구리 파이프 표면에 결함이 생기고 내부 공간의 프로파일이 변형되어 열 조건이 방해받는 것이다. 이는 결과적으로 주괴의 품질에 영향을 미친다.

File: data/data_noNull.csv (part 27 of 73)
date,sample_time_continuous_caster,steel_type,doc_requirement,"workpiece_weight, tonn",workpiece_slice_geometry_150x150,cast_in_row,alloy_type_open,"alloy_speed, meter/minute","steel_weight_theoretical, tonn","steel_weight, tonn",grab1_num,"steel_temperature_grab1, Celsius deg.","metal_residue_grab1, tonn",grab2_num,"resistance, tonn","swing_frequency, amount/minute","crystallizer_movement, mm","water_consumption, liter/minute","water_temperature_delta, Celsius deg.","water_consumption_secondary_cooling_zone_num1, liter/minute","water_consumption_secondary_cooling_zone_num2, liter/minute","water_consumption_secondary_cooling_zone_num3, liter/minute","Ce, %","C, %","Si, %","Mn,%","S, %","P, %","Cr, %","Ni, %","Cu, %","As, %","Mo, %","Nb, %","Ti, %","V, %","Al, %","Ca, %","N, %","Pb, %","Mg, %","Zn, %",sleeve,"quantity, tonn",num_crystallizer,num_stream,RUL
2020-05-24,2020-05-24 11:11:02,Arm500,DOC 34028-2016,172.368,0,15,1,2,172.768,172.368,9.0,1575.0,0.4,1.0,1312.0,200,7,2155,9,320,350,110.0,0.384,0.2083,0.2081,0.986,0.0022,0.0181,0.04,0.0123,0.0282,0.0009,0.0011,0.0005,0.0011,0.0034,0.0026,0.0011,0.0037,0.0,0.0,0.0,30013875,0.03,15,1,8594.0
2020-05-24,2020-05-24 11:11:02,Arm500,DOC 34028-2016,172.368,0,15,1,2,172.768,172.368,9.0,1575.0,0.4,1.0,1309.0,200,7,2155,9,320,350,110.0,0.384,0.2083,0.2081,0.986,0.0022,0.0181,0.04,0.0123,0.0282,0.0009,0.0011,0.0005,0.0011,0.0034,0.0026,0.0011,0.0037,0.0,0.0,0.0,30013872,0.03,18,6,5420.0
2020-05-24,2020-05-24 11:11:02,Arm500,DOC 34028-2016,172.368,0,15,1,2,172.768,172.368,9.0,1575.0,0.4,1.0,1297.0,200,7,2155,9,320,350,110.0,0.384,0.2083,0.2081,0.986,0.0022,0.0181,0.04,0.0123,0.0282,0.0009,0.0011,0.0005,0.0011,0.0034,0.0026,0.0011,0.0037,0.0,0.0,0.0,30014144,0.03,11,3,9647.0
2020-05-24,2020-05-24 11:11:02,Arm500,DOC 34028-2016,172.368,0,15,1,2,172.768,172.368,9.0,1575.0,0.4,1.0,9992.0,200,7,2155,9,320,350,110.0,0.384,0.2083,0.2081,0.986,0.0022,0.0181,0.04,0.0123,0.0282,0.0009,0.0011,0.0005,0.0011,0.0034,0.0026,0.0011,0.0037,0.0,0.0,0.0,30014144,0.03,11,4,952.0
2020-05-24,2020-05-24 11:11:02,Arm500,DOC 34028-2016,172.368,0,15,1,2,172.768,172.368,9.0,1575.0,0.4,1.0,9617.0,200,7,2155,9,320,350,110.0,0.384,0.2083,0.2081,0.986,0.0022,0.0181,0.04,0.0123,0.0282,0.0009,0.0011,0.0005,0.0011,0.0034,0.0026,0.0011,0.0037,0.0,0.0,0.0,30014141,0.03,12,5,817.0
2020-05-24,2020-05-24 11:11:02,Arm500,DOC 34028-2016,172.368,0,15,1,2,172.768,172.368,9.0,1575.0,0.4,1.0,1297.0,200,7,2155,9,320,350,110.0,0.384,0.2083,0.2081,0.986,0.0022,0.0181,0.04,0.0123,0.0282,0.0009,0.0011,0.0005,0.0011,0.0034,0.0026,0.0011,0.0037,0.0,0.0,0.0,30013871,0.03,16,3,6399.0
2020-05-24,2020-05-24 12:01:51,Arm500,DOC 34028-2016,166.32,0,16,1,2,166.72,166.32,4.0,1574.0,0.4,1.0,1342.0,200,7,2155,9,320,350,110.0,0.375,0.1973,0.1989,0.9842,0.0016,0.0161,0.0479,0.0157,0.0347,0.0009,0.0018,0.0004,0.001,0.0032,0.0025,0.0009,0.0027,0.0,0.0,0.0,30013872,0.01,18,6,5387.0
2020-05-24,2020-05-24 12:01:51,Arm500,DOC 34028-2016,166.32,0,16,1,2,166.72,166.32,4.0,1574.0,0.4,1.0,1345.0,200,7,2155,9,320,350,110.0,0.375,0.1973,0.1989,0.9842,0.0016,0.0161,0.0479,0.0157,0.0347,0.0009,0.0018,0.0004,0.001,0.0032,0.0025,0.0009,0.0027,0.0,0.0,0.0,30013875,0.01,15,1,8561.0
2020-05-24,2020-05-24 12:01:51,Arm500,DOC 34028-2016,166.32,0,16,1,2,166.72,166.32,4.0,1574.0,0.4,1.0,10025.0,200,7,2155,9,320,350,110.0,0.375,0.1973,0.1989,0.9842,0.0016,0.0161,0.0479,0.0157,0.0347,0.0009,0.0018,0.0004,0.001,0.0032,0.0025,0.0009,0.0027,0.0,0.0,0.0,30014144,0.01,11,4,919.0
2020-05-24,2020-05-24 12:01:51,Arm500,DOC 34028-2016,166.32,0,16,1,2,166.72,166.32,4.0,1574.0,0.4,1.0,9650.0,200,7,2155,9,320,350,110.0,0.375,0.1973,0.1989,0.9842,0.0016,0.0161,0.0479,0.0157,0.0347,0.0009,0.0018,0.0004,0.001,0.0032,0.0025,0.0009,0.0027,0.0,0.0,0.0,30014141,0.01,12,5,784.0
2020-05-24,2020-05-24 12:01:51,Arm500,DOC 34028-2016,166.32,0,16,1,2,166.72,166.32,4.0,1574.0,0.4,1.0,1330.0,200,7,2155,9,320,350,110.0,0.375,0.1973,0.1989,0.9842,0.0016,0.0161,0.0479,0.0157,0.0347,0.0009,0.0018,0.0004,0.001,0.0032,0.0025,0.0009,0.0027,0.0,0.0,0.0,30014144,0.01,11,3,9614.0
2020-05-24,2020-05-24 12:01:51,Arm500,DOC 34028-2016,166.32,0,16,1,2,166.72,166.32,4.0,1574.0,0.4,1.0,1330.0,200,7,2155,9,320,350,110.0,0.375,0.1973,0.1989,0.9842,0.0016,0.0161,0.0479,0.0157,0.0347,0.0009,0.0018,0.0004,0.001,0.0032,0.0025,0.0009,0.0027,0.0,0.0,0.0,30013871,0.01,16,3,6366.0
2020-05-24,2020-05-24 12:39:28,Arm500,DOC 34028-2016,166.32,0,17,1,2,166.72,166.32,2.0,1573.0,0.4,1.0,1378.0,200,7,2155,9,320,350,110.0,0.377,0.2001,0.2029,0.9828,0.0019,0.0205,0.0471,0.0146,0.0327,0.0009,0.0015,0.0005,0.0011,0.0034,0.0029,0.0011,0.0035,0.0,0.0,0.0,30013875,0.01,15,1,8528.0
2020-05-24,2020-05-24 12:39:28,Arm500,DOC 34028-2016,166.32,0,17,1,2,166.72,166.32,2.0,1573.0,0.4,1.0,1363.0,200,7,2155,9,320,350,110.0,0.377,0.2001,0.2029,0.9828,0.0019,0.0205,0.0471,0.0146,0.0327,0.0009,0.0015,0.0005,0.0011,0.0034,0.0029,0.0011,0.0035,0.0,0.0,0.0,30013871,0.01,16,3,6333.0
2020-05-24,2020-05-24 12:39:28,Arm500,DOC 34028-2016,166.32,0,17,1,2,166.72,166.32,2.0,1573.0,0.4,1.0,9684.0,200,7,2155,9,320,350,110.0,0.377,0.2001,0.2029,0.9828,0.0019,0.0205,0.0471,0.0146,0.0327,0.0009,0.0015,0.0005,0.0011,0.0034,0.0029,0.0011,0.0035,0.0,0.0,0.0,30014141,0.01,12,5,750.0
2020-05-24,2020-05-24 12:39:28,Arm500,DOC 34028-2016,166.32,0,17,1,2,166.72,166.32,2.0,1573.0,0.4,1.0,1363.0,200,7,2155,9,320,350,110.0,0.377,0.2001,0.2029,0.9828,0.0019,0.0205,0.0471,0.0146,0.0327,0.0009,0.0015,0.0005,0.0011,0.0034,0.0029,0.0011,0.0035,0.0,0.0,0.0,30014144,0.01,11,3,9581.0
2020-05-24,2020-05-24 12:39:28,Arm500,DOC 34028-2016,166.32,0,17,1,2,166.72,166.32,2.0,1573.0,0.4,1.0,1375.0,200,7,2155,9,320,350,110.0,0.377,0.2001,0.2029,0.9828,0.0019,0.0205,0.0471,0.0146,0.0327,0.0009,0.0015,0.0005,0.0011,0.0034,0.0029,0.0011,0.0035,0.0,0.0,0.0,30013872,0.01,18,6,5354.0
2020-05-24,2020-05-24 12:39:28,Arm500,DOC 34028-2016,166.32,0,17,1,2,166.72,166.32,2.0,1573.0,0.4,1.0,10058.0,200,7,2155,9,320,350,110.0,0.377,0.2001,0.2029,0.9828,0.0019,0.0205,0.0471,0.0146,0.0327,0.0009,0.0015,0.0005,0.0011,0.0034,0.0029,0.0011,0.0035,0.0,0.0,0.0,30014144,0.01,11,4,886.0
2020-05-24,2020-05-24 13:39:18,Arm500,DOC 34028-2016,166.32,0,18,1,2,166.72,166.32,6.0,1572.0,0.4,1.0,10089.0,200,7,2155,9,320,350,110.0,0.382,0.2021,0.2064,0.9985,0.0015,0.0162,0.0441,0.0137,0.0475,0.0009,0.0016,0.0005,0.0012,0.0036,0.0028,0.0014,0.0047,0.0,0.0,0.0,30014144,0.02,11,4,855.0
2020-05-24,2020-05-24 13:39:18,Arm500,DOC 34028-2016,166.32,0,18,1,2,166.72,166.32,6.0,1572.0,0.4,1.0,1412.0,200,7,2155,9,320,350,110.0,0.382,0.2021,0.2064,0.9985,0.0015,0.0162,0.0441,0.0137,0.0475,0.0009,0.0016,0.0005,0.0012,0.0036,0.0028,0.0014,0.0047,0.0,0.0,0.0,30013875,0.02,15,1,8494.0
2020-05-24,2020-05-24 13:39:18,Arm500,DOC 34028-2016,166.32,0,18,1,2,166.72,166.32,6.0,1572.0,0.4,1.0,1409.0,200,7,2155,9,320,350,110.0,0.382,0.2021,0.2064,0.9985,0.0015,0.0162,0.0441,0.0137,0.0475,0.0009,0.0016,0.0005,0.0012,0.0036,0.0028,0.0014,0.0047,0.0,0.0,0.0,30013872,0.02,18,6,5320.0
2020-05-24,2020-05-24 13:39:18,Arm500,DOC 34028-2016,166.32,0,18,1,2,166.72,166.32,6.0,1572.0,0.4,1.0,1396.0,200,7,2155,9,320,350,110.0,0.382,0.2021,0.2064,0.9985,0.0015,0.0162,0.0441,0.0137,0.0475,0.0009,0.0016,0.0005,0.0012,0.0036,0.0028,0.0014,0.0047,0.0,0.0,0.0,30014144,0.02,11,3,9548.0
2020-05-24,2020-05-24 13:39:18,Arm500,DOC 34028-2016,166.32,0,18,1,2,166.72,166.32,6.0,1572.0,0.4,1.0,1396.0,200,7,2155,9,320,350,110.0,0.382,0.2021,0.2064,0.9985,0.0015,0.0162,0.0441,0.0137,0.0475,0.0009,0.0016,0.0005,0.0012,0.0036,0.0028,0.0014,0.0047,0.0,0.0,0.0,30013871,0.02,16,3,6300.0
2020-05-24,2020-05-24 13:39:18,Arm500,DOC 34028-2016,166.32,0,18,1,2,166.72,166.32,6.0,1572.0,0.4,1.0,9720.0,200,7,2155,9,320,350,110.0,0.382,0.2021,0.2064,0.9985,0.0015,0.0162,0.0441,0.0137,0.0475,0.0009,0.0016,0.0005,0.0012,0.0036,0.0028,0.0014,0.0047,0.0,0.0,0.0,30014141,0.02,12,5,714.0
2020-05-24,2020-05-24 14:29:16,Arm500,DOC 34028-2016,166.32,0,19,1,2,166.72,166.32,12.0,1571.0,0.4,1.0,1430.0,200,7,2155,9,320,350,110.0,0.369,0.1921,0.1922,0.9945,0.0028,0.0159,0.0392,0.0126,0.0301,0.0009,0.001,0.0005,0.0009,0.0034,0.002,0.001,0.0055,0.0,0.0,0.0,30013871,0.01,16,3,6266.0
2020-05-24,2020-05-24 14:29:16,Arm500,DOC 34028-2016,166.32,0,19,1,2,166.72,166.32,12.0,1571.0,0.4,1.0,1430.0,200,7,2155,9,320,350,110.0,0.369,0.1921,0.1922,0.9945,0.0028,0.0159,0.0392,0.0126,0.0301,0.0009,0.001,0.0005,0.0009,0.0034,0.002,0.001,0.0055,0.0,0.0,0.0,30014144,0.01,11,3,9514.0
2020-05-24,2020-05-24 14:29:16,Arm500,DOC 34028-2016,166.32,0,19,1,2,166.72,166.32,12.0,1571.0,0.4,1.0,9753.0,200,7,2155,9,320,350,110.0,0.369,0.1921,0.1922,0.9945,0.0028,0.0159,0.0392,0.0126,0.0301,0.0009,0.001,0.0005,0.0009,0.0034,0.002,0.001,0.0055,0.0,0.0,0.0,30014141,0.01,12,5,681.0
2020-05-24,2020-05-24 14:29:16,Arm500,DOC 34028-2016,166.32,0,19,1,2,166.72,166.32,12.0,1571.0,0.4,1.0,10125.0,200,7,2155,9,320,350,110.0,0.369,0.1921,0.1922,0.9945,0.0028,0.0159,0.0392,0.0126,0.0301,0.0009,0.001,0.0005,0.0009,0.0034,0.002,0.001,0.0055,0.0,0.0,0.0,30014144,0.01,11,4,819.0
2020-05-24,2020-05-24 14:29:16,Arm500,DOC 34028-2016,166.32,0,19,1,2,166.72,166.32,12.0,1571.0,0.4,1.0,1442.0,200,7,2155,9,320,350,110.0,0.369,0.1921,0.1922,0.9945,0.0028,0.0159,0.0392,0.0126,0.0301,0.0009,0.001,0.0005,0.0009,0.0034,0.002,0.001,0.0055,0.0,0.0,0.0,30013872,0.01,18,6,5287.0
2020-05-24,2020-05-24 14:29:16,Arm500,DOC 34028-2016,166.32,0,19,1,2,166.72,166.32,12.0,1571.0,0.4,1.0,1442.0,200,7,2155,9,320,350,110.0,0.369,0.1921,0.1922,0.9945,0.0028,0.0159,0.0392,0.0126,0.0301,0.0009,0.001,0.0005,0.0009,0.0034,0.002,0.001,0.0055,0.0,0.0,0.0,30013875,0.01,15,1,8464.0
2020-05-24,2020-05-24 15:23:45,Arm500,DOC 34028-2016,163.296,0,20,1,2,163.696,163.296,9.0,1571.0,0.4,1.0,1472.0,200,7,2155,9,320,350,110.0,0.373,0.1951,0.193,0.995,0.0024,0.0226,0.0432,0.0115,0.0285,0.0009,0.0012,0.0005,0.001,0.0036,0.0028,0.002,0.0048,0.0,0.0,0.0,30013872,0.01,18,6,5257.0
2020-05-24,2020-05-24 15:23:45,Arm500,DOC 34028-2016,163.296,0,20,1,2,163.696,163.296,9.0,1571.0,0.4,1.0,1475.0,200,7,2155,9,320,350,110.0,0.373,0.1951,0.193,0.995,0.0024,0.0226,0.0432,0.0115,0.0285,0.0009,0.0012,0.0005,0.001,0.0036,0.0028,0.002,0.0048,0.0,0.0,0.0,30013875,0.01,15,1,8431.0
2020-05-24,2020-05-24 15:23:45,Arm500,DOC 34028-2016,163.296,0,20,1,2,163.696,163.296,9.0,1571.0,0.4,1.0,10158.0,200,7,2155,9,320,350,110.0,0.373,0.1951,0.193,0.995,0.0024,0.0226,0.0432,0.0115,0.0285,0.0009,0.0012,0.0005,0.001,0.0036,0.0028,0.002,0.0048,0.0,0.0,0.0,30014144,0.01,11,4,786.0
2020-05-24,2020-05-24 15:23:45,Arm500,DOC 34028-2016,163.296,0,20,1,2,163.696,163.296,9.0,1571.0,0.4,1.0,1463.0,200,7,2155,9,320,350,110.0,0.373,0.1951,0.193,0.995,0.0024,0.0226,0.0432,0.0115,0.0285,0.0009,0.0012,0.0005,0.001,0.0036,0.0028,0.002,0.0048,0.0,0.0,0.0,30013871,0.01,16,3,6233.0
2020-05-24,2020-05-24 15:23:45,Arm500,DOC 34028-2016,163.296,0,20,1,2,163.696,163.296,9.0,1571.0,0.4,1.0,1463.0,200,7,2155,9,320,350,110.0,0.373,0.1951,0.193,0.995,0.0024,0.0226,0.0432,0.0115,0.0285,0.0009,0.0012,0.0005,0.001,0.0036,0.0028,0.002,0.0048,0.0,0.0,0.0,30014144,0.01,11,3,9481.0
2020-05-24,2020-05-24 15:23:45,Arm500,DOC 34028-2016,163.296,0,20,1,2,163.696,163.296,9.0,1571.0,0.4,1.0,9787.0,200,7,2155,9,320,350,110.0,0.373,0.1951,0.193,0.995,0.0024,0.0226,0.0432,0.0115,0.0285,0.0009,0.0012,0.0005,0.001,0.0036,0.0028,0.002,0.0048,0.0,0.0,0.0,30014141,0.01,12,5,647.0
2020-05-24,2020-05-24 16:09:42,Arm500,DOC 34028-2016,163.296,0,21,1,2,163.696,163.296,4.0,1568.0,0.4,1.0,1505.0,200,7,2155,9,320,350,110.0,0.377,0.1942,0.1786,1.0112,0.0021,0.0201,0.0481,0.0138,0.0356,0.0009,0.0017,0.0005,0.001,0.0033,0.0023,0.0009,0.0032,0.0,0.0,0.0,30013872,0.01,18,6,5224.0
2020-05-24,2020-05-24 16:09:42,Arm500,DOC 34028-2016,163.296,0,21,1,2,163.696,163.296,4.0,1568.0,0.4,1.0,1496.0,200,7,2155,9,320,350,110.0,0.377,0.1942,0.1786,1.0112,0.0021,0.0201,0.0481,0.0138,0.0356,0.0009,0.0017,0.0005,0.001,0.0033,0.0023,0.0009,0.0032,0.0,0.0,0.0,30014144,0.01,11,3,9448.0
2020-05-24,2020-05-24 16:09:42,Arm500,DOC 34028-2016,163.296,0,21,1,2,163.696,163.296,4.0,1568.0,0.4,1.0,1496.0,200,7,2155,9,320,350,110.0,0.377,0.1942,0.1786,1.0112,0.0021,0.0201,0.0481,0.0138,0.0356,0.0009,0.0017,0.0005,0.001,0.0033,0.0023,0.0009,0.0032,0.0,0.0,0.0,30013871,0.01,16,3,6200.0
2020-05-24,2020-05-24 16:09:42,Arm500,DOC 34028-2016,163.296,0,21,1,2,163.696,163.296,4.0,1568.0,0.4,1.0,10188.0,200,7,2155,9,320,350,110.0,0.377,0.1942,0.1786,1.0112,0.0021,0.0201,0.0481,0.0138,0.0356,0.0009,0.0017,0.0005,0.001,0.0033,0.0023,0.0009,0.0032,0.0,0.0,0.0,30014144,0.01,11,4,756.0
2020-05-24,2020-05-24 16:09:42,Arm500,DOC 34028-2016,163.296,0,21,1,2,163.696,163.296,4.0,1568.0,0.4,1.0,9820.0,200,7,2155,9,320,350,110.0,0.377,0.1942,0.1786,1.0112,0.0021,0.0201,0.0481,0.0138,0.0356,0.0009,0.0017,0.0005,0.001,0.0033,0.0023,0.0009,0.0032,0.0,0.0,0.0,30014141,0.01,12,5,614.0
2020-05-24,2020-05-24 16:09:42,Arm500,DOC 34028-2016,163.296,0,21,1,2,163.696,163.296,4.0,1568.0,0.4,1.0,1508.0,200,7,2155,9,320,350,110.0,0.377,0.1942,0.1786,1.0112,0.0021,0.0201,0.0481,0.0138,0.0356,0.0009,0.0017,0.0005,0.001,0.0033,0.0023,0.0009,0.0032,0.0,0.0,0.0,30013875,0.01,15,1,8398.0
2020-05-24,2020-05-24 17:07:01,Arm500,DOC 34028-2016,163.296,0,22,1,2,163.696,163.296,2.0,1569.0,0.4,1.0,10222.0,200,7,2155,9,320,350,110.0,0.38,0.1987,0.1944,1.0086,0.0043,0.017,0.0471,0.013,0.0305,0.0009,0.0012,0.0005,0.001,0.0034,0.0021,0.0009,0.004,0.0,0.0,0.0,30014144,0.02,11,4,722.0
2020-05-24,2020-05-24 17:07:01,Arm500,DOC 34028-2016,163.296,0,22,1,2,163.696,163.296,2.0,1569.0,0.4,1.0,9853.0,200,7,2155,9,320,350,110.0,0.38,0.1987,0.1944,1.0086,0.0043,0.017,0.0471,0.013,0.0305,0.0009,0.0012,0.0005,0.001,0.0034,0.0021,0.0009,0.004,0.0,0.0,0.0,30014141,0.02,12,5,581.0
2020-05-24,2020-05-24 17:07:01,Arm500,DOC 34028-2016,163.296,0,22,1,2,163.696,163.296,2.0,1569.0,0.4,1.0,1539.0,200,7,2155,9,320,350,110.0,0.38,0.1987,0.1944,1.0086,0.0043,0.017,0.0471,0.013,0.0305,0.0009,0.0012,0.0005,0.001,0.0034,0.0021,0.0009,0.004,0.0,0.0,0.0,30013875,0.02,15,1,8367.0
2020-05-24,2020-05-24 17:07:01,Arm500,DOC 34028-2016,163.296,0,22,1,2,163.696,163.296,2.0,1569.0,0.4,1.0,1530.0,200,7,2155,9,320,350,110.0,0.38,0.1987,0.1944,1.0086,0.0043,0.017,0.0471,0.013,0.0305,0.0009,0.0012,0.0005,0.001,0.0034,0.0021,0.0009,0.004,0.0,0.0,0.0,30013871,0.02,16,3,6166.0
2020-05-24,2020-05-24 17:07:01,Arm500,DOC 34028-2016,163.296,0,22,1,2,163.696,163.296,2.0,1569.0,0.4,1.0,1530.0,200,7,2155,9,320,350,110.0,0.38,0.1987,0.1944,1.0086,0.0043,0.017,0.0471,0.013,0.0305,0.0009,0.0012,0.0005,0.001,0.0034,0.0021,0.0009,0.004,0.0,0.0,0.0,30014144,0.02,11,3,9414.0
2020-05-24,2020-05-24 17:07:01,Arm500,DOC 34028-2016,163.296,0,22,1,2,163.696,163.296,2.0,1569.0,0.4,1.0,1539.0,200,7,2155,9,320,350,110.0,0.38,0.1987,0.1944,1.0086,0.0043,0.017,0.0471,0.013,0.0305,0.0009,0.0012,0.0005,0.001,0.0034,0.0021,0.0009,0.004,0.0,0.0,0.0,30013872,0.02,18,6,5190.0
2020-05-24,2020-05-24 18:04:03,Arm500,DOC 34028-2016,163.296,0,23,1,2,163.696,163.296,6.0,1568.0,0.4,1.0,1572.0,190,7,2155,9,290,320,90.0,0.368,0.1902,0.1885,0.9845,0.0029,0.0125,0.051,0.0128,0.0324,0.0009,0.0014,0.0005,0.001,0.0032,0.0021,0.0016,0.0037,0.0,0.0,0.0,30013872,0.01,18,6,5157.0
2020-05-24,2020-05-24 18:04:03,Arm500,DOC 34028-2016,163.296,0,23,1,2,163.696,163.296,6.0,1568.0,0.4,1.0,1572.0,190,7,2155,9,290,320,90.0,0.368,0.1902,0.1885,0.9845,0.0029,0.0125,0.051,0.0128,0.0324,0.0009,0.0014,0.0005,0.001,0.0032,0.0021,0.0016,0.0037,0.0,0.0,0.0,30013875,0.01,15,1,8334.0
2020-05-24,2020-05-24 18:04:03,Arm500,DOC 34028-2016,163.296,0,23,1,2,163.696,163.296,6.0,1568.0,0.4,1.0,1563.0,190,7,2155,9,290,320,90.0,0.368,0.1902,0.1885,0.9845,0.0029,0.0125,0.051,0.0128,0.0324,0.0009,0.0014,0.0005,0.001,0.0032,0.0021,0.0016,0.0037,0.0,0.0,0.0,30014144,0.01,11,3,9381.0
2020-05-24,2020-05-24 18:04:03,Arm500,DOC 34028-2016,163.296,0,23,1,2,163.696,163.296,6.0,1568.0,0.4,1.0,10255.0,190,7,2155,9,290,320,90.0,0.368,0.1902,0.1885,0.9845,0.0029,0.0125,0.051,0.0128,0.0324,0.0009,0.0014,0.0005,0.001,0.0032,0.0021,0.0016,0.0037,0.0,0.0,0.0,30014141,0.01,12,5,179.0
2020-05-24,2020-05-24 18:04:03,Arm500,DOC 34028-2016,163.296,0,23,1,2,163.696,163.296,6.0,1568.0,0.4,1.0,1563.0,190,7,2155,9,290,320,90.0,0.368,0.1902,0.1885,0.9845,0.0029,0.0125,0.051,0.0128,0.0324,0.0009,0.0014,0.0005,0.001,0.0032,0.0021,0.0016,0.0037,0.0,0.0,0.0,30013871,0.01,16,3,6133.0
2020-05-24,2020-05-24 18:04:03,Arm500,DOC 34028-2016,163.296,0,23,1,2,163.696,163.296,6.0,1568.0,0.4,1.0,10255.0,190,7,2155,9,290,320,90.0,0.368,0.1902,0.1885,0.9845,0.0029,0.0125,0.051,0.0128,0.0324,0.0009,0.0014,0.0005,0.001,0.0032,0.0021,0.0016,0.0037,0.0,0.0,0.0,30014144,0.01,11,4,689.0
2020-05-24,2020-05-24 18:56:16,Arm500,DOC 34028-2016,166.32,0,24,1,2,166.72,166.32,12.0,1568.0,0.4,1.0,1596.0,190,7,2155,9,290,320,90.0,0.369,0.1905,0.2095,0.9812,0.0022,0.0154,0.0523,0.0128,0.0336,0.0009,0.0016,0.0006,0.001,0.0034,0.0023,0.0015,0.0059,0.0,0.0,0.0,30014144,0.01,11,3,9348.0
2020-05-24,2020-05-24 18:56:16,Arm500,DOC 34028-2016,166.32,0,24,1,2,166.72,166.32,12.0,1568.0,0.4,1.0,9917.0,190,7,2155,9,290,320,90.0,0.369,0.1905,0.2095,0.9812,0.0022,0.0154,0.0523,0.0128,0.0336,0.0009,0.0016,0.0006,0.001,0.0034,0.0023,0.0015,0.0059,0.0,0.0,0.0,30014141,0.01,12,5,517.0
2020-05-24,2020-05-24 18:56:16,Arm500,DOC 34028-2016,166.32,0,24,1,2,166.72,166.32,12.0,1568.0,0.4,1.0,1605.0,190,7,2155,9,290,320,90.0,0.369,0.1905,0.2095,0.9812,0.0022,0.0154,0.0523,0.0128,0.0336,0.0009,0.0016,0.0006,0.001,0.0034,0.0023,0.0015,0.0059,0.0,0.0,0.0,30013872,0.01,18,6,5124.0
2020-05-24,2020-05-24 18:56:16,Arm500,DOC 34028-2016,166.32,0,24,1,2,166.72,166.32,12.0,1568.0,0.4,1.0,1605.0,190,7,2155,9,290,320,90.0,0.369,0.1905,0.2095,0.9812,0.0022,0.0154,0.0523,0.0128,0.0336,0.0009,0.0016,0.0006,0.001,0.0034,0.0023,0.0015,0.0059,0.0,0.0,0.0,30013875,0.01,15,1,8301.0
2020-05-24,2020-05-24 18:56:16,Arm500,DOC 34028-2016,166.32,0,24,1,2,166.72,166.32,12.0,1568.0,0.4,1.0,10288.0,190,7,2155,9,290,320,90.0,0.369,0.1905,0.2095,0.9812,0.0022,0.0154,0.0523,0.0128,0.0336,0.0009,0.0016,0.0006,0.001,0.0034,0.0023,0.0015,0.0059,0.0,0.0,0.0,30014144,0.01,11,4,656.0
2020-05-24,2020-05-24 18:56:16,Arm500,DOC 34028-2016,166.32,0,24,1,2,166.72,166.32,12.0,1568.0,0.4,1.0,1596.0,190,7,2155,9,290,320,90.0,0.369,0.1905,0.2095,0.9812,0.0022,0.0154,0.0523,0.0128,0.0336,0.0009,0.0016,0.0006,0.001,0.0034,0.0023,0.0015,0.0059,0.0,0.0,0.0,30013871,0.01,16,3,6100.0
2020-05-24,2020-05-24 19:46:55,Arm500,DOC 34028-2016,163.296,0,25,1,2,169.996,169.596,9.0,1567.0,0.4,1.0,9944.0,200,7,2155,9,320,350,110.0,0.372,0.1946,0.2113,0.9897,0.0022,0.014,0.0448,0.0112,0.0304,0.0009,0.0012,0.0006,0.001,0.0035,0.0022,0.0003,0.005,0.0,0.0,0.0,30014141,0.01,12,5,490.0
2020-05-24,2020-05-24 19:46:55,Arm500,DOC 34028-2016,163.296,0,25,1,2,169.996,169.596,9.0,1567.0,0.4,1.0,1630.0,200,7,2155,9,320,350,110.0,0.372,0.1946,0.2113,0.9897,0.0022,0.014,0.0448,0.0112,0.0304,0.0009,0.0012,0.0006,0.001,0.0035,0.0022,0.0003,0.005,0.0,0.0,0.0,30014144,0.01,11,3,9314.0
2020-05-24,2020-05-24 19:46:55,Arm500,DOC 34028-2016,163.296,0,25,1,2,169.996,169.596,9.0,1567.0,0.4,1.0,1639.0,200,7,2155,9,320,350,110.0,0.372,0.1946,0.2113,0.9897,0.0022,0.014,0.0448,0.0112,0.0304,0.0009,0.0012,0.0006,0.001,0.0035,0.0022,0.0003,0.005,0.0,0.0,0.0,30013872,0.01,18,6,5090.0
2020-05-24,2020-05-24 19:46:55,Arm500,DOC 34028-2016,163.296,0,25,1,2,169.996,169.596,9.0,1567.0,0.4,1.0,10322.0,200,7,2155,9,320,350,110.0,0.372,0.1946,0.2113,0.9897,0.0022,0.014,0.0448,0.0112,0.0304,0.0009,0.0012,0.0006,0.001,0.0035,0.0022,0.0003,0.005,0.0,0.0,0.0,30014144,0.01,11,4,622.0
2020-05-24,2020-05-24 19:46:55,Arm500,DOC 34028-2016,163.296,0,25,1,2,169.996,169.596,9.0,1567.0,0.4,1.0,1639.0,200,7,2155,9,320,350,110.0,0.372,0.1946,0.2113,0.9897,0.0022,0.014,0.0448,0.0112,0.0304,0.0009,0.0012,0.0006,0.001,0.0035,0.0022,0.0003,0.005,0.0,0.0,0.0,30013875,0.01,15,1,8267.0
2020-05-24,2020-05-24 19:46:55,Arm500,DOC 34028-2016,163.296,0,25,1,2,169.996,169.596,9.0,1567.0,0.4,1.0,1630.0,200,7,2155,9,320,350,110.0,0.372,0.1946,0.2113,0.9897,0.0022,0.014,0.0448,0.0112,0.0304,0.0009,0.0012,0.0006,0.001,0.0035,0.0022,0.0003,0.005,0.0,0.0,0.0,30013871,0.01,16,3,6066.0
2020-05-24,2020-05-24 21:29:00,Arm500,DOC 34028-2016,163.296,0,1,1,2,164.596,164.196,4.0,1576.0,0.4,2.0,1666.0,200,7,2155,9,320,350,110.0,0.362,0.1856,0.1961,0.9795,0.0015,0.0199,0.0392,0.0123,0.0469,0.0009,0.0011,0.0006,0.001,0.0035,0.0021,0.0012,0.0033,0.0,0.0,0.0,30013872,0.08,18,6,5063.0
2020-05-24,2020-05-24 21:29:00,Arm500,DOC 34028-2016,163.296,0,1,1,2,164.596,164.196,4.0,1576.0,0.4,2.0,1657.0,200,7,2155,9,320,350,110.0,0.362,0.1856,0.1961,0.9795,0.0015,0.0199,0.0392,0.0123,0.0469,0.0009,0.0011,0.0006,0.001,0.0035,0.0021,0.0012,0.0033,0.0,0.0,0.0,30013871,0.08,16,3,6039.0
2020-05-24,2020-05-24 21:29:00,Arm500,DOC 34028-2016,163.296,0,1,1,2,164.596,164.196,4.0,1576.0,0.4,2.0,9971.0,200,7,2155,9,320,350,110.0,0.362,0.1856,0.1961,0.9795,0.0015,0.0199,0.0392,0.0123,0.0469,0.0009,0.0011,0.0006,0.001,0.0035,0.0021,0.0012,0.0033,0.0,0.0,0.0,30014141,0.08,12,5,463.0
2020-05-24,2020-05-24 21:29:00,Arm500,DOC 34028-2016,163.296,0,1,1,2,164.596,164.196,4.0,1576.0,0.4,2.0,10349.0,200,7,2155,9,320,350,110.0,0.362,0.1856,0.1961,0.9795,0.0015,0.0199,0.0392,0.0123,0.0469,0.0009,0.0011,0.0006,0.001,0.0035,0.0021,0.0012,0.0033,0.0,0.0,0.0,30014144,0.08,11,4,595.0
2020-05-24,2020-05-24 21:29:00,Arm500,DOC 34028-2016,163.296,0,1,1,2,164.596,164.196,4.0,1576.0,0.4,2.0,1657.0,200,7,2155,9,320,350,110.0,0.362,0.1856,0.1961,0.9795,0.0015,0.0199,0.0392,0.0123,0.0469,0.0009,0.0011,0.0006,0.001,0.0035,0.0021,0.0012,0.0033,0.0,0.0,0.0,30014144,0.08,11,3,9287.0
2020-05-24,2020-05-24 21:29:00,Arm500,DOC 34028-2016,163.296,0,1,1,2,164.596,164.196,4.0,1576.0,0.4,2.0,1666.0,200,7,2155,9,320,350,110.0,0.362,0.1856,0.1961,0.9795,0.0015,0.0199,0.0392,0.0123,0.0469,0.0009,0.0011,0.0006,0.001,0.0035,0.0021,0.0012,0.0033,0.0,0.0,0.0,30013875,0.08,15,1,8240.0
2020-05-24,2020-05-24 21:29:00,Arm500,DOC 34028-2016,163.296,0,1,1,2,164.596,164.196,4.0,1576.0,0.4,2.0,9786.0,200,7,2155,9,320,350,110.0,0.362,0.1856,0.1961,0.9795,0.0015,0.0199,0.0392,0.0123,0.0469,0.0009,0.0011,0.0006,0.001,0.0035,0.0021,0.0012,0.0033,0.0,0.0,0.0,30014134,0.08,7,2,584.0
2020-05-24,2020-05-24 22:11:03,Arm500,DOC 34028-2016,163.296,0,2,1,2,163.696,163.296,2.0,1578.0,0.4,2.0,1693.0,200,7,2155,9,320,350,110.0,0.366,0.1892,0.206,0.9837,0.0035,0.0181,0.0405,0.0178,0.035,0.0009,0.0016,0.0005,0.001,0.0034,0.0023,0.0009,0.0045,0.0,0.0,0.0,30013872,0.01,18,6,5036.0
2020-05-24,2020-05-24 22:11:03,Arm500,DOC 34028-2016,163.296,0,2,1,2,163.696,163.296,2.0,1578.0,0.4,2.0,9998.0,200,7,2155,9,320,350,110.0,0.366,0.1892,0.206,0.9837,0.0035,0.0181,0.0405,0.0178,0.035,0.0009,0.0016,0.0005,0.001,0.0034,0.0023,0.0009,0.0045,0.0,0.0,0.0,30014141,0.01,12,5,436.0
2020-05-24,2020-05-24 22:11:03,Arm500,DOC 34028-2016,163.296,0,2,1,2,163.696,163.296,2.0,1578.0,0.4,2.0,1684.0,200,7,2155,9,320,350,110.0,0.366,0.1892,0.206,0.9837,0.0035,0.0181,0.0405,0.0178,0.035,0.0009,0.0016,0.0005,0.001,0.0034,0.0023,0.0009,0.0045,0.0,0.0,0.0,30013871,0.01,16,3,6012.0
2020-05-24,2020-05-24 22:11:03,Arm500,DOC 34028-2016,163.296,0,2,1,2,163.696,163.296,2.0,1578.0,0.4,2.0,9814.0,200,7,2155,9,320,350,110.0,0.366,0.1892,0.206,0.9837,0.0035,0.0181,0.0405,0.0178,0.035,0.0009,0.0016,0.0005,0.001,0.0034,0.0023,0.0009,0.0045,0.0,0.0,0.0,30014134,0.01,7,2,556.0
2020-05-24,2020-05-24 22:11:03,Arm500,DOC 34028-2016,163.296,0,2,1,2,163.696,163.296,2.0,1578.0,0.4,2.0,1693.0,200,7,2155,9,320,350,110.0,0.366,0.1892,0.206,0.9837,0.0035,0.0181,0.0405,0.0178,0.035,0.0009,0.0016,0.0005,0.001,0.0034,0.0023,0.0009,0.0045,0.0,0.0,0.0,30013875,0.01,15,1,8213.0
2020-05-24,2020-05-24 22:11:03,Arm500,DOC 34028-2016,163.296,0,2,1,2,163.696,163.296,2.0,1578.0,0.4,2.0,1684.0,200,7,2155,9,320,350,110.0,0.366,0.1892,0.206,0.9837,0.0035,0.0181,0.0405,0.0178,0.035,0.0009,0.0016,0.0005,0.001,0.0034,0.0023,0.0009,0.0045,0.0,0.0,0.0,30014144,0.01,11,3,9260.0
2020-05-24,2020-05-24 22:11:03,Arm500,DOC 34028-2016,163.296,0,2,1,2,163.696,163.296,2.0,1578.0,0.4,2.0,10376.0,200,7,2155,9,320,350,110.0,0.366,0.1892,0.206,0.9837,0.0035,0.0181,0.0405,0.0178,0.035,0.0009,0.0016,0.0005,0.001,0.0034,0.0023,0.0009,0.0045,0.0,0.0,0.0,30014144,0.01,11,4,568.0
2020-05-24,2020-05-24 22:51:17,Arm500,DOC 34028-2016,157.248,0,3,1,2,157.648,157.248,12.0,1571.0,0.4,2.0,1720.0,200,7,2155,9,320,350,110.0,0.379,0.199,0.1922,0.9955,0.0054,0.0193,0.0475,0.0159,0.0324,0.0009,0.0011,0.0006,0.001,0.0036,0.0023,0.0013,0.0039,0.0,0.0,0.0,30013872,0.01,18,6,5009.0
2020-05-24,2020-05-24 22:51:17,Arm500,DOC 34028-2016,157.248,0,3,1,2,157.648,157.248,12.0,1571.0,0.4,2.0,10403.0,200,7,2155,9,320,350,110.0,0.379,0.199,0.1922,0.9955,0.0054,0.0193,0.0475,0.0159,0.0324,0.0009,0.0011,0.0006,0.001,0.0036,0.0023,0.0013,0.0039,0.0,0.0,0.0,30014144,0.01,11,4,541.0
2020-05-24,2020-05-24 22:51:17,Arm500,DOC 34028-2016,157.248,0,3,1,2,157.648,157.248,12.0,1571.0,0.4,2.0,1711.0,200,7,2155,9,320,350,110.0,0.379,0.199,0.1922,0.9955,0.0054,0.0193,0.0475,0.0159,0.0324,0.0009,0.0011,0.0006,0.001,0.0036,0.0023,0.0013,0.0039,0.0,0.0,0.0,30013871,0.01,16,3,5985.0
2020-05-24,2020-05-24 22:51:17,Arm500,DOC 34028-2016,157.248,0,3,1,2,157.648,157.248,12.0,1571.0,0.4,2.0,1711.0,200,7,2155,9,320,350,110.0,0.379,0.199,0.1922,0.9955,0.0054,0.0193,0.0475,0.0159,0.0324,0.0009,0.0011,0.0006,0.001,0.0036,0.0023,0.0013,0.0039,0.0,0.0,0.0,30014144,0.01,11,3,9233.0
2020-05-24,2020-05-24 22:51:17,Arm500,DOC 34028-2016,157.248,0,3,1,2,157.648,157.248,12.0,1571.0,0.4,2.0,9838.0,200,7,2155,9,320,350,110.0,0.379,0.199,0.1922,0.9955,0.0054,0.0193,0.0475,0.0159,0.0324,0.0009,0.0011,0.0006,0.001,0.0036,0.0023,0.0013,0.0039,0.0,0.0,0.0,30014134,0.01,7,2,532.0
2020-05-24,2020-05-24 22:51:17,Arm500,DOC 34028-2016,157.248,0,3,1,2,157.648,157.248,12.0,1571.0,0.4,2.0,10026.0,200,7,2155,9,320,350,110.0,0.379,0.199,0.1922,0.9955,0.0054,0.0193,0.0475,0.0159,0.0324,0.0009,0.0011,0.0006,0.001,0.0036,0.0023,0.0013,0.0039,0.0,0.0,0.0,30014141,0.01,12,5,408.0
2020-05-24,2020-05-24 22:51:17,Arm500,DOC 34028-2016,157.248,0,3,1,2,157.648,157.248,12.0,1571.0,0.4,2.0,1717.0,200,7,2155,9,320,350,110.0,0.379,0.199,0.1922,0.9955,0.0054,0.0193,0.0475,0.0159,0.0324,0.0009,0.0011,0.0006,0.001,0.0036,0.0023,0.0013,0.0039,0.0,0.0,0.0,30013875,0.01,15,1,8189.0
2020-05-24,2020-05-24 23:37:57,Arm500,DOC 34028-2016,163.296,0,4,1,2,163.696,163.296,9.0,1566.0,0.4,2.0,1738.0,200,7,2155,9,320,350,110.0,0.376,0.1931,0.2002,1.0121,0.0037,0.0172,0.051,0.015,0.0321,0.0011,0.0011,0.0006,0.001,0.0035,0.0024,0.0011,0.0039,0.0,0.0,0.0,30013871,0.01,16,3,5958.0
2020-05-24,2020-05-24 23:37:57,Arm500,DOC 34028-2016,163.296,0,4,1,2,163.696,163.296,9.0,1566.0,0.4,2.0,1744.0,200,7,2155,9,320,350,110.0,0.376,0.1931,0.2002,1.0121,0.0037,0.0172,0.051,0.015,0.0321,0.0011,0.0011,0.0006,0.001,0.0035,0.0024,0.0011,0.0039,0.0,0.0,0.0,30013875,0.01,15,1,8162.0
2020-05-24,2020-05-24 23:37:57,Arm500,DOC 34028-2016,163.296,0,4,1,2,163.696,163.296,9.0,1566.0,0.4,2.0,1738.0,200,7,2155,9,320,350,110.0,0.376,0.1931,0.2002,1.0121,0.0037,0.0172,0.051,0.015,0.0321,0.0011,0.0011,0.0006,0.001,0.0035,0.0024,0.0011,0.0039,0.0,0.0,0.0,30014144,0.01,11,3,9206.0
2020-05-24,2020-05-24 23:37:57,Arm500,DOC 34028-2016,163.296,0,4,1,2,163.696,163.296,9.0,1566.0,0.4,2.0,1747.0,200,7,2155,9,320,350,110.0,0.376,0.1931,0.2002,1.0121,0.0037,0.0172,0.051,0.015,0.0321,0.0011,0.0011,0.0006,0.001,0.0035,0.0024,0.0011,0.0039,0.0,0.0,0.0,30013872,0.01,18,6,4982.0
2020-05-24,2020-05-24 23:37:57,Arm500,DOC 34028-2016,163.296,0,4,1,2,163.696,163.296,9.0,1566.0,0.4,2.0,10430.0,200,7,2155,9,320,350,110.0,0.376,0.1931,0.2002,1.0121,0.0037,0.0172,0.051,0.015,0.0321,0.0011,0.0011,0.0006,0.001,0.0035,0.0024,0.0011,0.0039,0.0,0.0,0.0,30014144,0.01,11,4,514.0
2020-05-24,2020-05-24 23:37:57,Arm500,DOC 34028-2016,163.296,0,4,1,2,163.696,163.296,9.0,1566.0,0.4,2.0,10053.0,200,7,2155,9,320,350,110.0,0.376,0.1931,0.2002,1.0121,0.0037,0.0172,0.051,0.015,0.0321,0.0011,0.0011,0.0006,0.001,0.0035,0.0024,0.0011,0.0039,0.0,0.0,0.0,30014141,0.01,12,5,381.0
2020-05-24,2020-05-24 23:37:57,Arm500,DOC 34028-2016,163.296,0,4,1,2,163.696,163.296,9.0,1566.0,0.4,2.0,9865.0,200,7,2155,9,320,350,110.0,0.376,0.1931,0.2002,1.0121,0.0037,0.0172,0.051,0.015,0.0321,0.0011,0.0011,0.0006,0.001,0.0035,0.0024,0.0011,0.0039,0.0,0.0,0.0,30014134,0.01,7,2,505.0
2020-05-25,2020-05-25 00:01:08,St4sp,Contract,161.7,1,12,1,3,162.1,161.7,9.0,1566.0,0.4,6.0,6695.0,165,12,1950,9,360,450,190.0,0.322,0.1944,0.1811,0.7121,0.0015,0.0135,0.0329,0.0051,0.016,0.0004,0.0005,0.0005,0.0009,0.0027,0.0033,0.0008,0.0028,0.0,0.0,0.0,30014192,0.01,23,4,4249.0
2020-05-25,2020-05-25 00:01:08,St4sp,Contract,161.7,1,12,1,3,162.1,161.7,9.0,1566.0,0.4,6.0,6261.0,165,12,1950,9,360,450,190.0,0.322,0.1944,0.1811,0.7121,0.0015,0.0135,0.0329,0.0051,0.016,0.0004,0.0005,0.0005,0.0009,0.0027,0.0033,0.0008,0.0028,0.0,0.0,0.0,30013875,0.01,15,1,3645.0
2020-05-25,2020-05-25 00:01:08,St4sp,Contract,161.7,1,12,1,3,162.1,161.7,9.0,1566.0,0.4,6.0,6729.0,165,12,1950,9,360,450,190.0,0.322,0.1944,0.1811,0.7121,0.0015,0.0135,0.0329,0.0051,0.016,0.0004,0.0005,0.0005,0.0009,0.0027,0.0033,0.0008,0.0028,0.0,0.0,0.0,30014193,0.01,6,6,2223.0
2020-05-25,2020-05-25 00:01:08,St4sp,Contract,161.7,1,12,1,3,162.1,161.7,9.0,1566.0,0.4,6.0,6518.0,165,12,1950,9,360,450,190.0,0.322,0.1944,0.1811,0.7121,0.0015,0.0135,0.0329,0.0051,0.016,0.0004,0.0005,0.0005,0.0009,0.0027,0.0033,0.0008,0.0028,0.0,0.0,0.0,30014144,0.01,11,3,4426.0
2020-05-25,2020-05-25 00:01:08,St4sp,Contract,161.7,1,12,1,3,162.1,161.7,9.0,1566.0,0.4,6.0,5990.0,165,12,1950,9,360,450,190.0,0.322,0.1944,0.1811,0.7121,0.0015,0.0135,0.0329,0.0051,0.016,0.0004,0.0005,0.0005,0.0009,0.0027,0.0033,0.0008,0.0028,0.0,0.0,0.0,30014191,0.01,4,5,4444.0
2020-05-25,2020-05-25 00:01:08,St4sp,Contract,161.7,1,12,1,3,162.1,161.7,9.0,1566.0,0.4,6.0,6695.0,165,12,1950,9,360,450,190.0,0.322,0.1944,0.1811,0.7121,0.0015,0.0135,0.0329,0.0051,0.016,0.0004,0.0005,0.0005,0.0009,0.0027,0.0033,0.0008,0.0028,0.0,0.0,0.0,30014144,0.01,11,4,4249.0
2020-05-25,2020-05-25 00:01:08,St4sp,Contract,161.7,1,12,1,3,162.1,161.7,9.0,1566.0,0.4,6.0,5990.0,165,12,1950,9,360,450,190.0,0.322,0.1944,0.1811,0.7121,0.0015,0.0135,0.0329,0.0051,0.016,0.0004,0.0005,0.0005,0.0009,0.0027,0.0033,0.0008,0.0028,0.0,0.0,0.0,30014141,0.01,12,5,4444.0
2020-05-25,2020-05-25 00:01:08,St4sp,Contract,161.7,1,12,1,3,162.1,161.7,9.0,1566.0,0.4,6.0,6261.0,165,12,1950,9,360,450,190.0,0.322,0.1944,0.1811,0.7121,0.0015,0.0135,0.0329,0.0051,0.016,0.0004,0.0005,0.0005,0.0009,0.0027,0.0033,0.0008,0.0028,0.0,0.0,0.0,30014188,0.01,1,1,2737.0
2020-05-25,2020-05-25 00:01:08,St4sp,Contract,161.7,1,12,1,3,162.1,161.7,9.0,1566.0,0.4,6.0,6518.0,165,12,1950,9,360,450,190.0,0.322,0.1944,0.1811,0.7121,0.0015,0.0135,0.0329,0.0051,0.016,0.0004,0.0005,0.0005,0.0009,0.0027,0.0033,0.0008,0.0028,0.0,0.0,0.0,30014187,0.01,22,3,2614.0
2020-05-25,2020-05-25 00:01:08,St4sp,Contract,161.7,1,12,1,3,162.1,161.7,9.0,1566.0,0.4,6.0,6789.0,165,12,1950,9,360,450,190.0,0.322,0.1944,0.1811,0.7121,0.0015,0.0135,0.0329,0.0051,0.016,0.0004,0.0005,0.0005,0.0009,0.0027,0.0033,0.0008,0.0028,0.0,0.0,0.0,30014134,0.01,7,2,3581.0
2020-05-25,2020-05-25 00:01:08,St4sp,Contract,161.7,1,12,1,3,162.1,161.7,9.0,1566.0,0.4,6.0,6729.0,165,12,1950,9,360,450,190.0,0.322,0.1944,0.1811,0.7121,0.0015,0.0135,0.0329,0.0051,0.016,0.0004,0.0005,0.0005,0.0009,0.0027,0.0033,0.0008,0.0028,0.0,0.0,0.0,30013872,0.01,18,6,0.0
2020-05-25,2020-05-25 00:01:08,St4sp,Contract,161.7,1,12,1,3,162.1,161.7,9.0,1566.0,0.4,6.0,6518.0,165,12,1950,9,360,450,190.0,0.322,0.1944,0.1811,0.7121,0.0015,0.0135,0.0329,0.0051,0.016,0.0004,0.0005,0.0005,0.0009,0.0027,0.0033,0.0008,0.0028,0.0,0.0,0.0,30013871,0.01,16,3,1178.0
2020-05-25,2020-05-25 00:01:08,St4sp,Contract,161.7,1,12,1,3,162.1,161.7,9.0,1566.0,0.4,6.0,6789.0,165,12,1950,9,360,450,190.0,0.322,0.1944,0.1811,0.7121,0.0015,0.0135,0.0329,0.0051,0.016,0.0004,0.0005,0.0005,0.0009,0.0027,0.0033,0.0008,0.0028,0.0,0.0,0.0,30014190,0.01,21,2,3812.0
2020-05-25,2020-05-25 01:00:44,Arm500,DOC 34028-2016,163.296,0,6,1,2,163.696,163.296,4.0,1569.0,0.4,2.0,10485.0,200,7,2155,9,320,350,110.0,0.37,0.1932,0.1737,0.9882,0.0049,0.0166,0.0425,0.0152,0.0323,0.001,0.0009,0.0006,0.0009,0.0034,0.0019,0.0007,0.0027,0.0,0.0,0.0,30014192,0.01,23,4,459.0
2020-05-25,2020-05-25 01:00:44,Arm500,DOC 34028-2016,163.296,0,6,1,2,163.696,163.296,4.0,1569.0,0.4,2.0,1805.0,200,7,2155,9,320,350,110.0,0.37,0.1932,0.1737,0.9882,0.0049,0.0166,0.0425,0.0152,0.0323,0.001,0.0009,0.0006,0.0009,0.0034,0.0019,0.0007,0.0027,0.0,0.0,0.0,30013872,0.01,18,6,4924.0
2020-05-25,2020-05-25 01:00:44,Arm500,DOC 34028-2016,163.296,0,6,1,2,163.696,163.296,4.0,1569.0,0.4,2.0,1799.0,200,7,2155,9,320,350,110.0,0.37,0.1932,0.1737,0.9882,0.0049,0.0166,0.0425,0.0152,0.0323,0.001,0.0009,0.0006,0.0009,0.0034,0.0019,0.0007,0.0027,0.0,0.0,0.0,30013875,0.01,15,1,8107.0
2020-05-25,2020-05-25 01:00:44,Arm500,DOC 34028-2016,163.296,0,6,1,2,163.696,163.296,4.0,1569.0,0.4,2.0,10485.0,200,7,2155,9,320,350,110.0,0.37,0.1932,0.1737,0.9882,0.0049,0.0166,0.0425,0.0152,0.0323,0.001,0.0009,0.0006,0.0009,0.0034,0.0019,0.0007,0.0027,0.0,0.0,0.0,30014144,0.01,11,4,459.0
2020-05-25,2020-05-25 01:00:44,Arm500,DOC 34028-2016,163.296,0,6,1,2,163.696,163.296,4.0,1569.0,0.4,2.0,10104.0,200,7,2155,9,320,350,110.0,0.37,0.1932,0.1737,0.9882,0.0049,0.0166,0.0425,0.0152,0.0323,0.001,0.0009,0.0006,0.0009,0.0034,0.0019,0.0007,0.0027,0.0,0.0,0.0,30014141,0.01,12,5,330.0
2020-05-25,2020-05-25 01:00:44,Arm500,DOC 34028-2016,163.296,0,6,1,2,163.696,163.296,4.0,1569.0,0.4,2.0,1793.0,200,7,2155,9,320,350,110.0,0.37,0.1932,0.1737,0.9882,0.0049,0.0166,0.0425,0.0152,0.0323,0.001,0.0009,0.0006,0.0009,0.0034,0.0019,0.0007,0.0027,0.0,0.0,0.0,30013871,0.01,16,3,5903.0
2020-05-25,2020-05-25 01:00:44,Arm500,DOC 34028-2016,163.296,0,6,1,2,163.696,163.296,4.0,1569.0,0.4,2.0,1793.0,200,7,2155,9,320,350,110.0,0.37,0.1932,0.1737,0.9882,0.0049,0.0166,0.0425,0.0152,0.0323,0.001,0.0009,0.0006,0.0009,0.0034,0.0019,0.0007,0.0027,0.0,0.0,0.0,30014144,0.01,11,3,9151.0
2020-05-25,2020-05-25 01:00:44,Arm500,DOC 34028-2016,163.296,0,6,1,2,163.696,163.296,4.0,1569.0,0.4,2.0,10104.0,200,7,2155,9,320,350,110.0,0.37,0.1932,0.1737,0.9882,0.0049,0.0166,0.0425,0.0152,0.0323,0.001,0.0009,0.0006,0.0009,0.0034,0.0019,0.0007,0.0027,0.0,0.0,0.0,30014191,0.01,4,5,330.0
2020-05-25,2020-05-25 01:00:44,Arm500,DOC 34028-2016,163.296,0,6,1,2,163.696,163.296,4.0,1569.0,0.4,2.0,9919.0,200,7,2155,9,320,350,110.0,0.37,0.1932,0.1737,0.9882,0.0049,0.0166,0.0425,0.0152,0.0323,0.001,0.0009,0.0006,0.0009,0.0034,0.0019,0.0007,0.0027,0.0,0.0,0.0,30014134,0.01,7,2,451.0
2020-05-25,2020-05-25 01:00:44,Arm500,DOC 34028-2016,163.296,0,6,1,2,163.696,163.296,4.0,1569.0,0.4,2.0,1799.0,200,7,2155,9,320,350,110.0,0.37,0.1932,0.1737,0.9882,0.0049,0.0166,0.0425,0.0152,0.0323,0.001,0.0009,0.0006,0.0009,0.0034,0.0019,0.0007,0.0027,0.0,0.0,0.0,30014188,0.01,1,1,7199.0
2020-05-25,2020-05-25 01:00:44,Arm500,DOC 34028-2016,163.296,0,6,1,2,163.696,163.296,4.0,1569.0,0.4,2.0,9919.0,200,7,2155,9,320,350,110.0,0.37,0.1932,0.1737,0.9882,0.0049,0.0166,0.0425,0.0152,0.0323,0.001,0.0009,0.0006,0.0009,0.0034,0.0019,0.0007,0.0027,0.0,0.0,0.0,30014190,0.01,21,2,682.0
2020-05-25,2020-05-25 01:00:44,Arm500,DOC 34028-2016,163.296,0,6,1,2,163.696,163.296,4.0,1569.0,0.4,2.0,1805.0,200,7,2155,9,320,350,110.0,0.37,0.1932,0.1737,0.9882,0.0049,0.0166,0.0425,0.0152,0.0323,0.001,0.0009,0.0006,0.0009,0.0034,0.0019,0.0007,0.0027,0.0,0.0,0.0,30014193,0.01,6,6,7147.0
2020-05-25,2020-05-25 01:00:44,Arm500,DOC 34028-2016,163.296,0,6,1,2,163.696,163.296,4.0,1569.0,0.4,2.0,1793.0,200,7,2155,9,320,350,110.0,0.37,0.1932,0.1737,0.9882,0.0049,0.0166,0.0425,0.0152,0.0323,0.001,0.0009,0.0006,0.0009,0.0034,0.0019,0.0007,0.0027,0.0,0.0,0.0,30014187,0.01,22,3,7339.0
2020-05-25,2020-05-25 01:46:27,Arm500,DOC 34028-2016,160.272,0,7,1,2,160.672,160.272,2.0,1566.0,0.4,2.0,10512.0,200,7,2155,9,320,350,110.0,0.371,0.1894,0.1909,1.0101,0.0039,0.016,0.0483,0.0138,0.0296,0.0009,0.0009,0.0006,0.0011,0.0037,0.0022,0.0009,0.0047,0.0,0.0,0.0,30014144,0.01,11,4,432.0
2020-05-25,2020-05-25 01:46:27,Arm500,DOC 34028-2016,160.272,0,7,1,2,160.672,160.272,2.0,1566.0,0.4,2.0,10131.0,200,7,2155,9,320,350,110.0,0.371,0.1894,0.1909,1.0101,0.0039,0.016,0.0483,0.0138,0.0296,0.0009,0.0009,0.0006,0.0011,0.0037,0.0022,0.0009,0.0047,0.0,0.0,0.0,30014191,0.01,4,5,303.0
2020-05-25,2020-05-25 01:46:27,Arm500,DOC 34028-2016,160.272,0,7,1,2,160.672,160.272,2.0,1566.0,0.4,2.0,1832.0,200,7,2155,9,320,350,110.0,0.371,0.1894,0.1909,1.0101,0.0039,0.016,0.0483,0.0138,0.0296,0.0009,0.0009,0.0006,0.0011,0.0037,0.0022,0.0009,0.0047,0.0,0.0,0.0,30014193,0.01,6,6,7120.0
2020-05-25,2020-05-25 01:46:27,Arm500,DOC 34028-2016,160.272,0,7,1,2,160.672,160.272,2.0,1566.0,0.4,2.0,1817.0,200,7,2155,9,320,350,110.0,0.371,0.1894,0.1909,1.0101,0.0039,0.016,0.0483,0.0138,0.0296,0.0009,0.0009,0.0006,0.0011,0.0037,0.0022,0.0009,0.0047,0.0,0.0,0.0,30014144,0.01,11,3,9127.0
2020-05-25,2020-05-25 01:46:27,Arm500,DOC 34028-2016,160.272,0,7,1,2,160.672,160.272,2.0,1566.0,0.4,2.0,9947.0,200,7,2155,9,320,350,110.0,0.371,0.1894,0.1909,1.0101,0.0039,0.016,0.0483,0.0138,0.0296,0.0009,0.0009,0.0006,0.0011,0.0037,0.0022,0.0009,0.0047,0.0,0.0,0.0,30014134,0.01,7,2,423.0
2020-05-25,2020-05-25 01:46:27,Arm500,DOC 34028-2016,160.272,0,7,1,2,160.672,160.272,2.0,1566.0,0.4,2.0,1826.0,200,7,2155,9,320,350,110.0,0.371,0.1894,0.1909,1.0101,0.0039,0.016,0.0483,0.0138,0.0296,0.0009,0.0009,0.0006,0.0011,0.0037,0.0022,0.0009,0.0047,0.0,0.0,0.0,30014188,0.01,1,1,7172.0
2020-05-25,2020-05-25 01:46:27,Arm500,DOC 34028-2016,160.272,0,7,1,2,160.672,160.272,2.0,1566.0,0.4,2.0,1817.0,200,7,2155,9,320,350,110.0,0.371,0.1894,0.1909,1.0101,0.0039,0.016,0.0483,0.0138,0.0296,0.0009,0.0009,0.0006,0.0011,0.0037,0.0022,0.0009,0.0047,0.0,0.0,0.0,30013871,0.01,16,3,5879.0
2020-05-25,2020-05-25 01:46:27,Arm500,DOC 34028-2016,160.272,0,7,1,2,160.672,160.272,2.0,1566.0,0.4,2.0,1817.0,200,7,2155,9,320,350,110.0,0.371,0.1894,0.1909,1.0101,0.0039,0.016,0.0483,0.0138,0.0296,0.0009,0.0009,0.0006,0.0011,0.0037,0.0022,0.0009,0.0047,0.0,0.0,0.0,30014187,0.01,22,3,7315.0
2020-05-25,2020-05-25 01:46:27,Arm500,DOC 34028-2016,160.272,0,7,1,2,160.672,160.272,2.0,1566.0,0.4,2.0,10131.0,200,7,2155,9,320,350,110.0,0.371,0.1894,0.1909,1.0101,0.0039,0.016,0.0483,0.0138,0.0296,0.0009,0.0009,0.0006,0.0011,0.0037,0.0022,0.0009,0.0047,0.0,0.0,0.0,30014141,0.01,12,5,303.0
2020-05-25,2020-05-25 01:46:27,Arm500,DOC 34028-2016,160.272,0,7,1,2,160.672,160.272,2.0,1566.0,0.4,2.0,10512.0,200,7,2155,9,320,350,110.0,0.371,0.1894,0.1909,1.0101,0.0039,0.016,0.0483,0.0138,0.0296,0.0009,0.0009,0.0006,0.0011,0.0037,0.0022,0.0009,0.0047,0.0,0.0,0.0,30014192,0.01,23,4,432.0
2020-05-25,2020-05-25 01:46:27,Arm500,DOC 34028-2016,160.272,0,7,1,2,160.672,160.272,2.0,1566.0,0.4,2.0,9947.0,200,7,2155,9,320,350,110.0,0.371,0.1894,0.1909,1.0101,0.0039,0.016,0.0483,0.0138,0.0296,0.0009,0.0009,0.0006,0.0011,0.0037,0.0022,0.0009,0.0047,0.0,0.0,0.0,30014190,0.01,21,2,654.0
2020-05-25,2020-05-25 01:46:27,Arm500,DOC 34028-2016,160.272,0,7,1,2,160.672,160.272,2.0,1566.0,0.4,2.0,1832.0,200,7,2155,9,320,350,110.0,0.371,0.1894,0.1909,1.0101,0.0039,0.016,0.0483,0.0138,0.0296,0.0009,0.0009,0.0006,0.0011,0.0037,0.0022,0.0009,0.0047,0.0,0.0,0.0,30013872,0.01,18,6,4897.0
2020-05-25,2020-05-25 01:46:27,Arm500,DOC 34028-2016,160.272,0,7,1,2,160.672,160.272,2.0,1566.0,0.4,2.0,1826.0,200,7,2155,9,320,350,110.0,0.371,0.1894,0.1909,1.0101,0.0039,0.016,0.0483,0.0138,0.0296,0.0009,0.0009,0.0006,0.0011,0.0037,0.0022,0.0009,0.0047,0.0,0.0,0.0,30013875,0.01,15,1,8080.0
2020-05-25,2020-05-25 02:28:13,Arm500,DOC 34028-2016,163.296,0,8,1,2,163.696,163.296,12.0,1570.0,0.4,2.0,1859.0,200,7,2155,9,320,350,110.0,0.371,0.1915,0.1991,1.0088,0.0041,0.0148,0.039,0.0129,0.0304,0.0009,0.001,0.0006,0.0011,0.0038,0.0024,0.0011,0.0038,0.0,0.0,0.0,30013872,0.01,18,6,4870.0
2020-05-25,2020-05-25 02:28:13,Arm500,DOC 34028-2016,163.296,0,8,1,2,163.696,163.296,12.0,1570.0,0.4,2.0,10539.0,200,7,2155,9,320,350,110.0,0.371,0.1915,0.1991,1.0088,0.0041,0.0148,0.039,0.0129,0.0304,0.0009,0.001,0.0006,0.0011,0.0038,0.0024,0.0011,0.0038,0.0,0.0,0.0,30014192,0.01,23,4,405.0
2020-05-25,2020-05-25 02:28:13,Arm500,DOC 34028-2016,163.296,0,8,1,2,163.696,163.296,12.0,1570.0,0.4,2.0,10159.0,200,7,2155,9,320,350,110.0,0.371,0.1915,0.1991,1.0088,0.0041,0.0148,0.039,0.0129,0.0304,0.0009,0.001,0.0006,0.0011,0.0038,0.0024,0.0011,0.0038,0.0,0.0,0.0,30014141,0.01,12,5,275.0
2020-05-25,2020-05-25 02:28:13,Arm500,DOC 34028-2016,163.296,0,8,1,2,163.696,163.296,12.0,1570.0,0.4,2.0,1859.0,200,7,2155,9,320,350,110.0,0.371,0.1915,0.1991,1.0088,0.0041,0.0148,0.039,0.0129,0.0304,0.0009,0.001,0.0006,0.0011,0.0038,0.0024,0.0011,0.0038,0.0,0.0,0.0,30014193,0.01,6,6,7093.0
