Repository: khw11044/Iron-CCM-RUL

# 연속 주조기의 RUL 데이터 분석

## RUL Dataset from Continuous Casting Machine

[캐글 페이지](https://www.kaggle.com/datasets/yuriykatser/rul-dataset-from-continuous-casting-machine)

## 도메인 설명 

연주공정: 연주공정은 철강산업에서 철 제품을 생산하는 공정중 하나로 연속주조의 줄임말이다. 액체상태의 용강을 주형에 넣어 고체가 되도록 식히는 과정이며 이 과정을 거쳐, 슬래브, 브룸, 빌렛의 반제품이 만들어진다.
주괴(鑄塊, ingot)란 상대적으로 순도가 높은 물질의 덩어리다. 보통 금속을 가공하기 좋게 주물로 뜬 것을 말한다.

____


연속 주조 기계(이하 'CCM')는 액체 상태의 철강을 주어진 단면의 고체 빌릿으로 변환하는 장치로, 이후 롤링 생산(예: 철근)이 이루어진다.

금형 슬리브는 CCM 금형의 가장 중요하고 빠르게 마모되는 부분이다. 슬리브는 둥근 형태나 프로파일 단면의 수냉식 구리 파이프이다. 용융 금속이 슬리브 벽과 접촉하면 결정화되며, 주괴의 기본 고체 껍질이 형성된다.

**슬리브 운영 중 주요 생산 문제**는 슬리브의 구리 파이프 표면에 결함이 생기고 내부 공간의 프로파일이 변형되어 열 조건이 방해받는 것이다. 이는 결과적으로 주괴의 품질에 영향을 미친다.

File: data/data_noNull.csv (part 28 of 73)
date,sample_time_continuous_caster,steel_type,doc_requirement,"workpiece_weight, tonn",workpiece_slice_geometry_150x150,cast_in_row,alloy_type_open,"alloy_speed, meter/minute","steel_weight_theoretical, tonn","steel_weight, tonn",grab1_num,"steel_temperature_grab1, Celsius deg.","metal_residue_grab1, tonn",grab2_num,"resistance, tonn","swing_frequency, amount/minute","crystallizer_movement, mm","water_consumption, liter/minute","water_temperature_delta, Celsius deg.","water_consumption_secondary_cooling_zone_num1, liter/minute","water_consumption_secondary_cooling_zone_num2, liter/minute","water_consumption_secondary_cooling_zone_num3, liter/minute","Ce, %","C, %","Si, %","Mn,%","S, %","P, %","Cr, %","Ni, %","Cu, %","As, %","Mo, %","Nb, %","Ti, %","V, %","Al, %","Ca, %","N, %","Pb, %","Mg, %","Zn, %",sleeve,"quantity, tonn",num_crystallizer,num_stream,RUL
2020-05-25,2020-05-25 02:28:13,Arm500,DOC 34028-2016,163.296,0,8,1,2,163.696,163.296,12.0,1570.0,0.4,2.0,10539.0,200,7,2155,9,320,350,110.0,0.371,0.1915,0.1991,1.0088,0.0041,0.0148,0.039,0.0129,0.0304,0.0009,0.001,0.0006,0.0011,0.0038,0.0024,0.0011,0.0038,0.0,0.0,0.0,30014144,0.01,11,4,405.0
2020-05-25,2020-05-25 02:28:13,Arm500,DOC 34028-2016,163.296,0,8,1,2,163.696,163.296,12.0,1570.0,0.4,2.0,1853.0,200,7,2155,9,320,350,110.0,0.371,0.1915,0.1991,1.0088,0.0041,0.0148,0.039,0.0129,0.0304,0.0009,0.001,0.0006,0.0011,0.0038,0.0024,0.0011,0.0038,0.0,0.0,0.0,30014188,0.01,1,1,7145.0
2020-05-25,2020-05-25 02:28:13,Arm500,DOC 34028-2016,163.296,0,8,1,2,163.696,163.296,12.0,1570.0,0.4,2.0,9974.0,200,7,2155,9,320,350,110.0,0.371,0.1915,0.1991,1.0088,0.0041,0.0148,0.039,0.0129,0.0304,0.0009,0.001,0.0006,0.0011,0.0038,0.0024,0.0011,0.0038,0.0,0.0,0.0,30014134,0.01,7,2,396.0
2020-05-25,2020-05-25 02:28:13,Arm500,DOC 34028-2016,163.296,0,8,1,2,163.696,163.296,12.0,1570.0,0.4,2.0,1844.0,200,7,2155,9,320,350,110.0,0.371,0.1915,0.1991,1.0088,0.0041,0.0148,0.039,0.0129,0.0304,0.0009,0.001,0.0006,0.0011,0.0038,0.0024,0.0011,0.0038,0.0,0.0,0.0,30013871,0.01,16,3,5852.0
2020-05-25,2020-05-25 02:28:13,Arm500,DOC 34028-2016,163.296,0,8,1,2,163.696,163.296,12.0,1570.0,0.4,2.0,9974.0,200,7,2155,9,320,350,110.0,0.371,0.1915,0.1991,1.0088,0.0041,0.0148,0.039,0.0129,0.0304,0.0009,0.001,0.0006,0.0011,0.0038,0.0024,0.0011,0.0038,0.0,0.0,0.0,30014190,0.01,21,2,627.0
2020-05-25,2020-05-25 02:28:13,Arm500,DOC 34028-2016,163.296,0,8,1,2,163.696,163.296,12.0,1570.0,0.4,2.0,1844.0,200,7,2155,9,320,350,110.0,0.371,0.1915,0.1991,1.0088,0.0041,0.0148,0.039,0.0129,0.0304,0.0009,0.001,0.0006,0.0011,0.0038,0.0024,0.0011,0.0038,0.0,0.0,0.0,30014144,0.01,11,3,9100.0
2020-05-25,2020-05-25 02:28:13,Arm500,DOC 34028-2016,163.296,0,8,1,2,163.696,163.296,12.0,1570.0,0.4,2.0,10159.0,200,7,2155,9,320,350,110.0,0.371,0.1915,0.1991,1.0088,0.0041,0.0148,0.039,0.0129,0.0304,0.0009,0.001,0.0006,0.0011,0.0038,0.0024,0.0011,0.0038,0.0,0.0,0.0,30014191,0.01,4,5,275.0
2020-05-25,2020-05-25 02:28:13,Arm500,DOC 34028-2016,163.296,0,8,1,2,163.696,163.296,12.0,1570.0,0.4,2.0,1853.0,200,7,2155,9,320,350,110.0,0.371,0.1915,0.1991,1.0088,0.0041,0.0148,0.039,0.0129,0.0304,0.0009,0.001,0.0006,0.0011,0.0038,0.0024,0.0011,0.0038,0.0,0.0,0.0,30013875,0.01,15,1,8053.0
2020-05-25,2020-05-25 02:28:13,Arm500,DOC 34028-2016,163.296,0,8,1,2,163.696,163.296,12.0,1570.0,0.4,2.0,1844.0,200,7,2155,9,320,350,110.0,0.371,0.1915,0.1991,1.0088,0.0041,0.0148,0.039,0.0129,0.0304,0.0009,0.001,0.0006,0.0011,0.0038,0.0024,0.0011,0.0038,0.0,0.0,0.0,30014187,0.01,22,3,7288.0
2020-05-25,2020-05-25 03:05:44,Arm500,DOC 34028-2016,154.224,0,9,1,2,154.624,154.224,9.0,1566.0,0.4,2.0,9998.0,200,7,2155,9,320,350,110.0,0.376,0.1949,0.1789,1.0166,0.0091,0.0251,0.0398,0.0126,0.027,0.001,0.0008,0.0006,0.001,0.0039,0.0019,0.0009,0.0036,0.0,0.0,0.0,30014134,0.01,7,2,372.0
2020-05-25,2020-05-25 03:05:44,Arm500,DOC 34028-2016,154.224,0,9,1,2,154.624,154.224,9.0,1566.0,0.4,2.0,10563.0,200,7,2155,9,320,350,110.0,0.376,0.1949,0.1789,1.0166,0.0091,0.0251,0.0398,0.0126,0.027,0.001,0.0008,0.0006,0.001,0.0039,0.0019,0.0009,0.0036,0.0,0.0,0.0,30014144,0.01,11,4,381.0
2020-05-25,2020-05-25 03:05:44,Arm500,DOC 34028-2016,154.224,0,9,1,2,154.624,154.224,9.0,1566.0,0.4,2.0,9998.0,200,7,2155,9,320,350,110.0,0.376,0.1949,0.1789,1.0166,0.0091,0.0251,0.0398,0.0126,0.027,0.001,0.0008,0.0006,0.001,0.0039,0.0019,0.0009,0.0036,0.0,0.0,0.0,30014190,0.01,21,2,603.0
2020-05-25,2020-05-25 03:05:44,Arm500,DOC 34028-2016,154.224,0,9,1,2,154.624,154.224,9.0,1566.0,0.4,2.0,1886.0,200,7,2155,9,320,350,110.0,0.376,0.1949,0.1789,1.0166,0.0091,0.0251,0.0398,0.0126,0.027,0.001,0.0008,0.0006,0.001,0.0039,0.0019,0.0009,0.0036,0.0,0.0,0.0,30014193,0.01,6,6,7066.0
2020-05-25,2020-05-25 03:05:44,Arm500,DOC 34028-2016,154.224,0,9,1,2,154.624,154.224,9.0,1566.0,0.4,2.0,10186.0,200,7,2155,9,320,350,110.0,0.376,0.1949,0.1789,1.0166,0.0091,0.0251,0.0398,0.0126,0.027,0.001,0.0008,0.0006,0.001,0.0039,0.0019,0.0009,0.0036,0.0,0.0,0.0,30014141,0.01,12,5,248.0
2020-05-25,2020-05-25 03:05:44,Arm500,DOC 34028-2016,154.224,0,9,1,2,154.624,154.224,9.0,1566.0,0.4,2.0,1877.0,200,7,2155,9,320,350,110.0,0.376,0.1949,0.1789,1.0166,0.0091,0.0251,0.0398,0.0126,0.027,0.001,0.0008,0.0006,0.001,0.0039,0.0019,0.0009,0.0036,0.0,0.0,0.0,30013875,0.01,15,1,8029.0
2020-05-25,2020-05-25 03:05:44,Arm500,DOC 34028-2016,154.224,0,9,1,2,154.624,154.224,9.0,1566.0,0.4,2.0,1886.0,200,7,2155,9,320,350,110.0,0.376,0.1949,0.1789,1.0166,0.0091,0.0251,0.0398,0.0126,0.027,0.001,0.0008,0.0006,0.001,0.0039,0.0019,0.0009,0.0036,0.0,0.0,0.0,30013872,0.01,18,6,4843.0
2020-05-25,2020-05-25 03:05:44,Arm500,DOC 34028-2016,154.224,0,9,1,2,154.624,154.224,9.0,1566.0,0.4,2.0,1871.0,200,7,2155,9,320,350,110.0,0.376,0.1949,0.1789,1.0166,0.0091,0.0251,0.0398,0.0126,0.027,0.001,0.0008,0.0006,0.001,0.0039,0.0019,0.0009,0.0036,0.0,0.0,0.0,30014144,0.01,11,3,9073.0
2020-05-25,2020-05-25 03:05:44,Arm500,DOC 34028-2016,154.224,0,9,1,2,154.624,154.224,9.0,1566.0,0.4,2.0,1871.0,200,7,2155,9,320,350,110.0,0.376,0.1949,0.1789,1.0166,0.0091,0.0251,0.0398,0.0126,0.027,0.001,0.0008,0.0006,0.001,0.0039,0.0019,0.0009,0.0036,0.0,0.0,0.0,30014187,0.01,22,3,7261.0
2020-05-25,2020-05-25 03:05:44,Arm500,DOC 34028-2016,154.224,0,9,1,2,154.624,154.224,9.0,1566.0,0.4,2.0,10563.0,200,7,2155,9,320,350,110.0,0.376,0.1949,0.1789,1.0166,0.0091,0.0251,0.0398,0.0126,0.027,0.001,0.0008,0.0006,0.001,0.0039,0.0019,0.0009,0.0036,0.0,0.0,0.0,30014192,0.01,23,4,381.0
2020-05-25,2020-05-25 03:05:44,Arm500,DOC 34028-2016,154.224,0,9,1,2,154.624,154.224,9.0,1566.0,0.4,2.0,10186.0,200,7,2155,9,320,350,110.0,0.376,0.1949,0.1789,1.0166,0.0091,0.0251,0.0398,0.0126,0.027,0.001,0.0008,0.0006,0.001,0.0039,0.0019,0.0009,0.0036,0.0,0.0,0.0,30014191,0.01,4,5,248.0
2020-05-25,2020-05-25 03:05:44,Arm500,DOC 34028-2016,154.224,0,9,1,2,154.624,154.224,9.0,1566.0,0.4,2.0,1877.0,200,7,2155,9,320,350,110.0,0.376,0.1949,0.1789,1.0166,0.0091,0.0251,0.0398,0.0126,0.027,0.001,0.0008,0.0006,0.001,0.0039,0.0019,0.0009,0.0036,0.0,0.0,0.0,30014188,0.01,1,1,7121.0
2020-05-25,2020-05-25 03:05:44,Arm500,DOC 34028-2016,154.224,0,9,1,2,154.624,154.224,9.0,1566.0,0.4,2.0,1871.0,200,7,2155,9,320,350,110.0,0.376,0.1949,0.1789,1.0166,0.0091,0.0251,0.0398,0.0126,0.027,0.001,0.0008,0.0006,0.001,0.0039,0.0019,0.0009,0.0036,0.0,0.0,0.0,30013871,0.01,16,3,5825.0
2020-05-25,2020-05-25 03:48:40,Arm500,DOC 34028-2016,166.32,0,10,1,2,166.72,166.32,11.0,1572.0,0.4,2.0,10210.0,200,7,2155,9,320,350,110.0,0.378,0.1941,0.1872,1.0234,0.0069,0.0188,0.0452,0.0196,0.0336,0.001,0.0012,0.0006,0.001,0.0037,0.0022,0.0008,0.0039,0.0,0.0,0.0,30014141,0.01,12,5,224.0
2020-05-25,2020-05-25 03:48:40,Arm500,DOC 34028-2016,166.32,0,10,1,2,166.72,166.32,11.0,1572.0,0.4,2.0,10210.0,200,7,2155,9,320,350,110.0,0.378,0.1941,0.1872,1.0234,0.0069,0.0188,0.0452,0.0196,0.0336,0.001,0.0012,0.0006,0.001,0.0037,0.0022,0.0008,0.0039,0.0,0.0,0.0,30014191,0.01,4,5,224.0
2020-05-25,2020-05-25 03:48:40,Arm500,DOC 34028-2016,166.32,0,10,1,2,166.72,166.32,11.0,1572.0,0.4,2.0,1908.0,200,7,2155,9,320,350,110.0,0.378,0.1941,0.1872,1.0234,0.0069,0.0188,0.0452,0.0196,0.0336,0.001,0.0012,0.0006,0.001,0.0037,0.0022,0.0008,0.0039,0.0,0.0,0.0,30013875,0.01,15,1,7998.0
2020-05-25,2020-05-25 03:48:40,Arm500,DOC 34028-2016,166.32,0,10,1,2,166.72,166.32,11.0,1572.0,0.4,2.0,1899.0,200,7,2155,9,320,350,110.0,0.378,0.1941,0.1872,1.0234,0.0069,0.0188,0.0452,0.0196,0.0336,0.001,0.0012,0.0006,0.001,0.0037,0.0022,0.0008,0.0039,0.0,0.0,0.0,30014187,0.01,22,3,7233.0
2020-05-25,2020-05-25 03:48:40,Arm500,DOC 34028-2016,166.32,0,10,1,2,166.72,166.32,11.0,1572.0,0.4,2.0,10594.0,200,7,2155,9,320,350,110.0,0.378,0.1941,0.1872,1.0234,0.0069,0.0188,0.0452,0.0196,0.0336,0.001,0.0012,0.0006,0.001,0.0037,0.0022,0.0008,0.0039,0.0,0.0,0.0,30014192,0.01,23,4,350.0
2020-05-25,2020-05-25 03:48:40,Arm500,DOC 34028-2016,166.32,0,10,1,2,166.72,166.32,11.0,1572.0,0.4,2.0,10025.0,200,7,2155,9,320,350,110.0,0.378,0.1941,0.1872,1.0234,0.0069,0.0188,0.0452,0.0196,0.0336,0.001,0.0012,0.0006,0.001,0.0037,0.0022,0.0008,0.0039,0.0,0.0,0.0,30014134,0.01,7,2,345.0
2020-05-25,2020-05-25 03:48:40,Arm500,DOC 34028-2016,166.32,0,10,1,2,166.72,166.32,11.0,1572.0,0.4,2.0,10025.0,200,7,2155,9,320,350,110.0,0.378,0.1941,0.1872,1.0234,0.0069,0.0188,0.0452,0.0196,0.0336,0.001,0.0012,0.0006,0.001,0.0037,0.0022,0.0008,0.0039,0.0,0.0,0.0,30014190,0.01,21,2,576.0
2020-05-25,2020-05-25 03:48:40,Arm500,DOC 34028-2016,166.32,0,10,1,2,166.72,166.32,11.0,1572.0,0.4,2.0,1899.0,200,7,2155,9,320,350,110.0,0.378,0.1941,0.1872,1.0234,0.0069,0.0188,0.0452,0.0196,0.0336,0.001,0.0012,0.0006,0.001,0.0037,0.0022,0.0008,0.0039,0.0,0.0,0.0,30014144,0.01,11,3,9045.0
2020-05-25,2020-05-25 03:48:40,Arm500,DOC 34028-2016,166.32,0,10,1,2,166.72,166.32,11.0,1572.0,0.4,2.0,1914.0,200,7,2155,9,320,350,110.0,0.378,0.1941,0.1872,1.0234,0.0069,0.0188,0.0452,0.0196,0.0336,0.001,0.0012,0.0006,0.001,0.0037,0.0022,0.0008,0.0039,0.0,0.0,0.0,30013872,0.01,18,6,4815.0
2020-05-25,2020-05-25 03:48:40,Arm500,DOC 34028-2016,166.32,0,10,1,2,166.72,166.32,11.0,1572.0,0.4,2.0,10594.0,200,7,2155,9,320,350,110.0,0.378,0.1941,0.1872,1.0234,0.0069,0.0188,0.0452,0.0196,0.0336,0.001,0.0012,0.0006,0.001,0.0037,0.0022,0.0008,0.0039,0.0,0.0,0.0,30014144,0.01,11,4,350.0
2020-05-25,2020-05-25 03:48:40,Arm500,DOC 34028-2016,166.32,0,10,1,2,166.72,166.32,11.0,1572.0,0.4,2.0,1908.0,200,7,2155,9,320,350,110.0,0.378,0.1941,0.1872,1.0234,0.0069,0.0188,0.0452,0.0196,0.0336,0.001,0.0012,0.0006,0.001,0.0037,0.0022,0.0008,0.0039,0.0,0.0,0.0,30014188,0.01,1,1,7090.0
2020-05-25,2020-05-25 03:48:40,Arm500,DOC 34028-2016,166.32,0,10,1,2,166.72,166.32,11.0,1572.0,0.4,2.0,1914.0,200,7,2155,9,320,350,110.0,0.378,0.1941,0.1872,1.0234,0.0069,0.0188,0.0452,0.0196,0.0336,0.001,0.0012,0.0006,0.001,0.0037,0.0022,0.0008,0.0039,0.0,0.0,0.0,30014193,0.01,6,6,7038.0
2020-05-25,2020-05-25 03:48:40,Arm500,DOC 34028-2016,166.32,0,10,1,2,166.72,166.32,11.0,1572.0,0.4,2.0,1899.0,200,7,2155,9,320,350,110.0,0.378,0.1941,0.1872,1.0234,0.0069,0.0188,0.0452,0.0196,0.0336,0.001,0.0012,0.0006,0.001,0.0037,0.0022,0.0008,0.0039,0.0,0.0,0.0,30013871,0.01,16,3,5797.0
2020-05-25,2020-05-25 04:38:22,Arm500,DOC 34028-2016,166.32,0,11,1,2,166.72,166.32,4.0,1565.0,0.4,2.0,1929.0,200,7,2155,9,320,350,110.0,0.365,0.1871,0.1902,0.9954,0.0064,0.0164,0.0409,0.0179,0.0308,0.001,0.0015,0.0006,0.001,0.0036,0.0022,0.0009,0.0031,0.0,0.0,0.0,30014187,0.01,22,3,7203.0
2020-05-25,2020-05-25 04:38:22,Arm500,DOC 34028-2016,166.32,0,11,1,2,166.72,166.32,4.0,1565.0,0.4,2.0,10234.0,200,7,2155,9,320,350,110.0,0.365,0.1871,0.1902,0.9954,0.0064,0.0164,0.0409,0.0179,0.0308,0.001,0.0015,0.0006,0.001,0.0036,0.0022,0.0009,0.0031,0.0,0.0,0.0,30014191,0.01,4,5,200.0
2020-05-25,2020-05-25 04:38:22,Arm500,DOC 34028-2016,166.32,0,11,1,2,166.72,166.32,4.0,1565.0,0.4,2.0,1944.0,200,7,2155,9,320,350,110.0,0.365,0.1871,0.1902,0.9954,0.0064,0.0164,0.0409,0.0179,0.0308,0.001,0.0015,0.0006,0.001,0.0036,0.0022,0.0009,0.0031,0.0,0.0,0.0,30013872,0.01,18,6,4785.0
2020-05-25,2020-05-25 04:38:22,Arm500,DOC 34028-2016,166.32,0,11,1,2,166.72,166.32,4.0,1565.0,0.4,2.0,1935.0,200,7,2155,9,320,350,110.0,0.365,0.1871,0.1902,0.9954,0.0064,0.0164,0.0409,0.0179,0.0308,0.001,0.0015,0.0006,0.001,0.0036,0.0022,0.0009,0.0031,0.0,0.0,0.0,30014188,0.01,1,1,7063.0
2020-05-25,2020-05-25 04:38:22,Arm500,DOC 34028-2016,166.32,0,11,1,2,166.72,166.32,4.0,1565.0,0.4,2.0,1929.0,200,7,2155,9,320,350,110.0,0.365,0.1871,0.1902,0.9954,0.0064,0.0164,0.0409,0.0179,0.0308,0.001,0.0015,0.0006,0.001,0.0036,0.0022,0.0009,0.0031,0.0,0.0,0.0,30014144,0.01,11,3,9015.0
2020-05-25,2020-05-25 04:38:22,Arm500,DOC 34028-2016,166.32,0,11,1,2,166.72,166.32,4.0,1565.0,0.4,2.0,10052.0,200,7,2155,9,320,350,110.0,0.365,0.1871,0.1902,0.9954,0.0064,0.0164,0.0409,0.0179,0.0308,0.001,0.0015,0.0006,0.001,0.0036,0.0022,0.0009,0.0031,0.0,0.0,0.0,30014134,0.01,7,2,318.0
2020-05-25,2020-05-25 04:38:22,Arm500,DOC 34028-2016,166.32,0,11,1,2,166.72,166.32,4.0,1565.0,0.4,2.0,10234.0,200,7,2155,9,320,350,110.0,0.365,0.1871,0.1902,0.9954,0.0064,0.0164,0.0409,0.0179,0.0308,0.001,0.0015,0.0006,0.001,0.0036,0.0022,0.0009,0.0031,0.0,0.0,0.0,30014141,0.01,12,5,200.0
2020-05-25,2020-05-25 04:38:22,Arm500,DOC 34028-2016,166.32,0,11,1,2,166.72,166.32,4.0,1565.0,0.4,2.0,10052.0,200,7,2155,9,320,350,110.0,0.365,0.1871,0.1902,0.9954,0.0064,0.0164,0.0409,0.0179,0.0308,0.001,0.0015,0.0006,0.001,0.0036,0.0022,0.0009,0.0031,0.0,0.0,0.0,30014190,0.01,21,2,549.0
2020-05-25,2020-05-25 04:38:22,Arm500,DOC 34028-2016,166.32,0,11,1,2,166.72,166.32,4.0,1565.0,0.4,2.0,10621.0,200,7,2155,9,320,350,110.0,0.365,0.1871,0.1902,0.9954,0.0064,0.0164,0.0409,0.0179,0.0308,0.001,0.0015,0.0006,0.001,0.0036,0.0022,0.0009,0.0031,0.0,0.0,0.0,30014144,0.01,11,4,323.0
2020-05-25,2020-05-25 04:38:22,Arm500,DOC 34028-2016,166.32,0,11,1,2,166.72,166.32,4.0,1565.0,0.4,2.0,10621.0,200,7,2155,9,320,350,110.0,0.365,0.1871,0.1902,0.9954,0.0064,0.0164,0.0409,0.0179,0.0308,0.001,0.0015,0.0006,0.001,0.0036,0.0022,0.0009,0.0031,0.0,0.0,0.0,30014192,0.01,23,4,323.0
2020-05-25,2020-05-25 04:38:22,Arm500,DOC 34028-2016,166.32,0,11,1,2,166.72,166.32,4.0,1565.0,0.4,2.0,1935.0,200,7,2155,9,320,350,110.0,0.365,0.1871,0.1902,0.9954,0.0064,0.0164,0.0409,0.0179,0.0308,0.001,0.0015,0.0006,0.001,0.0036,0.0022,0.0009,0.0031,0.0,0.0,0.0,30013875,0.01,15,1,7971.0
2020-05-25,2020-05-25 04:38:22,Arm500,DOC 34028-2016,166.32,0,11,1,2,166.72,166.32,4.0,1565.0,0.4,2.0,1944.0,200,7,2155,9,320,350,110.0,0.365,0.1871,0.1902,0.9954,0.0064,0.0164,0.0409,0.0179,0.0308,0.001,0.0015,0.0006,0.001,0.0036,0.0022,0.0009,0.0031,0.0,0.0,0.0,30014193,0.01,6,6,7008.0
2020-05-25,2020-05-25 04:38:22,Arm500,DOC 34028-2016,166.32,0,11,1,2,166.72,166.32,4.0,1565.0,0.4,2.0,1929.0,200,7,2155,9,320,350,110.0,0.365,0.1871,0.1902,0.9954,0.0064,0.0164,0.0409,0.0179,0.0308,0.001,0.0015,0.0006,0.001,0.0036,0.0022,0.0009,0.0031,0.0,0.0,0.0,30013871,0.01,16,3,5767.0
2020-05-25,2020-05-25 05:15:25,Arm500,DOC 34028-2016,157.223,0,12,1,2,157.623,157.223,2.0,1571.0,0.4,2.0,10246.0,200,10,2155,9,320,350,110.0,0.375,0.1943,0.1931,1.0155,0.0038,0.016,0.0382,0.0143,0.0311,0.0009,0.0011,0.0006,0.0011,0.0036,0.0023,0.0009,0.0039,0.0,0.0,0.0,30014191,0.01,4,5,188.0
2020-05-25,2020-05-25 05:15:25,Arm500,DOC 34028-2016,157.223,0,12,1,2,157.623,157.223,2.0,1571.0,0.4,2.0,1974.0,200,10,2155,9,320,350,110.0,0.375,0.1943,0.1931,1.0155,0.0038,0.016,0.0382,0.0143,0.0311,0.0009,0.0011,0.0006,0.0011,0.0036,0.0023,0.0009,0.0039,0.0,0.0,0.0,30014193,0.01,6,6,6978.0
2020-05-25,2020-05-25 05:15:25,Arm500,DOC 34028-2016,157.223,0,12,1,2,157.623,157.223,2.0,1571.0,0.4,2.0,1962.0,200,10,2155,9,320,350,110.0,0.375,0.1943,0.1931,1.0155,0.0038,0.016,0.0382,0.0143,0.0311,0.0009,0.0011,0.0006,0.0011,0.0036,0.0023,0.0009,0.0039,0.0,0.0,0.0,30014188,0.01,1,1,7036.0
2020-05-25,2020-05-25 05:15:25,Arm500,DOC 34028-2016,157.223,0,12,1,2,157.623,157.223,2.0,1571.0,0.4,2.0,10246.0,200,10,2155,9,320,350,110.0,0.375,0.1943,0.1931,1.0155,0.0038,0.016,0.0382,0.0143,0.0311,0.0009,0.0011,0.0006,0.0011,0.0036,0.0023,0.0009,0.0039,0.0,0.0,0.0,30014141,0.01,12,5,188.0
2020-05-25,2020-05-25 05:15:25,Arm500,DOC 34028-2016,157.223,0,12,1,2,157.623,157.223,2.0,1571.0,0.4,2.0,1956.0,200,10,2155,9,320,350,110.0,0.375,0.1943,0.1931,1.0155,0.0038,0.016,0.0382,0.0143,0.0311,0.0009,0.0011,0.0006,0.0011,0.0036,0.0023,0.0009,0.0039,0.0,0.0,0.0,30014144,0.01,11,3,8988.0
2020-05-25,2020-05-25 05:15:25,Arm500,DOC 34028-2016,157.223,0,12,1,2,157.623,157.223,2.0,1571.0,0.4,2.0,10651.0,200,10,2155,9,320,350,110.0,0.375,0.1943,0.1931,1.0155,0.0038,0.016,0.0382,0.0143,0.0311,0.0009,0.0011,0.0006,0.0011,0.0036,0.0023,0.0009,0.0039,0.0,0.0,0.0,30014144,0.01,11,4,293.0
2020-05-25,2020-05-25 05:15:25,Arm500,DOC 34028-2016,157.223,0,12,1,2,157.623,157.223,2.0,1571.0,0.4,2.0,10083.0,200,10,2155,9,320,350,110.0,0.375,0.1943,0.1931,1.0155,0.0038,0.016,0.0382,0.0143,0.0311,0.0009,0.0011,0.0006,0.0011,0.0036,0.0023,0.0009,0.0039,0.0,0.0,0.0,30014190,0.01,21,2,518.0
2020-05-25,2020-05-25 05:15:25,Arm500,DOC 34028-2016,157.223,0,12,1,2,157.623,157.223,2.0,1571.0,0.4,2.0,10651.0,200,10,2155,9,320,350,110.0,0.375,0.1943,0.1931,1.0155,0.0038,0.016,0.0382,0.0143,0.0311,0.0009,0.0011,0.0006,0.0011,0.0036,0.0023,0.0009,0.0039,0.0,0.0,0.0,30014192,0.01,23,4,293.0
2020-05-25,2020-05-25 05:15:25,Arm500,DOC 34028-2016,157.223,0,12,1,2,157.623,157.223,2.0,1571.0,0.4,2.0,1962.0,200,10,2155,9,320,350,110.0,0.375,0.1943,0.1931,1.0155,0.0038,0.016,0.0382,0.0143,0.0311,0.0009,0.0011,0.0006,0.0011,0.0036,0.0023,0.0009,0.0039,0.0,0.0,0.0,30013875,0.01,15,1,7944.0
2020-05-25,2020-05-25 05:15:25,Arm500,DOC 34028-2016,157.223,0,12,1,2,157.623,157.223,2.0,1571.0,0.4,2.0,1974.0,200,10,2155,9,320,350,110.0,0.375,0.1943,0.1931,1.0155,0.0038,0.016,0.0382,0.0143,0.0311,0.0009,0.0011,0.0006,0.0011,0.0036,0.0023,0.0009,0.0039,0.0,0.0,0.0,30013872,0.01,18,6,4755.0
2020-05-25,2020-05-25 05:15:25,Arm500,DOC 34028-2016,157.223,0,12,1,2,157.623,157.223,2.0,1571.0,0.4,2.0,1956.0,200,10,2155,9,320,350,110.0,0.375,0.1943,0.1931,1.0155,0.0038,0.016,0.0382,0.0143,0.0311,0.0009,0.0011,0.0006,0.0011,0.0036,0.0023,0.0009,0.0039,0.0,0.0,0.0,30014187,0.01,22,3,7176.0
2020-05-25,2020-05-25 05:15:25,Arm500,DOC 34028-2016,157.223,0,12,1,2,157.623,157.223,2.0,1571.0,0.4,2.0,1956.0,200,10,2155,9,320,350,110.0,0.375,0.1943,0.1931,1.0155,0.0038,0.016,0.0382,0.0143,0.0311,0.0009,0.0011,0.0006,0.0011,0.0036,0.0023,0.0009,0.0039,0.0,0.0,0.0,30013871,0.01,16,3,5740.0
2020-05-25,2020-05-25 05:15:25,Arm500,DOC 34028-2016,157.223,0,12,1,2,157.623,157.223,2.0,1571.0,0.4,2.0,10083.0,200,10,2155,9,320,350,110.0,0.375,0.1943,0.1931,1.0155,0.0038,0.016,0.0382,0.0143,0.0311,0.0009,0.0011,0.0006,0.0011,0.0036,0.0023,0.0009,0.0039,0.0,0.0,0.0,30014134,0.01,7,2,287.0
2020-05-25,2020-05-25 06:08:33,Arm500,DOC 34028-2016,163.296,0,13,1,2,163.846,163.446,12.0,1566.0,0.4,2.0,10113.0,200,7,2155,9,320,350,110.0,0.419,0.1915,0.2036,1.2891,0.0054,0.02,0.0406,0.0155,0.0366,0.0012,0.0014,0.0007,0.0012,0.0047,0.0038,0.0009,0.0041,0.0,0.0,0.0,30014134,0.01,7,2,257.0
2020-05-25,2020-05-25 06:08:33,Arm500,DOC 34028-2016,163.296,0,13,1,2,163.846,163.446,12.0,1566.0,0.4,2.0,10681.0,200,7,2155,9,320,350,110.0,0.419,0.1915,0.2036,1.2891,0.0054,0.02,0.0406,0.0155,0.0366,0.0012,0.0014,0.0007,0.0012,0.0047,0.0038,0.0009,0.0041,0.0,0.0,0.0,30014144,0.01,11,4,263.0
2020-05-25,2020-05-25 06:08:33,Arm500,DOC 34028-2016,163.296,0,13,1,2,163.846,163.446,12.0,1566.0,0.4,2.0,1989.0,200,7,2155,9,320,350,110.0,0.419,0.1915,0.2036,1.2891,0.0054,0.02,0.0406,0.0155,0.0366,0.0012,0.0014,0.0007,0.0012,0.0047,0.0038,0.0009,0.0041,0.0,0.0,0.0,30014187,0.01,22,3,7143.0
2020-05-25,2020-05-25 06:08:33,Arm500,DOC 34028-2016,163.296,0,13,1,2,163.846,163.446,12.0,1566.0,0.4,2.0,1992.0,200,7,2155,9,320,350,110.0,0.419,0.1915,0.2036,1.2891,0.0054,0.02,0.0406,0.0155,0.0366,0.0012,0.0014,0.0007,0.0012,0.0047,0.0038,0.0009,0.0041,0.0,0.0,0.0,30013875,0.01,15,1,7914.0
2020-05-25,2020-05-25 06:08:33,Arm500,DOC 34028-2016,163.296,0,13,1,2,163.846,163.446,12.0,1566.0,0.4,2.0,10255.0,200,7,2155,9,320,350,110.0,0.419,0.1915,0.2036,1.2891,0.0054,0.02,0.0406,0.0155,0.0366,0.0012,0.0014,0.0007,0.0012,0.0047,0.0038,0.0009,0.0041,0.0,0.0,0.0,30014191,0.01,4,5,179.0
2020-05-25,2020-05-25 06:08:33,Arm500,DOC 34028-2016,163.296,0,13,1,2,163.846,163.446,12.0,1566.0,0.4,2.0,2004.0,200,7,2155,9,320,350,110.0,0.419,0.1915,0.2036,1.2891,0.0054,0.02,0.0406,0.0155,0.0366,0.0012,0.0014,0.0007,0.0012,0.0047,0.0038,0.0009,0.0041,0.0,0.0,0.0,30013872,0.01,18,6,4725.0
2020-05-25,2020-05-25 06:08:33,Arm500,DOC 34028-2016,163.296,0,13,1,2,163.846,163.446,12.0,1566.0,0.4,2.0,2004.0,200,7,2155,9,320,350,110.0,0.419,0.1915,0.2036,1.2891,0.0054,0.02,0.0406,0.0155,0.0366,0.0012,0.0014,0.0007,0.0012,0.0047,0.0038,0.0009,0.0041,0.0,0.0,0.0,30014193,0.01,6,6,6948.0
2020-05-25,2020-05-25 06:08:33,Arm500,DOC 34028-2016,163.296,0,13,1,2,163.846,163.446,12.0,1566.0,0.4,2.0,1989.0,200,7,2155,9,320,350,110.0,0.419,0.1915,0.2036,1.2891,0.0054,0.02,0.0406,0.0155,0.0366,0.0012,0.0014,0.0007,0.0012,0.0047,0.0038,0.0009,0.0041,0.0,0.0,0.0,30014144,0.01,11,3,8955.0
2020-05-25,2020-05-25 06:08:33,Arm500,DOC 34028-2016,163.296,0,13,1,2,163.846,163.446,12.0,1566.0,0.4,2.0,10255.0,200,7,2155,9,320,350,110.0,0.419,0.1915,0.2036,1.2891,0.0054,0.02,0.0406,0.0155,0.0366,0.0012,0.0014,0.0007,0.0012,0.0047,0.0038,0.0009,0.0041,0.0,0.0,0.0,30014141,0.01,12,5,179.0
2020-05-25,2020-05-25 06:08:33,Arm500,DOC 34028-2016,163.296,0,13,1,2,163.846,163.446,12.0,1566.0,0.4,2.0,10113.0,200,7,2155,9,320,350,110.0,0.419,0.1915,0.2036,1.2891,0.0054,0.02,0.0406,0.0155,0.0366,0.0012,0.0014,0.0007,0.0012,0.0047,0.0038,0.0009,0.0041,0.0,0.0,0.0,30014190,0.01,21,2,488.0
2020-05-25,2020-05-25 06:08:33,Arm500,DOC 34028-2016,163.296,0,13,1,2,163.846,163.446,12.0,1566.0,0.4,2.0,1989.0,200,7,2155,9,320,350,110.0,0.419,0.1915,0.2036,1.2891,0.0054,0.02,0.0406,0.0155,0.0366,0.0012,0.0014,0.0007,0.0012,0.0047,0.0038,0.0009,0.0041,0.0,0.0,0.0,30013871,0.01,16,3,5707.0
2020-05-25,2020-05-25 06:08:33,Arm500,DOC 34028-2016,163.296,0,13,1,2,163.846,163.446,12.0,1566.0,0.4,2.0,10681.0,200,7,2155,9,320,350,110.0,0.419,0.1915,0.2036,1.2891,0.0054,0.02,0.0406,0.0155,0.0366,0.0012,0.0014,0.0007,0.0012,0.0047,0.0038,0.0009,0.0041,0.0,0.0,0.0,30014192,0.01,23,4,263.0
2020-05-25,2020-05-25 06:08:33,Arm500,DOC 34028-2016,163.296,0,13,1,2,163.846,163.446,12.0,1566.0,0.4,2.0,1992.0,200,7,2155,9,320,350,110.0,0.419,0.1915,0.2036,1.2891,0.0054,0.02,0.0406,0.0155,0.0366,0.0012,0.0014,0.0007,0.0012,0.0047,0.0038,0.0009,0.0041,0.0,0.0,0.0,30014188,0.01,1,1,7006.0
2020-05-25,2020-05-25 06:54:53,Arm500,DOC 34028-2016,172.368,0,14,1,2,172.768,172.368,9.0,1562.0,0.4,2.0,10140.0,200,7,2155,9,320,350,110.0,0.421,0.1908,0.2128,1.3022,0.0045,0.0244,0.0422,0.0155,0.0318,0.0012,0.0013,0.0007,0.0012,0.0047,0.0034,0.0008,0.0028,0.0,0.0,0.0,30014134,0.01,7,2,230.0
2020-05-25,2020-05-25 06:54:53,Arm500,DOC 34028-2016,172.368,0,14,1,2,172.768,172.368,9.0,1562.0,0.4,2.0,2034.0,200,7,2155,9,320,350,110.0,0.421,0.1908,0.2128,1.3022,0.0045,0.0244,0.0422,0.0155,0.0318,0.0012,0.0013,0.0007,0.0012,0.0047,0.0034,0.0008,0.0028,0.0,0.0,0.0,30013872,0.01,18,6,4695.0
2020-05-25,2020-05-25 06:54:53,Arm500,DOC 34028-2016,172.368,0,14,1,2,172.768,172.368,9.0,1562.0,0.4,2.0,2022.0,200,7,2155,9,320,350,110.0,0.421,0.1908,0.2128,1.3022,0.0045,0.0244,0.0422,0.0155,0.0318,0.0012,0.0013,0.0007,0.0012,0.0047,0.0034,0.0008,0.0028,0.0,0.0,0.0,30014188,0.01,1,1,6976.0
2020-05-25,2020-05-25 06:54:53,Arm500,DOC 34028-2016,172.368,0,14,1,2,172.768,172.368,9.0,1562.0,0.4,2.0,2016.0,200,7,2155,9,320,350,110.0,0.421,0.1908,0.2128,1.3022,0.0045,0.0244,0.0422,0.0155,0.0318,0.0012,0.0013,0.0007,0.0012,0.0047,0.0034,0.0008,0.0028,0.0,0.0,0.0,30014187,0.01,22,3,7116.0
2020-05-25,2020-05-25 06:54:53,Arm500,DOC 34028-2016,172.368,0,14,1,2,172.768,172.368,9.0,1562.0,0.4,2.0,2016.0,200,7,2155,9,320,350,110.0,0.421,0.1908,0.2128,1.3022,0.0045,0.0244,0.0422,0.0155,0.0318,0.0012,0.0013,0.0007,0.0012,0.0047,0.0034,0.0008,0.0028,0.0,0.0,0.0,30014144,0.01,11,3,8928.0
2020-05-25,2020-05-25 06:54:53,Arm500,DOC 34028-2016,172.368,0,14,1,2,172.768,172.368,9.0,1562.0,0.4,2.0,10711.0,200,7,2155,9,320,350,110.0,0.421,0.1908,0.2128,1.3022,0.0045,0.0244,0.0422,0.0155,0.0318,0.0012,0.0013,0.0007,0.0012,0.0047,0.0034,0.0008,0.0028,0.0,0.0,0.0,30014144,0.01,11,4,233.0
2020-05-25,2020-05-25 06:54:53,Arm500,DOC 34028-2016,172.368,0,14,1,2,172.768,172.368,9.0,1562.0,0.4,2.0,10711.0,200,7,2155,9,320,350,110.0,0.421,0.1908,0.2128,1.3022,0.0045,0.0244,0.0422,0.0155,0.0318,0.0012,0.0013,0.0007,0.0012,0.0047,0.0034,0.0008,0.0028,0.0,0.0,0.0,30014192,0.01,23,4,233.0
2020-05-25,2020-05-25 06:54:53,Arm500,DOC 34028-2016,172.368,0,14,1,2,172.768,172.368,9.0,1562.0,0.4,2.0,10140.0,200,7,2155,9,320,350,110.0,0.421,0.1908,0.2128,1.3022,0.0045,0.0244,0.0422,0.0155,0.0318,0.0012,0.0013,0.0007,0.0012,0.0047,0.0034,0.0008,0.0028,0.0,0.0,0.0,30014190,0.01,21,2,461.0
2020-05-25,2020-05-25 06:54:53,Arm500,DOC 34028-2016,172.368,0,14,1,2,172.768,172.368,9.0,1562.0,0.4,2.0,2016.0,200,7,2155,9,320,350,110.0,0.421,0.1908,0.2128,1.3022,0.0045,0.0244,0.0422,0.0155,0.0318,0.0012,0.0013,0.0007,0.0012,0.0047,0.0034,0.0008,0.0028,0.0,0.0,0.0,30013871,0.01,16,3,5680.0
2020-05-25,2020-05-25 06:54:53,Arm500,DOC 34028-2016,172.368,0,14,1,2,172.768,172.368,9.0,1562.0,0.4,2.0,10283.0,200,7,2155,9,320,350,110.0,0.421,0.1908,0.2128,1.3022,0.0045,0.0244,0.0422,0.0155,0.0318,0.0012,0.0013,0.0007,0.0012,0.0047,0.0034,0.0008,0.0028,0.0,0.0,0.0,30014191,0.01,4,5,151.0
2020-05-25,2020-05-25 06:54:53,Arm500,DOC 34028-2016,172.368,0,14,1,2,172.768,172.368,9.0,1562.0,0.4,2.0,10283.0,200,7,2155,9,320,350,110.0,0.421,0.1908,0.2128,1.3022,0.0045,0.0244,0.0422,0.0155,0.0318,0.0012,0.0013,0.0007,0.0012,0.0047,0.0034,0.0008,0.0028,0.0,0.0,0.0,30014141,0.01,12,5,151.0
2020-05-25,2020-05-25 06:54:53,Arm500,DOC 34028-2016,172.368,0,14,1,2,172.768,172.368,9.0,1562.0,0.4,2.0,2034.0,200,7,2155,9,320,350,110.0,0.421,0.1908,0.2128,1.3022,0.0045,0.0244,0.0422,0.0155,0.0318,0.0012,0.0013,0.0007,0.0012,0.0047,0.0034,0.0008,0.0028,0.0,0.0,0.0,30014193,0.01,6,6,6918.0
2020-05-25,2020-05-25 06:54:53,Arm500,DOC 34028-2016,172.368,0,14,1,2,172.768,172.368,9.0,1562.0,0.4,2.0,2022.0,200,7,2155,9,320,350,110.0,0.421,0.1908,0.2128,1.3022,0.0045,0.0244,0.0422,0.0155,0.0318,0.0012,0.0013,0.0007,0.0012,0.0047,0.0034,0.0008,0.0028,0.0,0.0,0.0,30013875,0.01,15,1,7884.0
2020-05-25,2020-05-25 07:37:09,Arm500,DOC 34028-2016,169.344,0,15,1,2,169.744,169.344,11.0,1567.0,0.4,2.0,10307.0,200,7,2155,9,290,370,120.0,0.434,0.1963,0.2287,1.3526,0.0068,0.0192,0.0411,0.0148,0.0332,0.0011,0.0017,0.0007,0.0019,0.0048,0.0033,0.0006,0.0043,0.0,0.0,0.0,30014141,0.01,12,5,127.0
2020-05-25,2020-05-25 07:37:09,Arm500,DOC 34028-2016,169.344,0,15,1,2,169.744,169.344,11.0,1567.0,0.4,2.0,2065.0,200,7,2155,9,290,370,120.0,0.434,0.1963,0.2287,1.3526,0.0068,0.0192,0.0411,0.0148,0.0332,0.0011,0.0017,0.0007,0.0019,0.0048,0.0033,0.0006,0.0043,0.0,0.0,0.0,30014193,0.01,6,6,6887.0
2020-05-25,2020-05-25 07:37:09,Arm500,DOC 34028-2016,169.344,0,15,1,2,169.744,169.344,11.0,1567.0,0.4,2.0,2047.0,200,7,2155,9,290,370,120.0,0.434,0.1963,0.2287,1.3526,0.0068,0.0192,0.0411,0.0148,0.0332,0.0011,0.0017,0.0007,0.0019,0.0048,0.0033,0.0006,0.0043,0.0,0.0,0.0,30013871,0.01,16,3,5649.0
2020-05-25,2020-05-25 07:37:09,Arm500,DOC 34028-2016,169.344,0,15,1,2,169.744,169.344,11.0,1567.0,0.4,2.0,10170.0,200,7,2155,9,290,370,120.0,0.434,0.1963,0.2287,1.3526,0.0068,0.0192,0.0411,0.0148,0.0332,0.0011,0.0017,0.0007,0.0019,0.0048,0.0033,0.0006,0.0043,0.0,0.0,0.0,30014134,0.01,7,2,200.0
2020-05-25,2020-05-25 07:37:09,Arm500,DOC 34028-2016,169.344,0,15,1,2,169.744,169.344,11.0,1567.0,0.4,2.0,2065.0,200,7,2155,9,290,370,120.0,0.434,0.1963,0.2287,1.3526,0.0068,0.0192,0.0411,0.0148,0.0332,0.0011,0.0017,0.0007,0.0019,0.0048,0.0033,0.0006,0.0043,0.0,0.0,0.0,30013872,0.01,18,6,4664.0
2020-05-25,2020-05-25 07:37:09,Arm500,DOC 34028-2016,169.344,0,15,1,2,169.744,169.344,11.0,1567.0,0.4,2.0,10170.0,200,7,2155,9,290,370,120.0,0.434,0.1963,0.2287,1.3526,0.0068,0.0192,0.0411,0.0148,0.0332,0.0011,0.0017,0.0007,0.0019,0.0048,0.0033,0.0006,0.0043,0.0,0.0,0.0,30014190,0.01,21,2,431.0
2020-05-25,2020-05-25 07:37:09,Arm500,DOC 34028-2016,169.344,0,15,1,2,169.744,169.344,11.0,1567.0,0.4,2.0,2050.0,200,7,2155,9,290,370,120.0,0.434,0.1963,0.2287,1.3526,0.0068,0.0192,0.0411,0.0148,0.0332,0.0011,0.0017,0.0007,0.0019,0.0048,0.0033,0.0006,0.0043,0.0,0.0,0.0,30013875,0.01,15,1,7856.0
2020-05-25,2020-05-25 07:37:09,Arm500,DOC 34028-2016,169.344,0,15,1,2,169.744,169.344,11.0,1567.0,0.4,2.0,10307.0,200,7,2155,9,290,370,120.0,0.434,0.1963,0.2287,1.3526,0.0068,0.0192,0.0411,0.0148,0.0332,0.0011,0.0017,0.0007,0.0019,0.0048,0.0033,0.0006,0.0043,0.0,0.0,0.0,30014191,0.01,4,5,127.0
2020-05-25,2020-05-25 07:37:09,Arm500,DOC 34028-2016,169.344,0,15,1,2,169.744,169.344,11.0,1567.0,0.4,2.0,2047.0,200,7,2155,9,290,370,120.0,0.434,0.1963,0.2287,1.3526,0.0068,0.0192,0.0411,0.0148,0.0332,0.0011,0.0017,0.0007,0.0019,0.0048,0.0033,0.0006,0.0043,0.0,0.0,0.0,30014187,0.01,22,3,7085.0
2020-05-25,2020-05-25 07:37:09,Arm500,DOC 34028-2016,169.344,0,15,1,2,169.744,169.344,11.0,1567.0,0.4,2.0,2050.0,200,7,2155,9,290,370,120.0,0.434,0.1963,0.2287,1.3526,0.0068,0.0192,0.0411,0.0148,0.0332,0.0011,0.0017,0.0007,0.0019,0.0048,0.0033,0.0006,0.0043,0.0,0.0,0.0,30014188,0.01,1,1,6948.0
2020-05-25,2020-05-25 07:37:09,Arm500,DOC 34028-2016,169.344,0,15,1,2,169.744,169.344,11.0,1567.0,0.4,2.0,10739.0,200,7,2155,9,290,370,120.0,0.434,0.1963,0.2287,1.3526,0.0068,0.0192,0.0411,0.0148,0.0332,0.0011,0.0017,0.0007,0.0019,0.0048,0.0033,0.0006,0.0043,0.0,0.0,0.0,30014144,0.01,11,4,205.0
2020-05-25,2020-05-25 07:37:09,Arm500,DOC 34028-2016,169.344,0,15,1,2,169.744,169.344,11.0,1567.0,0.4,2.0,2047.0,200,7,2155,9,290,370,120.0,0.434,0.1963,0.2287,1.3526,0.0068,0.0192,0.0411,0.0148,0.0332,0.0011,0.0017,0.0007,0.0019,0.0048,0.0033,0.0006,0.0043,0.0,0.0,0.0,30014144,0.01,11,3,8897.0
2020-05-25,2020-05-25 07:37:09,Arm500,DOC 34028-2016,169.344,0,15,1,2,169.744,169.344,11.0,1567.0,0.4,2.0,10739.0,200,7,2155,9,290,370,120.0,0.434,0.1963,0.2287,1.3526,0.0068,0.0192,0.0411,0.0148,0.0332,0.0011,0.0017,0.0007,0.0019,0.0048,0.0033,0.0006,0.0043,0.0,0.0,0.0,30014192,0.01,23,4,205.0
2020-05-25,2020-05-25 08:10:44,Arm500,DOC 34028-2016,160.272,0,16,1,2,160.672,160.272,4.0,1562.0,0.4,2.0,2092.0,200,7,2155,9,290,350,120.0,0.434,0.2033,0.2196,1.3117,0.003,0.0234,0.0419,0.0135,0.0308,0.0013,0.0012,0.0007,0.0014,0.0045,0.0032,0.0007,0.0034,0.0,0.0,0.0,30014193,0.01,6,6,6860.0
2020-05-25,2020-05-25 08:10:44,Arm500,DOC 34028-2016,160.272,0,16,1,2,160.672,160.272,4.0,1562.0,0.4,2.0,2077.0,200,7,2155,9,290,350,120.0,0.434,0.2033,0.2196,1.3117,0.003,0.0234,0.0419,0.0135,0.0308,0.0013,0.0012,0.0007,0.0014,0.0045,0.0032,0.0007,0.0034,0.0,0.0,0.0,30014188,0.01,1,1,6921.0
2020-05-25,2020-05-25 08:10:44,Arm500,DOC 34028-2016,160.272,0,16,1,2,160.672,160.272,4.0,1562.0,0.4,2.0,10197.0,200,7,2155,9,290,350,120.0,0.434,0.2033,0.2196,1.3117,0.003,0.0234,0.0419,0.0135,0.0308,0.0013,0.0012,0.0007,0.0014,0.0045,0.0032,0.0007,0.0034,0.0,0.0,0.0,30014190,0.01,21,2,404.0
2020-05-25,2020-05-25 08:10:44,Arm500,DOC 34028-2016,160.272,0,16,1,2,160.672,160.272,4.0,1562.0,0.4,2.0,10197.0,200,7,2155,9,290,350,120.0,0.434,0.2033,0.2196,1.3117,0.003,0.0234,0.0419,0.0135,0.0308,0.0013,0.0012,0.0007,0.0014,0.0045,0.0032,0.0007,0.0034,0.0,0.0,0.0,30014134,0.01,7,2,173.0
2020-05-25,2020-05-25 08:10:44,Arm500,DOC 34028-2016,160.272,0,16,1,2,160.672,160.272,4.0,1562.0,0.4,2.0,10769.0,200,7,2155,9,290,350,120.0,0.434,0.2033,0.2196,1.3117,0.003,0.0234,0.0419,0.0135,0.0308,0.0013,0.0012,0.0007,0.0014,0.0045,0.0032,0.0007,0.0034,0.0,0.0,0.0,30014144,0.01,11,4,175.0
2020-05-25,2020-05-25 08:10:44,Arm500,DOC 34028-2016,160.272,0,16,1,2,160.672,160.272,4.0,1562.0,0.4,2.0,2074.0,200,7,2155,9,290,350,120.0,0.434,0.2033,0.2196,1.3117,0.003,0.0234,0.0419,0.0135,0.0308,0.0013,0.0012,0.0007,0.0014,0.0045,0.0032,0.0007,0.0034,0.0,0.0,0.0,30014144,0.01,11,3,8870.0
2020-05-25,2020-05-25 08:10:44,Arm500,DOC 34028-2016,160.272,0,16,1,2,160.672,160.272,4.0,1562.0,0.4,2.0,10328.0,200,7,2155,9,290,350,120.0,0.434,0.2033,0.2196,1.3117,0.003,0.0234,0.0419,0.0135,0.0308,0.0013,0.0012,0.0007,0.0014,0.0045,0.0032,0.0007,0.0034,0.0,0.0,0.0,30014141,0.01,12,5,106.0
2020-05-25,2020-05-25 08:10:44,Arm500,DOC 34028-2016,160.272,0,16,1,2,160.672,160.272,4.0,1562.0,0.4,2.0,10769.0,200,7,2155,9,290,350,120.0,0.434,0.2033,0.2196,1.3117,0.003,0.0234,0.0419,0.0135,0.0308,0.0013,0.0012,0.0007,0.0014,0.0045,0.0032,0.0007,0.0034,0.0,0.0,0.0,30014192,0.01,23,4,175.0
2020-05-25,2020-05-25 08:10:44,Arm500,DOC 34028-2016,160.272,0,16,1,2,160.672,160.272,4.0,1562.0,0.4,2.0,2074.0,200,7,2155,9,290,350,120.0,0.434,0.2033,0.2196,1.3117,0.003,0.0234,0.0419,0.0135,0.0308,0.0013,0.0012,0.0007,0.0014,0.0045,0.0032,0.0007,0.0034,0.0,0.0,0.0,30013871,0.01,16,3,5622.0
2020-05-25,2020-05-25 08:10:44,Arm500,DOC 34028-2016,160.272,0,16,1,2,160.672,160.272,4.0,1562.0,0.4,2.0,10328.0,200,7,2155,9,290,350,120.0,0.434,0.2033,0.2196,1.3117,0.003,0.0234,0.0419,0.0135,0.0308,0.0013,0.0012,0.0007,0.0014,0.0045,0.0032,0.0007,0.0034,0.0,0.0,0.0,30014191,0.01,4,5,106.0
2020-05-25,2020-05-25 08:10:44,Arm500,DOC 34028-2016,160.272,0,16,1,2,160.672,160.272,4.0,1562.0,0.4,2.0,2092.0,200,7,2155,9,290,350,120.0,0.434,0.2033,0.2196,1.3117,0.003,0.0234,0.0419,0.0135,0.0308,0.0013,0.0012,0.0007,0.0014,0.0045,0.0032,0.0007,0.0034,0.0,0.0,0.0,30013872,0.01,18,6,4637.0
2020-05-25,2020-05-25 08:10:44,Arm500,DOC 34028-2016,160.272,0,16,1,2,160.672,160.272,4.0,1562.0,0.4,2.0,2074.0,200,7,2155,9,290,350,120.0,0.434,0.2033,0.2196,1.3117,0.003,0.0234,0.0419,0.0135,0.0308,0.0013,0.0012,0.0007,0.0014,0.0045,0.0032,0.0007,0.0034,0.0,0.0,0.0,30014187,0.01,22,3,7058.0
2020-05-25,2020-05-25 08:10:44,Arm500,DOC 34028-2016,160.272,0,16,1,2,160.672,160.272,4.0,1562.0,0.4,2.0,2077.0,200,7,2155,9,290,350,120.0,0.434,0.2033,0.2196,1.3117,0.003,0.0234,0.0419,0.0135,0.0308,0.0013,0.0012,0.0007,0.0014,0.0045,0.0032,0.0007,0.0034,0.0,0.0,0.0,30013875,0.01,15,1,7829.0
2020-05-25,2020-05-25 08:57:40,Arm500,DOC 34028-2016,169.344,0,17,1,2,169.744,169.344,2.0,1563.0,0.4,2.0,10796.0,200,7,2155,9,290,350,120.0,0.427,0.1938,0.1926,1.3145,0.0049,0.0182,0.0448,0.0175,0.0344,0.0011,0.0018,0.0007,0.0014,0.0047,0.0026,0.0013,0.0055,0.0,0.0,0.0,30014192,0.01,23,4,148.0
2020-05-25,2020-05-25 08:57:40,Arm500,DOC 34028-2016,169.344,0,17,1,2,169.744,169.344,2.0,1563.0,0.4,2.0,2122.0,200,7,2155,9,290,350,120.0,0.427,0.1938,0.1926,1.3145,0.0049,0.0182,0.0448,0.0175,0.0344,0.0011,0.0018,0.0007,0.0014,0.0047,0.0026,0.0013,0.0055,0.0,0.0,0.0,30014193,0.01,6,6,6830.0
2020-05-25,2020-05-25 08:57:40,Arm500,DOC 34028-2016,169.344,0,17,1,2,169.744,169.344,2.0,1563.0,0.4,2.0,2104.0,200,7,2155,9,290,350,120.0,0.427,0.1938,0.1926,1.3145,0.0049,0.0182,0.0448,0.0175,0.0344,0.0011,0.0018,0.0007,0.0014,0.0047,0.0026,0.0013,0.0055,0.0,0.0,0.0,30014187,0.01,22,3,7028.0
2020-05-25,2020-05-25 08:57:40,Arm500,DOC 34028-2016,169.344,0,17,1,2,169.744,169.344,2.0,1563.0,0.4,2.0,2107.0,200,7,2155,9,290,350,120.0,0.427,0.1938,0.1926,1.3145,0.0049,0.0182,0.0448,0.0175,0.0344,0.0011,0.0018,0.0007,0.0014,0.0047,0.0026,0.0013,0.0055,0.0,0.0,0.0,30013875,0.01,15,1,7799.0
2020-05-25,2020-05-25 08:57:40,Arm500,DOC 34028-2016,169.344,0,17,1,2,169.744,169.344,2.0,1563.0,0.4,2.0,10796.0,200,7,2155,9,290,350,120.0,0.427,0.1938,0.1926,1.3145,0.0049,0.0182,0.0448,0.0175,0.0344,0.0011,0.0018,0.0007,0.0014,0.0047,0.0026,0.0013,0.0055,0.0,0.0,0.0,30014144,0.01,11,4,148.0
2020-05-25,2020-05-25 08:57:40,Arm500,DOC 34028-2016,169.344,0,17,1,2,169.744,169.344,2.0,1563.0,0.4,2.0,2107.0,200,7,2155,9,290,350,120.0,0.427,0.1938,0.1926,1.3145,0.0049,0.0182,0.0448,0.0175,0.0344,0.0011,0.0018,0.0007,0.0014,0.0047,0.0026,0.0013,0.0055,0.0,0.0,0.0,30014188,0.01,1,1,6891.0
2020-05-25,2020-05-25 08:57:40,Arm500,DOC 34028-2016,169.344,0,17,1,2,169.744,169.344,2.0,1563.0,0.4,2.0,2122.0,200,7,2155,9,290,350,120.0,0.427,0.1938,0.1926,1.3145,0.0049,0.0182,0.0448,0.0175,0.0344,0.0011,0.0018,0.0007,0.0014,0.0047,0.0026,0.0013,0.0055,0.0,0.0,0.0,30013872,0.01,18,6,4607.0
2020-05-25,2020-05-25 08:57:40,Arm500,DOC 34028-2016,169.344,0,17,1,2,169.744,169.344,2.0,1563.0,0.4,2.0,2104.0,200,7,2155,9,290,350,120.0,0.427,0.1938,0.1926,1.3145,0.0049,0.0182,0.0448,0.0175,0.0344,0.0011,0.0018,0.0007,0.0014,0.0047,0.0026,0.0013,0.0055,0.0,0.0,0.0,30013871,0.01,16,3,5592.0
2020-05-25,2020-05-25 08:57:40,Arm500,DOC 34028-2016,169.344,0,17,1,2,169.744,169.344,2.0,1563.0,0.4,2.0,10352.0,200,7,2155,9,290,350,120.0,0.427,0.1938,0.1926,1.3145,0.0049,0.0182,0.0448,0.0175,0.0344,0.0011,0.0018,0.0007,0.0014,0.0047,0.0026,0.0013,0.0055,0.0,0.0,0.0,30014141,0.01,12,5,82.0
2020-05-25,2020-05-25 08:57:40,Arm500,DOC 34028-2016,169.344,0,17,1,2,169.744,169.344,2.0,1563.0,0.4,2.0,10225.0,200,7,2155,9,290,350,120.0,0.427,0.1938,0.1926,1.3145,0.0049,0.0182,0.0448,0.0175,0.0344,0.0011,0.0018,0.0007,0.0014,0.0047,0.0026,0.0013,0.0055,0.0,0.0,0.0,30014190,0.01,21,2,376.0
2020-05-25,2020-05-25 08:57:40,Arm500,DOC 34028-2016,169.344,0,17,1,2,169.744,169.344,2.0,1563.0,0.4,2.0,2104.0,200,7,2155,9,290,350,120.0,0.427,0.1938,0.1926,1.3145,0.0049,0.0182,0.0448,0.0175,0.0344,0.0011,0.0018,0.0007,0.0014,0.0047,0.0026,0.0013,0.0055,0.0,0.0,0.0,30014144,0.01,11,3,8840.0
2020-05-25,2020-05-25 08:57:40,Arm500,DOC 34028-2016,169.344,0,17,1,2,169.744,169.344,2.0,1563.0,0.4,2.0,10225.0,200,7,2155,9,290,350,120.0,0.427,0.1938,0.1926,1.3145,0.0049,0.0182,0.0448,0.0175,0.0344,0.0011,0.0018,0.0007,0.0014,0.0047,0.0026,0.0013,0.0055,0.0,0.0,0.0,30014134,0.01,7,2,145.0
2020-05-25,2020-05-25 08:57:40,Arm500,DOC 34028-2016,169.344,0,17,1,2,169.744,169.344,2.0,1563.0,0.4,2.0,10352.0,200,7,2155,9,290,350,120.0,0.427,0.1938,0.1926,1.3145,0.0049,0.0182,0.0448,0.0175,0.0344,0.0011,0.0018,0.0007,0.0014,0.0047,0.0026,0.0013,0.0055,0.0,0.0,0.0,30014191,0.01,4,5,82.0
2020-05-25,2020-05-25 09:43:02,Arm500,DOC 34028-2016,160.272,0,18,1,2,161.122,160.722,12.0,1562.0,0.4,2.0,2155.0,200,7,2155,9,290,350,130.0,0.429,0.1952,0.2091,1.321,0.0034,0.0236,0.0429,0.0144,0.0384,0.0013,0.0011,0.0008,0.0013,0.005,0.0026,0.001,0.006,0.0,0.0,0.0,30014193,0.01,6,6,6797.0
2020-05-25,2020-05-25 09:43:02,Arm500,DOC 34028-2016,160.272,0,18,1,2,161.122,160.722,12.0,1562.0,0.4,2.0,10255.0,200,7,2155,9,290,350,130.0,0.429,0.1952,0.2091,1.321,0.0034,0.0236,0.0429,0.0144,0.0384,0.0013,0.0011,0.0008,0.0013,0.005,0.0026,0.001,0.006,0.0,0.0,0.0,30014190,0.01,21,2,346.0
2020-05-25,2020-05-25 09:43:02,Arm500,DOC 34028-2016,160.272,0,18,1,2,161.122,160.722,12.0,1562.0,0.4,2.0,10826.0,200,7,2155,9,290,350,130.0,0.429,0.1952,0.2091,1.321,0.0034,0.0236,0.0429,0.0144,0.0384,0.0013,0.0011,0.0008,0.0013,0.005,0.0026,0.001,0.006,0.0,0.0,0.0,30014144,0.01,11,4,118.0
2020-05-25,2020-05-25 09:43:02,Arm500,DOC 34028-2016,160.272,0,18,1,2,161.122,160.722,12.0,1562.0,0.4,2.0,2155.0,200,7,2155,9,290,350,130.0,0.429,0.1952,0.2091,1.321,0.0034,0.0236,0.0429,0.0144,0.0384,0.0013,0.0011,0.0008,0.0013,0.005,0.0026,0.001,0.006,0.0,0.0,0.0,30013872,0.01,18,6,4574.0
2020-05-25,2020-05-25 09:43:02,Arm500,DOC 34028-2016,160.272,0,18,1,2,161.122,160.722,12.0,1562.0,0.4,2.0,2137.0,200,7,2155,9,290,350,130.0,0.429,0.1952,0.2091,1.321,0.0034,0.0236,0.0429,0.0144,0.0384,0.0013,0.0011,0.0008,0.0013,0.005,0.0026,0.001,0.006,0.0,0.0,0.0,30014188,0.01,1,1,6861.0
2020-05-25,2020-05-25 09:43:02,Arm500,DOC 34028-2016,160.272,0,18,1,2,161.122,160.722,12.0,1562.0,0.4,2.0,10255.0,200,7,2155,9,290,350,130.0,0.429,0.1952,0.2091,1.321,0.0034,0.0236,0.0429,0.0144,0.0384,0.0013,0.0011,0.0008,0.0013,0.005,0.0026,0.001,0.006,0.0,0.0,0.0,30014134,0.01,7,2,115.0
2020-05-25,2020-05-25 09:43:02,Arm500,DOC 34028-2016,160.272,0,18,1,2,161.122,160.722,12.0,1562.0,0.4,2.0,10826.0,200,7,2155,9,290,350,130.0,0.429,0.1952,0.2091,1.321,0.0034,0.0236,0.0429,0.0144,0.0384,0.0013,0.0011,0.0008,0.0013,0.005,0.0026,0.001,0.006,0.0,0.0,0.0,30014192,0.01,23,4,118.0
2020-05-25,2020-05-25 09:43:02,Arm500,DOC 34028-2016,160.272,0,18,1,2,161.122,160.722,12.0,1562.0,0.4,2.0,10358.0,200,7,2155,9,290,350,130.0,0.429,0.1952,0.2091,1.321,0.0034,0.0236,0.0429,0.0144,0.0384,0.0013,0.0011,0.0008,0.0013,0.005,0.0026,0.001,0.006,0.0,0.0,0.0,30014191,0.01,4,5,76.0
2020-05-25,2020-05-25 09:43:02,Arm500,DOC 34028-2016,160.272,0,18,1,2,161.122,160.722,12.0,1562.0,0.4,2.0,2134.0,200,7,2155,9,290,350,130.0,0.429,0.1952,0.2091,1.321,0.0034,0.0236,0.0429,0.0144,0.0384,0.0013,0.0011,0.0008,0.0013,0.005,0.0026,0.001,0.006,0.0,0.0,0.0,30014187,0.01,22,3,6998.0
2020-05-25,2020-05-25 09:43:02,Arm500,DOC 34028-2016,160.272,0,18,1,2,161.122,160.722,12.0,1562.0,0.4,2.0,10358.0,200,7,2155,9,290,350,130.0,0.429,0.1952,0.2091,1.321,0.0034,0.0236,0.0429,0.0144,0.0384,0.0013,0.0011,0.0008,0.0013,0.005,0.0026,0.001,0.006,0.0,0.0,0.0,30014141,0.01,12,5,76.0
