Repository: khw11044/Iron-CCM-RUL

# 연속 주조기의 RUL 데이터 분석

## RUL Dataset from Continuous Casting Machine

[캐글 페이지](https://www.kaggle.com/datasets/yuriykatser/rul-dataset-from-continuous-casting-machine)

## 도메인 설명 

연주공정: 연주공정은 철강산업에서 철 제품을 생산하는 공정중 하나로 연속주조의 줄임말이다. 액체상태의 용강을 주형에 넣어 고체가 되도록 식히는 과정이며 이 과정을 거쳐, 슬래브, 브룸, 빌렛의 반제품이 만들어진다.
주괴(鑄塊, ingot)란 상대적으로 순도가 높은 물질의 덩어리다. 보통 금속을 가공하기 좋게 주물로 뜬 것을 말한다.

____


연속 주조 기계(이하 'CCM')는 액체 상태의 철강을 주어진 단면의 고체 빌릿으로 변환하는 장치로, 이후 롤링 생산(예: 철근)이 이루어진다.

금형 슬리브는 CCM 금형의 가장 중요하고 빠르게 마모되는 부분이다. 슬리브는 둥근 형태나 프로파일 단면의 수냉식 구리 파이프이다. 용융 금속이 슬리브 벽과 접촉하면 결정화되며, 주괴의 기본 고체 껍질이 형성된다.

**슬리브 운영 중 주요 생산 문제**는 슬리브의 구리 파이프 표면에 결함이 생기고 내부 공간의 프로파일이 변형되어 열 조건이 방해받는 것이다. 이는 결과적으로 주괴의 품질에 영향을 미친다.

File: data/data_noNull.csv (part 29 of 73)
date,sample_time_continuous_caster,steel_type,doc_requirement,"workpiece_weight, tonn",workpiece_slice_geometry_150x150,cast_in_row,alloy_type_open,"alloy_speed, meter/minute","steel_weight_theoretical, tonn","steel_weight, tonn",grab1_num,"steel_temperature_grab1, Celsius deg.","metal_residue_grab1, tonn",grab2_num,"resistance, tonn","swing_frequency, amount/minute","crystallizer_movement, mm","water_consumption, liter/minute","water_temperature_delta, Celsius deg.","water_consumption_secondary_cooling_zone_num1, liter/minute","water_consumption_secondary_cooling_zone_num2, liter/minute","water_consumption_secondary_cooling_zone_num3, liter/minute","Ce, %","C, %","Si, %","Mn,%","S, %","P, %","Cr, %","Ni, %","Cu, %","As, %","Mo, %","Nb, %","Ti, %","V, %","Al, %","Ca, %","N, %","Pb, %","Mg, %","Zn, %",sleeve,"quantity, tonn",num_crystallizer,num_stream,RUL
2020-05-25,2020-05-25 09:43:02,Arm500,DOC 34028-2016,160.272,0,18,1,2,161.122,160.722,12.0,1562.0,0.4,2.0,2137.0,200,7,2155,9,290,350,130.0,0.429,0.1952,0.2091,1.321,0.0034,0.0236,0.0429,0.0144,0.0384,0.0013,0.0011,0.0008,0.0013,0.005,0.0026,0.001,0.006,0.0,0.0,0.0,30013875,0.01,15,1,7769.0
2020-05-25,2020-05-25 09:43:02,Arm500,DOC 34028-2016,160.272,0,18,1,2,161.122,160.722,12.0,1562.0,0.4,2.0,2134.0,200,7,2155,9,290,350,130.0,0.429,0.1952,0.2091,1.321,0.0034,0.0236,0.0429,0.0144,0.0384,0.0013,0.0011,0.0008,0.0013,0.005,0.0026,0.001,0.006,0.0,0.0,0.0,30014144,0.01,11,3,8810.0
2020-05-25,2020-05-25 09:43:02,Arm500,DOC 34028-2016,160.272,0,18,1,2,161.122,160.722,12.0,1562.0,0.4,2.0,2134.0,200,7,2155,9,290,350,130.0,0.429,0.1952,0.2091,1.321,0.0034,0.0236,0.0429,0.0144,0.0384,0.0013,0.0011,0.0008,0.0013,0.005,0.0026,0.001,0.006,0.0,0.0,0.0,30013871,0.01,16,3,5562.0
2020-05-25,2020-05-25 10:28:19,Arm500,DOC 34028-2016,166.32,0,19,1,2,166.87,166.47,9.0,1568.0,0.4,2.0,10373.0,200,7,2155,9,290,350,130.0,0.428,0.1971,0.1934,1.2939,0.0021,0.0246,0.055,0.0153,0.0323,0.0014,0.0021,0.0007,0.0012,0.0046,0.0036,0.0011,0.0051,0.0,0.0,0.0,30014191,0.01,4,5,61.0
2020-05-25,2020-05-25 10:28:19,Arm500,DOC 34028-2016,166.32,0,19,1,2,166.87,166.47,9.0,1568.0,0.4,2.0,2186.0,200,7,2155,9,290,350,130.0,0.428,0.1971,0.1934,1.2939,0.0021,0.0246,0.055,0.0153,0.0323,0.0014,0.0021,0.0007,0.0012,0.0046,0.0036,0.0011,0.0051,0.0,0.0,0.0,30013872,0.01,18,6,4543.0
2020-05-25,2020-05-25 10:28:19,Arm500,DOC 34028-2016,166.32,0,19,1,2,166.87,166.47,9.0,1568.0,0.4,2.0,10285.0,200,7,2155,9,290,350,130.0,0.428,0.1971,0.1934,1.2939,0.0021,0.0246,0.055,0.0153,0.0323,0.0014,0.0021,0.0007,0.0012,0.0046,0.0036,0.0011,0.0051,0.0,0.0,0.0,30014134,0.01,7,2,85.0
2020-05-25,2020-05-25 10:28:19,Arm500,DOC 34028-2016,166.32,0,19,1,2,166.87,166.47,9.0,1568.0,0.4,2.0,10856.0,200,7,2155,9,290,350,130.0,0.428,0.1971,0.1934,1.2939,0.0021,0.0246,0.055,0.0153,0.0323,0.0014,0.0021,0.0007,0.0012,0.0046,0.0036,0.0011,0.0051,0.0,0.0,0.0,30014144,0.01,11,4,88.0
2020-05-25,2020-05-25 10:28:19,Arm500,DOC 34028-2016,166.32,0,19,1,2,166.87,166.47,9.0,1568.0,0.4,2.0,2167.0,200,7,2155,9,290,350,130.0,0.428,0.1971,0.1934,1.2939,0.0021,0.0246,0.055,0.0153,0.0323,0.0014,0.0021,0.0007,0.0012,0.0046,0.0036,0.0011,0.0051,0.0,0.0,0.0,30013875,0.01,15,1,7739.0
2020-05-25,2020-05-25 10:28:19,Arm500,DOC 34028-2016,166.32,0,19,1,2,166.87,166.47,9.0,1568.0,0.4,2.0,2164.0,200,7,2155,9,290,350,130.0,0.428,0.1971,0.1934,1.2939,0.0021,0.0246,0.055,0.0153,0.0323,0.0014,0.0021,0.0007,0.0012,0.0046,0.0036,0.0011,0.0051,0.0,0.0,0.0,30013871,0.01,16,3,5532.0
2020-05-25,2020-05-25 10:28:19,Arm500,DOC 34028-2016,166.32,0,19,1,2,166.87,166.47,9.0,1568.0,0.4,2.0,10373.0,200,7,2155,9,290,350,130.0,0.428,0.1971,0.1934,1.2939,0.0021,0.0246,0.055,0.0153,0.0323,0.0014,0.0021,0.0007,0.0012,0.0046,0.0036,0.0011,0.0051,0.0,0.0,0.0,30014141,0.01,12,5,61.0
2020-05-25,2020-05-25 10:28:19,Arm500,DOC 34028-2016,166.32,0,19,1,2,166.87,166.47,9.0,1568.0,0.4,2.0,2164.0,200,7,2155,9,290,350,130.0,0.428,0.1971,0.1934,1.2939,0.0021,0.0246,0.055,0.0153,0.0323,0.0014,0.0021,0.0007,0.0012,0.0046,0.0036,0.0011,0.0051,0.0,0.0,0.0,30014187,0.01,22,3,6968.0
2020-05-25,2020-05-25 10:28:19,Arm500,DOC 34028-2016,166.32,0,19,1,2,166.87,166.47,9.0,1568.0,0.4,2.0,10285.0,200,7,2155,9,290,350,130.0,0.428,0.1971,0.1934,1.2939,0.0021,0.0246,0.055,0.0153,0.0323,0.0014,0.0021,0.0007,0.0012,0.0046,0.0036,0.0011,0.0051,0.0,0.0,0.0,30014190,0.01,21,2,316.0
2020-05-25,2020-05-25 10:28:19,Arm500,DOC 34028-2016,166.32,0,19,1,2,166.87,166.47,9.0,1568.0,0.4,2.0,2167.0,200,7,2155,9,290,350,130.0,0.428,0.1971,0.1934,1.2939,0.0021,0.0246,0.055,0.0153,0.0323,0.0014,0.0021,0.0007,0.0012,0.0046,0.0036,0.0011,0.0051,0.0,0.0,0.0,30014188,0.01,1,1,6831.0
2020-05-25,2020-05-25 10:28:19,Arm500,DOC 34028-2016,166.32,0,19,1,2,166.87,166.47,9.0,1568.0,0.4,2.0,2164.0,200,7,2155,9,290,350,130.0,0.428,0.1971,0.1934,1.2939,0.0021,0.0246,0.055,0.0153,0.0323,0.0014,0.0021,0.0007,0.0012,0.0046,0.0036,0.0011,0.0051,0.0,0.0,0.0,30014144,0.01,11,3,8780.0
2020-05-25,2020-05-25 10:28:19,Arm500,DOC 34028-2016,166.32,0,19,1,2,166.87,166.47,9.0,1568.0,0.4,2.0,10856.0,200,7,2155,9,290,350,130.0,0.428,0.1971,0.1934,1.2939,0.0021,0.0246,0.055,0.0153,0.0323,0.0014,0.0021,0.0007,0.0012,0.0046,0.0036,0.0011,0.0051,0.0,0.0,0.0,30014192,0.01,23,4,88.0
2020-05-25,2020-05-25 10:28:19,Arm500,DOC 34028-2016,166.32,0,19,1,2,166.87,166.47,9.0,1568.0,0.4,2.0,2186.0,200,7,2155,9,290,350,130.0,0.428,0.1971,0.1934,1.2939,0.0021,0.0246,0.055,0.0153,0.0323,0.0014,0.0021,0.0007,0.0012,0.0046,0.0036,0.0011,0.0051,0.0,0.0,0.0,30014193,0.01,6,6,6766.0
2020-05-25,2020-05-25 11:17:22,Arm500,DOC 34028-2016,163.296,0,20,1,2,163.696,163.296,11.0,1562.0,0.4,2.0,10395.0,200,7,2155,9,290,350,110.0,0.423,0.1916,0.1978,1.2905,0.0023,0.0176,0.0581,0.0149,0.0317,0.0011,0.0018,0.0007,0.0011,0.0043,0.0026,0.0008,0.0065,0.0,0.0,0.0,30014141,0.01,12,5,39.0
2020-05-25,2020-05-25 11:17:22,Arm500,DOC 34028-2016,163.296,0,20,1,2,163.696,163.296,11.0,1562.0,0.4,2.0,10395.0,200,7,2155,9,290,350,110.0,0.423,0.1916,0.1978,1.2905,0.0023,0.0176,0.0581,0.0149,0.0317,0.0011,0.0018,0.0007,0.0011,0.0043,0.0026,0.0008,0.0065,0.0,0.0,0.0,30014191,0.01,4,5,39.0
2020-05-25,2020-05-25 11:17:22,Arm500,DOC 34028-2016,163.296,0,20,1,2,163.696,163.296,11.0,1562.0,0.4,2.0,10884.0,200,7,2155,9,290,350,110.0,0.423,0.1916,0.1978,1.2905,0.0023,0.0176,0.0581,0.0149,0.0317,0.0011,0.0018,0.0007,0.0011,0.0043,0.0026,0.0008,0.0065,0.0,0.0,0.0,30014192,0.01,23,4,60.0
2020-05-25,2020-05-25 11:17:22,Arm500,DOC 34028-2016,163.296,0,20,1,2,163.696,163.296,11.0,1562.0,0.4,2.0,2198.0,200,7,2155,9,290,350,110.0,0.423,0.1916,0.1978,1.2905,0.0023,0.0176,0.0581,0.0149,0.0317,0.0011,0.0018,0.0007,0.0011,0.0043,0.0026,0.0008,0.0065,0.0,0.0,0.0,30014188,0.01,1,1,6800.0
2020-05-25,2020-05-25 11:17:22,Arm500,DOC 34028-2016,163.296,0,20,1,2,163.696,163.296,11.0,1562.0,0.4,2.0,2213.0,200,7,2155,9,290,350,110.0,0.423,0.1916,0.1978,1.2905,0.0023,0.0176,0.0581,0.0149,0.0317,0.0011,0.0018,0.0007,0.0011,0.0043,0.0026,0.0008,0.0065,0.0,0.0,0.0,30013872,0.01,18,6,4516.0
2020-05-25,2020-05-25 11:17:22,Arm500,DOC 34028-2016,163.296,0,20,1,2,163.696,163.296,11.0,1562.0,0.4,2.0,10315.0,200,7,2155,9,290,350,110.0,0.423,0.1916,0.1978,1.2905,0.0023,0.0176,0.0581,0.0149,0.0317,0.0011,0.0018,0.0007,0.0011,0.0043,0.0026,0.0008,0.0065,0.0,0.0,0.0,30014134,0.01,7,2,55.0
2020-05-25,2020-05-25 11:17:22,Arm500,DOC 34028-2016,163.296,0,20,1,2,163.696,163.296,11.0,1562.0,0.4,2.0,2192.0,200,7,2155,9,290,350,110.0,0.423,0.1916,0.1978,1.2905,0.0023,0.0176,0.0581,0.0149,0.0317,0.0011,0.0018,0.0007,0.0011,0.0043,0.0026,0.0008,0.0065,0.0,0.0,0.0,30014187,0.01,22,3,6940.0
2020-05-25,2020-05-25 11:17:22,Arm500,DOC 34028-2016,163.296,0,20,1,2,163.696,163.296,11.0,1562.0,0.4,2.0,2198.0,200,7,2155,9,290,350,110.0,0.423,0.1916,0.1978,1.2905,0.0023,0.0176,0.0581,0.0149,0.0317,0.0011,0.0018,0.0007,0.0011,0.0043,0.0026,0.0008,0.0065,0.0,0.0,0.0,30013875,0.01,15,1,7708.0
2020-05-25,2020-05-25 11:17:22,Arm500,DOC 34028-2016,163.296,0,20,1,2,163.696,163.296,11.0,1562.0,0.4,2.0,2192.0,200,7,2155,9,290,350,110.0,0.423,0.1916,0.1978,1.2905,0.0023,0.0176,0.0581,0.0149,0.0317,0.0011,0.0018,0.0007,0.0011,0.0043,0.0026,0.0008,0.0065,0.0,0.0,0.0,30014144,0.01,11,3,8752.0
2020-05-25,2020-05-25 11:17:22,Arm500,DOC 34028-2016,163.296,0,20,1,2,163.696,163.296,11.0,1562.0,0.4,2.0,2192.0,200,7,2155,9,290,350,110.0,0.423,0.1916,0.1978,1.2905,0.0023,0.0176,0.0581,0.0149,0.0317,0.0011,0.0018,0.0007,0.0011,0.0043,0.0026,0.0008,0.0065,0.0,0.0,0.0,30013871,0.01,16,3,5504.0
2020-05-25,2020-05-25 11:17:22,Arm500,DOC 34028-2016,163.296,0,20,1,2,163.696,163.296,11.0,1562.0,0.4,2.0,10884.0,200,7,2155,9,290,350,110.0,0.423,0.1916,0.1978,1.2905,0.0023,0.0176,0.0581,0.0149,0.0317,0.0011,0.0018,0.0007,0.0011,0.0043,0.0026,0.0008,0.0065,0.0,0.0,0.0,30014144,0.01,11,4,60.0
2020-05-25,2020-05-25 11:17:22,Arm500,DOC 34028-2016,163.296,0,20,1,2,163.696,163.296,11.0,1562.0,0.4,2.0,10315.0,200,7,2155,9,290,350,110.0,0.423,0.1916,0.1978,1.2905,0.0023,0.0176,0.0581,0.0149,0.0317,0.0011,0.0018,0.0007,0.0011,0.0043,0.0026,0.0008,0.0065,0.0,0.0,0.0,30014190,0.01,21,2,286.0
2020-05-25,2020-05-25 11:17:22,Arm500,DOC 34028-2016,163.296,0,20,1,2,163.696,163.296,11.0,1562.0,0.4,2.0,2213.0,200,7,2155,9,290,350,110.0,0.423,0.1916,0.1978,1.2905,0.0023,0.0176,0.0581,0.0149,0.0317,0.0011,0.0018,0.0007,0.0011,0.0043,0.0026,0.0008,0.0065,0.0,0.0,0.0,30014193,0.01,6,6,6739.0
2020-05-25,2020-05-25 12:03:10,Arm500,DOC 34028-2016,166.32,0,21,1,2,166.72,166.32,4.0,1563.0,0.4,2.0,10914.0,200,7,2155,9,278,338,106.0,0.428,0.195,0.2056,1.2988,0.0024,0.0155,0.0609,0.0184,0.0349,0.0011,0.002,0.0007,0.0011,0.0045,0.0026,0.0008,0.0068,0.0,0.0,0.0,30014144,0.01,11,4,30.0
2020-05-25,2020-05-25 12:03:10,Arm500,DOC 34028-2016,166.32,0,21,1,2,166.72,166.32,4.0,1563.0,0.4,2.0,10914.0,200,7,2155,9,278,338,106.0,0.428,0.195,0.2056,1.2988,0.0024,0.0155,0.0609,0.0184,0.0349,0.0011,0.002,0.0007,0.0011,0.0045,0.0026,0.0008,0.0068,0.0,0.0,0.0,30014192,0.01,23,4,30.0
2020-05-25,2020-05-25 12:03:10,Arm500,DOC 34028-2016,166.32,0,21,1,2,166.72,166.32,4.0,1563.0,0.4,2.0,10416.0,200,7,2155,9,278,338,106.0,0.428,0.195,0.2056,1.2988,0.0024,0.0155,0.0609,0.0184,0.0349,0.0011,0.002,0.0007,0.0011,0.0045,0.0026,0.0008,0.0068,0.0,0.0,0.0,30014141,0.01,12,5,18.0
2020-05-25,2020-05-25 12:03:10,Arm500,DOC 34028-2016,166.32,0,21,1,2,166.72,166.32,4.0,1563.0,0.4,2.0,2222.0,200,7,2155,9,278,338,106.0,0.428,0.195,0.2056,1.2988,0.0024,0.0155,0.0609,0.0184,0.0349,0.0011,0.002,0.0007,0.0011,0.0045,0.0026,0.0008,0.0068,0.0,0.0,0.0,30013871,0.01,16,3,5474.0
2020-05-25,2020-05-25 12:03:10,Arm500,DOC 34028-2016,166.32,0,21,1,2,166.72,166.32,4.0,1563.0,0.4,2.0,10342.0,200,7,2155,9,278,338,106.0,0.428,0.195,0.2056,1.2988,0.0024,0.0155,0.0609,0.0184,0.0349,0.0011,0.002,0.0007,0.0011,0.0045,0.0026,0.0008,0.0068,0.0,0.0,0.0,30014134,0.01,7,2,28.0
2020-05-25,2020-05-25 12:03:10,Arm500,DOC 34028-2016,166.32,0,21,1,2,166.72,166.32,4.0,1563.0,0.4,2.0,2222.0,200,7,2155,9,278,338,106.0,0.428,0.195,0.2056,1.2988,0.0024,0.0155,0.0609,0.0184,0.0349,0.0011,0.002,0.0007,0.0011,0.0045,0.0026,0.0008,0.0068,0.0,0.0,0.0,30014144,0.01,11,3,8722.0
2020-05-25,2020-05-25 12:03:10,Arm500,DOC 34028-2016,166.32,0,21,1,2,166.72,166.32,4.0,1563.0,0.4,2.0,2222.0,200,7,2155,9,278,338,106.0,0.428,0.195,0.2056,1.2988,0.0024,0.0155,0.0609,0.0184,0.0349,0.0011,0.002,0.0007,0.0011,0.0045,0.0026,0.0008,0.0068,0.0,0.0,0.0,30014187,0.01,22,3,6910.0
2020-05-25,2020-05-25 12:03:10,Arm500,DOC 34028-2016,166.32,0,21,1,2,166.72,166.32,4.0,1563.0,0.4,2.0,10342.0,200,7,2155,9,278,338,106.0,0.428,0.195,0.2056,1.2988,0.0024,0.0155,0.0609,0.0184,0.0349,0.0011,0.002,0.0007,0.0011,0.0045,0.0026,0.0008,0.0068,0.0,0.0,0.0,30014190,0.01,21,2,259.0
2020-05-25,2020-05-25 12:03:10,Arm500,DOC 34028-2016,166.32,0,21,1,2,166.72,166.32,4.0,1563.0,0.4,2.0,2243.0,200,7,2155,9,278,338,106.0,0.428,0.195,0.2056,1.2988,0.0024,0.0155,0.0609,0.0184,0.0349,0.0011,0.002,0.0007,0.0011,0.0045,0.0026,0.0008,0.0068,0.0,0.0,0.0,30014193,0.01,6,6,6709.0
2020-05-25,2020-05-25 12:03:10,Arm500,DOC 34028-2016,166.32,0,21,1,2,166.72,166.32,4.0,1563.0,0.4,2.0,2225.0,200,7,2155,9,278,338,106.0,0.428,0.195,0.2056,1.2988,0.0024,0.0155,0.0609,0.0184,0.0349,0.0011,0.002,0.0007,0.0011,0.0045,0.0026,0.0008,0.0068,0.0,0.0,0.0,30013875,0.01,15,1,7681.0
2020-05-25,2020-05-25 12:03:10,Arm500,DOC 34028-2016,166.32,0,21,1,2,166.72,166.32,4.0,1563.0,0.4,2.0,2225.0,200,7,2155,9,278,338,106.0,0.428,0.195,0.2056,1.2988,0.0024,0.0155,0.0609,0.0184,0.0349,0.0011,0.002,0.0007,0.0011,0.0045,0.0026,0.0008,0.0068,0.0,0.0,0.0,30014188,0.01,1,1,6773.0
2020-05-25,2020-05-25 12:03:10,Arm500,DOC 34028-2016,166.32,0,21,1,2,166.72,166.32,4.0,1563.0,0.4,2.0,2243.0,200,7,2155,9,278,338,106.0,0.428,0.195,0.2056,1.2988,0.0024,0.0155,0.0609,0.0184,0.0349,0.0011,0.002,0.0007,0.0011,0.0045,0.0026,0.0008,0.0068,0.0,0.0,0.0,30013872,0.01,18,6,4486.0
2020-05-25,2020-05-25 12:03:10,Arm500,DOC 34028-2016,166.32,0,21,1,2,166.72,166.32,4.0,1563.0,0.4,2.0,10416.0,200,7,2155,9,278,338,106.0,0.428,0.195,0.2056,1.2988,0.0024,0.0155,0.0609,0.0184,0.0349,0.0011,0.002,0.0007,0.0011,0.0045,0.0026,0.0008,0.0068,0.0,0.0,0.0,30014191,0.01,4,5,18.0
2020-05-25,2020-05-25 12:50:15,Arm500,DOC 34028-2016,160.272,0,22,1,2,167.372,166.972,6.0,1572.0,0.4,2.0,2252.0,200,7,2155,9,290,350,110.0,0.421,0.1877,0.2009,1.2982,0.0022,0.0214,0.0621,0.015,0.0295,0.0011,0.0012,0.0007,0.0011,0.0047,0.0026,0.0009,0.0072,0.0,0.0,0.0,30013875,0.01,15,1,7654.0
2020-05-25,2020-05-25 12:50:15,Arm500,DOC 34028-2016,160.272,0,22,1,2,167.372,166.972,6.0,1572.0,0.4,2.0,2252.0,200,7,2155,9,290,350,110.0,0.421,0.1877,0.2009,1.2982,0.0022,0.0214,0.0621,0.015,0.0295,0.0011,0.0012,0.0007,0.0011,0.0047,0.0026,0.0009,0.0072,0.0,0.0,0.0,30014188,0.01,1,1,6746.0
2020-05-25,2020-05-25 12:50:15,Arm500,DOC 34028-2016,160.272,0,22,1,2,167.372,166.972,6.0,1572.0,0.4,2.0,10370.0,200,7,2155,9,290,350,110.0,0.421,0.1877,0.2009,1.2982,0.0022,0.0214,0.0621,0.015,0.0295,0.0011,0.0012,0.0007,0.0011,0.0047,0.0026,0.0009,0.0072,0.0,0.0,0.0,30014190,0.01,21,2,231.0
2020-05-25,2020-05-25 12:50:15,Arm500,DOC 34028-2016,160.272,0,22,1,2,167.372,166.972,6.0,1572.0,0.4,2.0,10370.0,200,7,2155,9,290,350,110.0,0.421,0.1877,0.2009,1.2982,0.0022,0.0214,0.0621,0.015,0.0295,0.0011,0.0012,0.0007,0.0011,0.0047,0.0026,0.0009,0.0072,0.0,0.0,0.0,30014134,0.01,7,2,0.0
2020-05-25,2020-05-25 12:50:15,Arm500,DOC 34028-2016,160.272,0,22,1,2,167.372,166.972,6.0,1572.0,0.4,2.0,10944.0,200,7,2155,9,290,350,110.0,0.421,0.1877,0.2009,1.2982,0.0022,0.0214,0.0621,0.015,0.0295,0.0011,0.0012,0.0007,0.0011,0.0047,0.0026,0.0009,0.0072,0.0,0.0,0.0,30014144,0.01,11,4,0.0
2020-05-25,2020-05-25 12:50:15,Arm500,DOC 34028-2016,160.272,0,22,1,2,167.372,166.972,6.0,1572.0,0.4,2.0,2252.0,200,7,2155,9,290,350,110.0,0.421,0.1877,0.2009,1.2982,0.0022,0.0214,0.0621,0.015,0.0295,0.0011,0.0012,0.0007,0.0011,0.0047,0.0026,0.0009,0.0072,0.0,0.0,0.0,30014187,0.01,22,3,6880.0
2020-05-25,2020-05-25 12:50:15,Arm500,DOC 34028-2016,160.272,0,22,1,2,167.372,166.972,6.0,1572.0,0.4,2.0,2270.0,200,7,2155,9,290,350,110.0,0.421,0.1877,0.2009,1.2982,0.0022,0.0214,0.0621,0.015,0.0295,0.0011,0.0012,0.0007,0.0011,0.0047,0.0026,0.0009,0.0072,0.0,0.0,0.0,30013872,0.01,18,6,4459.0
2020-05-25,2020-05-25 12:50:15,Arm500,DOC 34028-2016,160.272,0,22,1,2,167.372,166.972,6.0,1572.0,0.4,2.0,10434.0,200,7,2155,9,290,350,110.0,0.421,0.1877,0.2009,1.2982,0.0022,0.0214,0.0621,0.015,0.0295,0.0011,0.0012,0.0007,0.0011,0.0047,0.0026,0.0009,0.0072,0.0,0.0,0.0,30014191,0.01,4,5,0.0
2020-05-25,2020-05-25 12:50:15,Arm500,DOC 34028-2016,160.272,0,22,1,2,167.372,166.972,6.0,1572.0,0.4,2.0,2270.0,200,7,2155,9,290,350,110.0,0.421,0.1877,0.2009,1.2982,0.0022,0.0214,0.0621,0.015,0.0295,0.0011,0.0012,0.0007,0.0011,0.0047,0.0026,0.0009,0.0072,0.0,0.0,0.0,30014193,0.01,6,6,6682.0
2020-05-25,2020-05-25 12:50:15,Arm500,DOC 34028-2016,160.272,0,22,1,2,167.372,166.972,6.0,1572.0,0.4,2.0,2252.0,200,7,2155,9,290,350,110.0,0.421,0.1877,0.2009,1.2982,0.0022,0.0214,0.0621,0.015,0.0295,0.0011,0.0012,0.0007,0.0011,0.0047,0.0026,0.0009,0.0072,0.0,0.0,0.0,30014144,0.01,11,3,8692.0
2020-05-25,2020-05-25 12:50:15,Arm500,DOC 34028-2016,160.272,0,22,1,2,167.372,166.972,6.0,1572.0,0.4,2.0,2252.0,200,7,2155,9,290,350,110.0,0.421,0.1877,0.2009,1.2982,0.0022,0.0214,0.0621,0.015,0.0295,0.0011,0.0012,0.0007,0.0011,0.0047,0.0026,0.0009,0.0072,0.0,0.0,0.0,30013871,0.01,16,3,5444.0
2020-05-25,2020-05-25 12:50:15,Arm500,DOC 34028-2016,160.272,0,22,1,2,167.372,166.972,6.0,1572.0,0.4,2.0,10944.0,200,7,2155,9,290,350,110.0,0.421,0.1877,0.2009,1.2982,0.0022,0.0214,0.0621,0.015,0.0295,0.0011,0.0012,0.0007,0.0011,0.0047,0.0026,0.0009,0.0072,0.0,0.0,0.0,30014192,0.01,23,4,0.0
2020-05-25,2020-05-25 12:50:15,Arm500,DOC 34028-2016,160.272,0,22,1,2,167.372,166.972,6.0,1572.0,0.4,2.0,10434.0,200,7,2155,9,290,350,110.0,0.421,0.1877,0.2009,1.2982,0.0022,0.0214,0.0621,0.015,0.0295,0.0011,0.0012,0.0007,0.0011,0.0047,0.0026,0.0009,0.0072,0.0,0.0,0.0,30014141,0.01,12,5,0.0
2020-05-25,2020-05-25 15:38:48,St4sp,Contract,168.0,1,1,1,2,169.0,168.6,9.0,1581.0,0.4,6.0,6486.0,165,12,1950,9,320,350,110.0,0.319,0.1873,0.1874,0.7018,0.003,0.0261,0.0538,0.0143,0.0317,0.0011,0.0017,0.0005,0.001,0.0029,0.0023,0.0009,0.0057,0.0,0.0,0.0,30014134,0.14,7,2,3884.0
2020-05-25,2020-05-25 15:38:48,St4sp,Contract,168.0,1,1,1,2,169.0,168.6,9.0,1581.0,0.4,6.0,6211.0,165,12,1950,9,320,350,110.0,0.319,0.1873,0.1874,0.7018,0.003,0.0261,0.0538,0.0143,0.0317,0.0011,0.0017,0.0005,0.001,0.0029,0.0023,0.0009,0.0057,0.0,0.0,0.0,30013871,0.14,16,3,1485.0
2020-05-25,2020-05-25 15:38:48,St4sp,Contract,168.0,1,1,1,2,169.0,168.6,9.0,1581.0,0.4,6.0,5952.0,165,12,1950,9,320,350,110.0,0.319,0.1873,0.1874,0.7018,0.003,0.0261,0.0538,0.0143,0.0317,0.0011,0.0017,0.0005,0.001,0.0029,0.0023,0.0009,0.0057,0.0,0.0,0.0,30014188,0.14,1,1,3046.0
2020-05-25,2020-05-25 15:38:48,St4sp,Contract,168.0,1,1,1,2,169.0,168.6,9.0,1581.0,0.4,6.0,6392.0,165,12,1950,9,320,350,110.0,0.319,0.1873,0.1874,0.7018,0.003,0.0261,0.0538,0.0143,0.0317,0.0011,0.0017,0.0005,0.001,0.0029,0.0023,0.0009,0.0057,0.0,0.0,0.0,30014192,0.14,23,4,4552.0
2020-05-25,2020-05-25 15:38:48,St4sp,Contract,168.0,1,1,1,2,169.0,168.6,9.0,1581.0,0.4,6.0,6486.0,165,12,1950,9,320,350,110.0,0.319,0.1873,0.1874,0.7018,0.003,0.0261,0.0538,0.0143,0.0317,0.0011,0.0017,0.0005,0.001,0.0029,0.0023,0.0009,0.0057,0.0,0.0,0.0,30014190,0.14,21,2,4115.0
2020-05-25,2020-05-25 15:38:48,St4sp,Contract,168.0,1,1,1,2,169.0,168.6,9.0,1581.0,0.4,6.0,5952.0,165,12,1950,9,320,350,110.0,0.319,0.1873,0.1874,0.7018,0.003,0.0261,0.0538,0.0143,0.0317,0.0011,0.0017,0.0005,0.001,0.0029,0.0023,0.0009,0.0057,0.0,0.0,0.0,30013875,0.14,15,1,3954.0
2020-05-25,2020-05-25 15:38:48,St4sp,Contract,168.0,1,1,1,2,169.0,168.6,9.0,1581.0,0.4,6.0,6211.0,165,12,1950,9,320,350,110.0,0.319,0.1873,0.1874,0.7018,0.003,0.0261,0.0538,0.0143,0.0317,0.0011,0.0017,0.0005,0.001,0.0029,0.0023,0.0009,0.0057,0.0,0.0,0.0,30014144,0.14,11,3,4733.0
2020-05-25,2020-05-25 15:38:48,St4sp,Contract,168.0,1,1,1,2,169.0,168.6,9.0,1581.0,0.4,6.0,5687.0,165,12,1950,9,320,350,110.0,0.319,0.1873,0.1874,0.7018,0.003,0.0261,0.0538,0.0143,0.0317,0.0011,0.0017,0.0005,0.001,0.0029,0.0023,0.0009,0.0057,0.0,0.0,0.0,30014191,0.14,4,5,4747.0
2020-05-25,2020-05-25 15:38:48,St4sp,Contract,168.0,1,1,1,2,169.0,168.6,9.0,1581.0,0.4,6.0,5687.0,165,12,1950,9,320,350,110.0,0.319,0.1873,0.1874,0.7018,0.003,0.0261,0.0538,0.0143,0.0317,0.0011,0.0017,0.0005,0.001,0.0029,0.0023,0.0009,0.0057,0.0,0.0,0.0,30014141,0.14,12,5,4747.0
2020-05-25,2020-05-25 15:38:48,St4sp,Contract,168.0,1,1,1,2,169.0,168.6,9.0,1581.0,0.4,6.0,6211.0,165,12,1950,9,320,350,110.0,0.319,0.1873,0.1874,0.7018,0.003,0.0261,0.0538,0.0143,0.0317,0.0011,0.0017,0.0005,0.001,0.0029,0.0023,0.0009,0.0057,0.0,0.0,0.0,30014187,0.14,22,3,2921.0
2020-05-25,2020-05-25 15:38:48,St4sp,Contract,168.0,1,1,1,2,169.0,168.6,9.0,1581.0,0.4,6.0,6430.0,165,12,1950,9,320,350,110.0,0.319,0.1873,0.1874,0.7018,0.003,0.0261,0.0538,0.0143,0.0317,0.0011,0.0017,0.0005,0.001,0.0029,0.0023,0.0009,0.0057,0.0,0.0,0.0,30014193,0.14,6,6,2522.0
2020-05-25,2020-05-25 15:38:48,St4sp,Contract,168.0,1,1,1,2,169.0,168.6,9.0,1581.0,0.4,6.0,6392.0,165,12,1950,9,320,350,110.0,0.319,0.1873,0.1874,0.7018,0.003,0.0261,0.0538,0.0143,0.0317,0.0011,0.0017,0.0005,0.001,0.0029,0.0023,0.0009,0.0057,0.0,0.0,0.0,30014144,0.14,11,4,4552.0
2020-05-25,2020-05-25 15:38:48,St4sp,Contract,168.0,1,1,1,2,169.0,168.6,9.0,1581.0,0.4,6.0,6430.0,165,12,1950,9,320,350,110.0,0.319,0.1873,0.1874,0.7018,0.003,0.0261,0.0538,0.0143,0.0317,0.0011,0.0017,0.0005,0.001,0.0029,0.0023,0.0009,0.0057,0.0,0.0,0.0,30013872,0.14,18,6,299.0
2020-05-25,2020-05-25 16:28:38,St4sp,Contract,163.8,1,2,1,3,164.2,163.8,4.0,1570.0,0.4,6.0,6514.0,165,13,1950,9,370,440,200.0,0.319,0.1873,0.1916,0.7096,0.0021,0.018,0.0483,0.0129,0.0273,0.0009,0.0011,0.0006,0.0009,0.0029,0.0023,0.001,0.0055,0.0,0.0,0.0,30014190,0.03,21,2,4087.0
2020-05-25,2020-05-25 16:28:38,St4sp,Contract,163.8,1,2,1,3,164.2,163.8,4.0,1570.0,0.4,6.0,6514.0,165,13,1950,9,370,440,200.0,0.319,0.1873,0.1916,0.7096,0.0021,0.018,0.0483,0.0129,0.0273,0.0009,0.0011,0.0006,0.0009,0.0029,0.0023,0.001,0.0055,0.0,0.0,0.0,30014134,0.03,7,2,3856.0
2020-05-25,2020-05-25 16:28:38,St4sp,Contract,163.8,1,2,1,3,164.2,163.8,4.0,1570.0,0.4,6.0,5980.0,165,13,1950,9,370,440,200.0,0.319,0.1873,0.1916,0.7096,0.0021,0.018,0.0483,0.0129,0.0273,0.0009,0.0011,0.0006,0.0009,0.0029,0.0023,0.001,0.0055,0.0,0.0,0.0,30014188,0.03,1,1,3018.0
2020-05-25,2020-05-25 16:28:38,St4sp,Contract,163.8,1,2,1,3,164.2,163.8,4.0,1570.0,0.4,6.0,6458.0,165,13,1950,9,370,440,200.0,0.319,0.1873,0.1916,0.7096,0.0021,0.018,0.0483,0.0129,0.0273,0.0009,0.0011,0.0006,0.0009,0.0029,0.0023,0.001,0.0055,0.0,0.0,0.0,30013872,0.03,18,6,271.0
2020-05-25,2020-05-25 16:28:38,St4sp,Contract,163.8,1,2,1,3,164.2,163.8,4.0,1570.0,0.4,6.0,6420.0,165,13,1950,9,370,440,200.0,0.319,0.1873,0.1916,0.7096,0.0021,0.018,0.0483,0.0129,0.0273,0.0009,0.0011,0.0006,0.0009,0.0029,0.0023,0.001,0.0055,0.0,0.0,0.0,30014192,0.03,23,4,4524.0
2020-05-25,2020-05-25 16:28:38,St4sp,Contract,163.8,1,2,1,3,164.2,163.8,4.0,1570.0,0.4,6.0,6239.0,165,13,1950,9,370,440,200.0,0.319,0.1873,0.1916,0.7096,0.0021,0.018,0.0483,0.0129,0.0273,0.0009,0.0011,0.0006,0.0009,0.0029,0.0023,0.001,0.0055,0.0,0.0,0.0,30013871,0.03,16,3,1457.0
2020-05-25,2020-05-25 16:28:38,St4sp,Contract,163.8,1,2,1,3,164.2,163.8,4.0,1570.0,0.4,6.0,5980.0,165,13,1950,9,370,440,200.0,0.319,0.1873,0.1916,0.7096,0.0021,0.018,0.0483,0.0129,0.0273,0.0009,0.0011,0.0006,0.0009,0.0029,0.0023,0.001,0.0055,0.0,0.0,0.0,30013875,0.03,15,1,3926.0
2020-05-25,2020-05-25 16:28:38,St4sp,Contract,163.8,1,2,1,3,164.2,163.8,4.0,1570.0,0.4,6.0,5715.0,165,13,1950,9,370,440,200.0,0.319,0.1873,0.1916,0.7096,0.0021,0.018,0.0483,0.0129,0.0273,0.0009,0.0011,0.0006,0.0009,0.0029,0.0023,0.001,0.0055,0.0,0.0,0.0,30014191,0.03,4,5,4719.0
2020-05-25,2020-05-25 16:28:38,St4sp,Contract,163.8,1,2,1,3,164.2,163.8,4.0,1570.0,0.4,6.0,6458.0,165,13,1950,9,370,440,200.0,0.319,0.1873,0.1916,0.7096,0.0021,0.018,0.0483,0.0129,0.0273,0.0009,0.0011,0.0006,0.0009,0.0029,0.0023,0.001,0.0055,0.0,0.0,0.0,30014193,0.03,6,6,2494.0
2020-05-25,2020-05-25 16:28:38,St4sp,Contract,163.8,1,2,1,3,164.2,163.8,4.0,1570.0,0.4,6.0,6239.0,165,13,1950,9,370,440,200.0,0.319,0.1873,0.1916,0.7096,0.0021,0.018,0.0483,0.0129,0.0273,0.0009,0.0011,0.0006,0.0009,0.0029,0.0023,0.001,0.0055,0.0,0.0,0.0,30014187,0.03,22,3,2893.0
2020-05-25,2020-05-25 16:28:38,St4sp,Contract,163.8,1,2,1,3,164.2,163.8,4.0,1570.0,0.4,6.0,6239.0,165,13,1950,9,370,440,200.0,0.319,0.1873,0.1916,0.7096,0.0021,0.018,0.0483,0.0129,0.0273,0.0009,0.0011,0.0006,0.0009,0.0029,0.0023,0.001,0.0055,0.0,0.0,0.0,30014144,0.03,11,3,4705.0
2020-05-25,2020-05-25 16:28:38,St4sp,Contract,163.8,1,2,1,3,164.2,163.8,4.0,1570.0,0.4,6.0,5715.0,165,13,1950,9,370,440,200.0,0.319,0.1873,0.1916,0.7096,0.0021,0.018,0.0483,0.0129,0.0273,0.0009,0.0011,0.0006,0.0009,0.0029,0.0023,0.001,0.0055,0.0,0.0,0.0,30014141,0.03,12,5,4719.0
2020-05-25,2020-05-25 16:28:38,St4sp,Contract,163.8,1,2,1,3,164.2,163.8,4.0,1570.0,0.4,6.0,6420.0,165,13,1950,9,370,440,200.0,0.319,0.1873,0.1916,0.7096,0.0021,0.018,0.0483,0.0129,0.0273,0.0009,0.0011,0.0006,0.0009,0.0029,0.0023,0.001,0.0055,0.0,0.0,0.0,30014144,0.03,11,4,4524.0
2020-05-25,2020-05-25 17:13:35,St4sp,Contract,168.0,1,3,1,3,168.4,168.0,6.0,1570.0,0.4,6.0,5742.0,165,13,1950,9,360,450,190.0,0.322,0.1905,0.199,0.7133,0.002,0.0176,0.0459,0.0126,0.0258,0.0009,0.0012,0.0005,0.0009,0.0027,0.0026,0.0012,0.0062,0.0,0.0,0.0,30014141,0.02,12,5,4692.0
2020-05-25,2020-05-25 17:13:35,St4sp,Contract,168.0,1,3,1,3,168.4,168.0,6.0,1570.0,0.4,6.0,6449.0,165,13,1950,9,360,450,190.0,0.322,0.1905,0.199,0.7133,0.002,0.0176,0.0459,0.0126,0.0258,0.0009,0.0012,0.0005,0.0009,0.0027,0.0026,0.0012,0.0062,0.0,0.0,0.0,30014192,0.02,23,4,4495.0
2020-05-25,2020-05-25 17:13:35,St4sp,Contract,168.0,1,3,1,3,168.4,168.0,6.0,1570.0,0.4,6.0,6009.0,165,13,1950,9,360,450,190.0,0.322,0.1905,0.199,0.7133,0.002,0.0176,0.0459,0.0126,0.0258,0.0009,0.0012,0.0005,0.0009,0.0027,0.0026,0.0012,0.0062,0.0,0.0,0.0,30014188,0.02,1,1,2989.0
2020-05-25,2020-05-25 17:13:35,St4sp,Contract,168.0,1,3,1,3,168.4,168.0,6.0,1570.0,0.4,6.0,6266.0,165,13,1950,9,360,450,190.0,0.322,0.1905,0.199,0.7133,0.002,0.0176,0.0459,0.0126,0.0258,0.0009,0.0012,0.0005,0.0009,0.0027,0.0026,0.0012,0.0062,0.0,0.0,0.0,30014144,0.02,11,3,4678.0
2020-05-25,2020-05-25 17:13:35,St4sp,Contract,168.0,1,3,1,3,168.4,168.0,6.0,1570.0,0.4,6.0,6541.0,165,13,1950,9,360,450,190.0,0.322,0.1905,0.199,0.7133,0.002,0.0176,0.0459,0.0126,0.0258,0.0009,0.0012,0.0005,0.0009,0.0027,0.0026,0.0012,0.0062,0.0,0.0,0.0,30014134,0.02,7,2,3829.0
2020-05-25,2020-05-25 17:13:35,St4sp,Contract,168.0,1,3,1,3,168.4,168.0,6.0,1570.0,0.4,6.0,6266.0,165,13,1950,9,360,450,190.0,0.322,0.1905,0.199,0.7133,0.002,0.0176,0.0459,0.0126,0.0258,0.0009,0.0012,0.0005,0.0009,0.0027,0.0026,0.0012,0.0062,0.0,0.0,0.0,30013871,0.02,16,3,1430.0
2020-05-25,2020-05-25 17:13:35,St4sp,Contract,168.0,1,3,1,3,168.4,168.0,6.0,1570.0,0.4,6.0,6266.0,165,13,1950,9,360,450,190.0,0.322,0.1905,0.199,0.7133,0.002,0.0176,0.0459,0.0126,0.0258,0.0009,0.0012,0.0005,0.0009,0.0027,0.0026,0.0012,0.0062,0.0,0.0,0.0,30014187,0.02,22,3,2866.0
2020-05-25,2020-05-25 17:13:35,St4sp,Contract,168.0,1,3,1,3,168.4,168.0,6.0,1570.0,0.4,6.0,6541.0,165,13,1950,9,360,450,190.0,0.322,0.1905,0.199,0.7133,0.002,0.0176,0.0459,0.0126,0.0258,0.0009,0.0012,0.0005,0.0009,0.0027,0.0026,0.0012,0.0062,0.0,0.0,0.0,30014190,0.02,21,2,4060.0
2020-05-25,2020-05-25 17:13:35,St4sp,Contract,168.0,1,3,1,3,168.4,168.0,6.0,1570.0,0.4,6.0,6009.0,165,13,1950,9,360,450,190.0,0.322,0.1905,0.199,0.7133,0.002,0.0176,0.0459,0.0126,0.0258,0.0009,0.0012,0.0005,0.0009,0.0027,0.0026,0.0012,0.0062,0.0,0.0,0.0,30013875,0.02,15,1,3897.0
2020-05-25,2020-05-25 17:13:35,St4sp,Contract,168.0,1,3,1,3,168.4,168.0,6.0,1570.0,0.4,6.0,6485.0,165,13,1950,9,360,450,190.0,0.322,0.1905,0.199,0.7133,0.002,0.0176,0.0459,0.0126,0.0258,0.0009,0.0012,0.0005,0.0009,0.0027,0.0026,0.0012,0.0062,0.0,0.0,0.0,30014193,0.02,6,6,2467.0
2020-05-25,2020-05-25 17:13:35,St4sp,Contract,168.0,1,3,1,3,168.4,168.0,6.0,1570.0,0.4,6.0,6449.0,165,13,1950,9,360,450,190.0,0.322,0.1905,0.199,0.7133,0.002,0.0176,0.0459,0.0126,0.0258,0.0009,0.0012,0.0005,0.0009,0.0027,0.0026,0.0012,0.0062,0.0,0.0,0.0,30014144,0.02,11,4,4495.0
2020-05-25,2020-05-25 17:13:35,St4sp,Contract,168.0,1,3,1,3,168.4,168.0,6.0,1570.0,0.4,6.0,5742.0,165,13,1950,9,360,450,190.0,0.322,0.1905,0.199,0.7133,0.002,0.0176,0.0459,0.0126,0.0258,0.0009,0.0012,0.0005,0.0009,0.0027,0.0026,0.0012,0.0062,0.0,0.0,0.0,30014191,0.02,4,5,4692.0
2020-05-25,2020-05-25 17:13:35,St4sp,Contract,168.0,1,3,1,3,168.4,168.0,6.0,1570.0,0.4,6.0,6485.0,165,13,1950,9,360,450,190.0,0.322,0.1905,0.199,0.7133,0.002,0.0176,0.0459,0.0126,0.0258,0.0009,0.0012,0.0005,0.0009,0.0027,0.0026,0.0012,0.0062,0.0,0.0,0.0,30013872,0.02,18,6,244.0
2020-05-25,2020-05-25 17:55:36,St4sp,Contract,165.9,1,4,1,3,166.3,165.9,1.0,1578.0,0.4,6.0,6036.0,165,13,1950,9,360,450,200.0,0.315,0.1846,0.1915,0.7038,0.0036,0.0171,0.0501,0.0147,0.0276,0.0016,0.0011,0.0005,0.0009,0.0026,0.0026,0.0011,0.0059,0.0,0.0,0.0,30013875,0.01,15,1,3870.0
2020-05-25,2020-05-25 17:55:36,St4sp,Contract,165.9,1,4,1,3,166.3,165.9,1.0,1578.0,0.4,6.0,5769.0,165,13,1950,9,360,450,200.0,0.315,0.1846,0.1915,0.7038,0.0036,0.0171,0.0501,0.0147,0.0276,0.0016,0.0011,0.0005,0.0009,0.0026,0.0026,0.0011,0.0059,0.0,0.0,0.0,30014191,0.01,4,5,4665.0
2020-05-25,2020-05-25 17:55:36,St4sp,Contract,165.9,1,4,1,3,166.3,165.9,1.0,1578.0,0.4,6.0,6568.0,165,13,1950,9,360,450,200.0,0.315,0.1846,0.1915,0.7038,0.0036,0.0171,0.0501,0.0147,0.0276,0.0016,0.0011,0.0005,0.0009,0.0026,0.0026,0.0011,0.0059,0.0,0.0,0.0,30014190,0.01,21,2,4033.0
2020-05-25,2020-05-25 17:55:36,St4sp,Contract,165.9,1,4,1,3,166.3,165.9,1.0,1578.0,0.4,6.0,5769.0,165,13,1950,9,360,450,200.0,0.315,0.1846,0.1915,0.7038,0.0036,0.0171,0.0501,0.0147,0.0276,0.0016,0.0011,0.0005,0.0009,0.0026,0.0026,0.0011,0.0059,0.0,0.0,0.0,30014141,0.01,12,5,4665.0
2020-05-25,2020-05-25 17:55:36,St4sp,Contract,165.9,1,4,1,3,166.3,165.9,1.0,1578.0,0.4,6.0,6476.0,165,13,1950,9,360,450,200.0,0.315,0.1846,0.1915,0.7038,0.0036,0.0171,0.0501,0.0147,0.0276,0.0016,0.0011,0.0005,0.0009,0.0026,0.0026,0.0011,0.0059,0.0,0.0,0.0,30014144,0.01,11,4,4468.0
2020-05-25,2020-05-25 17:55:36,St4sp,Contract,165.9,1,4,1,3,166.3,165.9,1.0,1578.0,0.4,6.0,6295.0,165,13,1950,9,360,450,200.0,0.315,0.1846,0.1915,0.7038,0.0036,0.0171,0.0501,0.0147,0.0276,0.0016,0.0011,0.0005,0.0009,0.0026,0.0026,0.0011,0.0059,0.0,0.0,0.0,30013871,0.01,16,3,1401.0
2020-05-25,2020-05-25 17:55:36,St4sp,Contract,165.9,1,4,1,3,166.3,165.9,1.0,1578.0,0.4,6.0,6568.0,165,13,1950,9,360,450,200.0,0.315,0.1846,0.1915,0.7038,0.0036,0.0171,0.0501,0.0147,0.0276,0.0016,0.0011,0.0005,0.0009,0.0026,0.0026,0.0011,0.0059,0.0,0.0,0.0,30014134,0.01,7,2,3802.0
2020-05-25,2020-05-25 17:55:36,St4sp,Contract,165.9,1,4,1,3,166.3,165.9,1.0,1578.0,0.4,6.0,6295.0,165,13,1950,9,360,450,200.0,0.315,0.1846,0.1915,0.7038,0.0036,0.0171,0.0501,0.0147,0.0276,0.0016,0.0011,0.0005,0.0009,0.0026,0.0026,0.0011,0.0059,0.0,0.0,0.0,30014187,0.01,22,3,2837.0
2020-05-25,2020-05-25 17:55:36,St4sp,Contract,165.9,1,4,1,3,166.3,165.9,1.0,1578.0,0.4,6.0,6036.0,165,13,1950,9,360,450,200.0,0.315,0.1846,0.1915,0.7038,0.0036,0.0171,0.0501,0.0147,0.0276,0.0016,0.0011,0.0005,0.0009,0.0026,0.0026,0.0011,0.0059,0.0,0.0,0.0,30014188,0.01,1,1,2962.0
2020-05-25,2020-05-25 17:55:36,St4sp,Contract,165.9,1,4,1,3,166.3,165.9,1.0,1578.0,0.4,6.0,6476.0,165,13,1950,9,360,450,200.0,0.315,0.1846,0.1915,0.7038,0.0036,0.0171,0.0501,0.0147,0.0276,0.0016,0.0011,0.0005,0.0009,0.0026,0.0026,0.0011,0.0059,0.0,0.0,0.0,30014192,0.01,23,4,4468.0
2020-05-25,2020-05-25 17:55:36,St4sp,Contract,165.9,1,4,1,3,166.3,165.9,1.0,1578.0,0.4,6.0,6512.0,165,13,1950,9,360,450,200.0,0.315,0.1846,0.1915,0.7038,0.0036,0.0171,0.0501,0.0147,0.0276,0.0016,0.0011,0.0005,0.0009,0.0026,0.0026,0.0011,0.0059,0.0,0.0,0.0,30013872,0.01,18,6,217.0
2020-05-25,2020-05-25 17:55:36,St4sp,Contract,165.9,1,4,1,3,166.3,165.9,1.0,1578.0,0.4,6.0,6295.0,165,13,1950,9,360,450,200.0,0.315,0.1846,0.1915,0.7038,0.0036,0.0171,0.0501,0.0147,0.0276,0.0016,0.0011,0.0005,0.0009,0.0026,0.0026,0.0011,0.0059,0.0,0.0,0.0,30014144,0.01,11,3,4649.0
2020-05-25,2020-05-25 17:55:36,St4sp,Contract,165.9,1,4,1,3,166.3,165.9,1.0,1578.0,0.4,6.0,6512.0,165,13,1950,9,360,450,200.0,0.315,0.1846,0.1915,0.7038,0.0036,0.0171,0.0501,0.0147,0.0276,0.0016,0.0011,0.0005,0.0009,0.0026,0.0026,0.0011,0.0059,0.0,0.0,0.0,30014193,0.01,6,6,2440.0
2020-05-25,2020-05-25 18:38:33,St4sp,Contract,168.0,1,5,1,3,168.4,168.0,11.0,1567.0,0.4,6.0,6323.0,165,12,1950,9,360,450,190.0,0.32,0.1916,0.1913,0.691,0.0022,0.0196,0.0472,0.0146,0.0347,0.0012,0.0011,0.0005,0.0009,0.0027,0.0025,0.0009,0.0053,0.0,0.0,0.0,30014144,0.01,11,3,4621.0
2020-05-25,2020-05-25 18:38:33,St4sp,Contract,168.0,1,5,1,3,168.4,168.0,11.0,1567.0,0.4,6.0,6540.0,165,12,1950,9,360,450,190.0,0.32,0.1916,0.1913,0.691,0.0022,0.0196,0.0472,0.0146,0.0347,0.0012,0.0011,0.0005,0.0009,0.0027,0.0025,0.0009,0.0053,0.0,0.0,0.0,30014193,0.01,6,6,2412.0
2020-05-25,2020-05-25 18:38:33,St4sp,Contract,168.0,1,5,1,3,168.4,168.0,11.0,1567.0,0.4,6.0,6504.0,165,12,1950,9,360,450,190.0,0.32,0.1916,0.1913,0.691,0.0022,0.0196,0.0472,0.0146,0.0347,0.0012,0.0011,0.0005,0.0009,0.0027,0.0025,0.0009,0.0053,0.0,0.0,0.0,30014192,0.01,23,4,4440.0
2020-05-25,2020-05-25 18:38:33,St4sp,Contract,168.0,1,5,1,3,168.4,168.0,11.0,1567.0,0.4,6.0,6066.0,165,12,1950,9,360,450,190.0,0.32,0.1916,0.1913,0.691,0.0022,0.0196,0.0472,0.0146,0.0347,0.0012,0.0011,0.0005,0.0009,0.0027,0.0025,0.0009,0.0053,0.0,0.0,0.0,30013875,0.01,15,1,3840.0
2020-05-25,2020-05-25 18:38:33,St4sp,Contract,168.0,1,5,1,3,168.4,168.0,11.0,1567.0,0.4,6.0,6066.0,165,12,1950,9,360,450,190.0,0.32,0.1916,0.1913,0.691,0.0022,0.0196,0.0472,0.0146,0.0347,0.0012,0.0011,0.0005,0.0009,0.0027,0.0025,0.0009,0.0053,0.0,0.0,0.0,30014188,0.01,1,1,2932.0
2020-05-25,2020-05-25 18:38:33,St4sp,Contract,168.0,1,5,1,3,168.4,168.0,11.0,1567.0,0.4,6.0,6323.0,165,12,1950,9,360,450,190.0,0.32,0.1916,0.1913,0.691,0.0022,0.0196,0.0472,0.0146,0.0347,0.0012,0.0011,0.0005,0.0009,0.0027,0.0025,0.0009,0.0053,0.0,0.0,0.0,30013871,0.01,16,3,1373.0
2020-05-25,2020-05-25 18:38:33,St4sp,Contract,168.0,1,5,1,3,168.4,168.0,11.0,1567.0,0.4,6.0,6598.0,165,12,1950,9,360,450,190.0,0.32,0.1916,0.1913,0.691,0.0022,0.0196,0.0472,0.0146,0.0347,0.0012,0.0011,0.0005,0.0009,0.0027,0.0025,0.0009,0.0053,0.0,0.0,0.0,30014190,0.01,21,2,4003.0
2020-05-25,2020-05-25 18:38:33,St4sp,Contract,168.0,1,5,1,3,168.4,168.0,11.0,1567.0,0.4,6.0,6323.0,165,12,1950,9,360,450,190.0,0.32,0.1916,0.1913,0.691,0.0022,0.0196,0.0472,0.0146,0.0347,0.0012,0.0011,0.0005,0.0009,0.0027,0.0025,0.0009,0.0053,0.0,0.0,0.0,30014187,0.01,22,3,2809.0
2020-05-25,2020-05-25 18:38:33,St4sp,Contract,168.0,1,5,1,3,168.4,168.0,11.0,1567.0,0.4,6.0,5797.0,165,12,1950,9,360,450,190.0,0.32,0.1916,0.1913,0.691,0.0022,0.0196,0.0472,0.0146,0.0347,0.0012,0.0011,0.0005,0.0009,0.0027,0.0025,0.0009,0.0053,0.0,0.0,0.0,30014191,0.01,4,5,4637.0
2020-05-25,2020-05-25 18:38:33,St4sp,Contract,168.0,1,5,1,3,168.4,168.0,11.0,1567.0,0.4,6.0,6598.0,165,12,1950,9,360,450,190.0,0.32,0.1916,0.1913,0.691,0.0022,0.0196,0.0472,0.0146,0.0347,0.0012,0.0011,0.0005,0.0009,0.0027,0.0025,0.0009,0.0053,0.0,0.0,0.0,30014134,0.01,7,2,3772.0
2020-05-25,2020-05-25 18:38:33,St4sp,Contract,168.0,1,5,1,3,168.4,168.0,11.0,1567.0,0.4,6.0,5797.0,165,12,1950,9,360,450,190.0,0.32,0.1916,0.1913,0.691,0.0022,0.0196,0.0472,0.0146,0.0347,0.0012,0.0011,0.0005,0.0009,0.0027,0.0025,0.0009,0.0053,0.0,0.0,0.0,30014141,0.01,12,5,4637.0
2020-05-25,2020-05-25 18:38:33,St4sp,Contract,168.0,1,5,1,3,168.4,168.0,11.0,1567.0,0.4,6.0,6504.0,165,12,1950,9,360,450,190.0,0.32,0.1916,0.1913,0.691,0.0022,0.0196,0.0472,0.0146,0.0347,0.0012,0.0011,0.0005,0.0009,0.0027,0.0025,0.0009,0.0053,0.0,0.0,0.0,30014144,0.01,11,4,4440.0
2020-05-25,2020-05-25 18:38:33,St4sp,Contract,168.0,1,5,1,3,168.4,168.0,11.0,1567.0,0.4,6.0,6540.0,165,12,1950,9,360,450,190.0,0.32,0.1916,0.1913,0.691,0.0022,0.0196,0.0472,0.0146,0.0347,0.0012,0.0011,0.0005,0.0009,0.0027,0.0025,0.0009,0.0053,0.0,0.0,0.0,30013872,0.01,18,6,189.0
2020-05-25,2020-05-25 19:27:02,St4sp,Contract,161.7,1,6,1,3,162.1,161.7,2.0,1570.0,0.4,6.0,6350.0,165,12,1950,9,360,450,190.0,0.323,0.1914,0.1862,0.6982,0.0015,0.0136,0.0549,0.0141,0.0337,0.0009,0.0012,0.0005,0.0009,0.0026,0.003,0.0008,0.0065,0.0,0.0,0.0,30013871,0.01,16,3,1346.0
2020-05-25,2020-05-25 19:27:02,St4sp,Contract,161.7,1,6,1,3,162.1,161.7,2.0,1570.0,0.4,6.0,6565.0,165,12,1950,9,360,450,190.0,0.323,0.1914,0.1862,0.6982,0.0015,0.0136,0.0549,0.0141,0.0337,0.0009,0.0012,0.0005,0.0009,0.0026,0.003,0.0008,0.0065,0.0,0.0,0.0,30014193,0.01,6,6,2387.0
2020-05-25,2020-05-25 19:27:02,St4sp,Contract,161.7,1,6,1,3,162.1,161.7,2.0,1570.0,0.4,6.0,6565.0,165,12,1950,9,360,450,190.0,0.323,0.1914,0.1862,0.6982,0.0015,0.0136,0.0549,0.0141,0.0337,0.0009,0.0012,0.0005,0.0009,0.0026,0.003,0.0008,0.0065,0.0,0.0,0.0,30013872,0.01,18,6,164.0
2020-05-25,2020-05-25 19:27:02,St4sp,Contract,161.7,1,6,1,3,162.1,161.7,2.0,1570.0,0.4,6.0,6531.0,165,12,1950,9,360,450,190.0,0.323,0.1914,0.1862,0.6982,0.0015,0.0136,0.0549,0.0141,0.0337,0.0009,0.0012,0.0005,0.0009,0.0026,0.003,0.0008,0.0065,0.0,0.0,0.0,30014192,0.01,23,4,4413.0
2020-05-25,2020-05-25 19:27:02,St4sp,Contract,161.7,1,6,1,3,162.1,161.7,2.0,1570.0,0.4,6.0,6093.0,165,12,1950,9,360,450,190.0,0.323,0.1914,0.1862,0.6982,0.0015,0.0136,0.0549,0.0141,0.0337,0.0009,0.0012,0.0005,0.0009,0.0026,0.003,0.0008,0.0065,0.0,0.0,0.0,30013875,0.01,15,1,3813.0
2020-05-25,2020-05-25 19:27:02,St4sp,Contract,161.7,1,6,1,3,162.1,161.7,2.0,1570.0,0.4,6.0,6350.0,165,12,1950,9,360,450,190.0,0.323,0.1914,0.1862,0.6982,0.0015,0.0136,0.0549,0.0141,0.0337,0.0009,0.0012,0.0005,0.0009,0.0026,0.003,0.0008,0.0065,0.0,0.0,0.0,30014144,0.01,11,3,4594.0
2020-05-25,2020-05-25 19:27:02,St4sp,Contract,161.7,1,6,1,3,162.1,161.7,2.0,1570.0,0.4,6.0,6531.0,165,12,1950,9,360,450,190.0,0.323,0.1914,0.1862,0.6982,0.0015,0.0136,0.0549,0.0141,0.0337,0.0009,0.0012,0.0005,0.0009,0.0026,0.003,0.0008,0.0065,0.0,0.0,0.0,30014144,0.01,11,4,4413.0
2020-05-25,2020-05-25 19:27:02,St4sp,Contract,161.7,1,6,1,3,162.1,161.7,2.0,1570.0,0.4,6.0,6350.0,165,12,1950,9,360,450,190.0,0.323,0.1914,0.1862,0.6982,0.0015,0.0136,0.0549,0.0141,0.0337,0.0009,0.0012,0.0005,0.0009,0.0026,0.003,0.0008,0.0065,0.0,0.0,0.0,30014187,0.01,22,3,2782.0
2020-05-25,2020-05-25 19:27:02,St4sp,Contract,161.7,1,6,1,3,162.1,161.7,2.0,1570.0,0.4,6.0,5824.0,165,12,1950,9,360,450,190.0,0.323,0.1914,0.1862,0.6982,0.0015,0.0136,0.0549,0.0141,0.0337,0.0009,0.0012,0.0005,0.0009,0.0026,0.003,0.0008,0.0065,0.0,0.0,0.0,30014191,0.01,4,5,4610.0
2020-05-25,2020-05-25 19:27:02,St4sp,Contract,161.7,1,6,1,3,162.1,161.7,2.0,1570.0,0.4,6.0,6625.0,165,12,1950,9,360,450,190.0,0.323,0.1914,0.1862,0.6982,0.0015,0.0136,0.0549,0.0141,0.0337,0.0009,0.0012,0.0005,0.0009,0.0026,0.003,0.0008,0.0065,0.0,0.0,0.0,30014134,0.01,7,2,3745.0
2020-05-25,2020-05-25 19:27:02,St4sp,Contract,161.7,1,6,1,3,162.1,161.7,2.0,1570.0,0.4,6.0,5824.0,165,12,1950,9,360,450,190.0,0.323,0.1914,0.1862,0.6982,0.0015,0.0136,0.0549,0.0141,0.0337,0.0009,0.0012,0.0005,0.0009,0.0026,0.003,0.0008,0.0065,0.0,0.0,0.0,30014141,0.01,12,5,4610.0
2020-05-25,2020-05-25 19:27:02,St4sp,Contract,161.7,1,6,1,3,162.1,161.7,2.0,1570.0,0.4,6.0,6625.0,165,12,1950,9,360,450,190.0,0.323,0.1914,0.1862,0.6982,0.0015,0.0136,0.0549,0.0141,0.0337,0.0009,0.0012,0.0005,0.0009,0.0026,0.003,0.0008,0.0065,0.0,0.0,0.0,30014190,0.01,21,2,3976.0
2020-05-25,2020-05-25 19:27:02,St4sp,Contract,161.7,1,6,1,3,162.1,161.7,2.0,1570.0,0.4,6.0,6093.0,165,12,1950,9,360,450,190.0,0.323,0.1914,0.1862,0.6982,0.0015,0.0136,0.0549,0.0141,0.0337,0.0009,0.0012,0.0005,0.0009,0.0026,0.003,0.0008,0.0065,0.0,0.0,0.0,30014188,0.01,1,1,2905.0
2020-05-25,2020-05-25 20:20:46,St4sp,Contract,170.1,1,7,1,3,170.5,170.1,4.0,1567.0,0.4,6.0,5853.0,165,12,1950,9,360,450,190.0,0.329,0.1999,0.1951,0.7002,0.0034,0.0108,0.0444,0.0141,0.0328,0.0009,0.0008,0.0005,0.001,0.0025,0.0033,0.0012,0.0057,0.0,0.0,0.0,30014191,0.01,4,5,4581.0
2020-05-25,2020-05-25 20:20:46,St4sp,Contract,170.1,1,7,1,3,170.5,170.1,4.0,1567.0,0.4,6.0,6379.0,165,12,1950,9,360,450,190.0,0.329,0.1999,0.1951,0.7002,0.0034,0.0108,0.0444,0.0141,0.0328,0.0009,0.0008,0.0005,0.001,0.0025,0.0033,0.0012,0.0057,0.0,0.0,0.0,30014187,0.01,22,3,2753.0
2020-05-25,2020-05-25 20:20:46,St4sp,Contract,170.1,1,7,1,3,170.5,170.1,4.0,1567.0,0.4,6.0,6652.0,165,12,1950,9,360,450,190.0,0.329,0.1999,0.1951,0.7002,0.0034,0.0108,0.0444,0.0141,0.0328,0.0009,0.0008,0.0005,0.001,0.0025,0.0033,0.0012,0.0057,0.0,0.0,0.0,30014190,0.01,21,2,3949.0
2020-05-25,2020-05-25 20:20:46,St4sp,Contract,170.1,1,7,1,3,170.5,170.1,4.0,1567.0,0.4,6.0,6652.0,165,12,1950,9,360,450,190.0,0.329,0.1999,0.1951,0.7002,0.0034,0.0108,0.0444,0.0141,0.0328,0.0009,0.0008,0.0005,0.001,0.0025,0.0033,0.0012,0.0057,0.0,0.0,0.0,30014134,0.01,7,2,3718.0
2020-05-25,2020-05-25 20:20:46,St4sp,Contract,170.1,1,7,1,3,170.5,170.1,4.0,1567.0,0.4,6.0,5853.0,165,12,1950,9,360,450,190.0,0.329,0.1999,0.1951,0.7002,0.0034,0.0108,0.0444,0.0141,0.0328,0.0009,0.0008,0.0005,0.001,0.0025,0.0033,0.0012,0.0057,0.0,0.0,0.0,30014141,0.01,12,5,4581.0
2020-05-25,2020-05-25 20:20:46,St4sp,Contract,170.1,1,7,1,3,170.5,170.1,4.0,1567.0,0.4,6.0,6558.0,165,12,1950,9,360,450,190.0,0.329,0.1999,0.1951,0.7002,0.0034,0.0108,0.0444,0.0141,0.0328,0.0009,0.0008,0.0005,0.001,0.0025,0.0033,0.0012,0.0057,0.0,0.0,0.0,30014144,0.01,11,4,4386.0
2020-05-25,2020-05-25 20:20:46,St4sp,Contract,170.1,1,7,1,3,170.5,170.1,4.0,1567.0,0.4,6.0,6592.0,165,12,1950,9,360,450,190.0,0.329,0.1999,0.1951,0.7002,0.0034,0.0108,0.0444,0.0141,0.0328,0.0009,0.0008,0.0005,0.001,0.0025,0.0033,0.0012,0.0057,0.0,0.0,0.0,30014193,0.01,6,6,2360.0
