Repository: khw11044/Iron-CCM-RUL

# 연속 주조기의 RUL 데이터 분석

## RUL Dataset from Continuous Casting Machine

[캐글 페이지](https://www.kaggle.com/datasets/yuriykatser/rul-dataset-from-continuous-casting-machine)

## 도메인 설명 

연주공정: 연주공정은 철강산업에서 철 제품을 생산하는 공정중 하나로 연속주조의 줄임말이다. 액체상태의 용강을 주형에 넣어 고체가 되도록 식히는 과정이며 이 과정을 거쳐, 슬래브, 브룸, 빌렛의 반제품이 만들어진다.
주괴(鑄塊, ingot)란 상대적으로 순도가 높은 물질의 덩어리다. 보통 금속을 가공하기 좋게 주물로 뜬 것을 말한다.

____


연속 주조 기계(이하 'CCM')는 액체 상태의 철강을 주어진 단면의 고체 빌릿으로 변환하는 장치로, 이후 롤링 생산(예: 철근)이 이루어진다.

금형 슬리브는 CCM 금형의 가장 중요하고 빠르게 마모되는 부분이다. 슬리브는 둥근 형태나 프로파일 단면의 수냉식 구리 파이프이다. 용융 금속이 슬리브 벽과 접촉하면 결정화되며, 주괴의 기본 고체 껍질이 형성된다.

**슬리브 운영 중 주요 생산 문제**는 슬리브의 구리 파이프 표면에 결함이 생기고 내부 공간의 프로파일이 변형되어 열 조건이 방해받는 것이다. 이는 결과적으로 주괴의 품질에 영향을 미친다.

File: data/data_noNull.csv (part 30 of 73)
date,sample_time_continuous_caster,steel_type,doc_requirement,"workpiece_weight, tonn",workpiece_slice_geometry_150x150,cast_in_row,alloy_type_open,"alloy_speed, meter/minute","steel_weight_theoretical, tonn","steel_weight, tonn",grab1_num,"steel_temperature_grab1, Celsius deg.","metal_residue_grab1, tonn",grab2_num,"resistance, tonn","swing_frequency, amount/minute","crystallizer_movement, mm","water_consumption, liter/minute","water_temperature_delta, Celsius deg.","water_consumption_secondary_cooling_zone_num1, liter/minute","water_consumption_secondary_cooling_zone_num2, liter/minute","water_consumption_secondary_cooling_zone_num3, liter/minute","Ce, %","C, %","Si, %","Mn,%","S, %","P, %","Cr, %","Ni, %","Cu, %","As, %","Mo, %","Nb, %","Ti, %","V, %","Al, %","Ca, %","N, %","Pb, %","Mg, %","Zn, %",sleeve,"quantity, tonn",num_crystallizer,num_stream,RUL
2020-05-25,2020-05-25 20:20:46,St4sp,Contract,170.1,1,7,1,3,170.5,170.1,4.0,1567.0,0.4,6.0,6379.0,165,12,1950,9,360,450,190.0,0.329,0.1999,0.1951,0.7002,0.0034,0.0108,0.0444,0.0141,0.0328,0.0009,0.0008,0.0005,0.001,0.0025,0.0033,0.0012,0.0057,0.0,0.0,0.0,30013871,0.01,16,3,1317.0
2020-05-25,2020-05-25 20:20:46,St4sp,Contract,170.1,1,7,1,3,170.5,170.1,4.0,1567.0,0.4,6.0,6558.0,165,12,1950,9,360,450,190.0,0.329,0.1999,0.1951,0.7002,0.0034,0.0108,0.0444,0.0141,0.0328,0.0009,0.0008,0.0005,0.001,0.0025,0.0033,0.0012,0.0057,0.0,0.0,0.0,30014192,0.01,23,4,4386.0
2020-05-25,2020-05-25 20:20:46,St4sp,Contract,170.1,1,7,1,3,170.5,170.1,4.0,1567.0,0.4,6.0,6592.0,165,12,1950,9,360,450,190.0,0.329,0.1999,0.1951,0.7002,0.0034,0.0108,0.0444,0.0141,0.0328,0.0009,0.0008,0.0005,0.001,0.0025,0.0033,0.0012,0.0057,0.0,0.0,0.0,30013872,0.01,18,6,137.0
2020-05-25,2020-05-25 20:20:46,St4sp,Contract,170.1,1,7,1,3,170.5,170.1,4.0,1567.0,0.4,6.0,6379.0,165,12,1950,9,360,450,190.0,0.329,0.1999,0.1951,0.7002,0.0034,0.0108,0.0444,0.0141,0.0328,0.0009,0.0008,0.0005,0.001,0.0025,0.0033,0.0012,0.0057,0.0,0.0,0.0,30014144,0.01,11,3,4565.0
2020-05-25,2020-05-25 20:20:46,St4sp,Contract,170.1,1,7,1,3,170.5,170.1,4.0,1567.0,0.4,6.0,6122.0,165,12,1950,9,360,450,190.0,0.329,0.1999,0.1951,0.7002,0.0034,0.0108,0.0444,0.0141,0.0328,0.0009,0.0008,0.0005,0.001,0.0025,0.0033,0.0012,0.0057,0.0,0.0,0.0,30014188,0.01,1,1,2876.0
2020-05-25,2020-05-25 20:20:46,St4sp,Contract,170.1,1,7,1,3,170.5,170.1,4.0,1567.0,0.4,6.0,6122.0,165,12,1950,9,360,450,190.0,0.329,0.1999,0.1951,0.7002,0.0034,0.0108,0.0444,0.0141,0.0328,0.0009,0.0008,0.0005,0.001,0.0025,0.0033,0.0012,0.0057,0.0,0.0,0.0,30013875,0.01,15,1,3784.0
2020-05-25,2020-05-25 21:08:12,St4sp,Contract,163.8,1,8,1,3,164.2,163.8,6.0,1567.0,0.4,6.0,6407.0,165,12,1950,9,360,450,190.0,0.318,0.188,0.1922,0.6943,0.0024,0.0153,0.0475,0.0219,0.0383,0.001,0.0012,0.0006,0.0009,0.0027,0.0023,0.0009,0.0044,0.0,0.0,0.0,30013871,0.01,16,3,1289.0
2020-05-25,2020-05-25 21:08:12,St4sp,Contract,163.8,1,8,1,3,164.2,163.8,6.0,1567.0,0.4,6.0,5881.0,165,12,1950,9,360,450,190.0,0.318,0.188,0.1922,0.6943,0.0024,0.0153,0.0475,0.0219,0.0383,0.001,0.0012,0.0006,0.0009,0.0027,0.0023,0.0009,0.0044,0.0,0.0,0.0,30014191,0.01,4,5,4553.0
2020-05-25,2020-05-25 21:08:12,St4sp,Contract,163.8,1,8,1,3,164.2,163.8,6.0,1567.0,0.4,6.0,6619.0,165,12,1950,9,360,450,190.0,0.318,0.188,0.1922,0.6943,0.0024,0.0153,0.0475,0.0219,0.0383,0.001,0.0012,0.0006,0.0009,0.0027,0.0023,0.0009,0.0044,0.0,0.0,0.0,30013872,0.01,18,6,110.0
2020-05-25,2020-05-25 21:08:12,St4sp,Contract,163.8,1,8,1,3,164.2,163.8,6.0,1567.0,0.4,6.0,6407.0,165,12,1950,9,360,450,190.0,0.318,0.188,0.1922,0.6943,0.0024,0.0153,0.0475,0.0219,0.0383,0.001,0.0012,0.0006,0.0009,0.0027,0.0023,0.0009,0.0044,0.0,0.0,0.0,30014144,0.01,11,3,4537.0
2020-05-25,2020-05-25 21:08:12,St4sp,Contract,163.8,1,8,1,3,164.2,163.8,6.0,1567.0,0.4,6.0,5881.0,165,12,1950,9,360,450,190.0,0.318,0.188,0.1922,0.6943,0.0024,0.0153,0.0475,0.0219,0.0383,0.001,0.0012,0.0006,0.0009,0.0027,0.0023,0.0009,0.0044,0.0,0.0,0.0,30014141,0.01,12,5,4553.0
2020-05-25,2020-05-25 21:08:12,St4sp,Contract,163.8,1,8,1,3,164.2,163.8,6.0,1567.0,0.4,6.0,6586.0,165,12,1950,9,360,450,190.0,0.318,0.188,0.1922,0.6943,0.0024,0.0153,0.0475,0.0219,0.0383,0.001,0.0012,0.0006,0.0009,0.0027,0.0023,0.0009,0.0044,0.0,0.0,0.0,30014144,0.01,11,4,4358.0
2020-05-25,2020-05-25 21:08:12,St4sp,Contract,163.8,1,8,1,3,164.2,163.8,6.0,1567.0,0.4,6.0,6150.0,165,12,1950,9,360,450,190.0,0.318,0.188,0.1922,0.6943,0.0024,0.0153,0.0475,0.0219,0.0383,0.001,0.0012,0.0006,0.0009,0.0027,0.0023,0.0009,0.0044,0.0,0.0,0.0,30014188,0.01,1,1,2848.0
2020-05-25,2020-05-25 21:08:12,St4sp,Contract,163.8,1,8,1,3,164.2,163.8,6.0,1567.0,0.4,6.0,6407.0,165,12,1950,9,360,450,190.0,0.318,0.188,0.1922,0.6943,0.0024,0.0153,0.0475,0.0219,0.0383,0.001,0.0012,0.0006,0.0009,0.0027,0.0023,0.0009,0.0044,0.0,0.0,0.0,30014187,0.01,22,3,2725.0
2020-05-25,2020-05-25 21:08:12,St4sp,Contract,163.8,1,8,1,3,164.2,163.8,6.0,1567.0,0.4,6.0,6150.0,165,12,1950,9,360,450,190.0,0.318,0.188,0.1922,0.6943,0.0024,0.0153,0.0475,0.0219,0.0383,0.001,0.0012,0.0006,0.0009,0.0027,0.0023,0.0009,0.0044,0.0,0.0,0.0,30013875,0.01,15,1,3756.0
2020-05-25,2020-05-25 21:08:12,St4sp,Contract,163.8,1,8,1,3,164.2,163.8,6.0,1567.0,0.4,6.0,6619.0,165,12,1950,9,360,450,190.0,0.318,0.188,0.1922,0.6943,0.0024,0.0153,0.0475,0.0219,0.0383,0.001,0.0012,0.0006,0.0009,0.0027,0.0023,0.0009,0.0044,0.0,0.0,0.0,30014193,0.01,6,6,2333.0
2020-05-25,2020-05-25 21:08:12,St4sp,Contract,163.8,1,8,1,3,164.2,163.8,6.0,1567.0,0.4,6.0,6586.0,165,12,1950,9,360,450,190.0,0.318,0.188,0.1922,0.6943,0.0024,0.0153,0.0475,0.0219,0.0383,0.001,0.0012,0.0006,0.0009,0.0027,0.0023,0.0009,0.0044,0.0,0.0,0.0,30014192,0.01,23,4,4358.0
2020-05-25,2020-05-25 21:08:12,St4sp,Contract,163.8,1,8,1,3,164.2,163.8,6.0,1567.0,0.4,6.0,6680.0,165,12,1950,9,360,450,190.0,0.318,0.188,0.1922,0.6943,0.0024,0.0153,0.0475,0.0219,0.0383,0.001,0.0012,0.0006,0.0009,0.0027,0.0023,0.0009,0.0044,0.0,0.0,0.0,30014134,0.01,7,2,3690.0
2020-05-25,2020-05-25 21:08:12,St4sp,Contract,163.8,1,8,1,3,164.2,163.8,6.0,1567.0,0.4,6.0,6680.0,165,12,1950,9,360,450,190.0,0.318,0.188,0.1922,0.6943,0.0024,0.0153,0.0475,0.0219,0.0383,0.001,0.0012,0.0006,0.0009,0.0027,0.0023,0.0009,0.0044,0.0,0.0,0.0,30014190,0.01,21,2,3921.0
2020-05-25,2020-05-25 21:46:39,St4sp,Contract,163.8,1,9,1,3,164.2,163.8,1.0,1572.0,0.4,6.0,6707.0,165,12,1950,9,360,450,190.0,0.325,0.1954,0.1923,0.6956,0.0018,0.0149,0.0474,0.0147,0.0365,0.0009,0.0011,0.0005,0.0009,0.0026,0.0034,0.0008,0.0036,0.0,0.0,0.0,30014134,0.03,7,2,3663.0
2020-05-25,2020-05-25 21:46:39,St4sp,Contract,163.8,1,9,1,3,164.2,163.8,1.0,1572.0,0.4,6.0,6647.0,165,12,1950,9,360,450,190.0,0.325,0.1954,0.1923,0.6956,0.0018,0.0149,0.0474,0.0147,0.0365,0.0009,0.0011,0.0005,0.0009,0.0026,0.0034,0.0008,0.0036,0.0,0.0,0.0,30014193,0.03,6,6,2305.0
2020-05-25,2020-05-25 21:46:39,St4sp,Contract,163.8,1,9,1,3,164.2,163.8,1.0,1572.0,0.4,6.0,6177.0,165,12,1950,9,360,450,190.0,0.325,0.1954,0.1923,0.6956,0.0018,0.0149,0.0474,0.0147,0.0365,0.0009,0.0011,0.0005,0.0009,0.0026,0.0034,0.0008,0.0036,0.0,0.0,0.0,30014188,0.03,1,1,2821.0
2020-05-25,2020-05-25 21:46:39,St4sp,Contract,163.8,1,9,1,3,164.2,163.8,1.0,1572.0,0.4,6.0,6177.0,165,12,1950,9,360,450,190.0,0.325,0.1954,0.1923,0.6956,0.0018,0.0149,0.0474,0.0147,0.0365,0.0009,0.0011,0.0005,0.0009,0.0026,0.0034,0.0008,0.0036,0.0,0.0,0.0,30013875,0.03,15,1,3729.0
2020-05-25,2020-05-25 21:46:39,St4sp,Contract,163.8,1,9,1,3,164.2,163.8,1.0,1572.0,0.4,6.0,6434.0,165,12,1950,9,360,450,190.0,0.325,0.1954,0.1923,0.6956,0.0018,0.0149,0.0474,0.0147,0.0365,0.0009,0.0011,0.0005,0.0009,0.0026,0.0034,0.0008,0.0036,0.0,0.0,0.0,30013871,0.03,16,3,1262.0
2020-05-25,2020-05-25 21:46:39,St4sp,Contract,163.8,1,9,1,3,164.2,163.8,1.0,1572.0,0.4,6.0,6613.0,165,12,1950,9,360,450,190.0,0.325,0.1954,0.1923,0.6956,0.0018,0.0149,0.0474,0.0147,0.0365,0.0009,0.0011,0.0005,0.0009,0.0026,0.0034,0.0008,0.0036,0.0,0.0,0.0,30014144,0.03,11,4,4331.0
2020-05-25,2020-05-25 21:46:39,St4sp,Contract,163.8,1,9,1,3,164.2,163.8,1.0,1572.0,0.4,6.0,5908.0,165,12,1950,9,360,450,190.0,0.325,0.1954,0.1923,0.6956,0.0018,0.0149,0.0474,0.0147,0.0365,0.0009,0.0011,0.0005,0.0009,0.0026,0.0034,0.0008,0.0036,0.0,0.0,0.0,30014191,0.03,4,5,4526.0
2020-05-25,2020-05-25 21:46:39,St4sp,Contract,163.8,1,9,1,3,164.2,163.8,1.0,1572.0,0.4,6.0,6434.0,165,12,1950,9,360,450,190.0,0.325,0.1954,0.1923,0.6956,0.0018,0.0149,0.0474,0.0147,0.0365,0.0009,0.0011,0.0005,0.0009,0.0026,0.0034,0.0008,0.0036,0.0,0.0,0.0,30014144,0.03,11,3,4510.0
2020-05-25,2020-05-25 21:46:39,St4sp,Contract,163.8,1,9,1,3,164.2,163.8,1.0,1572.0,0.4,6.0,5908.0,165,12,1950,9,360,450,190.0,0.325,0.1954,0.1923,0.6956,0.0018,0.0149,0.0474,0.0147,0.0365,0.0009,0.0011,0.0005,0.0009,0.0026,0.0034,0.0008,0.0036,0.0,0.0,0.0,30014141,0.03,12,5,4526.0
2020-05-25,2020-05-25 21:46:39,St4sp,Contract,163.8,1,9,1,3,164.2,163.8,1.0,1572.0,0.4,6.0,6647.0,165,12,1950,9,360,450,190.0,0.325,0.1954,0.1923,0.6956,0.0018,0.0149,0.0474,0.0147,0.0365,0.0009,0.0011,0.0005,0.0009,0.0026,0.0034,0.0008,0.0036,0.0,0.0,0.0,30013872,0.03,18,6,82.0
2020-05-25,2020-05-25 21:46:39,St4sp,Contract,163.8,1,9,1,3,164.2,163.8,1.0,1572.0,0.4,6.0,6613.0,165,12,1950,9,360,450,190.0,0.325,0.1954,0.1923,0.6956,0.0018,0.0149,0.0474,0.0147,0.0365,0.0009,0.0011,0.0005,0.0009,0.0026,0.0034,0.0008,0.0036,0.0,0.0,0.0,30014192,0.03,23,4,4331.0
2020-05-25,2020-05-25 21:46:39,St4sp,Contract,163.8,1,9,1,3,164.2,163.8,1.0,1572.0,0.4,6.0,6707.0,165,12,1950,9,360,450,190.0,0.325,0.1954,0.1923,0.6956,0.0018,0.0149,0.0474,0.0147,0.0365,0.0009,0.0011,0.0005,0.0009,0.0026,0.0034,0.0008,0.0036,0.0,0.0,0.0,30014190,0.03,21,2,3894.0
2020-05-25,2020-05-25 21:46:39,St4sp,Contract,163.8,1,9,1,3,164.2,163.8,1.0,1572.0,0.4,6.0,6434.0,165,12,1950,9,360,450,190.0,0.325,0.1954,0.1923,0.6956,0.0018,0.0149,0.0474,0.0147,0.0365,0.0009,0.0011,0.0005,0.0009,0.0026,0.0034,0.0008,0.0036,0.0,0.0,0.0,30014187,0.03,22,3,2698.0
2020-05-25,2020-05-25 22:26:55,St4sp,Contract,163.8,1,10,1,3,164.2,163.8,11.0,1565.0,0.4,6.0,6204.0,165,12,1950,9,360,450,190.0,0.324,0.1908,0.1961,0.6943,0.0014,0.0165,0.0659,0.0159,0.0368,0.001,0.0016,0.0006,0.0009,0.0026,0.0024,0.0004,0.0046,0.0,0.0,0.0,30014188,0.02,1,1,2794.0
2020-05-25,2020-05-25 22:26:55,St4sp,Contract,163.8,1,10,1,3,164.2,163.8,11.0,1565.0,0.4,6.0,6461.0,165,12,1950,9,360,450,190.0,0.324,0.1908,0.1961,0.6943,0.0014,0.0165,0.0659,0.0159,0.0368,0.001,0.0016,0.0006,0.0009,0.0026,0.0024,0.0004,0.0046,0.0,0.0,0.0,30014144,0.02,11,3,4483.0
2020-05-25,2020-05-25 22:26:55,St4sp,Contract,163.8,1,10,1,3,164.2,163.8,11.0,1565.0,0.4,6.0,6640.0,165,12,1950,9,360,450,190.0,0.324,0.1908,0.1961,0.6943,0.0014,0.0165,0.0659,0.0159,0.0368,0.001,0.0016,0.0006,0.0009,0.0026,0.0024,0.0004,0.0046,0.0,0.0,0.0,30014144,0.02,11,4,4304.0
2020-05-25,2020-05-25 22:26:55,St4sp,Contract,163.8,1,10,1,3,164.2,163.8,11.0,1565.0,0.4,6.0,6674.0,165,12,1950,9,360,450,190.0,0.324,0.1908,0.1961,0.6943,0.0014,0.0165,0.0659,0.0159,0.0368,0.001,0.0016,0.0006,0.0009,0.0026,0.0024,0.0004,0.0046,0.0,0.0,0.0,30013872,0.02,18,6,55.0
2020-05-25,2020-05-25 22:26:55,St4sp,Contract,163.8,1,10,1,3,164.2,163.8,11.0,1565.0,0.4,6.0,6461.0,165,12,1950,9,360,450,190.0,0.324,0.1908,0.1961,0.6943,0.0014,0.0165,0.0659,0.0159,0.0368,0.001,0.0016,0.0006,0.0009,0.0026,0.0024,0.0004,0.0046,0.0,0.0,0.0,30014187,0.02,22,3,2671.0
2020-05-25,2020-05-25 22:26:55,St4sp,Contract,163.8,1,10,1,3,164.2,163.8,11.0,1565.0,0.4,6.0,6640.0,165,12,1950,9,360,450,190.0,0.324,0.1908,0.1961,0.6943,0.0014,0.0165,0.0659,0.0159,0.0368,0.001,0.0016,0.0006,0.0009,0.0026,0.0024,0.0004,0.0046,0.0,0.0,0.0,30014192,0.02,23,4,4304.0
2020-05-25,2020-05-25 22:26:55,St4sp,Contract,163.8,1,10,1,3,164.2,163.8,11.0,1565.0,0.4,6.0,6734.0,165,12,1950,9,360,450,190.0,0.324,0.1908,0.1961,0.6943,0.0014,0.0165,0.0659,0.0159,0.0368,0.001,0.0016,0.0006,0.0009,0.0026,0.0024,0.0004,0.0046,0.0,0.0,0.0,30014134,0.02,7,2,3636.0
2020-05-25,2020-05-25 22:26:55,St4sp,Contract,163.8,1,10,1,3,164.2,163.8,11.0,1565.0,0.4,6.0,5935.0,165,12,1950,9,360,450,190.0,0.324,0.1908,0.1961,0.6943,0.0014,0.0165,0.0659,0.0159,0.0368,0.001,0.0016,0.0006,0.0009,0.0026,0.0024,0.0004,0.0046,0.0,0.0,0.0,30014141,0.02,12,5,4499.0
2020-05-25,2020-05-25 22:26:55,St4sp,Contract,163.8,1,10,1,3,164.2,163.8,11.0,1565.0,0.4,6.0,5935.0,165,12,1950,9,360,450,190.0,0.324,0.1908,0.1961,0.6943,0.0014,0.0165,0.0659,0.0159,0.0368,0.001,0.0016,0.0006,0.0009,0.0026,0.0024,0.0004,0.0046,0.0,0.0,0.0,30014191,0.02,4,5,4499.0
2020-05-25,2020-05-25 22:26:55,St4sp,Contract,163.8,1,10,1,3,164.2,163.8,11.0,1565.0,0.4,6.0,6204.0,165,12,1950,9,360,450,190.0,0.324,0.1908,0.1961,0.6943,0.0014,0.0165,0.0659,0.0159,0.0368,0.001,0.0016,0.0006,0.0009,0.0026,0.0024,0.0004,0.0046,0.0,0.0,0.0,30013875,0.02,15,1,3702.0
2020-05-25,2020-05-25 22:26:55,St4sp,Contract,163.8,1,10,1,3,164.2,163.8,11.0,1565.0,0.4,6.0,6674.0,165,12,1950,9,360,450,190.0,0.324,0.1908,0.1961,0.6943,0.0014,0.0165,0.0659,0.0159,0.0368,0.001,0.0016,0.0006,0.0009,0.0026,0.0024,0.0004,0.0046,0.0,0.0,0.0,30014193,0.02,6,6,2278.0
2020-05-25,2020-05-25 22:26:55,St4sp,Contract,163.8,1,10,1,3,164.2,163.8,11.0,1565.0,0.4,6.0,6461.0,165,12,1950,9,360,450,190.0,0.324,0.1908,0.1961,0.6943,0.0014,0.0165,0.0659,0.0159,0.0368,0.001,0.0016,0.0006,0.0009,0.0026,0.0024,0.0004,0.0046,0.0,0.0,0.0,30013871,0.02,16,3,1235.0
2020-05-25,2020-05-25 22:26:55,St4sp,Contract,163.8,1,10,1,3,164.2,163.8,11.0,1565.0,0.4,6.0,6734.0,165,12,1950,9,360,450,190.0,0.324,0.1908,0.1961,0.6943,0.0014,0.0165,0.0659,0.0159,0.0368,0.001,0.0016,0.0006,0.0009,0.0026,0.0024,0.0004,0.0046,0.0,0.0,0.0,30014190,0.02,21,2,3867.0
2020-05-25,2020-05-25 23:17:14,St4sp,Contract,170.1,1,11,1,3,170.5,170.1,2.0,1565.0,0.4,6.0,6701.0,165,12,1950,9,360,450,190.0,0.318,0.1938,0.1945,0.686,0.0015,0.0148,0.0386,0.0063,0.0152,0.0004,0.0005,0.0006,0.0009,0.0025,0.0026,0.0011,0.0042,0.0,0.0,0.0,30014193,0.01,6,6,2251.0
2020-05-25,2020-05-25 23:17:14,St4sp,Contract,170.1,1,11,1,3,170.5,170.1,2.0,1565.0,0.4,6.0,5962.0,165,12,1950,9,360,450,190.0,0.318,0.1938,0.1945,0.686,0.0015,0.0148,0.0386,0.0063,0.0152,0.0004,0.0005,0.0006,0.0009,0.0025,0.0026,0.0011,0.0042,0.0,0.0,0.0,30014191,0.01,4,5,4472.0
2020-05-25,2020-05-25 23:17:14,St4sp,Contract,170.1,1,11,1,3,170.5,170.1,2.0,1565.0,0.4,6.0,6667.0,165,12,1950,9,360,450,190.0,0.318,0.1938,0.1945,0.686,0.0015,0.0148,0.0386,0.0063,0.0152,0.0004,0.0005,0.0006,0.0009,0.0025,0.0026,0.0011,0.0042,0.0,0.0,0.0,30014144,0.01,11,4,4277.0
2020-05-25,2020-05-25 23:17:14,St4sp,Contract,170.1,1,11,1,3,170.5,170.1,2.0,1565.0,0.4,6.0,6764.0,165,12,1950,9,360,450,190.0,0.318,0.1938,0.1945,0.686,0.0015,0.0148,0.0386,0.0063,0.0152,0.0004,0.0005,0.0006,0.0009,0.0025,0.0026,0.0011,0.0042,0.0,0.0,0.0,30014134,0.01,7,2,3606.0
2020-05-25,2020-05-25 23:17:14,St4sp,Contract,170.1,1,11,1,3,170.5,170.1,2.0,1565.0,0.4,6.0,6491.0,165,12,1950,9,360,450,190.0,0.318,0.1938,0.1945,0.686,0.0015,0.0148,0.0386,0.0063,0.0152,0.0004,0.0005,0.0006,0.0009,0.0025,0.0026,0.0011,0.0042,0.0,0.0,0.0,30014144,0.01,11,3,4453.0
2020-05-25,2020-05-25 23:17:14,St4sp,Contract,170.1,1,11,1,3,170.5,170.1,2.0,1565.0,0.4,6.0,6234.0,165,12,1950,9,360,450,190.0,0.318,0.1938,0.1945,0.686,0.0015,0.0148,0.0386,0.0063,0.0152,0.0004,0.0005,0.0006,0.0009,0.0025,0.0026,0.0011,0.0042,0.0,0.0,0.0,30014188,0.01,1,1,2764.0
2020-05-25,2020-05-25 23:17:14,St4sp,Contract,170.1,1,11,1,3,170.5,170.1,2.0,1565.0,0.4,6.0,6701.0,165,12,1950,9,360,450,190.0,0.318,0.1938,0.1945,0.686,0.0015,0.0148,0.0386,0.0063,0.0152,0.0004,0.0005,0.0006,0.0009,0.0025,0.0026,0.0011,0.0042,0.0,0.0,0.0,30013872,0.01,18,6,28.0
2020-05-25,2020-05-25 23:17:14,St4sp,Contract,170.1,1,11,1,3,170.5,170.1,2.0,1565.0,0.4,6.0,6667.0,165,12,1950,9,360,450,190.0,0.318,0.1938,0.1945,0.686,0.0015,0.0148,0.0386,0.0063,0.0152,0.0004,0.0005,0.0006,0.0009,0.0025,0.0026,0.0011,0.0042,0.0,0.0,0.0,30014192,0.01,23,4,4277.0
2020-05-25,2020-05-25 23:17:14,St4sp,Contract,170.1,1,11,1,3,170.5,170.1,2.0,1565.0,0.4,6.0,5962.0,165,12,1950,9,360,450,190.0,0.318,0.1938,0.1945,0.686,0.0015,0.0148,0.0386,0.0063,0.0152,0.0004,0.0005,0.0006,0.0009,0.0025,0.0026,0.0011,0.0042,0.0,0.0,0.0,30014141,0.01,12,5,4472.0
2020-05-25,2020-05-25 23:17:14,St4sp,Contract,170.1,1,11,1,3,170.5,170.1,2.0,1565.0,0.4,6.0,6491.0,165,12,1950,9,360,450,190.0,0.318,0.1938,0.1945,0.686,0.0015,0.0148,0.0386,0.0063,0.0152,0.0004,0.0005,0.0006,0.0009,0.0025,0.0026,0.0011,0.0042,0.0,0.0,0.0,30014187,0.01,22,3,2641.0
2020-05-25,2020-05-25 23:17:14,St4sp,Contract,170.1,1,11,1,3,170.5,170.1,2.0,1565.0,0.4,6.0,6234.0,165,12,1950,9,360,450,190.0,0.318,0.1938,0.1945,0.686,0.0015,0.0148,0.0386,0.0063,0.0152,0.0004,0.0005,0.0006,0.0009,0.0025,0.0026,0.0011,0.0042,0.0,0.0,0.0,30013875,0.01,15,1,3672.0
2020-05-25,2020-05-25 23:17:14,St4sp,Contract,170.1,1,11,1,3,170.5,170.1,2.0,1565.0,0.4,6.0,6491.0,165,12,1950,9,360,450,190.0,0.318,0.1938,0.1945,0.686,0.0015,0.0148,0.0386,0.0063,0.0152,0.0004,0.0005,0.0006,0.0009,0.0025,0.0026,0.0011,0.0042,0.0,0.0,0.0,30013871,0.01,16,3,1205.0
2020-05-25,2020-05-25 23:17:14,St4sp,Contract,170.1,1,11,1,3,170.5,170.1,2.0,1565.0,0.4,6.0,6764.0,165,12,1950,9,360,450,190.0,0.318,0.1938,0.1945,0.686,0.0015,0.0148,0.0386,0.0063,0.0152,0.0004,0.0005,0.0006,0.0009,0.0025,0.0026,0.0011,0.0042,0.0,0.0,0.0,30014190,0.01,21,2,3837.0
2020-05-26,2020-05-26 00:02:53,St4sp,Contract,165.9,1,45,1,3,166.3,165.9,9.0,1568.0,0.4,6.0,7166.0,165,10,1950,9,350,430,190.0,0.342,0.2096,0.1857,0.7085,0.0024,0.0187,0.0525,0.016,0.0289,0.001,0.0016,0.0002,0.0008,0.0022,0.0018,0.0008,0.0042,0.0,0.0,0.0,30014188,0.02,1,1,1832.0
2020-05-26,2020-05-26 00:02:53,St4sp,Contract,165.9,1,45,1,3,166.3,165.9,9.0,1568.0,0.4,6.0,7629.0,165,10,1950,9,350,430,190.0,0.342,0.2096,0.1857,0.7085,0.0024,0.0187,0.0525,0.016,0.0289,0.001,0.0016,0.0002,0.0008,0.0022,0.0018,0.0008,0.0042,0.0,0.0,0.0,30014193,0.02,6,6,1323.0
2020-05-26,2020-05-26 00:02:53,St4sp,Contract,165.9,1,45,1,3,166.3,165.9,9.0,1568.0,0.4,6.0,7610.0,165,10,1950,9,350,430,190.0,0.342,0.2096,0.1857,0.7085,0.0024,0.0187,0.0525,0.016,0.0289,0.001,0.0016,0.0002,0.0008,0.0022,0.0018,0.0008,0.0042,0.0,0.0,0.0,30014192,0.02,23,4,3334.0
2020-05-26,2020-05-26 00:02:53,St4sp,Contract,165.9,1,45,1,3,166.3,165.9,9.0,1568.0,0.4,6.0,7440.0,165,10,1950,9,350,430,190.0,0.342,0.2096,0.1857,0.7085,0.0024,0.0187,0.0525,0.016,0.0289,0.001,0.0016,0.0002,0.0008,0.0022,0.0018,0.0008,0.0042,0.0,0.0,0.0,30014144,0.02,11,3,3504.0
2020-05-26,2020-05-26 00:02:53,St4sp,Contract,165.9,1,45,1,3,166.3,165.9,9.0,1568.0,0.4,6.0,6889.0,165,10,1950,9,350,430,190.0,0.342,0.2096,0.1857,0.7085,0.0024,0.0187,0.0525,0.016,0.0289,0.001,0.0016,0.0002,0.0008,0.0022,0.0018,0.0008,0.0042,0.0,0.0,0.0,30014191,0.02,4,5,3545.0
2020-05-26,2020-05-26 00:02:53,St4sp,Contract,165.9,1,45,1,3,166.3,165.9,9.0,1568.0,0.4,6.0,7440.0,165,10,1950,9,350,430,190.0,0.342,0.2096,0.1857,0.7085,0.0024,0.0187,0.0525,0.016,0.0289,0.001,0.0016,0.0002,0.0008,0.0022,0.0018,0.0008,0.0042,0.0,0.0,0.0,30014187,0.02,22,3,1692.0
2020-05-26,2020-05-26 00:02:53,St4sp,Contract,165.9,1,45,1,3,166.3,165.9,9.0,1568.0,0.4,6.0,7694.0,165,10,1950,9,350,430,190.0,0.342,0.2096,0.1857,0.7085,0.0024,0.0187,0.0525,0.016,0.0289,0.001,0.0016,0.0002,0.0008,0.0022,0.0018,0.0008,0.0042,0.0,0.0,0.0,30014190,0.02,21,2,2907.0
2020-05-26,2020-05-26 00:50:46,St4sp,Contract,168.0,1,13,1,3,168.4,168.0,6.0,1567.0,0.4,6.0,6756.0,165,12,1950,9,360,450,190.0,0.318,0.1924,0.1842,0.7085,0.0012,0.0143,0.0297,0.0053,0.0127,0.0003,0.0004,0.0004,0.0009,0.0024,0.0035,0.0008,0.004,0.0,0.0,0.0,30014193,0.01,6,6,2196.0
2020-05-26,2020-05-26 00:50:46,St4sp,Contract,168.0,1,13,1,3,168.4,168.0,6.0,1567.0,0.4,6.0,6545.0,165,12,1950,9,360,450,190.0,0.318,0.1924,0.1842,0.7085,0.0012,0.0143,0.0297,0.0053,0.0127,0.0003,0.0004,0.0004,0.0009,0.0024,0.0035,0.0008,0.004,0.0,0.0,0.0,30014144,0.01,11,3,4399.0
2020-05-26,2020-05-26 00:50:46,St4sp,Contract,168.0,1,13,1,3,168.4,168.0,6.0,1567.0,0.4,6.0,6818.0,165,12,1950,9,360,450,190.0,0.318,0.1924,0.1842,0.7085,0.0012,0.0143,0.0297,0.0053,0.0127,0.0003,0.0004,0.0004,0.0009,0.0024,0.0035,0.0008,0.004,0.0,0.0,0.0,30014190,0.01,21,2,3783.0
2020-05-26,2020-05-26 00:50:46,St4sp,Contract,168.0,1,13,1,3,168.4,168.0,6.0,1567.0,0.4,6.0,6724.0,165,12,1950,9,360,450,190.0,0.318,0.1924,0.1842,0.7085,0.0012,0.0143,0.0297,0.0053,0.0127,0.0003,0.0004,0.0004,0.0009,0.0024,0.0035,0.0008,0.004,0.0,0.0,0.0,30014192,0.01,23,4,4220.0
2020-05-26,2020-05-26 00:50:46,St4sp,Contract,168.0,1,13,1,3,168.4,168.0,6.0,1567.0,0.4,6.0,6017.0,165,12,1950,9,360,450,190.0,0.318,0.1924,0.1842,0.7085,0.0012,0.0143,0.0297,0.0053,0.0127,0.0003,0.0004,0.0004,0.0009,0.0024,0.0035,0.0008,0.004,0.0,0.0,0.0,30014191,0.01,4,5,4417.0
2020-05-26,2020-05-26 00:50:46,St4sp,Contract,168.0,1,13,1,3,168.4,168.0,6.0,1567.0,0.4,6.0,6288.0,165,12,1950,9,360,450,190.0,0.318,0.1924,0.1842,0.7085,0.0012,0.0143,0.0297,0.0053,0.0127,0.0003,0.0004,0.0004,0.0009,0.0024,0.0035,0.0008,0.004,0.0,0.0,0.0,30014188,0.01,1,1,2710.0
2020-05-26,2020-05-26 00:50:46,St4sp,Contract,168.0,1,13,1,3,168.4,168.0,6.0,1567.0,0.4,6.0,6545.0,165,12,1950,9,360,450,190.0,0.318,0.1924,0.1842,0.7085,0.0012,0.0143,0.0297,0.0053,0.0127,0.0003,0.0004,0.0004,0.0009,0.0024,0.0035,0.0008,0.004,0.0,0.0,0.0,30014187,0.01,22,3,2587.0
2020-05-26,2020-05-26 01:36:05,St4sp,Contract,165.9,1,14,1,3,166.3,165.9,1.0,1564.0,0.4,6.0,6316.0,165,12,1950,9,360,450,190.0,0.321,0.1956,0.1875,0.7043,0.0018,0.0148,0.0315,0.0053,0.0126,0.0004,0.0005,0.0005,0.0009,0.0026,0.0022,0.0005,0.0033,0.0,0.0,0.0,30014188,0.01,1,1,2682.0
2020-05-26,2020-05-26 01:36:05,St4sp,Contract,165.9,1,14,1,3,166.3,165.9,1.0,1564.0,0.4,6.0,6575.0,165,12,1950,9,360,450,190.0,0.321,0.1956,0.1875,0.7043,0.0018,0.0148,0.0315,0.0053,0.0126,0.0004,0.0005,0.0005,0.0009,0.0026,0.0022,0.0005,0.0033,0.0,0.0,0.0,30014187,0.01,22,3,2557.0
2020-05-26,2020-05-26 01:36:05,St4sp,Contract,165.9,1,14,1,3,166.3,165.9,1.0,1564.0,0.4,6.0,6751.0,165,12,1950,9,360,450,190.0,0.321,0.1956,0.1875,0.7043,0.0018,0.0148,0.0315,0.0053,0.0126,0.0004,0.0005,0.0005,0.0009,0.0026,0.0022,0.0005,0.0033,0.0,0.0,0.0,30014192,0.01,23,4,4193.0
2020-05-26,2020-05-26 01:36:05,St4sp,Contract,165.9,1,14,1,3,166.3,165.9,1.0,1564.0,0.4,6.0,6575.0,165,12,1950,9,360,450,190.0,0.321,0.1956,0.1875,0.7043,0.0018,0.0148,0.0315,0.0053,0.0126,0.0004,0.0005,0.0005,0.0009,0.0026,0.0022,0.0005,0.0033,0.0,0.0,0.0,30014144,0.01,11,3,4369.0
2020-05-26,2020-05-26 01:36:05,St4sp,Contract,165.9,1,14,1,3,166.3,165.9,1.0,1564.0,0.4,6.0,6846.0,165,12,1950,9,360,450,190.0,0.321,0.1956,0.1875,0.7043,0.0018,0.0148,0.0315,0.0053,0.0126,0.0004,0.0005,0.0005,0.0009,0.0026,0.0022,0.0005,0.0033,0.0,0.0,0.0,30014190,0.01,21,2,3755.0
2020-05-26,2020-05-26 01:36:05,St4sp,Contract,165.9,1,14,1,3,166.3,165.9,1.0,1564.0,0.4,6.0,6044.0,165,12,1950,9,360,450,190.0,0.321,0.1956,0.1875,0.7043,0.0018,0.0148,0.0315,0.0053,0.0126,0.0004,0.0005,0.0005,0.0009,0.0026,0.0022,0.0005,0.0033,0.0,0.0,0.0,30014191,0.01,4,5,4390.0
2020-05-26,2020-05-26 01:36:05,St4sp,Contract,165.9,1,14,1,3,166.3,165.9,1.0,1564.0,0.4,6.0,6783.0,165,12,1950,9,360,450,190.0,0.321,0.1956,0.1875,0.7043,0.0018,0.0148,0.0315,0.0053,0.0126,0.0004,0.0005,0.0005,0.0009,0.0026,0.0022,0.0005,0.0033,0.0,0.0,0.0,30014193,0.01,6,6,2169.0
2020-05-26,2020-05-26 02:22:23,St4sp,Contract,165.9,1,15,1,3,166.3,165.9,4.0,1561.0,0.4,6.0,6602.0,165,12,1950,9,360,450,190.0,0.317,0.1941,0.1923,0.6952,0.0018,0.0104,0.0267,0.005,0.0136,0.0004,0.0004,0.0005,0.0009,0.0022,0.0019,0.0002,0.0046,0.0,0.0,0.0,30014187,0.01,22,3,2530.0
2020-05-26,2020-05-26 02:22:23,St4sp,Contract,165.9,1,15,1,3,166.3,165.9,4.0,1561.0,0.4,6.0,6810.0,165,12,1950,9,360,450,190.0,0.317,0.1941,0.1923,0.6952,0.0018,0.0104,0.0267,0.005,0.0136,0.0004,0.0004,0.0005,0.0009,0.0022,0.0019,0.0002,0.0046,0.0,0.0,0.0,30014193,0.01,6,6,2142.0
2020-05-26,2020-05-26 02:22:23,St4sp,Contract,165.9,1,15,1,3,166.3,165.9,4.0,1561.0,0.4,6.0,6072.0,165,12,1950,9,360,450,190.0,0.317,0.1941,0.1923,0.6952,0.0018,0.0104,0.0267,0.005,0.0136,0.0004,0.0004,0.0005,0.0009,0.0022,0.0019,0.0002,0.0046,0.0,0.0,0.0,30014191,0.01,4,5,4362.0
2020-05-26,2020-05-26 02:22:23,St4sp,Contract,165.9,1,15,1,3,166.3,165.9,4.0,1561.0,0.4,6.0,6873.0,165,12,1950,9,360,450,190.0,0.317,0.1941,0.1923,0.6952,0.0018,0.0104,0.0267,0.005,0.0136,0.0004,0.0004,0.0005,0.0009,0.0022,0.0019,0.0002,0.0046,0.0,0.0,0.0,30014190,0.01,21,2,3728.0
2020-05-26,2020-05-26 02:22:23,St4sp,Contract,165.9,1,15,1,3,166.3,165.9,4.0,1561.0,0.4,6.0,6781.0,165,12,1950,9,360,450,190.0,0.317,0.1941,0.1923,0.6952,0.0018,0.0104,0.0267,0.005,0.0136,0.0004,0.0004,0.0005,0.0009,0.0022,0.0019,0.0002,0.0046,0.0,0.0,0.0,30014192,0.01,23,4,4163.0
2020-05-26,2020-05-26 02:22:23,St4sp,Contract,165.9,1,15,1,3,166.3,165.9,4.0,1561.0,0.4,6.0,6343.0,165,12,1950,9,360,450,190.0,0.317,0.1941,0.1923,0.6952,0.0018,0.0104,0.0267,0.005,0.0136,0.0004,0.0004,0.0005,0.0009,0.0022,0.0019,0.0002,0.0046,0.0,0.0,0.0,30014188,0.01,1,1,2655.0
2020-05-26,2020-05-26 02:22:23,St4sp,Contract,165.9,1,15,1,3,166.3,165.9,4.0,1561.0,0.4,6.0,6602.0,165,12,1950,9,360,450,190.0,0.317,0.1941,0.1923,0.6952,0.0018,0.0104,0.0267,0.005,0.0136,0.0004,0.0004,0.0005,0.0009,0.0022,0.0019,0.0002,0.0046,0.0,0.0,0.0,30014144,0.01,11,3,4342.0
2020-05-26,2020-05-26 03:00:14,St4sp,Contract,170.1,1,16,1,3,170.5,170.1,2.0,1565.0,0.4,6.0,6631.0,165,12,1950,9,360,450,190.0,0.323,0.2026,0.1932,0.6842,0.0013,0.0098,0.0248,0.006,0.0131,0.0003,0.0002,0.0005,0.0009,0.0022,0.0024,0.0002,0.0029,0.0,0.0,0.0,30014187,0.01,22,3,2501.0
2020-05-26,2020-05-26 03:00:14,St4sp,Contract,170.1,1,16,1,3,170.5,170.1,2.0,1565.0,0.4,6.0,6631.0,165,12,1950,9,360,450,190.0,0.323,0.2026,0.1932,0.6842,0.0013,0.0098,0.0248,0.006,0.0131,0.0003,0.0002,0.0005,0.0009,0.0022,0.0024,0.0002,0.0029,0.0,0.0,0.0,30014144,0.01,11,3,4313.0
2020-05-26,2020-05-26 03:00:14,St4sp,Contract,170.1,1,16,1,3,170.5,170.1,2.0,1565.0,0.4,6.0,6372.0,165,12,1950,9,360,450,190.0,0.323,0.2026,0.1932,0.6842,0.0013,0.0098,0.0248,0.006,0.0131,0.0003,0.0002,0.0005,0.0009,0.0022,0.0024,0.0002,0.0029,0.0,0.0,0.0,30014188,0.01,1,1,2626.0
2020-05-26,2020-05-26 03:00:14,St4sp,Contract,170.1,1,16,1,3,170.5,170.1,2.0,1565.0,0.4,6.0,6840.0,165,12,1950,9,360,450,190.0,0.323,0.2026,0.1932,0.6842,0.0013,0.0098,0.0248,0.006,0.0131,0.0003,0.0002,0.0005,0.0009,0.0022,0.0024,0.0002,0.0029,0.0,0.0,0.0,30014193,0.01,6,6,2112.0
2020-05-26,2020-05-26 03:00:14,St4sp,Contract,170.1,1,16,1,3,170.5,170.1,2.0,1565.0,0.4,6.0,6900.0,165,12,1950,9,360,450,190.0,0.323,0.2026,0.1932,0.6842,0.0013,0.0098,0.0248,0.006,0.0131,0.0003,0.0002,0.0005,0.0009,0.0022,0.0024,0.0002,0.0029,0.0,0.0,0.0,30014190,0.01,21,2,3701.0
2020-05-26,2020-05-26 03:00:14,St4sp,Contract,170.1,1,16,1,3,170.5,170.1,2.0,1565.0,0.4,6.0,6099.0,165,12,1950,9,360,450,190.0,0.323,0.2026,0.1932,0.6842,0.0013,0.0098,0.0248,0.006,0.0131,0.0003,0.0002,0.0005,0.0009,0.0022,0.0024,0.0002,0.0029,0.0,0.0,0.0,30014191,0.01,4,5,4335.0
2020-05-26,2020-05-26 03:00:14,St4sp,Contract,170.1,1,16,1,3,170.5,170.1,2.0,1565.0,0.4,6.0,6808.0,165,12,1950,9,360,450,190.0,0.323,0.2026,0.1932,0.6842,0.0013,0.0098,0.0248,0.006,0.0131,0.0003,0.0002,0.0005,0.0009,0.0022,0.0024,0.0002,0.0029,0.0,0.0,0.0,30014192,0.01,23,4,4136.0
2020-05-26,2020-05-26 03:49:09,St4sp,Contract,163.8,1,17,1,3,164.2,163.8,9.0,1566.0,0.4,6.0,6867.0,165,12,1950,9,360,450,190.0,0.317,0.1957,0.1761,0.6855,0.0015,0.0113,0.0281,0.0045,0.0129,0.0004,0.0003,0.0006,0.0008,0.0024,0.0026,0.0003,0.0038,0.0,0.0,0.0,30014193,0.01,6,6,2085.0
2020-05-26,2020-05-26 03:49:09,St4sp,Contract,163.8,1,17,1,3,164.2,163.8,9.0,1566.0,0.4,6.0,6659.0,165,12,1950,9,360,450,190.0,0.317,0.1957,0.1761,0.6855,0.0015,0.0113,0.0281,0.0045,0.0129,0.0004,0.0003,0.0006,0.0008,0.0024,0.0026,0.0003,0.0038,0.0,0.0,0.0,30014144,0.01,11,3,4285.0
2020-05-26,2020-05-26 03:49:09,St4sp,Contract,163.8,1,17,1,3,164.2,163.8,9.0,1566.0,0.4,6.0,6835.0,165,12,1950,9,360,450,190.0,0.317,0.1957,0.1761,0.6855,0.0015,0.0113,0.0281,0.0045,0.0129,0.0004,0.0003,0.0006,0.0008,0.0024,0.0026,0.0003,0.0038,0.0,0.0,0.0,30014192,0.01,23,4,4109.0
2020-05-26,2020-05-26 03:49:09,St4sp,Contract,163.8,1,17,1,3,164.2,163.8,9.0,1566.0,0.4,6.0,6659.0,165,12,1950,9,360,450,190.0,0.317,0.1957,0.1761,0.6855,0.0015,0.0113,0.0281,0.0045,0.0129,0.0004,0.0003,0.0006,0.0008,0.0024,0.0026,0.0003,0.0038,0.0,0.0,0.0,30014187,0.01,22,3,2473.0
2020-05-26,2020-05-26 03:49:09,St4sp,Contract,163.8,1,17,1,3,164.2,163.8,9.0,1566.0,0.4,6.0,6927.0,165,12,1950,9,360,450,190.0,0.317,0.1957,0.1761,0.6855,0.0015,0.0113,0.0281,0.0045,0.0129,0.0004,0.0003,0.0006,0.0008,0.0024,0.0026,0.0003,0.0038,0.0,0.0,0.0,30014190,0.01,21,2,3674.0
2020-05-26,2020-05-26 03:49:09,St4sp,Contract,163.8,1,17,1,3,164.2,163.8,9.0,1566.0,0.4,6.0,6400.0,165,12,1950,9,360,450,190.0,0.317,0.1957,0.1761,0.6855,0.0015,0.0113,0.0281,0.0045,0.0129,0.0004,0.0003,0.0006,0.0008,0.0024,0.0026,0.0003,0.0038,0.0,0.0,0.0,30014188,0.01,1,1,2598.0
2020-05-26,2020-05-26 03:49:09,St4sp,Contract,163.8,1,17,1,3,164.2,163.8,9.0,1566.0,0.4,6.0,6126.0,165,12,1950,9,360,450,190.0,0.317,0.1957,0.1761,0.6855,0.0015,0.0113,0.0281,0.0045,0.0129,0.0004,0.0003,0.0006,0.0008,0.0024,0.0026,0.0003,0.0038,0.0,0.0,0.0,30014191,0.01,4,5,4308.0
2020-05-26,2020-05-26 04:35:49,St4sp,Contract,170.1,1,18,1,3,170.5,170.1,1.0,1563.0,0.4,6.0,6688.0,165,12,1950,9,360,450,190.0,0.328,0.2024,0.1787,0.7043,0.002,0.0151,0.0297,0.0059,0.0151,0.0004,0.0004,0.0006,0.0008,0.0025,0.0025,0.0002,0.0056,0.0,0.0,0.0,30014144,0.02,11,3,4256.0
2020-05-26,2020-05-26 04:35:49,St4sp,Contract,170.1,1,18,1,3,170.5,170.1,1.0,1563.0,0.4,6.0,6688.0,165,12,1950,9,360,450,190.0,0.328,0.2024,0.1787,0.7043,0.002,0.0151,0.0297,0.0059,0.0151,0.0004,0.0004,0.0006,0.0008,0.0025,0.0025,0.0002,0.0056,0.0,0.0,0.0,30014187,0.02,22,3,2444.0
2020-05-26,2020-05-26 04:35:49,St4sp,Contract,170.1,1,18,1,3,170.5,170.1,1.0,1563.0,0.4,6.0,6427.0,165,12,1950,9,360,450,190.0,0.328,0.2024,0.1787,0.7043,0.002,0.0151,0.0297,0.0059,0.0151,0.0004,0.0004,0.0006,0.0008,0.0025,0.0025,0.0002,0.0056,0.0,0.0,0.0,30014188,0.02,1,1,2571.0
2020-05-26,2020-05-26 04:35:49,St4sp,Contract,170.1,1,18,1,3,170.5,170.1,1.0,1563.0,0.4,6.0,6156.0,165,12,1950,9,360,450,190.0,0.328,0.2024,0.1787,0.7043,0.002,0.0151,0.0297,0.0059,0.0151,0.0004,0.0004,0.0006,0.0008,0.0025,0.0025,0.0002,0.0056,0.0,0.0,0.0,30014191,0.02,4,5,4278.0
2020-05-26,2020-05-26 04:35:49,St4sp,Contract,170.1,1,18,1,3,170.5,170.1,1.0,1563.0,0.4,6.0,6894.0,165,12,1950,9,360,450,190.0,0.328,0.2024,0.1787,0.7043,0.002,0.0151,0.0297,0.0059,0.0151,0.0004,0.0004,0.0006,0.0008,0.0025,0.0025,0.0002,0.0056,0.0,0.0,0.0,30014193,0.02,6,6,2058.0
2020-05-26,2020-05-26 04:35:49,St4sp,Contract,170.1,1,18,1,3,170.5,170.1,1.0,1563.0,0.4,6.0,6863.0,165,12,1950,9,360,450,190.0,0.328,0.2024,0.1787,0.7043,0.002,0.0151,0.0297,0.0059,0.0151,0.0004,0.0004,0.0006,0.0008,0.0025,0.0025,0.0002,0.0056,0.0,0.0,0.0,30014192,0.02,23,4,4081.0
2020-05-26,2020-05-26 04:35:49,St4sp,Contract,170.1,1,18,1,3,170.5,170.1,1.0,1563.0,0.4,6.0,6957.0,165,12,1950,9,360,450,190.0,0.328,0.2024,0.1787,0.7043,0.002,0.0151,0.0297,0.0059,0.0151,0.0004,0.0004,0.0006,0.0008,0.0025,0.0025,0.0002,0.0056,0.0,0.0,0.0,30014190,0.02,21,2,3644.0
2020-05-26,2020-05-26 05:11:01,St4sp,Contract,159.6,1,19,1,3,160.0,159.6,6.0,1564.0,0.4,6.0,6715.0,165,12,1950,9,360,450,190.0,0.318,0.194,0.184,0.7013,0.0022,0.0128,0.0255,0.0049,0.0118,0.0004,0.0004,0.0005,0.0008,0.0024,0.002,0.0004,0.0054,0.0,0.0,0.0,30014187,0.01,22,3,2417.0
2020-05-26,2020-05-26 05:11:01,St4sp,Contract,159.6,1,19,1,3,160.0,159.6,6.0,1564.0,0.4,6.0,6984.0,165,12,1950,9,360,450,190.0,0.318,0.194,0.184,0.7013,0.0022,0.0128,0.0255,0.0049,0.0118,0.0004,0.0004,0.0005,0.0008,0.0024,0.002,0.0004,0.0054,0.0,0.0,0.0,30014190,0.01,21,2,3617.0
2020-05-26,2020-05-26 05:11:01,St4sp,Contract,159.6,1,19,1,3,160.0,159.6,6.0,1564.0,0.4,6.0,6890.0,165,12,1950,9,360,450,190.0,0.318,0.194,0.184,0.7013,0.0022,0.0128,0.0255,0.0049,0.0118,0.0004,0.0004,0.0005,0.0008,0.0024,0.002,0.0004,0.0054,0.0,0.0,0.0,30014192,0.01,23,4,4054.0
2020-05-26,2020-05-26 05:11:01,St4sp,Contract,159.6,1,19,1,3,160.0,159.6,6.0,1564.0,0.4,6.0,6181.0,165,12,1950,9,360,450,190.0,0.318,0.194,0.184,0.7013,0.0022,0.0128,0.0255,0.0049,0.0118,0.0004,0.0004,0.0005,0.0008,0.0024,0.002,0.0004,0.0054,0.0,0.0,0.0,30014191,0.01,4,5,4253.0
2020-05-26,2020-05-26 05:11:01,St4sp,Contract,159.6,1,19,1,3,160.0,159.6,6.0,1564.0,0.4,6.0,6920.0,165,12,1950,9,360,450,190.0,0.318,0.194,0.184,0.7013,0.0022,0.0128,0.0255,0.0049,0.0118,0.0004,0.0004,0.0005,0.0008,0.0024,0.002,0.0004,0.0054,0.0,0.0,0.0,30014193,0.01,6,6,2032.0
2020-05-26,2020-05-26 05:11:01,St4sp,Contract,159.6,1,19,1,3,160.0,159.6,6.0,1564.0,0.4,6.0,6715.0,165,12,1950,9,360,450,190.0,0.318,0.194,0.184,0.7013,0.0022,0.0128,0.0255,0.0049,0.0118,0.0004,0.0004,0.0005,0.0008,0.0024,0.002,0.0004,0.0054,0.0,0.0,0.0,30014144,0.01,11,3,4229.0
2020-05-26,2020-05-26 05:11:01,St4sp,Contract,159.6,1,19,1,3,160.0,159.6,6.0,1564.0,0.4,6.0,6454.0,165,12,1950,9,360,450,190.0,0.318,0.194,0.184,0.7013,0.0022,0.0128,0.0255,0.0049,0.0118,0.0004,0.0004,0.0005,0.0008,0.0024,0.002,0.0004,0.0054,0.0,0.0,0.0,30014188,0.01,1,1,2544.0
2020-05-26,2020-05-26 05:57:56,St4sp,Contract,165.9,1,20,1,3,166.3,165.9,4.0,1564.0,0.4,6.0,6743.0,165,12,1950,9,360,450,190.0,0.314,0.1918,0.1875,0.695,0.0017,0.0117,0.0239,0.0056,0.013,0.0004,0.0004,0.0005,0.0009,0.0025,0.0021,0.0002,0.0056,0.0,0.0,0.0,30014144,0.01,11,3,4201.0
2020-05-26,2020-05-26 05:57:56,St4sp,Contract,165.9,1,20,1,3,166.3,165.9,4.0,1564.0,0.4,6.0,7011.0,165,12,1950,9,360,450,190.0,0.314,0.1918,0.1875,0.695,0.0017,0.0117,0.0239,0.0056,0.013,0.0004,0.0004,0.0005,0.0009,0.0025,0.0021,0.0002,0.0056,0.0,0.0,0.0,30014190,0.01,21,2,3590.0
2020-05-26,2020-05-26 05:57:56,St4sp,Contract,165.9,1,20,1,3,166.3,165.9,4.0,1564.0,0.4,6.0,6919.0,165,12,1950,9,360,450,190.0,0.314,0.1918,0.1875,0.695,0.0017,0.0117,0.0239,0.0056,0.013,0.0004,0.0004,0.0005,0.0009,0.0025,0.0021,0.0002,0.0056,0.0,0.0,0.0,30014192,0.01,23,4,4025.0
2020-05-26,2020-05-26 05:57:56,St4sp,Contract,165.9,1,20,1,3,166.3,165.9,4.0,1564.0,0.4,6.0,6743.0,165,12,1950,9,360,450,190.0,0.314,0.1918,0.1875,0.695,0.0017,0.0117,0.0239,0.0056,0.013,0.0004,0.0004,0.0005,0.0009,0.0025,0.0021,0.0002,0.0056,0.0,0.0,0.0,30014187,0.01,22,3,2389.0
2020-05-26,2020-05-26 05:57:56,St4sp,Contract,165.9,1,20,1,3,166.3,165.9,4.0,1564.0,0.4,6.0,6947.0,165,12,1950,9,360,450,190.0,0.314,0.1918,0.1875,0.695,0.0017,0.0117,0.0239,0.0056,0.013,0.0004,0.0004,0.0005,0.0009,0.0025,0.0021,0.0002,0.0056,0.0,0.0,0.0,30014193,0.01,6,6,2005.0
2020-05-26,2020-05-26 05:57:56,St4sp,Contract,165.9,1,20,1,3,166.3,165.9,4.0,1564.0,0.4,6.0,6482.0,165,12,1950,9,360,450,190.0,0.314,0.1918,0.1875,0.695,0.0017,0.0117,0.0239,0.0056,0.013,0.0004,0.0004,0.0005,0.0009,0.0025,0.0021,0.0002,0.0056,0.0,0.0,0.0,30014188,0.01,1,1,2516.0
2020-05-26,2020-05-26 05:57:56,St4sp,Contract,165.9,1,20,1,3,166.3,165.9,4.0,1564.0,0.4,6.0,6208.0,165,12,1950,9,360,450,190.0,0.314,0.1918,0.1875,0.695,0.0017,0.0117,0.0239,0.0056,0.013,0.0004,0.0004,0.0005,0.0009,0.0025,0.0021,0.0002,0.0056,0.0,0.0,0.0,30014191,0.01,4,5,4226.0
2020-05-26,2020-05-26 06:38:19,St4sp,Contract,163.8,1,21,1,3,164.2,163.8,2.0,1563.0,0.4,6.0,7039.0,165,12,1950,9,360,450,190.0,0.33,0.2057,0.1853,0.7092,0.0017,0.0105,0.0228,0.0045,0.0129,0.0004,0.0004,0.0005,0.0009,0.0025,0.0022,0.0002,0.0044,0.0,0.0,0.0,30014190,0.01,21,2,3562.0
2020-05-26,2020-05-26 06:38:19,St4sp,Contract,163.8,1,21,1,3,164.2,163.8,2.0,1563.0,0.4,6.0,6974.0,165,12,1950,9,360,450,190.0,0.33,0.2057,0.1853,0.7092,0.0017,0.0105,0.0228,0.0045,0.0129,0.0004,0.0004,0.0005,0.0009,0.0025,0.0022,0.0002,0.0044,0.0,0.0,0.0,30014193,0.01,6,6,1978.0
2020-05-26,2020-05-26 06:38:19,St4sp,Contract,163.8,1,21,1,3,164.2,163.8,2.0,1563.0,0.4,6.0,6947.0,165,12,1950,9,360,450,190.0,0.33,0.2057,0.1853,0.7092,0.0017,0.0105,0.0228,0.0045,0.0129,0.0004,0.0004,0.0005,0.0009,0.0025,0.0022,0.0002,0.0044,0.0,0.0,0.0,30014192,0.01,23,4,3997.0
2020-05-26,2020-05-26 06:38:19,St4sp,Contract,163.8,1,21,1,3,164.2,163.8,2.0,1563.0,0.4,6.0,6770.0,165,12,1950,9,360,450,190.0,0.33,0.2057,0.1853,0.7092,0.0017,0.0105,0.0228,0.0045,0.0129,0.0004,0.0004,0.0005,0.0009,0.0025,0.0022,0.0002,0.0044,0.0,0.0,0.0,30014187,0.01,22,3,2362.0
2020-05-26,2020-05-26 06:38:19,St4sp,Contract,163.8,1,21,1,3,164.2,163.8,2.0,1563.0,0.4,6.0,6770.0,165,12,1950,9,360,450,190.0,0.33,0.2057,0.1853,0.7092,0.0017,0.0105,0.0228,0.0045,0.0129,0.0004,0.0004,0.0005,0.0009,0.0025,0.0022,0.0002,0.0044,0.0,0.0,0.0,30014144,0.01,11,3,4174.0
2020-05-26,2020-05-26 06:38:19,St4sp,Contract,163.8,1,21,1,3,164.2,163.8,2.0,1563.0,0.4,6.0,6509.0,165,12,1950,9,360,450,190.0,0.33,0.2057,0.1853,0.7092,0.0017,0.0105,0.0228,0.0045,0.0129,0.0004,0.0004,0.0005,0.0009,0.0025,0.0022,0.0002,0.0044,0.0,0.0,0.0,30014188,0.01,1,1,2489.0
2020-05-26,2020-05-26 06:38:19,St4sp,Contract,163.8,1,21,1,3,164.2,163.8,2.0,1563.0,0.4,6.0,6235.0,165,12,1950,9,360,450,190.0,0.33,0.2057,0.1853,0.7092,0.0017,0.0105,0.0228,0.0045,0.0129,0.0004,0.0004,0.0005,0.0009,0.0025,0.0022,0.0002,0.0044,0.0,0.0,0.0,30014191,0.01,4,5,4199.0
2020-05-26,2020-05-26 19:36:53,St4sp,Contract,168.0,1,39,1,3,168.4,168.0,4.0,1563.0,0.4,6.0,7272.0,165,10,1950,9,350,430,190.0,0.311,0.1825,0.1817,0.7034,0.0022,0.0138,0.0339,0.0166,0.0345,0.0009,0.0027,0.0005,0.0008,0.0026,0.0025,0.0006,0.0023,0.0,0.0,0.0,30014187,0.01,22,3,1860.0
2020-05-26,2020-05-26 19:36:53,St4sp,Contract,168.0,1,39,1,3,168.4,168.0,4.0,1563.0,0.4,6.0,7440.0,165,10,1950,9,350,430,190.0,0.311,0.1825,0.1817,0.7034,0.0022,0.0138,0.0339,0.0166,0.0345,0.0009,0.0027,0.0005,0.0008,0.0026,0.0025,0.0006,0.0023,0.0,0.0,0.0,30014192,0.01,23,4,3504.0
2020-05-26,2020-05-26 19:36:53,St4sp,Contract,168.0,1,39,1,3,168.4,168.0,4.0,1563.0,0.4,6.0,7000.0,165,10,1950,9,350,430,190.0,0.311,0.1825,0.1817,0.7034,0.0022,0.0138,0.0339,0.0166,0.0345,0.0009,0.0027,0.0005,0.0008,0.0026,0.0025,0.0006,0.0023,0.0,0.0,0.0,30014188,0.01,1,1,1998.0
2020-05-26,2020-05-26 19:36:53,St4sp,Contract,168.0,1,39,1,3,168.4,168.0,4.0,1563.0,0.4,6.0,7530.0,165,10,1950,9,350,430,190.0,0.311,0.1825,0.1817,0.7034,0.0022,0.0138,0.0339,0.0166,0.0345,0.0009,0.0027,0.0005,0.0008,0.0026,0.0025,0.0006,0.0023,0.0,0.0,0.0,30014190,0.01,21,2,3071.0
2020-05-26,2020-05-26 19:36:53,St4sp,Contract,168.0,1,39,1,3,168.4,168.0,4.0,1563.0,0.4,6.0,7272.0,165,10,1950,9,350,430,190.0,0.311,0.1825,0.1817,0.7034,0.0022,0.0138,0.0339,0.0166,0.0345,0.0009,0.0027,0.0005,0.0008,0.0026,0.0025,0.0006,0.0023,0.0,0.0,0.0,30014144,0.01,11,3,3672.0
2020-05-26,2020-05-26 19:36:53,St4sp,Contract,168.0,1,39,1,3,168.4,168.0,4.0,1563.0,0.4,6.0,7464.0,165,10,1950,9,350,430,190.0,0.311,0.1825,0.1817,0.7034,0.0022,0.0138,0.0339,0.0166,0.0345,0.0009,0.0027,0.0005,0.0008,0.0026,0.0025,0.0006,0.0023,0.0,0.0,0.0,30014193,0.01,6,6,1488.0
2020-05-26,2020-05-26 19:36:53,St4sp,Contract,168.0,1,39,1,3,168.4,168.0,4.0,1563.0,0.4,6.0,6724.0,165,10,1950,9,350,430,190.0,0.311,0.1825,0.1817,0.7034,0.0022,0.0138,0.0339,0.0166,0.0345,0.0009,0.0027,0.0005,0.0008,0.0026,0.0025,0.0006,0.0023,0.0,0.0,0.0,30014191,0.01,4,5,3710.0
2020-05-26,2020-05-26 20:17:43,St4sp,Contract,163.8,1,40,1,3,164.2,163.8,9.0,1567.0,0.4,6.0,6752.0,165,10,1950,9,350,430,190.0,0.318,0.1881,0.1792,0.7041,0.0018,0.0108,0.0398,0.0212,0.0317,0.001,0.0034,0.0003,0.0007,0.002,0.0018,0.0013,0.0055,0.0,0.0,0.0,30014191,0.01,4,5,3682.0
2020-05-26,2020-05-26 20:17:43,St4sp,Contract,163.8,1,40,1,3,164.2,163.8,9.0,1567.0,0.4,6.0,7299.0,165,10,1950,9,350,430,190.0,0.318,0.1881,0.1792,0.7041,0.0018,0.0108,0.0398,0.0212,0.0317,0.001,0.0034,0.0003,0.0007,0.002,0.0018,0.0013,0.0055,0.0,0.0,0.0,30014144,0.01,11,3,3645.0
2020-05-26,2020-05-26 20:17:43,St4sp,Contract,163.8,1,40,1,3,164.2,163.8,9.0,1567.0,0.4,6.0,7470.0,165,10,1950,9,350,430,190.0,0.318,0.1881,0.1792,0.7041,0.0018,0.0108,0.0398,0.0212,0.0317,0.001,0.0034,0.0003,0.0007,0.002,0.0018,0.0013,0.0055,0.0,0.0,0.0,30014192,0.01,23,4,3474.0
2020-05-26,2020-05-26 20:17:43,St4sp,Contract,163.8,1,40,1,3,164.2,163.8,9.0,1567.0,0.4,6.0,7557.0,165,10,1950,9,350,430,190.0,0.318,0.1881,0.1792,0.7041,0.0018,0.0108,0.0398,0.0212,0.0317,0.001,0.0034,0.0003,0.0007,0.002,0.0018,0.0013,0.0055,0.0,0.0,0.0,30014190,0.01,21,2,3044.0
2020-05-26,2020-05-26 20:17:43,St4sp,Contract,163.8,1,40,1,3,164.2,163.8,9.0,1567.0,0.4,6.0,7028.0,165,10,1950,9,350,430,190.0,0.318,0.1881,0.1792,0.7041,0.0018,0.0108,0.0398,0.0212,0.0317,0.001,0.0034,0.0003,0.0007,0.002,0.0018,0.0013,0.0055,0.0,0.0,0.0,30014188,0.01,1,1,1970.0
2020-05-26,2020-05-26 20:17:43,St4sp,Contract,163.8,1,40,1,3,164.2,163.8,9.0,1567.0,0.4,6.0,7299.0,165,10,1950,9,350,430,190.0,0.318,0.1881,0.1792,0.7041,0.0018,0.0108,0.0398,0.0212,0.0317,0.001,0.0034,0.0003,0.0007,0.002,0.0018,0.0013,0.0055,0.0,0.0,0.0,30014187,0.01,22,3,1833.0
2020-05-26,2020-05-26 20:17:43,St4sp,Contract,163.8,1,40,1,3,164.2,163.8,9.0,1567.0,0.4,6.0,7491.0,165,10,1950,9,350,430,190.0,0.318,0.1881,0.1792,0.7041,0.0018,0.0108,0.0398,0.0212,0.0317,0.001,0.0034,0.0003,0.0007,0.002,0.0018,0.0013,0.0055,0.0,0.0,0.0,30014193,0.01,6,6,1461.0
