Repository: khw11044/Iron-CCM-RUL

# 연속 주조기의 RUL 데이터 분석

## RUL Dataset from Continuous Casting Machine

[캐글 페이지](https://www.kaggle.com/datasets/yuriykatser/rul-dataset-from-continuous-casting-machine)

## 도메인 설명 

연주공정: 연주공정은 철강산업에서 철 제품을 생산하는 공정중 하나로 연속주조의 줄임말이다. 액체상태의 용강을 주형에 넣어 고체가 되도록 식히는 과정이며 이 과정을 거쳐, 슬래브, 브룸, 빌렛의 반제품이 만들어진다.
주괴(鑄塊, ingot)란 상대적으로 순도가 높은 물질의 덩어리다. 보통 금속을 가공하기 좋게 주물로 뜬 것을 말한다.

____


연속 주조 기계(이하 'CCM')는 액체 상태의 철강을 주어진 단면의 고체 빌릿으로 변환하는 장치로, 이후 롤링 생산(예: 철근)이 이루어진다.

금형 슬리브는 CCM 금형의 가장 중요하고 빠르게 마모되는 부분이다. 슬리브는 둥근 형태나 프로파일 단면의 수냉식 구리 파이프이다. 용융 금속이 슬리브 벽과 접촉하면 결정화되며, 주괴의 기본 고체 껍질이 형성된다.

**슬리브 운영 중 주요 생산 문제**는 슬리브의 구리 파이프 표면에 결함이 생기고 내부 공간의 프로파일이 변형되어 열 조건이 방해받는 것이다. 이는 결과적으로 주괴의 품질에 영향을 미친다.

File: data/data_noNull.csv (part 31 of 73)
date,sample_time_continuous_caster,steel_type,doc_requirement,"workpiece_weight, tonn",workpiece_slice_geometry_150x150,cast_in_row,alloy_type_open,"alloy_speed, meter/minute","steel_weight_theoretical, tonn","steel_weight, tonn",grab1_num,"steel_temperature_grab1, Celsius deg.","metal_residue_grab1, tonn",grab2_num,"resistance, tonn","swing_frequency, amount/minute","crystallizer_movement, mm","water_consumption, liter/minute","water_temperature_delta, Celsius deg.","water_consumption_secondary_cooling_zone_num1, liter/minute","water_consumption_secondary_cooling_zone_num2, liter/minute","water_consumption_secondary_cooling_zone_num3, liter/minute","Ce, %","C, %","Si, %","Mn,%","S, %","P, %","Cr, %","Ni, %","Cu, %","As, %","Mo, %","Nb, %","Ti, %","V, %","Al, %","Ca, %","N, %","Pb, %","Mg, %","Zn, %",sleeve,"quantity, tonn",num_crystallizer,num_stream,RUL
2020-05-26,2020-05-26 21:02:37,St4sp,Contract,165.9,1,41,1,3,166.3,165.9,1.0,1565.0,0.4,6.0,7497.0,165,10,1950,9,350,430,190.0,0.318,0.1902,0.1875,0.6996,0.0036,0.0125,0.0372,0.0179,0.0329,0.0008,0.0018,0.0002,0.0008,0.0024,0.0016,0.0009,0.0063,0.0,0.0,0.0,30014192,0.01,23,4,3447.0
2020-05-26,2020-05-26 21:02:37,St4sp,Contract,165.9,1,41,1,3,166.3,165.9,1.0,1565.0,0.4,6.0,6779.0,165,10,1950,9,350,430,190.0,0.318,0.1902,0.1875,0.6996,0.0036,0.0125,0.0372,0.0179,0.0329,0.0008,0.0018,0.0002,0.0008,0.0024,0.0016,0.0009,0.0063,0.0,0.0,0.0,30014191,0.01,4,5,3655.0
2020-05-26,2020-05-26 21:02:37,St4sp,Contract,165.9,1,41,1,3,166.3,165.9,1.0,1565.0,0.4,6.0,7329.0,165,10,1950,9,350,430,190.0,0.318,0.1902,0.1875,0.6996,0.0036,0.0125,0.0372,0.0179,0.0329,0.0008,0.0018,0.0002,0.0008,0.0024,0.0016,0.0009,0.0063,0.0,0.0,0.0,30014144,0.01,11,3,3615.0
2020-05-26,2020-05-26 21:02:37,St4sp,Contract,165.9,1,41,1,3,166.3,165.9,1.0,1565.0,0.4,6.0,7055.0,165,10,1950,9,350,430,190.0,0.318,0.1902,0.1875,0.6996,0.0036,0.0125,0.0372,0.0179,0.0329,0.0008,0.0018,0.0002,0.0008,0.0024,0.0016,0.0009,0.0063,0.0,0.0,0.0,30014188,0.01,1,1,1943.0
2020-05-26,2020-05-26 21:02:37,St4sp,Contract,165.9,1,41,1,3,166.3,165.9,1.0,1565.0,0.4,6.0,7329.0,165,10,1950,9,350,430,190.0,0.318,0.1902,0.1875,0.6996,0.0036,0.0125,0.0372,0.0179,0.0329,0.0008,0.0018,0.0002,0.0008,0.0024,0.0016,0.0009,0.0063,0.0,0.0,0.0,30014187,0.01,22,3,1803.0
2020-05-26,2020-05-26 21:02:37,St4sp,Contract,165.9,1,41,1,3,166.3,165.9,1.0,1565.0,0.4,6.0,7585.0,165,10,1950,9,350,430,190.0,0.318,0.1902,0.1875,0.6996,0.0036,0.0125,0.0372,0.0179,0.0329,0.0008,0.0018,0.0002,0.0008,0.0024,0.0016,0.0009,0.0063,0.0,0.0,0.0,30014190,0.01,21,2,3016.0
2020-05-26,2020-05-26 21:02:37,St4sp,Contract,165.9,1,41,1,3,166.3,165.9,1.0,1565.0,0.4,6.0,7518.0,165,10,1950,9,350,430,190.0,0.318,0.1902,0.1875,0.6996,0.0036,0.0125,0.0372,0.0179,0.0329,0.0008,0.0018,0.0002,0.0008,0.0024,0.0016,0.0009,0.0063,0.0,0.0,0.0,30014193,0.01,6,6,1434.0
2020-05-26,2020-05-26 21:46:35,St4sp,Contract,168.0,1,42,1,3,168.4,168.0,6.0,1565.0,0.4,6.0,7356.0,165,10,1950,9,350,430,190.0,0.329,0.201,0.1908,0.7056,0.0072,0.0092,0.0325,0.0156,0.0314,0.001,0.0015,0.0002,0.0007,0.0023,0.0014,0.0008,0.0078,0.0,0.0,0.0,30014187,0.02,22,3,1776.0
2020-05-26,2020-05-26 21:46:35,St4sp,Contract,168.0,1,42,1,3,168.4,168.0,6.0,1565.0,0.4,6.0,7082.0,165,10,1950,9,350,430,190.0,0.329,0.201,0.1908,0.7056,0.0072,0.0092,0.0325,0.0156,0.0314,0.001,0.0015,0.0002,0.0007,0.0023,0.0014,0.0008,0.0078,0.0,0.0,0.0,30014188,0.02,1,1,1916.0
2020-05-26,2020-05-26 21:46:35,St4sp,Contract,168.0,1,42,1,3,168.4,168.0,6.0,1565.0,0.4,6.0,7545.0,165,10,1950,9,350,430,190.0,0.329,0.201,0.1908,0.7056,0.0072,0.0092,0.0325,0.0156,0.0314,0.001,0.0015,0.0002,0.0007,0.0023,0.0014,0.0008,0.0078,0.0,0.0,0.0,30014193,0.02,6,6,1407.0
2020-05-26,2020-05-26 21:46:35,St4sp,Contract,168.0,1,42,1,3,168.4,168.0,6.0,1565.0,0.4,6.0,7526.0,165,10,1950,9,350,430,190.0,0.329,0.201,0.1908,0.7056,0.0072,0.0092,0.0325,0.0156,0.0314,0.001,0.0015,0.0002,0.0007,0.0023,0.0014,0.0008,0.0078,0.0,0.0,0.0,30014192,0.02,23,4,3418.0
2020-05-26,2020-05-26 21:46:35,St4sp,Contract,168.0,1,42,1,3,168.4,168.0,6.0,1565.0,0.4,6.0,6809.0,165,10,1950,9,350,430,190.0,0.329,0.201,0.1908,0.7056,0.0072,0.0092,0.0325,0.0156,0.0314,0.001,0.0015,0.0002,0.0007,0.0023,0.0014,0.0008,0.0078,0.0,0.0,0.0,30014191,0.02,4,5,3625.0
2020-05-26,2020-05-26 21:46:35,St4sp,Contract,168.0,1,42,1,3,168.4,168.0,6.0,1565.0,0.4,6.0,7356.0,165,10,1950,9,350,430,190.0,0.329,0.201,0.1908,0.7056,0.0072,0.0092,0.0325,0.0156,0.0314,0.001,0.0015,0.0002,0.0007,0.0023,0.0014,0.0008,0.0078,0.0,0.0,0.0,30014144,0.02,11,3,3588.0
2020-05-26,2020-05-26 21:46:35,St4sp,Contract,168.0,1,42,1,3,168.4,168.0,6.0,1565.0,0.4,6.0,7612.0,165,10,1950,9,350,430,190.0,0.329,0.201,0.1908,0.7056,0.0072,0.0092,0.0325,0.0156,0.0314,0.001,0.0015,0.0002,0.0007,0.0023,0.0014,0.0008,0.0078,0.0,0.0,0.0,30014190,0.02,21,2,2989.0
2020-05-26,2020-05-26 22:31:26,St4sp,Contract,170.1,1,43,1,3,170.5,170.1,11.0,1563.0,0.4,6.0,6836.0,165,10,1950,9,350,430,190.0,0.327,0.1992,0.179,0.6961,0.0063,0.013,0.0406,0.0134,0.0265,0.0008,0.0011,0.0001,0.0007,0.0022,0.0017,0.0014,0.0044,0.0,0.0,0.0,30014191,0.02,4,5,3598.0
2020-05-26,2020-05-26 22:31:26,St4sp,Contract,170.1,1,43,1,3,170.5,170.1,11.0,1563.0,0.4,6.0,7109.0,165,10,1950,9,350,430,190.0,0.327,0.1992,0.179,0.6961,0.0063,0.013,0.0406,0.0134,0.0265,0.0008,0.0011,0.0001,0.0007,0.0022,0.0017,0.0014,0.0044,0.0,0.0,0.0,30014188,0.02,1,1,1889.0
2020-05-26,2020-05-26 22:31:26,St4sp,Contract,170.1,1,43,1,3,170.5,170.1,11.0,1563.0,0.4,6.0,7385.0,165,10,1950,9,350,430,190.0,0.327,0.1992,0.179,0.6961,0.0063,0.013,0.0406,0.0134,0.0265,0.0008,0.0011,0.0001,0.0007,0.0022,0.0017,0.0014,0.0044,0.0,0.0,0.0,30014144,0.02,11,3,3559.0
2020-05-26,2020-05-26 22:31:26,St4sp,Contract,170.1,1,43,1,3,170.5,170.1,11.0,1563.0,0.4,6.0,7575.0,165,10,1950,9,350,430,190.0,0.327,0.1992,0.179,0.6961,0.0063,0.013,0.0406,0.0134,0.0265,0.0008,0.0011,0.0001,0.0007,0.0022,0.0017,0.0014,0.0044,0.0,0.0,0.0,30014193,0.02,6,6,1377.0
2020-05-26,2020-05-26 22:31:26,St4sp,Contract,170.1,1,43,1,3,170.5,170.1,11.0,1563.0,0.4,6.0,7556.0,165,10,1950,9,350,430,190.0,0.327,0.1992,0.179,0.6961,0.0063,0.013,0.0406,0.0134,0.0265,0.0008,0.0011,0.0001,0.0007,0.0022,0.0017,0.0014,0.0044,0.0,0.0,0.0,30014192,0.02,23,4,3388.0
2020-05-26,2020-05-26 22:31:26,St4sp,Contract,170.1,1,43,1,3,170.5,170.1,11.0,1563.0,0.4,6.0,7639.0,165,10,1950,9,350,430,190.0,0.327,0.1992,0.179,0.6961,0.0063,0.013,0.0406,0.0134,0.0265,0.0008,0.0011,0.0001,0.0007,0.0022,0.0017,0.0014,0.0044,0.0,0.0,0.0,30014190,0.02,21,2,2962.0
2020-05-26,2020-05-26 22:31:26,St4sp,Contract,170.1,1,43,1,3,170.5,170.1,11.0,1563.0,0.4,6.0,7385.0,165,10,1950,9,350,430,190.0,0.327,0.1992,0.179,0.6961,0.0063,0.013,0.0406,0.0134,0.0265,0.0008,0.0011,0.0001,0.0007,0.0022,0.0017,0.0014,0.0044,0.0,0.0,0.0,30014187,0.02,22,3,1747.0
2020-05-26,2020-05-26 23:14:36,St4sp,Contract,161.7,1,44,1,3,162.1,161.7,4.0,1564.0,0.4,6.0,7667.0,165,10,1950,9,350,430,190.0,0.325,0.1954,0.1788,0.6968,0.0035,0.0175,0.0484,0.0142,0.0282,0.001,0.0014,0.0001,0.0007,0.002,0.0015,0.0006,0.005,0.0,0.0,0.0,30014190,0.01,21,2,2934.0
2020-05-26,2020-05-26 23:14:36,St4sp,Contract,161.7,1,44,1,3,162.1,161.7,4.0,1564.0,0.4,6.0,7413.0,165,10,1950,9,350,430,190.0,0.325,0.1954,0.1788,0.6968,0.0035,0.0175,0.0484,0.0142,0.0282,0.001,0.0014,0.0001,0.0007,0.002,0.0015,0.0006,0.005,0.0,0.0,0.0,30014144,0.01,11,3,3531.0
2020-05-26,2020-05-26 23:14:36,St4sp,Contract,161.7,1,44,1,3,162.1,161.7,4.0,1564.0,0.4,6.0,7137.0,165,10,1950,9,350,430,190.0,0.325,0.1954,0.1788,0.6968,0.0035,0.0175,0.0484,0.0142,0.0282,0.001,0.0014,0.0001,0.0007,0.002,0.0015,0.0006,0.005,0.0,0.0,0.0,30014188,0.01,1,1,1861.0
2020-05-26,2020-05-26 23:14:36,St4sp,Contract,161.7,1,44,1,3,162.1,161.7,4.0,1564.0,0.4,6.0,7602.0,165,10,1950,9,350,430,190.0,0.325,0.1954,0.1788,0.6968,0.0035,0.0175,0.0484,0.0142,0.0282,0.001,0.0014,0.0001,0.0007,0.002,0.0015,0.0006,0.005,0.0,0.0,0.0,30014193,0.01,6,6,1350.0
2020-05-26,2020-05-26 23:14:36,St4sp,Contract,161.7,1,44,1,3,162.1,161.7,4.0,1564.0,0.4,6.0,6861.0,165,10,1950,9,350,430,190.0,0.325,0.1954,0.1788,0.6968,0.0035,0.0175,0.0484,0.0142,0.0282,0.001,0.0014,0.0001,0.0007,0.002,0.0015,0.0006,0.005,0.0,0.0,0.0,30014191,0.01,4,5,3573.0
2020-05-26,2020-05-26 23:14:36,St4sp,Contract,161.7,1,44,1,3,162.1,161.7,4.0,1564.0,0.4,6.0,7583.0,165,10,1950,9,350,430,190.0,0.325,0.1954,0.1788,0.6968,0.0035,0.0175,0.0484,0.0142,0.0282,0.001,0.0014,0.0001,0.0007,0.002,0.0015,0.0006,0.005,0.0,0.0,0.0,30014192,0.01,23,4,3361.0
2020-05-26,2020-05-26 23:14:36,St4sp,Contract,161.7,1,44,1,3,162.1,161.7,4.0,1564.0,0.4,6.0,7413.0,165,10,1950,9,350,430,190.0,0.325,0.1954,0.1788,0.6968,0.0035,0.0175,0.0484,0.0142,0.0282,0.001,0.0014,0.0001,0.0007,0.002,0.0015,0.0006,0.005,0.0,0.0,0.0,30014187,0.01,22,3,1719.0
2020-05-27,2020-05-27 00:46:19,St4sp,Contract,159.6,1,46,1,3,160.0,159.6,1.0,1564.0,0.4,6.0,7638.0,165,10,1950,9,350,430,190.0,0.321,0.1919,0.1825,0.7076,0.0077,0.0095,0.0392,0.0133,0.0295,0.001,0.0013,0.0002,0.0008,0.0022,0.0018,0.0006,0.0059,0.0,0.0,0.0,30014136,0.01,13,4,2462.0
2020-05-27,2020-05-27 00:46:19,St4sp,Contract,159.6,1,46,1,3,160.0,159.6,1.0,1564.0,0.4,6.0,7193.0,165,10,1950,9,350,430,190.0,0.321,0.1919,0.1825,0.7076,0.0077,0.0095,0.0392,0.0133,0.0295,0.001,0.0013,0.0002,0.0008,0.0022,0.0018,0.0006,0.0059,0.0,0.0,0.0,30014188,0.01,1,1,1805.0
2020-05-27,2020-05-27 00:46:19,St4sp,Contract,159.6,1,46,1,3,160.0,159.6,1.0,1564.0,0.4,6.0,7467.0,165,10,1950,9,350,430,190.0,0.321,0.1919,0.1825,0.7076,0.0077,0.0095,0.0392,0.0133,0.0295,0.001,0.0013,0.0002,0.0008,0.0022,0.0018,0.0006,0.0059,0.0,0.0,0.0,30013871,0.01,16,3,229.0
2020-05-27,2020-05-27 00:46:19,St4sp,Contract,159.6,1,46,1,3,160.0,159.6,1.0,1564.0,0.4,6.0,7193.0,165,10,1950,9,350,430,190.0,0.321,0.1919,0.1825,0.7076,0.0077,0.0095,0.0392,0.0133,0.0295,0.001,0.0013,0.0002,0.0008,0.0022,0.0018,0.0006,0.0059,0.0,0.0,0.0,30013875,0.01,15,1,2713.0
2020-05-27,2020-05-27 00:46:19,St4sp,Contract,159.6,1,46,1,3,160.0,159.6,1.0,1564.0,0.4,6.0,7638.0,165,10,1950,9,350,430,190.0,0.321,0.1919,0.1825,0.7076,0.0077,0.0095,0.0392,0.0133,0.0295,0.001,0.0013,0.0002,0.0008,0.0022,0.0018,0.0006,0.0059,0.0,0.0,0.0,30014192,0.01,23,4,3306.0
2020-05-27,2020-05-27 00:46:19,St4sp,Contract,159.6,1,46,1,3,160.0,159.6,1.0,1564.0,0.4,6.0,7657.0,165,10,1950,9,350,430,190.0,0.321,0.1919,0.1825,0.7076,0.0077,0.0095,0.0392,0.0133,0.0295,0.001,0.0013,0.0002,0.0008,0.0022,0.0018,0.0006,0.0059,0.0,0.0,0.0,30014193,0.01,6,6,1295.0
2020-05-27,2020-05-27 00:46:19,St4sp,Contract,159.6,1,46,1,3,160.0,159.6,1.0,1564.0,0.4,6.0,7467.0,165,10,1950,9,350,430,190.0,0.321,0.1919,0.1825,0.7076,0.0077,0.0095,0.0392,0.0133,0.0295,0.001,0.0013,0.0002,0.0008,0.0022,0.0018,0.0006,0.0059,0.0,0.0,0.0,30014187,0.01,22,3,1665.0
2020-05-27,2020-05-27 00:46:19,St4sp,Contract,159.6,1,46,1,3,160.0,159.6,1.0,1564.0,0.4,6.0,6914.0,165,10,1950,9,350,430,190.0,0.321,0.1919,0.1825,0.7076,0.0077,0.0095,0.0392,0.0133,0.0295,0.001,0.0013,0.0002,0.0008,0.0022,0.0018,0.0006,0.0059,0.0,0.0,0.0,30014191,0.01,4,5,3520.0
2020-05-27,2020-05-27 00:46:19,St4sp,Contract,159.6,1,46,1,3,160.0,159.6,1.0,1564.0,0.4,6.0,7467.0,165,10,1950,9,350,430,190.0,0.321,0.1919,0.1825,0.7076,0.0077,0.0095,0.0392,0.0133,0.0295,0.001,0.0013,0.0002,0.0008,0.0022,0.0018,0.0006,0.0059,0.0,0.0,0.0,30014144,0.01,11,3,3477.0
2020-05-27,2020-05-27 00:46:19,St4sp,Contract,159.6,1,46,1,3,160.0,159.6,1.0,1564.0,0.4,6.0,7657.0,165,10,1950,9,350,430,190.0,0.321,0.1919,0.1825,0.7076,0.0077,0.0095,0.0392,0.0133,0.0295,0.001,0.0013,0.0002,0.0008,0.0022,0.0018,0.0006,0.0059,0.0,0.0,0.0,30013876,0.01,18,6,8465478.0
2020-05-27,2020-05-27 00:46:19,St4sp,Contract,159.6,1,46,1,3,160.0,159.6,1.0,1564.0,0.4,6.0,7719.0,165,10,1950,9,350,430,190.0,0.321,0.1919,0.1825,0.7076,0.0077,0.0095,0.0392,0.0133,0.0295,0.001,0.0013,0.0002,0.0008,0.0022,0.0018,0.0006,0.0059,0.0,0.0,0.0,30013359,0.01,10,2,1600.0
2020-05-27,2020-05-27 00:46:19,St4sp,Contract,159.6,1,46,1,3,160.0,159.6,1.0,1564.0,0.4,6.0,6914.0,165,10,1950,9,350,430,190.0,0.321,0.1919,0.1825,0.7076,0.0077,0.0095,0.0392,0.0133,0.0295,0.001,0.0013,0.0002,0.0008,0.0022,0.0018,0.0006,0.0059,0.0,0.0,0.0,30013873,0.01,12,5,5294.0
2020-05-27,2020-05-27 00:46:19,St4sp,Contract,159.6,1,46,1,3,160.0,159.6,1.0,1564.0,0.4,6.0,7719.0,165,10,1950,9,350,430,190.0,0.321,0.1919,0.1825,0.7076,0.0077,0.0095,0.0392,0.0133,0.0295,0.001,0.0013,0.0002,0.0008,0.0022,0.0018,0.0006,0.0059,0.0,0.0,0.0,30014190,0.01,21,2,2882.0
2020-05-27,2020-05-27 01:27:20,St4sp,Contract,168.0,1,47,1,3,168.4,168.0,6.0,1564.0,0.4,6.0,7221.0,165,10,1950,9,350,430,190.0,0.319,0.1888,0.1838,0.7077,0.0076,0.0145,0.0448,0.013,0.0269,0.0008,0.0014,0.0002,0.0008,0.0022,0.0018,0.0008,0.0055,0.0,0.0,0.0,30014188,0.02,1,1,1777.0
2020-05-27,2020-05-27 01:27:20,St4sp,Contract,168.0,1,47,1,3,168.4,168.0,6.0,1564.0,0.4,6.0,7746.0,165,10,1950,9,350,430,190.0,0.319,0.1888,0.1838,0.7077,0.0076,0.0145,0.0448,0.013,0.0269,0.0008,0.0014,0.0002,0.0008,0.0022,0.0018,0.0008,0.0055,0.0,0.0,0.0,30013359,0.02,10,2,1573.0
2020-05-27,2020-05-27 01:27:20,St4sp,Contract,168.0,1,47,1,3,168.4,168.0,6.0,1564.0,0.4,6.0,7686.0,165,10,1950,9,350,430,190.0,0.319,0.1888,0.1838,0.7077,0.0076,0.0145,0.0448,0.013,0.0269,0.0008,0.0014,0.0002,0.0008,0.0022,0.0018,0.0008,0.0055,0.0,0.0,0.0,30014193,0.02,6,6,1266.0
2020-05-27,2020-05-27 01:27:20,St4sp,Contract,168.0,1,47,1,3,168.4,168.0,6.0,1564.0,0.4,6.0,7497.0,165,10,1950,9,350,430,190.0,0.319,0.1888,0.1838,0.7077,0.0076,0.0145,0.0448,0.013,0.0269,0.0008,0.0014,0.0002,0.0008,0.0022,0.0018,0.0008,0.0055,0.0,0.0,0.0,30014187,0.02,22,3,1635.0
2020-05-27,2020-05-27 01:27:20,St4sp,Contract,168.0,1,47,1,3,168.4,168.0,6.0,1564.0,0.4,6.0,7497.0,165,10,1950,9,350,430,190.0,0.319,0.1888,0.1838,0.7077,0.0076,0.0145,0.0448,0.013,0.0269,0.0008,0.0014,0.0002,0.0008,0.0022,0.0018,0.0008,0.0055,0.0,0.0,0.0,30014144,0.02,11,3,3447.0
2020-05-27,2020-05-27 01:27:20,St4sp,Contract,168.0,1,47,1,3,168.4,168.0,6.0,1564.0,0.4,6.0,7746.0,165,10,1950,9,350,430,190.0,0.319,0.1888,0.1838,0.7077,0.0076,0.0145,0.0448,0.013,0.0269,0.0008,0.0014,0.0002,0.0008,0.0022,0.0018,0.0008,0.0055,0.0,0.0,0.0,30014190,0.02,21,2,2855.0
2020-05-27,2020-05-27 01:27:20,St4sp,Contract,168.0,1,47,1,3,168.4,168.0,6.0,1564.0,0.4,6.0,6941.0,165,10,1950,9,350,430,190.0,0.319,0.1888,0.1838,0.7077,0.0076,0.0145,0.0448,0.013,0.0269,0.0008,0.0014,0.0002,0.0008,0.0022,0.0018,0.0008,0.0055,0.0,0.0,0.0,30013873,0.02,12,5,5267.0
2020-05-27,2020-05-27 01:27:20,St4sp,Contract,168.0,1,47,1,3,168.4,168.0,6.0,1564.0,0.4,6.0,7665.0,165,10,1950,9,350,430,190.0,0.319,0.1888,0.1838,0.7077,0.0076,0.0145,0.0448,0.013,0.0269,0.0008,0.0014,0.0002,0.0008,0.0022,0.0018,0.0008,0.0055,0.0,0.0,0.0,30014192,0.02,23,4,3279.0
2020-05-27,2020-05-27 01:27:20,St4sp,Contract,168.0,1,47,1,3,168.4,168.0,6.0,1564.0,0.4,6.0,7665.0,165,10,1950,9,350,430,190.0,0.319,0.1888,0.1838,0.7077,0.0076,0.0145,0.0448,0.013,0.0269,0.0008,0.0014,0.0002,0.0008,0.0022,0.0018,0.0008,0.0055,0.0,0.0,0.0,30014136,0.02,13,4,2435.0
2020-05-27,2020-05-27 01:27:20,St4sp,Contract,168.0,1,47,1,3,168.4,168.0,6.0,1564.0,0.4,6.0,6941.0,165,10,1950,9,350,430,190.0,0.319,0.1888,0.1838,0.7077,0.0076,0.0145,0.0448,0.013,0.0269,0.0008,0.0014,0.0002,0.0008,0.0022,0.0018,0.0008,0.0055,0.0,0.0,0.0,30014191,0.02,4,5,3493.0
2020-05-27,2020-05-27 01:27:20,St4sp,Contract,168.0,1,47,1,3,168.4,168.0,6.0,1564.0,0.4,6.0,7497.0,165,10,1950,9,350,430,190.0,0.319,0.1888,0.1838,0.7077,0.0076,0.0145,0.0448,0.013,0.0269,0.0008,0.0014,0.0002,0.0008,0.0022,0.0018,0.0008,0.0055,0.0,0.0,0.0,30013871,0.02,16,3,199.0
2020-05-27,2020-05-27 01:27:20,St4sp,Contract,168.0,1,47,1,3,168.4,168.0,6.0,1564.0,0.4,6.0,7221.0,165,10,1950,9,350,430,190.0,0.319,0.1888,0.1838,0.7077,0.0076,0.0145,0.0448,0.013,0.0269,0.0008,0.0014,0.0002,0.0008,0.0022,0.0018,0.0008,0.0055,0.0,0.0,0.0,30013875,0.02,15,1,2685.0
2020-05-27,2020-05-27 01:27:20,St4sp,Contract,168.0,1,47,1,3,168.4,168.0,6.0,1564.0,0.4,6.0,7686.0,165,10,1950,9,350,430,190.0,0.319,0.1888,0.1838,0.7077,0.0076,0.0145,0.0448,0.013,0.0269,0.0008,0.0014,0.0002,0.0008,0.0022,0.0018,0.0008,0.0055,0.0,0.0,0.0,30013876,0.02,18,6,8465449.0
2020-05-27,2020-05-27 02:20:43,St4sp,Contract,170.1,1,48,1,3,170.5,170.1,11.0,1563.0,0.4,6.0,7776.0,165,10,1950,9,350,430,190.0,0.327,0.1973,0.1881,0.6983,0.0043,0.0205,0.0458,0.015,0.0294,0.0011,0.0013,0.0001,0.0008,0.0023,0.0015,0.0008,0.0045,0.0,0.0,0.0,30014190,0.02,21,2,2825.0
2020-05-27,2020-05-27 02:20:43,St4sp,Contract,170.1,1,48,1,3,170.5,170.1,11.0,1563.0,0.4,6.0,7524.0,165,10,1950,9,350,430,190.0,0.327,0.1973,0.1881,0.6983,0.0043,0.0205,0.0458,0.015,0.0294,0.0011,0.0013,0.0001,0.0008,0.0023,0.0015,0.0008,0.0045,0.0,0.0,0.0,30013871,0.02,16,3,172.0
2020-05-27,2020-05-27 02:20:43,St4sp,Contract,170.1,1,48,1,3,170.5,170.1,11.0,1563.0,0.4,6.0,7524.0,165,10,1950,9,350,430,190.0,0.327,0.1973,0.1881,0.6983,0.0043,0.0205,0.0458,0.015,0.0294,0.0011,0.0013,0.0001,0.0008,0.0023,0.0015,0.0008,0.0045,0.0,0.0,0.0,30014187,0.02,22,3,1608.0
2020-05-27,2020-05-27 02:20:43,St4sp,Contract,170.1,1,48,1,3,170.5,170.1,11.0,1563.0,0.4,6.0,7716.0,165,10,1950,9,350,430,190.0,0.327,0.1973,0.1881,0.6983,0.0043,0.0205,0.0458,0.015,0.0294,0.0011,0.0013,0.0001,0.0008,0.0023,0.0015,0.0008,0.0045,0.0,0.0,0.0,30014193,0.02,6,6,1236.0
2020-05-27,2020-05-27 02:20:43,St4sp,Contract,170.1,1,48,1,3,170.5,170.1,11.0,1563.0,0.4,6.0,6966.0,165,10,1950,9,350,430,190.0,0.327,0.1973,0.1881,0.6983,0.0043,0.0205,0.0458,0.015,0.0294,0.0011,0.0013,0.0001,0.0008,0.0023,0.0015,0.0008,0.0045,0.0,0.0,0.0,30013873,0.02,12,5,5242.0
2020-05-27,2020-05-27 02:20:43,St4sp,Contract,170.1,1,48,1,3,170.5,170.1,11.0,1563.0,0.4,6.0,7716.0,165,10,1950,9,350,430,190.0,0.327,0.1973,0.1881,0.6983,0.0043,0.0205,0.0458,0.015,0.0294,0.0011,0.0013,0.0001,0.0008,0.0023,0.0015,0.0008,0.0045,0.0,0.0,0.0,30013876,0.02,18,6,8465419.0
2020-05-27,2020-05-27 02:20:43,St4sp,Contract,170.1,1,48,1,3,170.5,170.1,11.0,1563.0,0.4,6.0,7250.0,165,10,1950,9,350,430,190.0,0.327,0.1973,0.1881,0.6983,0.0043,0.0205,0.0458,0.015,0.0294,0.0011,0.0013,0.0001,0.0008,0.0023,0.0015,0.0008,0.0045,0.0,0.0,0.0,30014188,0.02,1,1,1748.0
2020-05-27,2020-05-27 02:20:43,St4sp,Contract,170.1,1,48,1,3,170.5,170.1,11.0,1563.0,0.4,6.0,7524.0,165,10,1950,9,350,430,190.0,0.327,0.1973,0.1881,0.6983,0.0043,0.0205,0.0458,0.015,0.0294,0.0011,0.0013,0.0001,0.0008,0.0023,0.0015,0.0008,0.0045,0.0,0.0,0.0,30014144,0.02,11,3,3420.0
2020-05-27,2020-05-27 02:20:43,St4sp,Contract,170.1,1,48,1,3,170.5,170.1,11.0,1563.0,0.4,6.0,7694.0,165,10,1950,9,350,430,190.0,0.327,0.1973,0.1881,0.6983,0.0043,0.0205,0.0458,0.015,0.0294,0.0011,0.0013,0.0001,0.0008,0.0023,0.0015,0.0008,0.0045,0.0,0.0,0.0,30014136,0.02,13,4,2406.0
2020-05-27,2020-05-27 02:20:43,St4sp,Contract,170.1,1,48,1,3,170.5,170.1,11.0,1563.0,0.4,6.0,7694.0,165,10,1950,9,350,430,190.0,0.327,0.1973,0.1881,0.6983,0.0043,0.0205,0.0458,0.015,0.0294,0.0011,0.0013,0.0001,0.0008,0.0023,0.0015,0.0008,0.0045,0.0,0.0,0.0,30014192,0.02,23,4,3250.0
2020-05-27,2020-05-27 02:20:43,St4sp,Contract,170.1,1,48,1,3,170.5,170.1,11.0,1563.0,0.4,6.0,7776.0,165,10,1950,9,350,430,190.0,0.327,0.1973,0.1881,0.6983,0.0043,0.0205,0.0458,0.015,0.0294,0.0011,0.0013,0.0001,0.0008,0.0023,0.0015,0.0008,0.0045,0.0,0.0,0.0,30013359,0.02,10,2,1543.0
2020-05-27,2020-05-27 02:20:43,St4sp,Contract,170.1,1,48,1,3,170.5,170.1,11.0,1563.0,0.4,6.0,6966.0,165,10,1950,9,350,430,190.0,0.327,0.1973,0.1881,0.6983,0.0043,0.0205,0.0458,0.015,0.0294,0.0011,0.0013,0.0001,0.0008,0.0023,0.0015,0.0008,0.0045,0.0,0.0,0.0,30014191,0.02,4,5,3468.0
2020-05-27,2020-05-27 02:20:43,St4sp,Contract,170.1,1,48,1,3,170.5,170.1,11.0,1563.0,0.4,6.0,7250.0,165,10,1950,9,350,430,190.0,0.327,0.1973,0.1881,0.6983,0.0043,0.0205,0.0458,0.015,0.0294,0.0011,0.0013,0.0001,0.0008,0.0023,0.0015,0.0008,0.0045,0.0,0.0,0.0,30013875,0.02,15,1,2656.0
2020-05-27,2020-05-27 03:09:17,St4sp,Contract,161.7,1,49,1,3,162.1,161.7,4.0,1564.0,0.4,6.0,7722.0,165,10,1950,9,350,430,190.0,0.321,0.1888,0.1856,0.7007,0.0041,0.0218,0.0467,0.0281,0.0337,0.001,0.0075,0.0001,0.0008,0.0026,0.0017,0.0009,0.0046,0.0,0.0,0.0,30014192,0.02,23,4,3222.0
2020-05-27,2020-05-27 03:09:17,St4sp,Contract,161.7,1,49,1,3,162.1,161.7,4.0,1564.0,0.4,6.0,7803.0,165,10,1950,9,350,430,190.0,0.321,0.1888,0.1856,0.7007,0.0041,0.0218,0.0467,0.0281,0.0337,0.001,0.0075,0.0001,0.0008,0.0026,0.0017,0.0009,0.0046,0.0,0.0,0.0,30014190,0.02,21,2,2798.0
2020-05-27,2020-05-27 03:09:17,St4sp,Contract,161.7,1,49,1,3,162.1,161.7,4.0,1564.0,0.4,6.0,7553.0,165,10,1950,9,350,430,190.0,0.321,0.1888,0.1856,0.7007,0.0041,0.0218,0.0467,0.0281,0.0337,0.001,0.0075,0.0001,0.0008,0.0026,0.0017,0.0009,0.0046,0.0,0.0,0.0,30014144,0.02,11,3,3391.0
2020-05-27,2020-05-27 03:09:17,St4sp,Contract,161.7,1,49,1,3,162.1,161.7,4.0,1564.0,0.4,6.0,6991.0,165,10,1950,9,350,430,190.0,0.321,0.1888,0.1856,0.7007,0.0041,0.0218,0.0467,0.0281,0.0337,0.001,0.0075,0.0001,0.0008,0.0026,0.0017,0.0009,0.0046,0.0,0.0,0.0,30014191,0.02,4,5,3443.0
2020-05-27,2020-05-27 03:09:17,St4sp,Contract,161.7,1,49,1,3,162.1,161.7,4.0,1564.0,0.4,6.0,7741.0,165,10,1950,9,350,430,190.0,0.321,0.1888,0.1856,0.7007,0.0041,0.0218,0.0467,0.0281,0.0337,0.001,0.0075,0.0001,0.0008,0.0026,0.0017,0.0009,0.0046,0.0,0.0,0.0,30014193,0.02,6,6,1211.0
2020-05-27,2020-05-27 03:09:17,St4sp,Contract,161.7,1,49,1,3,162.1,161.7,4.0,1564.0,0.4,6.0,7553.0,165,10,1950,9,350,430,190.0,0.321,0.1888,0.1856,0.7007,0.0041,0.0218,0.0467,0.0281,0.0337,0.001,0.0075,0.0001,0.0008,0.0026,0.0017,0.0009,0.0046,0.0,0.0,0.0,30013871,0.02,16,3,143.0
2020-05-27,2020-05-27 03:09:17,St4sp,Contract,161.7,1,49,1,3,162.1,161.7,4.0,1564.0,0.4,6.0,7741.0,165,10,1950,9,350,430,190.0,0.321,0.1888,0.1856,0.7007,0.0041,0.0218,0.0467,0.0281,0.0337,0.001,0.0075,0.0001,0.0008,0.0026,0.0017,0.0009,0.0046,0.0,0.0,0.0,30013876,0.02,18,6,8465394.0
2020-05-27,2020-05-27 03:09:17,St4sp,Contract,161.7,1,49,1,3,162.1,161.7,4.0,1564.0,0.4,6.0,7722.0,165,10,1950,9,350,430,190.0,0.321,0.1888,0.1856,0.7007,0.0041,0.0218,0.0467,0.0281,0.0337,0.001,0.0075,0.0001,0.0008,0.0026,0.0017,0.0009,0.0046,0.0,0.0,0.0,30014136,0.02,13,4,2378.0
2020-05-27,2020-05-27 03:09:17,St4sp,Contract,161.7,1,49,1,3,162.1,161.7,4.0,1564.0,0.4,6.0,7277.0,165,10,1950,9,350,430,190.0,0.321,0.1888,0.1856,0.7007,0.0041,0.0218,0.0467,0.0281,0.0337,0.001,0.0075,0.0001,0.0008,0.0026,0.0017,0.0009,0.0046,0.0,0.0,0.0,30014188,0.02,1,1,1721.0
2020-05-27,2020-05-27 03:09:17,St4sp,Contract,161.7,1,49,1,3,162.1,161.7,4.0,1564.0,0.4,6.0,7803.0,165,10,1950,9,350,430,190.0,0.321,0.1888,0.1856,0.7007,0.0041,0.0218,0.0467,0.0281,0.0337,0.001,0.0075,0.0001,0.0008,0.0026,0.0017,0.0009,0.0046,0.0,0.0,0.0,30013359,0.02,10,2,1516.0
2020-05-27,2020-05-27 03:09:17,St4sp,Contract,161.7,1,49,1,3,162.1,161.7,4.0,1564.0,0.4,6.0,6991.0,165,10,1950,9,350,430,190.0,0.321,0.1888,0.1856,0.7007,0.0041,0.0218,0.0467,0.0281,0.0337,0.001,0.0075,0.0001,0.0008,0.0026,0.0017,0.0009,0.0046,0.0,0.0,0.0,30013873,0.02,12,5,5217.0
2020-05-27,2020-05-27 03:09:17,St4sp,Contract,161.7,1,49,1,3,162.1,161.7,4.0,1564.0,0.4,6.0,7277.0,165,10,1950,9,350,430,190.0,0.321,0.1888,0.1856,0.7007,0.0041,0.0218,0.0467,0.0281,0.0337,0.001,0.0075,0.0001,0.0008,0.0026,0.0017,0.0009,0.0046,0.0,0.0,0.0,30013875,0.02,15,1,2629.0
2020-05-27,2020-05-27 03:09:17,St4sp,Contract,161.7,1,49,1,3,162.1,161.7,4.0,1564.0,0.4,6.0,7553.0,165,10,1950,9,350,430,190.0,0.321,0.1888,0.1856,0.7007,0.0041,0.0218,0.0467,0.0281,0.0337,0.001,0.0075,0.0001,0.0008,0.0026,0.0017,0.0009,0.0046,0.0,0.0,0.0,30014187,0.02,22,3,1579.0
2020-05-27,2020-05-27 04:02:24,St4sp,Contract,170.1,1,50,1,3,170.5,170.1,1.0,1561.0,0.4,6.0,7768.0,165,10,1950,9,350,430,190.0,0.316,0.1856,0.1877,0.6984,0.004,0.0181,0.0481,0.0198,0.0271,0.0011,0.0038,0.0001,0.0007,0.0025,0.0017,0.0009,0.0051,0.0,0.0,0.0,30014193,0.01,6,6,1184.0
2020-05-27,2020-05-27 04:02:24,St4sp,Contract,170.1,1,50,1,3,170.5,170.1,1.0,1561.0,0.4,6.0,7307.0,165,10,1950,9,350,430,190.0,0.316,0.1856,0.1877,0.6984,0.004,0.0181,0.0481,0.0198,0.0271,0.0011,0.0038,0.0001,0.0007,0.0025,0.0017,0.0009,0.0051,0.0,0.0,0.0,30013875,0.01,15,1,2599.0
2020-05-27,2020-05-27 04:02:24,St4sp,Contract,170.1,1,50,1,3,170.5,170.1,1.0,1561.0,0.4,6.0,7830.0,165,10,1950,9,350,430,190.0,0.316,0.1856,0.1877,0.6984,0.004,0.0181,0.0481,0.0198,0.0271,0.0011,0.0038,0.0001,0.0007,0.0025,0.0017,0.0009,0.0051,0.0,0.0,0.0,30014190,0.01,21,2,2771.0
2020-05-27,2020-05-27 04:02:24,St4sp,Contract,170.1,1,50,1,3,170.5,170.1,1.0,1561.0,0.4,6.0,7019.0,165,10,1950,9,350,430,190.0,0.316,0.1856,0.1877,0.6984,0.004,0.0181,0.0481,0.0198,0.0271,0.0011,0.0038,0.0001,0.0007,0.0025,0.0017,0.0009,0.0051,0.0,0.0,0.0,30014191,0.01,4,5,3415.0
2020-05-27,2020-05-27 04:02:24,St4sp,Contract,170.1,1,50,1,3,170.5,170.1,1.0,1561.0,0.4,6.0,7583.0,165,10,1950,9,350,430,190.0,0.316,0.1856,0.1877,0.6984,0.004,0.0181,0.0481,0.0198,0.0271,0.0011,0.0038,0.0001,0.0007,0.0025,0.0017,0.0009,0.0051,0.0,0.0,0.0,30014144,0.01,11,3,3361.0
2020-05-27,2020-05-27 04:02:24,St4sp,Contract,170.1,1,50,1,3,170.5,170.1,1.0,1561.0,0.4,6.0,7751.0,165,10,1950,9,350,430,190.0,0.316,0.1856,0.1877,0.6984,0.004,0.0181,0.0481,0.0198,0.0271,0.0011,0.0038,0.0001,0.0007,0.0025,0.0017,0.0009,0.0051,0.0,0.0,0.0,30014136,0.01,13,4,2349.0
2020-05-27,2020-05-27 04:02:24,St4sp,Contract,170.1,1,50,1,3,170.5,170.1,1.0,1561.0,0.4,6.0,7307.0,165,10,1950,9,350,430,190.0,0.316,0.1856,0.1877,0.6984,0.004,0.0181,0.0481,0.0198,0.0271,0.0011,0.0038,0.0001,0.0007,0.0025,0.0017,0.0009,0.0051,0.0,0.0,0.0,30014188,0.01,1,1,1691.0
2020-05-27,2020-05-27 04:02:24,St4sp,Contract,170.1,1,50,1,3,170.5,170.1,1.0,1561.0,0.4,6.0,7768.0,165,10,1950,9,350,430,190.0,0.316,0.1856,0.1877,0.6984,0.004,0.0181,0.0481,0.0198,0.0271,0.0011,0.0038,0.0001,0.0007,0.0025,0.0017,0.0009,0.0051,0.0,0.0,0.0,30013876,0.01,18,6,8465367.0
2020-05-27,2020-05-27 04:02:24,St4sp,Contract,170.1,1,50,1,3,170.5,170.1,1.0,1561.0,0.4,6.0,7751.0,165,10,1950,9,350,430,190.0,0.316,0.1856,0.1877,0.6984,0.004,0.0181,0.0481,0.0198,0.0271,0.0011,0.0038,0.0001,0.0007,0.0025,0.0017,0.0009,0.0051,0.0,0.0,0.0,30014192,0.01,23,4,3193.0
2020-05-27,2020-05-27 04:02:24,St4sp,Contract,170.1,1,50,1,3,170.5,170.1,1.0,1561.0,0.4,6.0,7830.0,165,10,1950,9,350,430,190.0,0.316,0.1856,0.1877,0.6984,0.004,0.0181,0.0481,0.0198,0.0271,0.0011,0.0038,0.0001,0.0007,0.0025,0.0017,0.0009,0.0051,0.0,0.0,0.0,30013359,0.01,10,2,1489.0
2020-05-27,2020-05-27 04:02:24,St4sp,Contract,170.1,1,50,1,3,170.5,170.1,1.0,1561.0,0.4,6.0,7583.0,165,10,1950,9,350,430,190.0,0.316,0.1856,0.1877,0.6984,0.004,0.0181,0.0481,0.0198,0.0271,0.0011,0.0038,0.0001,0.0007,0.0025,0.0017,0.0009,0.0051,0.0,0.0,0.0,30013871,0.01,16,3,113.0
2020-05-27,2020-05-27 04:02:24,St4sp,Contract,170.1,1,50,1,3,170.5,170.1,1.0,1561.0,0.4,6.0,7583.0,165,10,1950,9,350,430,190.0,0.316,0.1856,0.1877,0.6984,0.004,0.0181,0.0481,0.0198,0.0271,0.0011,0.0038,0.0001,0.0007,0.0025,0.0017,0.0009,0.0051,0.0,0.0,0.0,30014187,0.01,22,3,1549.0
2020-05-27,2020-05-27 04:02:24,St4sp,Contract,170.1,1,50,1,3,170.5,170.1,1.0,1561.0,0.4,6.0,7019.0,165,10,1950,9,350,430,190.0,0.316,0.1856,0.1877,0.6984,0.004,0.0181,0.0481,0.0198,0.0271,0.0011,0.0038,0.0001,0.0007,0.0025,0.0017,0.0009,0.0051,0.0,0.0,0.0,30013873,0.01,12,5,5189.0
2020-05-27,2020-05-27 04:32:48,St4sp,Contract,165.9,1,51,1,3,166.3,165.9,6.0,1562.0,0.4,6.0,7778.0,165,10,1950,9,350,430,190.0,0.327,0.1961,0.1916,0.7038,0.0036,0.0195,0.0483,0.0183,0.0271,0.0007,0.0021,0.0001,0.0008,0.0025,0.0015,0.0008,0.0036,0.0,0.0,0.0,30014136,0.01,13,4,2322.0
2020-05-27,2020-05-27 04:32:48,St4sp,Contract,165.9,1,51,1,3,166.3,165.9,6.0,1562.0,0.4,6.0,7610.0,165,10,1950,9,350,430,190.0,0.327,0.1961,0.1916,0.7038,0.0036,0.0195,0.0483,0.0183,0.0271,0.0007,0.0021,0.0001,0.0008,0.0025,0.0015,0.0008,0.0036,0.0,0.0,0.0,30013871,0.01,16,3,86.0
2020-05-27,2020-05-27 04:32:48,St4sp,Contract,165.9,1,51,1,3,166.3,165.9,6.0,1562.0,0.4,6.0,7336.0,165,10,1950,9,350,430,190.0,0.327,0.1961,0.1916,0.7038,0.0036,0.0195,0.0483,0.0183,0.0271,0.0007,0.0021,0.0001,0.0008,0.0025,0.0015,0.0008,0.0036,0.0,0.0,0.0,30013875,0.01,15,1,2570.0
2020-05-27,2020-05-27 04:32:48,St4sp,Contract,165.9,1,51,1,3,166.3,165.9,6.0,1562.0,0.4,6.0,7795.0,165,10,1950,9,350,430,190.0,0.327,0.1961,0.1916,0.7038,0.0036,0.0195,0.0483,0.0183,0.0271,0.0007,0.0021,0.0001,0.0008,0.0025,0.0015,0.0008,0.0036,0.0,0.0,0.0,30014193,0.01,6,6,1157.0
2020-05-27,2020-05-27 04:32:48,St4sp,Contract,165.9,1,51,1,3,166.3,165.9,6.0,1562.0,0.4,6.0,7778.0,165,10,1950,9,350,430,190.0,0.327,0.1961,0.1916,0.7038,0.0036,0.0195,0.0483,0.0183,0.0271,0.0007,0.0021,0.0001,0.0008,0.0025,0.0015,0.0008,0.0036,0.0,0.0,0.0,30014192,0.01,23,4,3166.0
2020-05-27,2020-05-27 04:32:48,St4sp,Contract,165.9,1,51,1,3,166.3,165.9,6.0,1562.0,0.4,6.0,7795.0,165,10,1950,9,350,430,190.0,0.327,0.1961,0.1916,0.7038,0.0036,0.0195,0.0483,0.0183,0.0271,0.0007,0.0021,0.0001,0.0008,0.0025,0.0015,0.0008,0.0036,0.0,0.0,0.0,30013876,0.01,18,6,8465340.0
2020-05-27,2020-05-27 04:32:48,St4sp,Contract,165.9,1,51,1,3,166.3,165.9,6.0,1562.0,0.4,6.0,7858.0,165,10,1950,9,350,430,190.0,0.327,0.1961,0.1916,0.7038,0.0036,0.0195,0.0483,0.0183,0.0271,0.0007,0.0021,0.0001,0.0008,0.0025,0.0015,0.0008,0.0036,0.0,0.0,0.0,30014190,0.01,21,2,2743.0
2020-05-27,2020-05-27 04:32:48,St4sp,Contract,165.9,1,51,1,3,166.3,165.9,6.0,1562.0,0.4,6.0,7610.0,165,10,1950,9,350,430,190.0,0.327,0.1961,0.1916,0.7038,0.0036,0.0195,0.0483,0.0183,0.0271,0.0007,0.0021,0.0001,0.0008,0.0025,0.0015,0.0008,0.0036,0.0,0.0,0.0,30014187,0.01,22,3,1522.0
2020-05-27,2020-05-27 04:32:48,St4sp,Contract,165.9,1,51,1,3,166.3,165.9,6.0,1562.0,0.4,6.0,7046.0,165,10,1950,9,350,430,190.0,0.327,0.1961,0.1916,0.7038,0.0036,0.0195,0.0483,0.0183,0.0271,0.0007,0.0021,0.0001,0.0008,0.0025,0.0015,0.0008,0.0036,0.0,0.0,0.0,30014191,0.01,4,5,3388.0
2020-05-27,2020-05-27 04:32:48,St4sp,Contract,165.9,1,51,1,3,166.3,165.9,6.0,1562.0,0.4,6.0,7610.0,165,10,1950,9,350,430,190.0,0.327,0.1961,0.1916,0.7038,0.0036,0.0195,0.0483,0.0183,0.0271,0.0007,0.0021,0.0001,0.0008,0.0025,0.0015,0.0008,0.0036,0.0,0.0,0.0,30014144,0.01,11,3,3334.0
2020-05-27,2020-05-27 04:32:48,St4sp,Contract,165.9,1,51,1,3,166.3,165.9,6.0,1562.0,0.4,6.0,7858.0,165,10,1950,9,350,430,190.0,0.327,0.1961,0.1916,0.7038,0.0036,0.0195,0.0483,0.0183,0.0271,0.0007,0.0021,0.0001,0.0008,0.0025,0.0015,0.0008,0.0036,0.0,0.0,0.0,30013359,0.01,10,2,1461.0
2020-05-27,2020-05-27 04:32:48,St4sp,Contract,165.9,1,51,1,3,166.3,165.9,6.0,1562.0,0.4,6.0,7046.0,165,10,1950,9,350,430,190.0,0.327,0.1961,0.1916,0.7038,0.0036,0.0195,0.0483,0.0183,0.0271,0.0007,0.0021,0.0001,0.0008,0.0025,0.0015,0.0008,0.0036,0.0,0.0,0.0,30013873,0.01,12,5,5162.0
2020-05-27,2020-05-27 04:32:48,St4sp,Contract,165.9,1,51,1,3,166.3,165.9,6.0,1562.0,0.4,6.0,7336.0,165,10,1950,9,350,430,190.0,0.327,0.1961,0.1916,0.7038,0.0036,0.0195,0.0483,0.0183,0.0271,0.0007,0.0021,0.0001,0.0008,0.0025,0.0015,0.0008,0.0036,0.0,0.0,0.0,30014188,0.01,1,1,1662.0
2020-05-27,2020-05-27 05:17:28,St4sp,Contract,159.6,1,52,1,3,160.0,159.6,9.0,1563.0,0.4,6.0,7364.0,165,10,1950,9,350,430,190.0,0.332,0.1987,0.1812,0.7139,0.004,0.0134,0.0481,0.0201,0.037,0.0007,0.003,0.0001,0.0007,0.0025,0.0014,0.0007,0.0058,0.0,0.0,0.0,30014188,0.01,1,1,1634.0
2020-05-27,2020-05-27 05:17:28,St4sp,Contract,159.6,1,52,1,3,160.0,159.6,9.0,1563.0,0.4,6.0,7364.0,165,10,1950,9,350,430,190.0,0.332,0.1987,0.1812,0.7139,0.004,0.0134,0.0481,0.0201,0.037,0.0007,0.003,0.0001,0.0007,0.0025,0.0014,0.0007,0.0058,0.0,0.0,0.0,30013875,0.01,15,1,2542.0
2020-05-27,2020-05-27 05:17:28,St4sp,Contract,159.6,1,52,1,3,160.0,159.6,9.0,1563.0,0.4,6.0,7806.0,165,10,1950,9,350,430,190.0,0.332,0.1987,0.1812,0.7139,0.004,0.0134,0.0481,0.0201,0.037,0.0007,0.003,0.0001,0.0007,0.0025,0.0014,0.0007,0.0058,0.0,0.0,0.0,30014192,0.01,23,4,3138.0
2020-05-27,2020-05-27 05:17:28,St4sp,Contract,159.6,1,52,1,3,160.0,159.6,9.0,1563.0,0.4,6.0,7069.0,165,10,1950,9,350,430,190.0,0.332,0.1987,0.1812,0.7139,0.004,0.0134,0.0481,0.0201,0.037,0.0007,0.003,0.0001,0.0007,0.0025,0.0014,0.0007,0.0058,0.0,0.0,0.0,30014191,0.01,4,5,3365.0
2020-05-27,2020-05-27 05:17:28,St4sp,Contract,159.6,1,52,1,3,160.0,159.6,9.0,1563.0,0.4,6.0,7885.0,165,10,1950,9,350,430,190.0,0.332,0.1987,0.1812,0.7139,0.004,0.0134,0.0481,0.0201,0.037,0.0007,0.003,0.0001,0.0007,0.0025,0.0014,0.0007,0.0058,0.0,0.0,0.0,30014190,0.01,21,2,2716.0
2020-05-27,2020-05-27 05:17:28,St4sp,Contract,159.6,1,52,1,3,160.0,159.6,9.0,1563.0,0.4,6.0,7637.0,165,10,1950,9,350,430,190.0,0.332,0.1987,0.1812,0.7139,0.004,0.0134,0.0481,0.0201,0.037,0.0007,0.003,0.0001,0.0007,0.0025,0.0014,0.0007,0.0058,0.0,0.0,0.0,30014144,0.01,11,3,3307.0
2020-05-27,2020-05-27 05:17:28,St4sp,Contract,159.6,1,52,1,3,160.0,159.6,9.0,1563.0,0.4,6.0,7069.0,165,10,1950,9,350,430,190.0,0.332,0.1987,0.1812,0.7139,0.004,0.0134,0.0481,0.0201,0.037,0.0007,0.003,0.0001,0.0007,0.0025,0.0014,0.0007,0.0058,0.0,0.0,0.0,30013873,0.01,12,5,5139.0
2020-05-27,2020-05-27 05:17:28,St4sp,Contract,159.6,1,52,1,3,160.0,159.6,9.0,1563.0,0.4,6.0,7823.0,165,10,1950,9,350,430,190.0,0.332,0.1987,0.1812,0.7139,0.004,0.0134,0.0481,0.0201,0.037,0.0007,0.003,0.0001,0.0007,0.0025,0.0014,0.0007,0.0058,0.0,0.0,0.0,30013876,0.01,18,6,8465312.0
2020-05-27,2020-05-27 05:17:28,St4sp,Contract,159.6,1,52,1,3,160.0,159.6,9.0,1563.0,0.4,6.0,7885.0,165,10,1950,9,350,430,190.0,0.332,0.1987,0.1812,0.7139,0.004,0.0134,0.0481,0.0201,0.037,0.0007,0.003,0.0001,0.0007,0.0025,0.0014,0.0007,0.0058,0.0,0.0,0.0,30013359,0.01,10,2,1434.0
2020-05-27,2020-05-27 05:17:28,St4sp,Contract,159.6,1,52,1,3,160.0,159.6,9.0,1563.0,0.4,6.0,7637.0,165,10,1950,9,350,430,190.0,0.332,0.1987,0.1812,0.7139,0.004,0.0134,0.0481,0.0201,0.037,0.0007,0.003,0.0001,0.0007,0.0025,0.0014,0.0007,0.0058,0.0,0.0,0.0,30014187,0.01,22,3,1495.0
2020-05-27,2020-05-27 05:17:28,St4sp,Contract,159.6,1,52,1,3,160.0,159.6,9.0,1563.0,0.4,6.0,7806.0,165,10,1950,9,350,430,190.0,0.332,0.1987,0.1812,0.7139,0.004,0.0134,0.0481,0.0201,0.037,0.0007,0.003,0.0001,0.0007,0.0025,0.0014,0.0007,0.0058,0.0,0.0,0.0,30014136,0.01,13,4,2294.0
2020-05-27,2020-05-27 05:17:28,St4sp,Contract,159.6,1,52,1,3,160.0,159.6,9.0,1563.0,0.4,6.0,7823.0,165,10,1950,9,350,430,190.0,0.332,0.1987,0.1812,0.7139,0.004,0.0134,0.0481,0.0201,0.037,0.0007,0.003,0.0001,0.0007,0.0025,0.0014,0.0007,0.0058,0.0,0.0,0.0,30014193,0.01,6,6,1129.0
2020-05-27,2020-05-27 05:17:28,St4sp,Contract,159.6,1,52,1,3,160.0,159.6,9.0,1563.0,0.4,6.0,7637.0,165,10,1950,9,350,430,190.0,0.332,0.1987,0.1812,0.7139,0.004,0.0134,0.0481,0.0201,0.037,0.0007,0.003,0.0001,0.0007,0.0025,0.0014,0.0007,0.0058,0.0,0.0,0.0,30013871,0.01,16,3,59.0
2020-05-27,2020-05-27 06:02:22,St4sp,Contract,161.7,1,53,1,3,162.1,161.7,11.0,1566.0,0.4,6.0,7667.0,165,10,1950,9,350,430,190.0,0.318,0.1896,0.185,0.6967,0.0043,0.0098,0.0411,0.0178,0.034,0.0008,0.0029,0.0001,0.0006,0.002,0.0013,0.0006,0.0061,0.0,0.0,0.0,30014144,0.01,11,3,3277.0
2020-05-27,2020-05-27 06:02:22,St4sp,Contract,161.7,1,53,1,3,162.1,161.7,11.0,1566.0,0.4,6.0,7833.0,165,10,1950,9,350,430,190.0,0.318,0.1896,0.185,0.6967,0.0043,0.0098,0.0411,0.0178,0.034,0.0008,0.0029,0.0001,0.0006,0.002,0.0013,0.0006,0.0061,0.0,0.0,0.0,30014136,0.01,13,4,2267.0
2020-05-27,2020-05-27 06:02:22,St4sp,Contract,161.7,1,53,1,3,162.1,161.7,11.0,1566.0,0.4,6.0,7391.0,165,10,1950,9,350,430,190.0,0.318,0.1896,0.185,0.6967,0.0043,0.0098,0.0411,0.0178,0.034,0.0008,0.0029,0.0001,0.0006,0.002,0.0013,0.0006,0.0061,0.0,0.0,0.0,30014188,0.01,1,1,1607.0
2020-05-27,2020-05-27 06:02:22,St4sp,Contract,161.7,1,53,1,3,162.1,161.7,11.0,1566.0,0.4,6.0,7667.0,165,10,1950,9,350,430,190.0,0.318,0.1896,0.185,0.6967,0.0043,0.0098,0.0411,0.0178,0.034,0.0008,0.0029,0.0001,0.0006,0.002,0.0013,0.0006,0.0061,0.0,0.0,0.0,30014187,0.01,22,3,1465.0
2020-05-27,2020-05-27 06:02:22,St4sp,Contract,161.7,1,53,1,3,162.1,161.7,11.0,1566.0,0.4,6.0,7094.0,165,10,1950,9,350,430,190.0,0.318,0.1896,0.185,0.6967,0.0043,0.0098,0.0411,0.0178,0.034,0.0008,0.0029,0.0001,0.0006,0.002,0.0013,0.0006,0.0061,0.0,0.0,0.0,30014191,0.01,4,5,3340.0
2020-05-27,2020-05-27 06:02:22,St4sp,Contract,161.7,1,53,1,3,162.1,161.7,11.0,1566.0,0.4,6.0,7094.0,165,10,1950,9,350,430,190.0,0.318,0.1896,0.185,0.6967,0.0043,0.0098,0.0411,0.0178,0.034,0.0008,0.0029,0.0001,0.0006,0.002,0.0013,0.0006,0.0061,0.0,0.0,0.0,30013873,0.01,12,5,5114.0
2020-05-27,2020-05-27 06:02:22,St4sp,Contract,161.7,1,53,1,3,162.1,161.7,11.0,1566.0,0.4,6.0,7391.0,165,10,1950,9,350,430,190.0,0.318,0.1896,0.185,0.6967,0.0043,0.0098,0.0411,0.0178,0.034,0.0008,0.0029,0.0001,0.0006,0.002,0.0013,0.0006,0.0061,0.0,0.0,0.0,30013875,0.01,15,1,2515.0
2020-05-27,2020-05-27 06:02:22,St4sp,Contract,161.7,1,53,1,3,162.1,161.7,11.0,1566.0,0.4,6.0,7910.0,165,10,1950,9,350,430,190.0,0.318,0.1896,0.185,0.6967,0.0043,0.0098,0.0411,0.0178,0.034,0.0008,0.0029,0.0001,0.0006,0.002,0.0013,0.0006,0.0061,0.0,0.0,0.0,30014190,0.01,21,2,2691.0
2020-05-27,2020-05-27 06:02:22,St4sp,Contract,161.7,1,53,1,3,162.1,161.7,11.0,1566.0,0.4,6.0,7850.0,165,10,1950,9,350,430,190.0,0.318,0.1896,0.185,0.6967,0.0043,0.0098,0.0411,0.0178,0.034,0.0008,0.0029,0.0001,0.0006,0.002,0.0013,0.0006,0.0061,0.0,0.0,0.0,30013876,0.01,18,6,8465285.0
2020-05-27,2020-05-27 06:02:22,St4sp,Contract,161.7,1,53,1,3,162.1,161.7,11.0,1566.0,0.4,6.0,7850.0,165,10,1950,9,350,430,190.0,0.318,0.1896,0.185,0.6967,0.0043,0.0098,0.0411,0.0178,0.034,0.0008,0.0029,0.0001,0.0006,0.002,0.0013,0.0006,0.0061,0.0,0.0,0.0,30014193,0.01,6,6,1102.0
2020-05-27,2020-05-27 06:02:22,St4sp,Contract,161.7,1,53,1,3,162.1,161.7,11.0,1566.0,0.4,6.0,7833.0,165,10,1950,9,350,430,190.0,0.318,0.1896,0.185,0.6967,0.0043,0.0098,0.0411,0.0178,0.034,0.0008,0.0029,0.0001,0.0006,0.002,0.0013,0.0006,0.0061,0.0,0.0,0.0,30014192,0.01,23,4,3111.0
2020-05-27,2020-05-27 06:02:22,St4sp,Contract,161.7,1,53,1,3,162.1,161.7,11.0,1566.0,0.4,6.0,7667.0,165,10,1950,9,350,430,190.0,0.318,0.1896,0.185,0.6967,0.0043,0.0098,0.0411,0.0178,0.034,0.0008,0.0029,0.0001,0.0006,0.002,0.0013,0.0006,0.0061,0.0,0.0,0.0,30013871,0.01,16,3,29.0
2020-05-27,2020-05-27 06:02:22,St4sp,Contract,161.7,1,53,1,3,162.1,161.7,11.0,1566.0,0.4,6.0,7910.0,165,10,1950,9,350,430,190.0,0.318,0.1896,0.185,0.6967,0.0043,0.0098,0.0411,0.0178,0.034,0.0008,0.0029,0.0001,0.0006,0.002,0.0013,0.0006,0.0061,0.0,0.0,0.0,30013359,0.01,10,2,1409.0
2020-05-27,2020-05-27 06:46:47,St4sp,Contract,172.056,1,54,1,3,178.356,177.956,4.0,1564.0,0.4,6.0,7418.0,165,12,1950,9,350,420,170.0,0.33,0.1979,0.1836,0.6992,0.0051,0.0233,0.057,0.0168,0.0298,0.0008,0.0038,0.0001,0.0008,0.0024,0.0014,0.0008,0.0037,0.0,0.0,0.0,30014188,0.01,1,1,1580.0
2020-05-27,2020-05-27 06:46:47,St4sp,Contract,172.056,1,54,1,3,178.356,177.956,4.0,1564.0,0.4,6.0,7940.0,165,12,1950,9,350,420,170.0,0.33,0.1979,0.1836,0.6992,0.0051,0.0233,0.057,0.0168,0.0298,0.0008,0.0038,0.0001,0.0008,0.0024,0.0014,0.0008,0.0037,0.0,0.0,0.0,30014190,0.01,21,2,2661.0
2020-05-27,2020-05-27 06:46:47,St4sp,Contract,172.056,1,54,1,3,178.356,177.956,4.0,1564.0,0.4,6.0,7940.0,165,12,1950,9,350,420,170.0,0.33,0.1979,0.1836,0.6992,0.0051,0.0233,0.057,0.0168,0.0298,0.0008,0.0038,0.0001,0.0008,0.0024,0.0014,0.0008,0.0037,0.0,0.0,0.0,30013359,0.01,10,2,1379.0
2020-05-27,2020-05-27 06:46:47,St4sp,Contract,172.056,1,54,1,3,178.356,177.956,4.0,1564.0,0.4,6.0,7696.0,165,12,1950,9,350,420,170.0,0.33,0.1979,0.1836,0.6992,0.0051,0.0233,0.057,0.0168,0.0298,0.0008,0.0038,0.0001,0.0008,0.0024,0.0014,0.0008,0.0037,0.0,0.0,0.0,30013871,0.01,16,3,0.0
2020-05-27,2020-05-27 06:46:47,St4sp,Contract,172.056,1,54,1,3,178.356,177.956,4.0,1564.0,0.4,6.0,7124.0,165,12,1950,9,350,420,170.0,0.33,0.1979,0.1836,0.6992,0.0051,0.0233,0.057,0.0168,0.0298,0.0008,0.0038,0.0001,0.0008,0.0024,0.0014,0.0008,0.0037,0.0,0.0,0.0,30014191,0.01,4,5,3310.0
2020-05-27,2020-05-27 06:46:47,St4sp,Contract,172.056,1,54,1,3,178.356,177.956,4.0,1564.0,0.4,6.0,7877.0,165,12,1950,9,350,420,170.0,0.33,0.1979,0.1836,0.6992,0.0051,0.0233,0.057,0.0168,0.0298,0.0008,0.0038,0.0001,0.0008,0.0024,0.0014,0.0008,0.0037,0.0,0.0,0.0,30013876,0.01,18,6,8465258.0
2020-05-27,2020-05-27 06:46:47,St4sp,Contract,172.056,1,54,1,3,178.356,177.956,4.0,1564.0,0.4,6.0,7696.0,165,12,1950,9,350,420,170.0,0.33,0.1979,0.1836,0.6992,0.0051,0.0233,0.057,0.0168,0.0298,0.0008,0.0038,0.0001,0.0008,0.0024,0.0014,0.0008,0.0037,0.0,0.0,0.0,30014144,0.01,11,3,3248.0
2020-05-27,2020-05-27 06:46:47,St4sp,Contract,172.056,1,54,1,3,178.356,177.956,4.0,1564.0,0.4,6.0,7862.0,165,12,1950,9,350,420,170.0,0.33,0.1979,0.1836,0.6992,0.0051,0.0233,0.057,0.0168,0.0298,0.0008,0.0038,0.0001,0.0008,0.0024,0.0014,0.0008,0.0037,0.0,0.0,0.0,30014192,0.01,23,4,3082.0
2020-05-27,2020-05-27 06:46:47,St4sp,Contract,172.056,1,54,1,3,178.356,177.956,4.0,1564.0,0.4,6.0,7418.0,165,12,1950,9,350,420,170.0,0.33,0.1979,0.1836,0.6992,0.0051,0.0233,0.057,0.0168,0.0298,0.0008,0.0038,0.0001,0.0008,0.0024,0.0014,0.0008,0.0037,0.0,0.0,0.0,30013875,0.01,15,1,2488.0
