Repository: khw11044/Iron-CCM-RUL

# 연속 주조기의 RUL 데이터 분석

## RUL Dataset from Continuous Casting Machine

[캐글 페이지](https://www.kaggle.com/datasets/yuriykatser/rul-dataset-from-continuous-casting-machine)

## 도메인 설명 

연주공정: 연주공정은 철강산업에서 철 제품을 생산하는 공정중 하나로 연속주조의 줄임말이다. 액체상태의 용강을 주형에 넣어 고체가 되도록 식히는 과정이며 이 과정을 거쳐, 슬래브, 브룸, 빌렛의 반제품이 만들어진다.
주괴(鑄塊, ingot)란 상대적으로 순도가 높은 물질의 덩어리다. 보통 금속을 가공하기 좋게 주물로 뜬 것을 말한다.

____


연속 주조 기계(이하 'CCM')는 액체 상태의 철강을 주어진 단면의 고체 빌릿으로 변환하는 장치로, 이후 롤링 생산(예: 철근)이 이루어진다.

금형 슬리브는 CCM 금형의 가장 중요하고 빠르게 마모되는 부분이다. 슬리브는 둥근 형태나 프로파일 단면의 수냉식 구리 파이프이다. 용융 금속이 슬리브 벽과 접촉하면 결정화되며, 주괴의 기본 고체 껍질이 형성된다.

**슬리브 운영 중 주요 생산 문제**는 슬리브의 구리 파이프 표면에 결함이 생기고 내부 공간의 프로파일이 변형되어 열 조건이 방해받는 것이다. 이는 결과적으로 주괴의 품질에 영향을 미친다.

File: data/data_noNull.csv (part 32 of 73)
date,sample_time_continuous_caster,steel_type,doc_requirement,"workpiece_weight, tonn",workpiece_slice_geometry_150x150,cast_in_row,alloy_type_open,"alloy_speed, meter/minute","steel_weight_theoretical, tonn","steel_weight, tonn",grab1_num,"steel_temperature_grab1, Celsius deg.","metal_residue_grab1, tonn",grab2_num,"resistance, tonn","swing_frequency, amount/minute","crystallizer_movement, mm","water_consumption, liter/minute","water_temperature_delta, Celsius deg.","water_consumption_secondary_cooling_zone_num1, liter/minute","water_consumption_secondary_cooling_zone_num2, liter/minute","water_consumption_secondary_cooling_zone_num3, liter/minute","Ce, %","C, %","Si, %","Mn,%","S, %","P, %","Cr, %","Ni, %","Cu, %","As, %","Mo, %","Nb, %","Ti, %","V, %","Al, %","Ca, %","N, %","Pb, %","Mg, %","Zn, %",sleeve,"quantity, tonn",num_crystallizer,num_stream,RUL
2020-05-27,2020-05-27 06:46:47,St4sp,Contract,172.056,1,54,1,3,178.356,177.956,4.0,1564.0,0.4,6.0,7696.0,165,12,1950,9,350,420,170.0,0.33,0.1979,0.1836,0.6992,0.0051,0.0233,0.057,0.0168,0.0298,0.0008,0.0038,0.0001,0.0008,0.0024,0.0014,0.0008,0.0037,0.0,0.0,0.0,30014187,0.01,22,3,1436.0
2020-05-27,2020-05-27 06:46:47,St4sp,Contract,172.056,1,54,1,3,178.356,177.956,4.0,1564.0,0.4,6.0,7877.0,165,12,1950,9,350,420,170.0,0.33,0.1979,0.1836,0.6992,0.0051,0.0233,0.057,0.0168,0.0298,0.0008,0.0038,0.0001,0.0008,0.0024,0.0014,0.0008,0.0037,0.0,0.0,0.0,30014193,0.01,6,6,1075.0
2020-05-27,2020-05-27 06:46:47,St4sp,Contract,172.056,1,54,1,3,178.356,177.956,4.0,1564.0,0.4,6.0,7862.0,165,12,1950,9,350,420,170.0,0.33,0.1979,0.1836,0.6992,0.0051,0.0233,0.057,0.0168,0.0298,0.0008,0.0038,0.0001,0.0008,0.0024,0.0014,0.0008,0.0037,0.0,0.0,0.0,30014136,0.01,13,4,2238.0
2020-05-27,2020-05-27 06:46:47,St4sp,Contract,172.056,1,54,1,3,178.356,177.956,4.0,1564.0,0.4,6.0,7124.0,165,12,1950,9,350,420,170.0,0.33,0.1979,0.1836,0.6992,0.0051,0.0233,0.057,0.0168,0.0298,0.0008,0.0038,0.0001,0.0008,0.0024,0.0014,0.0008,0.0037,0.0,0.0,0.0,30013873,0.01,12,5,5084.0
2020-05-27,2020-05-27 18:36:58,Arm500,DOC 34028-2016,157.248,0,2,1,2,157.648,157.248,9.0,1575.0,0.4,4.0,51.0,200,7,2155,9,310,350,110.0,0.388,0.2143,0.1791,0.9913,0.0027,0.0107,0.0332,0.0101,0.0151,0.0004,0.0004,0.0005,0.001,0.0015,0.0025,0.0008,0.0042,0.0,0.0,0.0,30013876,0.01,18,6,8473084.0
2020-05-27,2020-05-27 18:36:58,Arm500,DOC 34028-2016,157.248,0,2,1,2,157.648,157.248,9.0,1575.0,0.4,4.0,6014.0,200,7,2155,9,310,350,110.0,0.388,0.2143,0.1791,0.9913,0.0027,0.0107,0.0332,0.0101,0.0151,0.0004,0.0004,0.0005,0.001,0.0015,0.0025,0.0008,0.0042,0.0,0.0,0.0,30013359,0.01,10,2,3305.0
2020-05-27,2020-05-27 18:36:58,Arm500,DOC 34028-2016,157.248,0,2,1,2,157.648,157.248,9.0,1575.0,0.4,4.0,2306.0,200,7,2155,9,310,350,110.0,0.388,0.2143,0.1791,0.9913,0.0027,0.0107,0.0332,0.0101,0.0151,0.0004,0.0004,0.0005,0.001,0.0015,0.0025,0.0008,0.0042,0.0,0.0,0.0,30014144,0.01,11,3,8638.0
2020-05-27,2020-05-27 18:36:58,Arm500,DOC 34028-2016,157.248,0,2,1,2,157.648,157.248,9.0,1575.0,0.4,4.0,2306.0,200,7,2155,9,310,350,110.0,0.388,0.2143,0.1791,0.9913,0.0027,0.0107,0.0332,0.0101,0.0151,0.0004,0.0004,0.0005,0.001,0.0015,0.0025,0.0008,0.0042,0.0,0.0,0.0,30014187,0.01,22,3,6826.0
2020-05-27,2020-05-27 18:36:58,Arm500,DOC 34028-2016,157.248,0,2,1,2,157.648,157.248,9.0,1575.0,0.4,4.0,5899.0,200,7,2155,9,310,350,110.0,0.388,0.2143,0.1791,0.9913,0.0027,0.0107,0.0332,0.0101,0.0151,0.0004,0.0004,0.0005,0.001,0.0015,0.0025,0.0008,0.0042,0.0,0.0,0.0,30014136,0.01,13,4,4201.0
2020-05-27,2020-05-27 18:36:58,Arm500,DOC 34028-2016,157.248,0,2,1,2,157.648,157.248,9.0,1575.0,0.4,4.0,6014.0,200,7,2155,9,310,350,110.0,0.388,0.2143,0.1791,0.9913,0.0027,0.0107,0.0332,0.0101,0.0151,0.0004,0.0004,0.0005,0.001,0.0015,0.0025,0.0008,0.0042,0.0,0.0,0.0,30014190,0.01,21,2,4587.0
2020-05-27,2020-05-27 18:36:58,Arm500,DOC 34028-2016,157.248,0,2,1,2,157.648,157.248,9.0,1575.0,0.4,4.0,5899.0,200,7,2155,9,310,350,110.0,0.388,0.2143,0.1791,0.9913,0.0027,0.0107,0.0332,0.0101,0.0151,0.0004,0.0004,0.0005,0.001,0.0015,0.0025,0.0008,0.0042,0.0,0.0,0.0,30014192,0.01,23,4,5045.0
2020-05-27,2020-05-27 18:36:58,Arm500,DOC 34028-2016,157.248,0,2,1,2,157.648,157.248,9.0,1575.0,0.4,4.0,51.0,200,7,2155,9,310,350,110.0,0.388,0.2143,0.1791,0.9913,0.0027,0.0107,0.0332,0.0101,0.0151,0.0004,0.0004,0.0005,0.001,0.0015,0.0025,0.0008,0.0042,0.0,0.0,0.0,30014193,0.01,6,6,8901.0
2020-05-27,2020-05-27 18:36:58,Arm500,DOC 34028-2016,157.248,0,2,1,2,157.648,157.248,9.0,1575.0,0.4,4.0,2306.0,200,7,2155,9,310,350,110.0,0.388,0.2143,0.1791,0.9913,0.0027,0.0107,0.0332,0.0101,0.0151,0.0004,0.0004,0.0005,0.001,0.0015,0.0025,0.0008,0.0042,0.0,0.0,0.0,30013871,0.01,16,3,5390.0
2020-05-27,2020-05-27 18:36:58,Arm500,DOC 34028-2016,157.248,0,2,1,2,157.648,157.248,9.0,1575.0,0.4,4.0,2303.0,200,7,2155,9,310,350,110.0,0.388,0.2143,0.1791,0.9913,0.0027,0.0107,0.0332,0.0101,0.0151,0.0004,0.0004,0.0005,0.001,0.0015,0.0025,0.0008,0.0042,0.0,0.0,0.0,30014188,0.01,1,1,6695.0
2020-05-27,2020-05-27 18:36:58,Arm500,DOC 34028-2016,157.248,0,2,1,2,157.648,157.248,9.0,1575.0,0.4,4.0,54.0,200,7,2155,9,310,350,110.0,0.388,0.2143,0.1791,0.9913,0.0027,0.0107,0.0332,0.0101,0.0151,0.0004,0.0004,0.0005,0.001,0.0015,0.0025,0.0008,0.0042,0.0,0.0,0.0,30013873,0.01,12,5,12154.0
2020-05-27,2020-05-27 18:36:58,Arm500,DOC 34028-2016,157.248,0,2,1,2,157.648,157.248,9.0,1575.0,0.4,4.0,54.0,200,7,2155,9,310,350,110.0,0.388,0.2143,0.1791,0.9913,0.0027,0.0107,0.0332,0.0101,0.0151,0.0004,0.0004,0.0005,0.001,0.0015,0.0025,0.0008,0.0042,0.0,0.0,0.0,30014191,0.01,4,5,10380.0
2020-05-27,2020-05-27 18:36:58,Arm500,DOC 34028-2016,157.248,0,2,1,2,157.648,157.248,9.0,1575.0,0.4,4.0,2303.0,200,7,2155,9,310,350,110.0,0.388,0.2143,0.1791,0.9913,0.0027,0.0107,0.0332,0.0101,0.0151,0.0004,0.0004,0.0005,0.001,0.0015,0.0025,0.0008,0.0042,0.0,0.0,0.0,30013875,0.01,15,1,7603.0
2020-05-28,2020-05-28 00:03:37,Arm500,DOC 34028-2016,163.296,0,42,1,2,163.696,163.296,6.0,1564.0,0.4,4.0,7011.0,200,7,2155,9,320,350,110.0,0.284,0.187,0.1476,0.5045,0.0046,0.0234,0.0442,0.0232,0.0328,0.0009,0.0023,0.0004,0.0007,0.0007,0.0022,0.0007,0.0021,0.0,0.0,0.0,30014136,0.01,13,4,3089.0
2020-05-28,2020-05-28 00:03:37,Arm500,DOC 34028-2016,163.296,0,42,1,2,163.696,163.296,6.0,1564.0,0.4,4.0,1151.0,200,7,2155,9,320,350,110.0,0.284,0.187,0.1476,0.5045,0.0046,0.0234,0.0442,0.0232,0.0328,0.0009,0.0023,0.0004,0.0007,0.0007,0.0022,0.0007,0.0021,0.0,0.0,0.0,30013876,0.01,18,6,8471984.0
2020-05-28,2020-05-28 00:03:37,Arm500,DOC 34028-2016,163.296,0,42,1,2,163.696,163.296,6.0,1564.0,0.4,4.0,3421.0,200,7,2155,9,320,350,110.0,0.284,0.187,0.1476,0.5045,0.0046,0.0234,0.0442,0.0232,0.0328,0.0009,0.0023,0.0004,0.0007,0.0007,0.0022,0.0007,0.0021,0.0,0.0,0.0,30013871,0.01,16,3,4275.0
2020-05-28,2020-05-28 00:03:37,Arm500,DOC 34028-2016,163.296,0,42,1,2,163.696,163.296,6.0,1564.0,0.4,4.0,7096.0,200,7,2155,9,320,350,110.0,0.284,0.187,0.1476,0.5045,0.0046,0.0234,0.0442,0.0232,0.0328,0.0009,0.0023,0.0004,0.0007,0.0007,0.0022,0.0007,0.0021,0.0,0.0,0.0,30013359,0.01,10,2,2223.0
2020-05-28,2020-05-28 00:03:37,Arm500,DOC 34028-2016,163.296,0,42,1,2,163.696,163.296,6.0,1564.0,0.4,4.0,1142.0,200,7,2155,9,320,350,110.0,0.284,0.187,0.1476,0.5045,0.0046,0.0234,0.0442,0.0232,0.0328,0.0009,0.0023,0.0004,0.0007,0.0007,0.0022,0.0007,0.0021,0.0,0.0,0.0,30013873,0.01,12,5,11066.0
2020-05-28,2020-05-28 00:03:37,Arm500,DOC 34028-2016,163.296,0,42,1,2,163.696,163.296,6.0,1564.0,0.4,4.0,3421.0,200,7,2155,9,320,350,110.0,0.284,0.187,0.1476,0.5045,0.0046,0.0234,0.0442,0.0232,0.0328,0.0009,0.0023,0.0004,0.0007,0.0007,0.0022,0.0007,0.0021,0.0,0.0,0.0,30014144,0.01,11,3,7523.0
2020-05-28,2020-05-28 00:03:37,Arm500,DOC 34028-2016,163.296,0,42,1,2,163.696,163.296,6.0,1564.0,0.4,4.0,3385.0,200,7,2155,9,320,350,110.0,0.284,0.187,0.1476,0.5045,0.0046,0.0234,0.0442,0.0232,0.0328,0.0009,0.0023,0.0004,0.0007,0.0007,0.0022,0.0007,0.0021,0.0,0.0,0.0,30013875,0.01,15,1,6521.0
2020-05-28,2020-05-28 08:00:23,Arm500,DOC 34028-2016,169.344,0,20,1,2,169.744,169.344,6.0,1561.0,0.4,4.0,2811.0,190,7,2155,9,300,320,110.0,0.432,0.1914,0.2085,1.3101,0.0029,0.0175,0.0448,0.0218,0.0349,0.001,0.0016,0.0009,0.0013,0.0449,0.0032,0.001,0.0023,0.0,0.0,0.0,30014144,0.01,11,3,8133.0
2020-05-28,2020-05-28 08:00:23,Arm500,DOC 34028-2016,169.344,0,20,1,2,169.744,169.344,6.0,1561.0,0.4,4.0,6404.0,190,7,2155,9,300,320,110.0,0.432,0.1914,0.2085,1.3101,0.0029,0.0175,0.0448,0.0218,0.0349,0.001,0.0016,0.0009,0.0013,0.0449,0.0032,0.001,0.0023,0.0,0.0,0.0,30014136,0.01,13,4,3696.0
2020-05-28,2020-05-28 08:00:23,Arm500,DOC 34028-2016,169.344,0,20,1,2,169.744,169.344,6.0,1561.0,0.4,4.0,6504.0,190,7,2155,9,300,320,110.0,0.432,0.1914,0.2085,1.3101,0.0029,0.0175,0.0448,0.0218,0.0349,0.001,0.0016,0.0009,0.0013,0.0449,0.0032,0.001,0.0023,0.0,0.0,0.0,30013359,0.01,10,2,2815.0
2020-05-28,2020-05-28 08:00:23,Arm500,DOC 34028-2016,169.344,0,20,1,2,169.744,169.344,6.0,1561.0,0.4,4.0,550.0,190,7,2155,9,300,320,110.0,0.432,0.1914,0.2085,1.3101,0.0029,0.0175,0.0448,0.0218,0.0349,0.001,0.0016,0.0009,0.0013,0.0449,0.0032,0.001,0.0023,0.0,0.0,0.0,30013873,0.01,12,5,11658.0
2020-05-28,2020-05-28 08:00:23,Arm500,DOC 34028-2016,169.344,0,20,1,2,169.744,169.344,6.0,1561.0,0.4,4.0,2811.0,190,7,2155,9,300,320,110.0,0.432,0.1914,0.2085,1.3101,0.0029,0.0175,0.0448,0.0218,0.0349,0.001,0.0016,0.0009,0.0013,0.0449,0.0032,0.001,0.0023,0.0,0.0,0.0,30013871,0.01,16,3,4885.0
2020-05-28,2020-05-28 08:00:23,Arm500,DOC 34028-2016,169.344,0,20,1,2,169.744,169.344,6.0,1561.0,0.4,4.0,547.0,190,7,2155,9,300,320,110.0,0.432,0.1914,0.2085,1.3101,0.0029,0.0175,0.0448,0.0218,0.0349,0.001,0.0016,0.0009,0.0013,0.0449,0.0032,0.001,0.0023,0.0,0.0,0.0,30013876,0.01,18,6,8472588.0
2020-05-28,2020-05-28 08:00:23,Arm500,DOC 34028-2016,169.344,0,20,1,2,169.744,169.344,6.0,1561.0,0.4,4.0,2793.0,190,7,2155,9,300,320,110.0,0.432,0.1914,0.2085,1.3101,0.0029,0.0175,0.0448,0.0218,0.0349,0.001,0.0016,0.0009,0.0013,0.0449,0.0032,0.001,0.0023,0.0,0.0,0.0,30013875,0.01,15,1,7113.0
2020-05-28,2020-05-28 08:53:26,Arm500,DOC 34028-2016,166.32,0,21,1,2,166.72,166.32,11.0,1567.0,0.4,4.0,574.0,190,7,2155,9,300,320,110.0,0.291,0.1857,0.1491,0.5554,0.0034,0.0214,0.0413,0.0257,0.0321,0.0009,0.0014,0.0006,0.0009,0.0029,0.0023,0.0009,0.0028,0.0,0.0,0.0,30013876,0.01,18,6,8472561.0
2020-05-28,2020-05-28 08:53:26,Arm500,DOC 34028-2016,166.32,0,21,1,2,166.72,166.32,11.0,1567.0,0.4,4.0,6431.0,190,7,2155,9,300,320,110.0,0.291,0.1857,0.1491,0.5554,0.0034,0.0214,0.0413,0.0257,0.0321,0.0009,0.0014,0.0006,0.0009,0.0029,0.0023,0.0009,0.0028,0.0,0.0,0.0,30014136,0.01,13,4,3669.0
2020-05-28,2020-05-28 08:53:26,Arm500,DOC 34028-2016,166.32,0,21,1,2,166.72,166.32,11.0,1567.0,0.4,4.0,577.0,190,7,2155,9,300,320,110.0,0.291,0.1857,0.1491,0.5554,0.0034,0.0214,0.0413,0.0257,0.0321,0.0009,0.0014,0.0006,0.0009,0.0029,0.0023,0.0009,0.0028,0.0,0.0,0.0,30013873,0.01,12,5,11631.0
2020-05-28,2020-05-28 08:53:26,Arm500,DOC 34028-2016,166.32,0,21,1,2,166.72,166.32,11.0,1567.0,0.4,4.0,6531.0,190,7,2155,9,300,320,110.0,0.291,0.1857,0.1491,0.5554,0.0034,0.0214,0.0413,0.0257,0.0321,0.0009,0.0014,0.0006,0.0009,0.0029,0.0023,0.0009,0.0028,0.0,0.0,0.0,30013359,0.01,10,2,2788.0
2020-05-28,2020-05-28 08:53:26,Arm500,DOC 34028-2016,166.32,0,21,1,2,166.72,166.32,11.0,1567.0,0.4,4.0,2841.0,190,7,2155,9,300,320,110.0,0.291,0.1857,0.1491,0.5554,0.0034,0.0214,0.0413,0.0257,0.0321,0.0009,0.0014,0.0006,0.0009,0.0029,0.0023,0.0009,0.0028,0.0,0.0,0.0,30013871,0.01,16,3,4855.0
2020-05-28,2020-05-28 08:53:26,Arm500,DOC 34028-2016,166.32,0,21,1,2,166.72,166.32,11.0,1567.0,0.4,4.0,2820.0,190,7,2155,9,300,320,110.0,0.291,0.1857,0.1491,0.5554,0.0034,0.0214,0.0413,0.0257,0.0321,0.0009,0.0014,0.0006,0.0009,0.0029,0.0023,0.0009,0.0028,0.0,0.0,0.0,30013875,0.01,15,1,7086.0
2020-05-28,2020-05-28 08:53:26,Arm500,DOC 34028-2016,166.32,0,21,1,2,166.72,166.32,11.0,1567.0,0.4,4.0,2841.0,190,7,2155,9,300,320,110.0,0.291,0.1857,0.1491,0.5554,0.0034,0.0214,0.0413,0.0257,0.0321,0.0009,0.0014,0.0006,0.0009,0.0029,0.0023,0.0009,0.0028,0.0,0.0,0.0,30014144,0.01,11,3,8103.0
2020-05-28,2020-05-28 09:32:44,Arm500,DOC 34028-2016,163.296,0,22,1,2,163.696,163.296,4.0,1567.0,0.4,4.0,2847.0,190,7,2150,9,320,350,110.0,0.282,0.1832,0.1375,0.5213,0.0041,0.02,0.0398,0.023,0.0305,0.0009,0.002,0.0006,0.0008,0.0009,0.0021,0.001,0.0032,0.0,0.0,0.0,30013875,0.01,15,1,7059.0
2020-05-28,2020-05-28 09:32:44,Arm500,DOC 34028-2016,163.296,0,22,1,2,163.696,163.296,4.0,1567.0,0.4,4.0,6558.0,190,7,2150,9,320,350,110.0,0.282,0.1832,0.1375,0.5213,0.0041,0.02,0.0398,0.023,0.0305,0.0009,0.002,0.0006,0.0008,0.0009,0.0021,0.001,0.0032,0.0,0.0,0.0,30013359,0.01,10,2,2761.0
2020-05-28,2020-05-28 09:32:44,Arm500,DOC 34028-2016,163.296,0,22,1,2,163.696,163.296,4.0,1567.0,0.4,4.0,604.0,190,7,2150,9,320,350,110.0,0.282,0.1832,0.1375,0.5213,0.0041,0.02,0.0398,0.023,0.0305,0.0009,0.002,0.0006,0.0008,0.0009,0.0021,0.001,0.0032,0.0,0.0,0.0,30013873,0.01,12,5,11604.0
2020-05-28,2020-05-28 09:32:44,Arm500,DOC 34028-2016,163.296,0,22,1,2,163.696,163.296,4.0,1567.0,0.4,4.0,6458.0,190,7,2150,9,320,350,110.0,0.282,0.1832,0.1375,0.5213,0.0041,0.02,0.0398,0.023,0.0305,0.0009,0.002,0.0006,0.0008,0.0009,0.0021,0.001,0.0032,0.0,0.0,0.0,30014136,0.01,13,4,3642.0
2020-05-28,2020-05-28 09:32:44,Arm500,DOC 34028-2016,163.296,0,22,1,2,163.696,163.296,4.0,1567.0,0.4,4.0,2868.0,190,7,2150,9,320,350,110.0,0.282,0.1832,0.1375,0.5213,0.0041,0.02,0.0398,0.023,0.0305,0.0009,0.002,0.0006,0.0008,0.0009,0.0021,0.001,0.0032,0.0,0.0,0.0,30013871,0.01,16,3,4828.0
2020-05-28,2020-05-28 09:32:44,Arm500,DOC 34028-2016,163.296,0,22,1,2,163.696,163.296,4.0,1567.0,0.4,4.0,2868.0,190,7,2150,9,320,350,110.0,0.282,0.1832,0.1375,0.5213,0.0041,0.02,0.0398,0.023,0.0305,0.0009,0.002,0.0006,0.0008,0.0009,0.0021,0.001,0.0032,0.0,0.0,0.0,30014144,0.01,11,3,8076.0
2020-05-28,2020-05-28 09:32:44,Arm500,DOC 34028-2016,163.296,0,22,1,2,163.696,163.296,4.0,1567.0,0.4,4.0,601.0,190,7,2150,9,320,350,110.0,0.282,0.1832,0.1375,0.5213,0.0041,0.02,0.0398,0.023,0.0305,0.0009,0.002,0.0006,0.0008,0.0009,0.0021,0.001,0.0032,0.0,0.0,0.0,30013876,0.01,18,6,8472534.0
2020-05-28,2020-05-28 10:14:13,Arm500,DOC 34028-2016,166.32,0,23,1,2,166.72,166.32,9.0,1571.0,0.4,4.0,2875.0,190,7,2155,9,320,350,110.0,0.294,0.1998,0.1506,0.4987,0.0038,0.0209,0.0352,0.0216,0.0308,0.0008,0.0013,0.0005,0.0008,0.0009,0.002,0.0011,0.0024,0.0,0.0,0.0,30013875,0.01,15,1,7031.0
2020-05-28,2020-05-28 10:14:13,Arm500,DOC 34028-2016,166.32,0,23,1,2,166.72,166.32,9.0,1571.0,0.4,4.0,632.0,190,7,2155,9,320,350,110.0,0.294,0.1998,0.1506,0.4987,0.0038,0.0209,0.0352,0.0216,0.0308,0.0008,0.0013,0.0005,0.0008,0.0009,0.002,0.0011,0.0024,0.0,0.0,0.0,30013873,0.01,12,5,11576.0
2020-05-28,2020-05-28 10:14:13,Arm500,DOC 34028-2016,166.32,0,23,1,2,166.72,166.32,9.0,1571.0,0.4,4.0,2896.0,190,7,2155,9,320,350,110.0,0.294,0.1998,0.1506,0.4987,0.0038,0.0209,0.0352,0.0216,0.0308,0.0008,0.0013,0.0005,0.0008,0.0009,0.002,0.0011,0.0024,0.0,0.0,0.0,30014144,0.01,11,3,8048.0
2020-05-28,2020-05-28 10:14:13,Arm500,DOC 34028-2016,166.32,0,23,1,2,166.72,166.32,9.0,1571.0,0.4,4.0,6586.0,190,7,2155,9,320,350,110.0,0.294,0.1998,0.1506,0.4987,0.0038,0.0209,0.0352,0.0216,0.0308,0.0008,0.0013,0.0005,0.0008,0.0009,0.002,0.0011,0.0024,0.0,0.0,0.0,30013359,0.01,10,2,2733.0
2020-05-28,2020-05-28 10:14:13,Arm500,DOC 34028-2016,166.32,0,23,1,2,166.72,166.32,9.0,1571.0,0.4,4.0,2896.0,190,7,2155,9,320,350,110.0,0.294,0.1998,0.1506,0.4987,0.0038,0.0209,0.0352,0.0216,0.0308,0.0008,0.0013,0.0005,0.0008,0.0009,0.002,0.0011,0.0024,0.0,0.0,0.0,30013871,0.01,16,3,4800.0
2020-05-28,2020-05-28 10:14:13,Arm500,DOC 34028-2016,166.32,0,23,1,2,166.72,166.32,9.0,1571.0,0.4,4.0,632.0,190,7,2155,9,320,350,110.0,0.294,0.1998,0.1506,0.4987,0.0038,0.0209,0.0352,0.0216,0.0308,0.0008,0.0013,0.0005,0.0008,0.0009,0.002,0.0011,0.0024,0.0,0.0,0.0,30013876,0.01,18,6,8472503.0
2020-05-28,2020-05-28 10:14:13,Arm500,DOC 34028-2016,166.32,0,23,1,2,166.72,166.32,9.0,1571.0,0.4,4.0,6486.0,190,7,2155,9,320,350,110.0,0.294,0.1998,0.1506,0.4987,0.0038,0.0209,0.0352,0.0216,0.0308,0.0008,0.0013,0.0005,0.0008,0.0009,0.002,0.0011,0.0024,0.0,0.0,0.0,30014136,0.01,13,4,3614.0
2020-05-28,2020-05-28 10:52:38,Arm500,DOC 34028-2016,166.32,0,24,1,2,166.72,166.32,1.0,1569.0,0.4,4.0,659.0,190,7,2155,9,320,350,110.0,0.288,0.1911,0.1591,0.5064,0.0022,0.0173,0.0432,0.0215,0.0363,0.0009,0.0012,0.0005,0.0008,0.0009,0.0023,0.0008,0.0026,0.0,0.0,0.0,30013876,0.01,18,6,8472476.0
2020-05-28,2020-05-28 10:52:38,Arm500,DOC 34028-2016,166.32,0,24,1,2,166.72,166.32,1.0,1569.0,0.4,4.0,2923.0,190,7,2155,9,320,350,110.0,0.288,0.1911,0.1591,0.5064,0.0022,0.0173,0.0432,0.0215,0.0363,0.0009,0.0012,0.0005,0.0008,0.0009,0.0023,0.0008,0.0026,0.0,0.0,0.0,30014144,0.01,11,3,8021.0
2020-05-28,2020-05-28 10:52:38,Arm500,DOC 34028-2016,166.32,0,24,1,2,166.72,166.32,1.0,1569.0,0.4,4.0,2923.0,190,7,2155,9,320,350,110.0,0.288,0.1911,0.1591,0.5064,0.0022,0.0173,0.0432,0.0215,0.0363,0.0009,0.0012,0.0005,0.0008,0.0009,0.0023,0.0008,0.0026,0.0,0.0,0.0,30013871,0.01,16,3,4773.0
2020-05-28,2020-05-28 10:52:38,Arm500,DOC 34028-2016,166.32,0,24,1,2,166.72,166.32,1.0,1569.0,0.4,4.0,6516.0,190,7,2155,9,320,350,110.0,0.288,0.1911,0.1591,0.5064,0.0022,0.0173,0.0432,0.0215,0.0363,0.0009,0.0012,0.0005,0.0008,0.0009,0.0023,0.0008,0.0026,0.0,0.0,0.0,30014136,0.01,13,4,3584.0
2020-05-28,2020-05-28 10:52:38,Arm500,DOC 34028-2016,166.32,0,24,1,2,166.72,166.32,1.0,1569.0,0.4,4.0,6613.0,190,7,2155,9,320,350,110.0,0.288,0.1911,0.1591,0.5064,0.0022,0.0173,0.0432,0.0215,0.0363,0.0009,0.0012,0.0005,0.0008,0.0009,0.0023,0.0008,0.0026,0.0,0.0,0.0,30013359,0.01,10,2,2706.0
2020-05-28,2020-05-28 10:52:38,Arm500,DOC 34028-2016,166.32,0,24,1,2,166.72,166.32,1.0,1569.0,0.4,4.0,2902.0,190,7,2155,9,320,350,110.0,0.288,0.1911,0.1591,0.5064,0.0022,0.0173,0.0432,0.0215,0.0363,0.0009,0.0012,0.0005,0.0008,0.0009,0.0023,0.0008,0.0026,0.0,0.0,0.0,30013875,0.01,15,1,7004.0
2020-05-28,2020-05-28 10:52:38,Arm500,DOC 34028-2016,166.32,0,24,1,2,166.72,166.32,1.0,1569.0,0.4,4.0,659.0,190,7,2155,9,320,350,110.0,0.288,0.1911,0.1591,0.5064,0.0022,0.0173,0.0432,0.0215,0.0363,0.0009,0.0012,0.0005,0.0008,0.0009,0.0023,0.0008,0.0026,0.0,0.0,0.0,30013873,0.01,12,5,11549.0
2020-05-28,2020-05-28 11:59:58,Arm500,DOC 34028-2016,154.224,0,25,1,2,154.624,154.224,7.0,1575.0,0.4,4.0,683.0,190,7,2155,9,320,350,110.0,0.29,0.1929,0.1412,0.5123,0.0028,0.0132,0.0361,0.0223,0.0351,0.0011,0.0012,0.0005,0.0007,0.0006,0.0023,0.0009,0.0022,0.0,0.0,0.0,30013876,0.02,18,6,8472452.0
2020-05-28,2020-05-28 11:59:58,Arm500,DOC 34028-2016,154.224,0,25,1,2,154.624,154.224,7.0,1575.0,0.4,4.0,2950.0,190,7,2155,9,320,350,110.0,0.29,0.1929,0.1412,0.5123,0.0028,0.0132,0.0361,0.0223,0.0351,0.0011,0.0012,0.0005,0.0007,0.0006,0.0023,0.0009,0.0022,0.0,0.0,0.0,30013871,0.02,16,3,4746.0
2020-05-28,2020-05-28 11:59:58,Arm500,DOC 34028-2016,154.224,0,25,1,2,154.624,154.224,7.0,1575.0,0.4,4.0,2950.0,190,7,2155,9,320,350,110.0,0.29,0.1929,0.1412,0.5123,0.0028,0.0132,0.0361,0.0223,0.0351,0.0011,0.0012,0.0005,0.0007,0.0006,0.0023,0.0009,0.0022,0.0,0.0,0.0,30014144,0.02,11,3,7994.0
2020-05-28,2020-05-28 11:59:58,Arm500,DOC 34028-2016,154.224,0,25,1,2,154.624,154.224,7.0,1575.0,0.4,4.0,2926.0,190,7,2155,9,320,350,110.0,0.29,0.1929,0.1412,0.5123,0.0028,0.0132,0.0361,0.0223,0.0351,0.0011,0.0012,0.0005,0.0007,0.0006,0.0023,0.0009,0.0022,0.0,0.0,0.0,30013875,0.02,15,1,6980.0
2020-05-28,2020-05-28 11:59:58,Arm500,DOC 34028-2016,154.224,0,25,1,2,154.624,154.224,7.0,1575.0,0.4,4.0,6543.0,190,7,2155,9,320,350,110.0,0.29,0.1929,0.1412,0.5123,0.0028,0.0132,0.0361,0.0223,0.0351,0.0011,0.0012,0.0005,0.0007,0.0006,0.0023,0.0009,0.0022,0.0,0.0,0.0,30014136,0.02,13,4,3557.0
2020-05-28,2020-05-28 11:59:58,Arm500,DOC 34028-2016,154.224,0,25,1,2,154.624,154.224,7.0,1575.0,0.4,4.0,686.0,190,7,2155,9,320,350,110.0,0.29,0.1929,0.1412,0.5123,0.0028,0.0132,0.0361,0.0223,0.0351,0.0011,0.0012,0.0005,0.0007,0.0006,0.0023,0.0009,0.0022,0.0,0.0,0.0,30013873,0.02,12,5,11522.0
2020-05-28,2020-05-28 11:59:58,Arm500,DOC 34028-2016,154.224,0,25,1,2,154.624,154.224,7.0,1575.0,0.4,4.0,6637.0,190,7,2155,9,320,350,110.0,0.29,0.1929,0.1412,0.5123,0.0028,0.0132,0.0361,0.0223,0.0351,0.0011,0.0012,0.0005,0.0007,0.0006,0.0023,0.0009,0.0022,0.0,0.0,0.0,30013359,0.02,10,2,2682.0
2020-05-28,2020-05-28 12:19:39,Arm500,DOC 34028-2016,163.296,0,26,1,2,163.696,163.296,4.0,1572.0,0.4,4.0,710.0,190,7,2155,9,320,350,110.0,0.278,0.1811,0.1503,0.5066,0.0042,0.0156,0.0406,0.0222,0.0322,0.001,0.0016,0.0005,0.0007,0.0006,0.0023,0.0019,0.0029,0.0,0.0,0.0,30013876,0.01,18,6,8472425.0
2020-05-28,2020-05-28 12:19:39,Arm500,DOC 34028-2016,163.296,0,26,1,2,163.696,163.296,4.0,1572.0,0.4,4.0,2953.0,190,7,2155,9,320,350,110.0,0.278,0.1811,0.1503,0.5066,0.0042,0.0156,0.0406,0.0222,0.0322,0.001,0.0016,0.0005,0.0007,0.0006,0.0023,0.0019,0.0029,0.0,0.0,0.0,30013875,0.01,15,1,6953.0
2020-05-28,2020-05-28 12:19:39,Arm500,DOC 34028-2016,163.296,0,26,1,2,163.696,163.296,4.0,1572.0,0.4,4.0,2980.0,190,7,2155,9,320,350,110.0,0.278,0.1811,0.1503,0.5066,0.0042,0.0156,0.0406,0.0222,0.0322,0.001,0.0016,0.0005,0.0007,0.0006,0.0023,0.0019,0.0029,0.0,0.0,0.0,30013871,0.01,16,3,4716.0
2020-05-28,2020-05-28 12:19:39,Arm500,DOC 34028-2016,163.296,0,26,1,2,163.696,163.296,4.0,1572.0,0.4,4.0,710.0,190,7,2155,9,320,350,110.0,0.278,0.1811,0.1503,0.5066,0.0042,0.0156,0.0406,0.0222,0.0322,0.001,0.0016,0.0005,0.0007,0.0006,0.0023,0.0019,0.0029,0.0,0.0,0.0,30013873,0.01,12,5,11498.0
2020-05-28,2020-05-28 12:19:39,Arm500,DOC 34028-2016,163.296,0,26,1,2,163.696,163.296,4.0,1572.0,0.4,4.0,6570.0,190,7,2155,9,320,350,110.0,0.278,0.1811,0.1503,0.5066,0.0042,0.0156,0.0406,0.0222,0.0322,0.001,0.0016,0.0005,0.0007,0.0006,0.0023,0.0019,0.0029,0.0,0.0,0.0,30014136,0.01,13,4,3530.0
2020-05-28,2020-05-28 12:19:39,Arm500,DOC 34028-2016,163.296,0,26,1,2,163.696,163.296,4.0,1572.0,0.4,4.0,2980.0,190,7,2155,9,320,350,110.0,0.278,0.1811,0.1503,0.5066,0.0042,0.0156,0.0406,0.0222,0.0322,0.001,0.0016,0.0005,0.0007,0.0006,0.0023,0.0019,0.0029,0.0,0.0,0.0,30014144,0.01,11,3,7964.0
2020-05-28,2020-05-28 12:19:39,Arm500,DOC 34028-2016,163.296,0,26,1,2,163.696,163.296,4.0,1572.0,0.4,4.0,6664.0,190,7,2155,9,320,350,110.0,0.278,0.1811,0.1503,0.5066,0.0042,0.0156,0.0406,0.0222,0.0322,0.001,0.0016,0.0005,0.0007,0.0006,0.0023,0.0019,0.0029,0.0,0.0,0.0,30013359,0.01,10,2,2655.0
2020-05-28,2020-05-28 13:06:23,Arm500,DOC 34028-2016,163.296,0,27,1,2,163.696,163.296,9.0,1567.0,0.4,4.0,6691.0,190,7,2155,9,320,350,110.0,0.294,0.1951,0.137,0.5196,0.0037,0.0162,0.0416,0.0221,0.0375,0.0009,0.0012,0.0005,0.0008,0.0006,0.0021,0.0006,0.0035,0.0,0.0,0.0,30013359,0.01,10,2,2628.0
2020-05-28,2020-05-28 13:06:23,Arm500,DOC 34028-2016,163.296,0,27,1,2,163.696,163.296,9.0,1567.0,0.4,4.0,6597.0,190,7,2155,9,320,350,110.0,0.294,0.1951,0.137,0.5196,0.0037,0.0162,0.0416,0.0221,0.0375,0.0009,0.0012,0.0005,0.0008,0.0006,0.0021,0.0006,0.0035,0.0,0.0,0.0,30014136,0.01,13,4,3503.0
2020-05-28,2020-05-28 13:06:23,Arm500,DOC 34028-2016,163.296,0,27,1,2,163.696,163.296,9.0,1567.0,0.4,4.0,737.0,190,7,2155,9,320,350,110.0,0.294,0.1951,0.137,0.5196,0.0037,0.0162,0.0416,0.0221,0.0375,0.0009,0.0012,0.0005,0.0008,0.0006,0.0021,0.0006,0.0035,0.0,0.0,0.0,30013876,0.01,18,6,8472398.0
2020-05-28,2020-05-28 13:06:23,Arm500,DOC 34028-2016,163.296,0,27,1,2,163.696,163.296,9.0,1567.0,0.4,4.0,3007.0,190,7,2155,9,320,350,110.0,0.294,0.1951,0.137,0.5196,0.0037,0.0162,0.0416,0.0221,0.0375,0.0009,0.0012,0.0005,0.0008,0.0006,0.0021,0.0006,0.0035,0.0,0.0,0.0,30014144,0.01,11,3,7937.0
2020-05-28,2020-05-28 13:06:23,Arm500,DOC 34028-2016,163.296,0,27,1,2,163.696,163.296,9.0,1567.0,0.4,4.0,3007.0,190,7,2155,9,320,350,110.0,0.294,0.1951,0.137,0.5196,0.0037,0.0162,0.0416,0.0221,0.0375,0.0009,0.0012,0.0005,0.0008,0.0006,0.0021,0.0006,0.0035,0.0,0.0,0.0,30013871,0.01,16,3,4689.0
2020-05-28,2020-05-28 13:06:23,Arm500,DOC 34028-2016,163.296,0,27,1,2,163.696,163.296,9.0,1567.0,0.4,4.0,2980.0,190,7,2155,9,320,350,110.0,0.294,0.1951,0.137,0.5196,0.0037,0.0162,0.0416,0.0221,0.0375,0.0009,0.0012,0.0005,0.0008,0.0006,0.0021,0.0006,0.0035,0.0,0.0,0.0,30013875,0.01,15,1,6926.0
2020-05-28,2020-05-28 13:06:23,Arm500,DOC 34028-2016,163.296,0,27,1,2,163.696,163.296,9.0,1567.0,0.4,4.0,737.0,190,7,2155,9,320,350,110.0,0.294,0.1951,0.137,0.5196,0.0037,0.0162,0.0416,0.0221,0.0375,0.0009,0.0012,0.0005,0.0008,0.0006,0.0021,0.0006,0.0035,0.0,0.0,0.0,30013873,0.01,12,5,11471.0
2020-05-28,2020-05-28 13:45:51,Arm500,DOC 34028-2016,166.32,0,28,1,2,166.72,166.32,6.0,1567.0,0.4,4.0,765.0,200,7,2150,9,320,350,110.0,0.29,0.1913,0.1455,0.5061,0.0025,0.013,0.0448,0.0265,0.0412,0.0011,0.002,0.0005,0.0007,0.0003,0.0023,0.0011,0.0024,0.0,0.0,0.0,30013873,0.01,12,5,11443.0
2020-05-28,2020-05-28 13:45:51,Arm500,DOC 34028-2016,166.32,0,28,1,2,166.72,166.32,6.0,1567.0,0.4,4.0,3035.0,200,7,2150,9,320,350,110.0,0.29,0.1913,0.1455,0.5061,0.0025,0.013,0.0448,0.0265,0.0412,0.0011,0.002,0.0005,0.0007,0.0003,0.0023,0.0011,0.0024,0.0,0.0,0.0,30014144,0.01,11,3,7909.0
2020-05-28,2020-05-28 13:45:51,Arm500,DOC 34028-2016,166.32,0,28,1,2,166.72,166.32,6.0,1567.0,0.4,4.0,6719.0,200,7,2150,9,320,350,110.0,0.29,0.1913,0.1455,0.5061,0.0025,0.013,0.0448,0.0265,0.0412,0.0011,0.002,0.0005,0.0007,0.0003,0.0023,0.0011,0.0024,0.0,0.0,0.0,30013359,0.01,10,2,2600.0
2020-05-28,2020-05-28 13:45:51,Arm500,DOC 34028-2016,166.32,0,28,1,2,166.72,166.32,6.0,1567.0,0.4,4.0,6625.0,200,7,2150,9,320,350,110.0,0.29,0.1913,0.1455,0.5061,0.0025,0.013,0.0448,0.0265,0.0412,0.0011,0.002,0.0005,0.0007,0.0003,0.0023,0.0011,0.0024,0.0,0.0,0.0,30014136,0.01,13,4,3475.0
2020-05-28,2020-05-28 13:45:51,Arm500,DOC 34028-2016,166.32,0,28,1,2,166.72,166.32,6.0,1567.0,0.4,4.0,3035.0,200,7,2150,9,320,350,110.0,0.29,0.1913,0.1455,0.5061,0.0025,0.013,0.0448,0.0265,0.0412,0.0011,0.002,0.0005,0.0007,0.0003,0.0023,0.0011,0.0024,0.0,0.0,0.0,30013871,0.01,16,3,4661.0
2020-05-28,2020-05-28 13:45:51,Arm500,DOC 34028-2016,166.32,0,28,1,2,166.72,166.32,6.0,1567.0,0.4,4.0,768.0,200,7,2150,9,320,350,110.0,0.29,0.1913,0.1455,0.5061,0.0025,0.013,0.0448,0.0265,0.0412,0.0011,0.002,0.0005,0.0007,0.0003,0.0023,0.0011,0.0024,0.0,0.0,0.0,30013876,0.01,18,6,8472367.0
2020-05-28,2020-05-28 13:45:51,Arm500,DOC 34028-2016,166.32,0,28,1,2,166.72,166.32,6.0,1567.0,0.4,4.0,3008.0,200,7,2150,9,320,350,110.0,0.29,0.1913,0.1455,0.5061,0.0025,0.013,0.0448,0.0265,0.0412,0.0011,0.002,0.0005,0.0007,0.0003,0.0023,0.0011,0.0024,0.0,0.0,0.0,30013875,0.01,15,1,6898.0
2020-05-28,2020-05-28 14:24:52,Arm500,DOC 34028-2016,160.272,0,29,1,2,160.672,160.272,1.0,1566.0,0.4,4.0,792.0,200,7,2155,9,316,345,110.0,0.296,0.1955,0.1499,0.5176,0.0035,0.0181,0.0485,0.0261,0.0349,0.0011,0.002,0.0006,0.0009,0.0007,0.0024,0.0008,0.002,0.0,0.0,0.0,30013873,0.01,12,5,11416.0
2020-05-28,2020-05-28 14:24:52,Arm500,DOC 34028-2016,160.272,0,29,1,2,160.672,160.272,1.0,1566.0,0.4,4.0,6746.0,200,7,2155,9,316,345,110.0,0.296,0.1955,0.1499,0.5176,0.0035,0.0181,0.0485,0.0261,0.0349,0.0011,0.002,0.0006,0.0009,0.0007,0.0024,0.0008,0.002,0.0,0.0,0.0,30013359,0.01,10,2,2573.0
2020-05-28,2020-05-28 14:24:52,Arm500,DOC 34028-2016,160.272,0,29,1,2,160.672,160.272,1.0,1566.0,0.4,4.0,3032.0,200,7,2155,9,316,345,110.0,0.296,0.1955,0.1499,0.5176,0.0035,0.0181,0.0485,0.0261,0.0349,0.0011,0.002,0.0006,0.0009,0.0007,0.0024,0.0008,0.002,0.0,0.0,0.0,30013875,0.01,15,1,6874.0
2020-05-28,2020-05-28 14:24:52,Arm500,DOC 34028-2016,160.272,0,29,1,2,160.672,160.272,1.0,1566.0,0.4,4.0,3062.0,200,7,2155,9,316,345,110.0,0.296,0.1955,0.1499,0.5176,0.0035,0.0181,0.0485,0.0261,0.0349,0.0011,0.002,0.0006,0.0009,0.0007,0.0024,0.0008,0.002,0.0,0.0,0.0,30013871,0.01,16,3,4634.0
2020-05-28,2020-05-28 14:24:52,Arm500,DOC 34028-2016,160.272,0,29,1,2,160.672,160.272,1.0,1566.0,0.4,4.0,3062.0,200,7,2155,9,316,345,110.0,0.296,0.1955,0.1499,0.5176,0.0035,0.0181,0.0485,0.0261,0.0349,0.0011,0.002,0.0006,0.0009,0.0007,0.0024,0.0008,0.002,0.0,0.0,0.0,30014144,0.01,11,3,7882.0
2020-05-28,2020-05-28 14:24:52,Arm500,DOC 34028-2016,160.272,0,29,1,2,160.672,160.272,1.0,1566.0,0.4,4.0,795.0,200,7,2155,9,316,345,110.0,0.296,0.1955,0.1499,0.5176,0.0035,0.0181,0.0485,0.0261,0.0349,0.0011,0.002,0.0006,0.0009,0.0007,0.0024,0.0008,0.002,0.0,0.0,0.0,30013876,0.01,18,6,8472340.0
2020-05-28,2020-05-28 14:24:52,Arm500,DOC 34028-2016,160.272,0,29,1,2,160.672,160.272,1.0,1566.0,0.4,4.0,6652.0,200,7,2155,9,316,345,110.0,0.296,0.1955,0.1499,0.5176,0.0035,0.0181,0.0485,0.0261,0.0349,0.0011,0.002,0.0006,0.0009,0.0007,0.0024,0.0008,0.002,0.0,0.0,0.0,30014136,0.01,13,4,3448.0
2020-05-28,2020-05-28 15:11:20,Arm500,DOC 34028-2016,163.296,0,30,1,2,163.696,163.296,7.0,1570.0,0.4,4.0,6679.0,200,7,2155,9,320,350,110.0,0.276,0.1811,0.157,0.5165,0.0041,0.0077,0.0331,0.0114,0.0181,0.0004,0.0005,0.0005,0.0007,0.0003,0.0024,0.0007,0.0045,0.0,0.0,0.0,30014136,0.01,13,4,3421.0
2020-05-28,2020-05-28 15:11:20,Arm500,DOC 34028-2016,163.296,0,30,1,2,163.696,163.296,7.0,1570.0,0.4,4.0,819.0,200,7,2155,9,320,350,110.0,0.276,0.1811,0.157,0.5165,0.0041,0.0077,0.0331,0.0114,0.0181,0.0004,0.0005,0.0005,0.0007,0.0003,0.0024,0.0007,0.0045,0.0,0.0,0.0,30013873,0.01,12,5,11389.0
2020-05-28,2020-05-28 15:11:20,Arm500,DOC 34028-2016,163.296,0,30,1,2,163.696,163.296,7.0,1570.0,0.4,4.0,3089.0,200,7,2155,9,320,350,110.0,0.276,0.1811,0.157,0.5165,0.0041,0.0077,0.0331,0.0114,0.0181,0.0004,0.0005,0.0005,0.0007,0.0003,0.0024,0.0007,0.0045,0.0,0.0,0.0,30013871,0.01,16,3,4607.0
2020-05-28,2020-05-28 15:11:20,Arm500,DOC 34028-2016,163.296,0,30,1,2,163.696,163.296,7.0,1570.0,0.4,4.0,822.0,200,7,2155,9,320,350,110.0,0.276,0.1811,0.157,0.5165,0.0041,0.0077,0.0331,0.0114,0.0181,0.0004,0.0005,0.0005,0.0007,0.0003,0.0024,0.0007,0.0045,0.0,0.0,0.0,30013876,0.01,18,6,8472313.0
2020-05-28,2020-05-28 15:11:20,Arm500,DOC 34028-2016,163.296,0,30,1,2,163.696,163.296,7.0,1570.0,0.4,4.0,6773.0,200,7,2155,9,320,350,110.0,0.276,0.1811,0.157,0.5165,0.0041,0.0077,0.0331,0.0114,0.0181,0.0004,0.0005,0.0005,0.0007,0.0003,0.0024,0.0007,0.0045,0.0,0.0,0.0,30013359,0.01,10,2,2546.0
2020-05-28,2020-05-28 15:11:20,Arm500,DOC 34028-2016,163.296,0,30,1,2,163.696,163.296,7.0,1570.0,0.4,4.0,3089.0,200,7,2155,9,320,350,110.0,0.276,0.1811,0.157,0.5165,0.0041,0.0077,0.0331,0.0114,0.0181,0.0004,0.0005,0.0005,0.0007,0.0003,0.0024,0.0007,0.0045,0.0,0.0,0.0,30014144,0.01,11,3,7855.0
2020-05-28,2020-05-28 15:11:20,Arm500,DOC 34028-2016,163.296,0,30,1,2,163.696,163.296,7.0,1570.0,0.4,4.0,3059.0,200,7,2155,9,320,350,110.0,0.276,0.1811,0.157,0.5165,0.0041,0.0077,0.0331,0.0114,0.0181,0.0004,0.0005,0.0005,0.0007,0.0003,0.0024,0.0007,0.0045,0.0,0.0,0.0,30013875,0.01,15,1,6847.0
2020-05-28,2020-05-28 15:56:39,Arm500,DOC 34028-2016,162.893,0,31,1,2,163.293,162.893,9.0,1565.0,0.4,4.0,6706.0,200,7,2155,9,320,350,110.0,0.296,0.1955,0.1404,0.5188,0.003,0.0219,0.0481,0.0219,0.0372,0.0008,0.0012,0.0005,0.0007,0.0007,0.0018,0.0002,0.003,0.0,0.0,0.0,30014136,0.01,13,4,3394.0
2020-05-28,2020-05-28 15:56:39,Arm500,DOC 34028-2016,162.893,0,31,1,2,163.293,162.893,9.0,1565.0,0.4,4.0,849.0,200,7,2155,9,320,350,110.0,0.296,0.1955,0.1404,0.5188,0.003,0.0219,0.0481,0.0219,0.0372,0.0008,0.0012,0.0005,0.0007,0.0007,0.0018,0.0002,0.003,0.0,0.0,0.0,30013876,0.01,18,6,8472286.0
2020-05-28,2020-05-28 15:56:39,Arm500,DOC 34028-2016,162.893,0,31,1,2,163.293,162.893,9.0,1565.0,0.4,4.0,6800.0,200,7,2155,9,320,350,110.0,0.296,0.1955,0.1404,0.5188,0.003,0.0219,0.0481,0.0219,0.0372,0.0008,0.0012,0.0005,0.0007,0.0007,0.0018,0.0002,0.003,0.0,0.0,0.0,30013359,0.01,10,2,2519.0
2020-05-28,2020-05-28 15:56:39,Arm500,DOC 34028-2016,162.893,0,31,1,2,163.293,162.893,9.0,1565.0,0.4,4.0,3086.0,200,7,2155,9,320,350,110.0,0.296,0.1955,0.1404,0.5188,0.003,0.0219,0.0481,0.0219,0.0372,0.0008,0.0012,0.0005,0.0007,0.0007,0.0018,0.0002,0.003,0.0,0.0,0.0,30013875,0.01,15,1,6820.0
2020-05-28,2020-05-28 15:56:39,Arm500,DOC 34028-2016,162.893,0,31,1,2,163.293,162.893,9.0,1565.0,0.4,4.0,3116.0,200,7,2155,9,320,350,110.0,0.296,0.1955,0.1404,0.5188,0.003,0.0219,0.0481,0.0219,0.0372,0.0008,0.0012,0.0005,0.0007,0.0007,0.0018,0.0002,0.003,0.0,0.0,0.0,30014144,0.01,11,3,7828.0
2020-05-28,2020-05-28 15:56:39,Arm500,DOC 34028-2016,162.893,0,31,1,2,163.293,162.893,9.0,1565.0,0.4,4.0,3116.0,200,7,2155,9,320,350,110.0,0.296,0.1955,0.1404,0.5188,0.003,0.0219,0.0481,0.0219,0.0372,0.0008,0.0012,0.0005,0.0007,0.0007,0.0018,0.0002,0.003,0.0,0.0,0.0,30013871,0.01,16,3,4580.0
2020-05-28,2020-05-28 15:56:39,Arm500,DOC 34028-2016,162.893,0,31,1,2,163.293,162.893,9.0,1565.0,0.4,4.0,846.0,200,7,2155,9,320,350,110.0,0.296,0.1955,0.1404,0.5188,0.003,0.0219,0.0481,0.0219,0.0372,0.0008,0.0012,0.0005,0.0007,0.0007,0.0018,0.0002,0.003,0.0,0.0,0.0,30013873,0.01,12,5,11362.0
2020-05-28,2020-05-28 16:38:58,Arm500,DOC 34028-2016,160.272,0,32,1,2,160.672,160.272,6.0,1565.0,0.4,4.0,3113.0,200,7,2155,9,320,350,110.0,0.302,0.199,0.1331,0.529,0.0029,0.0216,0.0488,0.0294,0.0351,0.0013,0.0023,0.0005,0.0007,0.0008,0.0025,0.0003,0.0041,0.0,0.0,0.0,30013875,0.01,15,1,6793.0
2020-05-28,2020-05-28 16:38:58,Arm500,DOC 34028-2016,160.272,0,32,1,2,160.672,160.272,6.0,1565.0,0.4,4.0,876.0,200,7,2155,9,320,350,110.0,0.302,0.199,0.1331,0.529,0.0029,0.0216,0.0488,0.0294,0.0351,0.0013,0.0023,0.0005,0.0007,0.0008,0.0025,0.0003,0.0041,0.0,0.0,0.0,30013876,0.01,18,6,8472259.0
2020-05-28,2020-05-28 16:38:58,Arm500,DOC 34028-2016,160.272,0,32,1,2,160.672,160.272,6.0,1565.0,0.4,4.0,870.0,200,7,2155,9,320,350,110.0,0.302,0.199,0.1331,0.529,0.0029,0.0216,0.0488,0.0294,0.0351,0.0013,0.0023,0.0005,0.0007,0.0008,0.0025,0.0003,0.0041,0.0,0.0,0.0,30013873,0.01,12,5,11338.0
2020-05-28,2020-05-28 16:38:58,Arm500,DOC 34028-2016,160.272,0,32,1,2,160.672,160.272,6.0,1565.0,0.4,4.0,6827.0,200,7,2155,9,320,350,110.0,0.302,0.199,0.1331,0.529,0.0029,0.0216,0.0488,0.0294,0.0351,0.0013,0.0023,0.0005,0.0007,0.0008,0.0025,0.0003,0.0041,0.0,0.0,0.0,30013359,0.01,10,2,2492.0
2020-05-28,2020-05-28 16:38:58,Arm500,DOC 34028-2016,160.272,0,32,1,2,160.672,160.272,6.0,1565.0,0.4,4.0,3146.0,200,7,2155,9,320,350,110.0,0.302,0.199,0.1331,0.529,0.0029,0.0216,0.0488,0.0294,0.0351,0.0013,0.0023,0.0005,0.0007,0.0008,0.0025,0.0003,0.0041,0.0,0.0,0.0,30013871,0.01,16,3,4550.0
2020-05-28,2020-05-28 16:38:58,Arm500,DOC 34028-2016,160.272,0,32,1,2,160.672,160.272,6.0,1565.0,0.4,4.0,3146.0,200,7,2155,9,320,350,110.0,0.302,0.199,0.1331,0.529,0.0029,0.0216,0.0488,0.0294,0.0351,0.0013,0.0023,0.0005,0.0007,0.0008,0.0025,0.0003,0.0041,0.0,0.0,0.0,30014144,0.01,11,3,7798.0
2020-05-28,2020-05-28 16:38:58,Arm500,DOC 34028-2016,160.272,0,32,1,2,160.672,160.272,6.0,1565.0,0.4,4.0,6736.0,200,7,2155,9,320,350,110.0,0.302,0.199,0.1331,0.529,0.0029,0.0216,0.0488,0.0294,0.0351,0.0013,0.0023,0.0005,0.0007,0.0008,0.0025,0.0003,0.0041,0.0,0.0,0.0,30014136,0.01,13,4,3364.0
2020-05-28,2020-05-28 17:24:45,Arm500,DOC 34028-2016,166.32,0,33,1,2,166.72,166.32,1.0,1591.0,0.4,4.0,3141.0,200,7,2155,9,320,350,110.0,0.282,0.1852,0.1369,0.5059,0.0025,0.026,0.0421,0.0199,0.0269,0.0009,0.0013,0.0005,0.0007,0.001,0.0019,0.0003,0.0024,0.0,0.0,0.0,30013875,0.01,15,1,6765.0
2020-05-28,2020-05-28 17:24:45,Arm500,DOC 34028-2016,166.32,0,33,1,2,166.72,166.32,1.0,1591.0,0.4,4.0,3174.0,200,7,2155,9,320,350,110.0,0.282,0.1852,0.1369,0.5059,0.0025,0.026,0.0421,0.0199,0.0269,0.0009,0.0013,0.0005,0.0007,0.001,0.0019,0.0003,0.0024,0.0,0.0,0.0,30013871,0.01,16,3,4522.0
2020-05-28,2020-05-28 17:24:45,Arm500,DOC 34028-2016,166.32,0,33,1,2,166.72,166.32,1.0,1591.0,0.4,4.0,3174.0,200,7,2155,9,320,350,110.0,0.282,0.1852,0.1369,0.5059,0.0025,0.026,0.0421,0.0199,0.0269,0.0009,0.0013,0.0005,0.0007,0.001,0.0019,0.0003,0.0024,0.0,0.0,0.0,30014144,0.01,11,3,7770.0
2020-05-28,2020-05-28 17:24:45,Arm500,DOC 34028-2016,166.32,0,33,1,2,166.72,166.32,1.0,1591.0,0.4,4.0,6855.0,200,7,2155,9,320,350,110.0,0.282,0.1852,0.1369,0.5059,0.0025,0.026,0.0421,0.0199,0.0269,0.0009,0.0013,0.0005,0.0007,0.001,0.0019,0.0003,0.0024,0.0,0.0,0.0,30013359,0.01,10,2,2464.0
2020-05-28,2020-05-28 17:24:45,Arm500,DOC 34028-2016,166.32,0,33,1,2,166.72,166.32,1.0,1591.0,0.4,4.0,6764.0,200,7,2155,9,320,350,110.0,0.282,0.1852,0.1369,0.5059,0.0025,0.026,0.0421,0.0199,0.0269,0.0009,0.0013,0.0005,0.0007,0.001,0.0019,0.0003,0.0024,0.0,0.0,0.0,30014136,0.01,13,4,3336.0
2020-05-28,2020-05-28 17:24:45,Arm500,DOC 34028-2016,166.32,0,33,1,2,166.72,166.32,1.0,1591.0,0.4,4.0,898.0,200,7,2155,9,320,350,110.0,0.282,0.1852,0.1369,0.5059,0.0025,0.026,0.0421,0.0199,0.0269,0.0009,0.0013,0.0005,0.0007,0.001,0.0019,0.0003,0.0024,0.0,0.0,0.0,30013873,0.01,12,5,11310.0
2020-05-28,2020-05-28 17:24:45,Arm500,DOC 34028-2016,166.32,0,33,1,2,166.72,166.32,1.0,1591.0,0.4,4.0,907.0,200,7,2155,9,320,350,110.0,0.282,0.1852,0.1369,0.5059,0.0025,0.026,0.0421,0.0199,0.0269,0.0009,0.0013,0.0005,0.0007,0.001,0.0019,0.0003,0.0024,0.0,0.0,0.0,30013876,0.01,18,6,8472228.0
2020-05-28,2020-05-28 18:07:56,Arm500,DOC 34028-2016,166.32,0,34,1,2,166.72,166.32,7.0,1566.0,0.4,4.0,3168.0,200,7,2155,9,320,350,110.0,0.289,0.1899,0.1409,0.5128,0.0028,0.0218,0.0499,0.023,0.0288,0.0011,0.0013,0.0005,0.0007,0.0009,0.0025,0.0003,0.003,0.0,0.0,0.0,30013875,0.01,15,1,6738.0
2020-05-28,2020-05-28 18:07:56,Arm500,DOC 34028-2016,166.32,0,34,1,2,166.72,166.32,7.0,1566.0,0.4,4.0,925.0,200,7,2155,9,320,350,110.0,0.289,0.1899,0.1409,0.5128,0.0028,0.0218,0.0499,0.023,0.0288,0.0011,0.0013,0.0005,0.0007,0.0009,0.0025,0.0003,0.003,0.0,0.0,0.0,30013873,0.01,12,5,11283.0
2020-05-28,2020-05-28 18:07:56,Arm500,DOC 34028-2016,166.32,0,34,1,2,166.72,166.32,7.0,1566.0,0.4,4.0,3204.0,200,7,2155,9,320,350,110.0,0.289,0.1899,0.1409,0.5128,0.0028,0.0218,0.0499,0.023,0.0288,0.0011,0.0013,0.0005,0.0007,0.0009,0.0025,0.0003,0.003,0.0,0.0,0.0,30013871,0.01,16,3,4492.0
2020-05-28,2020-05-28 18:07:56,Arm500,DOC 34028-2016,166.32,0,34,1,2,166.72,166.32,7.0,1566.0,0.4,4.0,3204.0,200,7,2155,9,320,350,110.0,0.289,0.1899,0.1409,0.5128,0.0028,0.0218,0.0499,0.023,0.0288,0.0011,0.0013,0.0005,0.0007,0.0009,0.0025,0.0003,0.003,0.0,0.0,0.0,30014144,0.01,11,3,7740.0
2020-05-28,2020-05-28 18:07:56,Arm500,DOC 34028-2016,166.32,0,34,1,2,166.72,166.32,7.0,1566.0,0.4,4.0,6882.0,200,7,2155,9,320,350,110.0,0.289,0.1899,0.1409,0.5128,0.0028,0.0218,0.0499,0.023,0.0288,0.0011,0.0013,0.0005,0.0007,0.0009,0.0025,0.0003,0.003,0.0,0.0,0.0,30013359,0.01,10,2,2437.0
2020-05-28,2020-05-28 18:07:56,Arm500,DOC 34028-2016,166.32,0,34,1,2,166.72,166.32,7.0,1566.0,0.4,4.0,934.0,200,7,2155,9,320,350,110.0,0.289,0.1899,0.1409,0.5128,0.0028,0.0218,0.0499,0.023,0.0288,0.0011,0.0013,0.0005,0.0007,0.0009,0.0025,0.0003,0.003,0.0,0.0,0.0,30013876,0.01,18,6,8472201.0
2020-05-28,2020-05-28 18:07:56,Arm500,DOC 34028-2016,166.32,0,34,1,2,166.72,166.32,7.0,1566.0,0.4,4.0,6791.0,200,7,2155,9,320,350,110.0,0.289,0.1899,0.1409,0.5128,0.0028,0.0218,0.0499,0.023,0.0288,0.0011,0.0013,0.0005,0.0007,0.0009,0.0025,0.0003,0.003,0.0,0.0,0.0,30014136,0.01,13,4,3309.0
2020-05-28,2020-05-28 18:55:15,Arm500,DOC 34028-2016,154.224,0,35,1,2,154.624,154.224,9.0,1563.0,0.4,4.0,3192.0,200,7,2155,9,320,350,110.0,0.292,0.1937,0.1364,0.5119,0.0046,0.0199,0.0425,0.0232,0.0331,0.0008,0.0012,0.0005,0.0006,0.0009,0.0017,0.0003,0.0031,0.0,0.0,0.0,30013875,0.01,15,1,6714.0
2020-05-28,2020-05-28 18:55:15,Arm500,DOC 34028-2016,154.224,0,35,1,2,154.624,154.224,9.0,1563.0,0.4,4.0,3228.0,200,7,2155,9,320,350,110.0,0.292,0.1937,0.1364,0.5119,0.0046,0.0199,0.0425,0.0232,0.0331,0.0008,0.0012,0.0005,0.0006,0.0009,0.0017,0.0003,0.0031,0.0,0.0,0.0,30013871,0.01,16,3,4468.0
2020-05-28,2020-05-28 18:55:15,Arm500,DOC 34028-2016,154.224,0,35,1,2,154.624,154.224,9.0,1563.0,0.4,4.0,6909.0,200,7,2155,9,320,350,110.0,0.292,0.1937,0.1364,0.5119,0.0046,0.0199,0.0425,0.0232,0.0331,0.0008,0.0012,0.0005,0.0006,0.0009,0.0017,0.0003,0.0031,0.0,0.0,0.0,30013359,0.01,10,2,2410.0
2020-05-28,2020-05-28 18:55:15,Arm500,DOC 34028-2016,154.224,0,35,1,2,154.624,154.224,9.0,1563.0,0.4,4.0,958.0,200,7,2155,9,320,350,110.0,0.292,0.1937,0.1364,0.5119,0.0046,0.0199,0.0425,0.0232,0.0331,0.0008,0.0012,0.0005,0.0006,0.0009,0.0017,0.0003,0.0031,0.0,0.0,0.0,30013876,0.01,18,6,8472177.0
2020-05-28,2020-05-28 18:55:15,Arm500,DOC 34028-2016,154.224,0,35,1,2,154.624,154.224,9.0,1563.0,0.4,4.0,6818.0,200,7,2155,9,320,350,110.0,0.292,0.1937,0.1364,0.5119,0.0046,0.0199,0.0425,0.0232,0.0331,0.0008,0.0012,0.0005,0.0006,0.0009,0.0017,0.0003,0.0031,0.0,0.0,0.0,30014136,0.01,13,4,3282.0
2020-05-28,2020-05-28 18:55:15,Arm500,DOC 34028-2016,154.224,0,35,1,2,154.624,154.224,9.0,1563.0,0.4,4.0,3228.0,200,7,2155,9,320,350,110.0,0.292,0.1937,0.1364,0.5119,0.0046,0.0199,0.0425,0.0232,0.0331,0.0008,0.0012,0.0005,0.0006,0.0009,0.0017,0.0003,0.0031,0.0,0.0,0.0,30014144,0.01,11,3,7716.0
2020-05-28,2020-05-28 18:55:15,Arm500,DOC 34028-2016,154.224,0,35,1,2,154.624,154.224,9.0,1563.0,0.4,4.0,952.0,200,7,2155,9,320,350,110.0,0.292,0.1937,0.1364,0.5119,0.0046,0.0199,0.0425,0.0232,0.0331,0.0008,0.0012,0.0005,0.0006,0.0009,0.0017,0.0003,0.0031,0.0,0.0,0.0,30013873,0.01,12,5,11256.0
