Repository: khw11044/Iron-CCM-RUL

# 연속 주조기의 RUL 데이터 분석

## RUL Dataset from Continuous Casting Machine

[캐글 페이지](https://www.kaggle.com/datasets/yuriykatser/rul-dataset-from-continuous-casting-machine)

## 도메인 설명 

연주공정: 연주공정은 철강산업에서 철 제품을 생산하는 공정중 하나로 연속주조의 줄임말이다. 액체상태의 용강을 주형에 넣어 고체가 되도록 식히는 과정이며 이 과정을 거쳐, 슬래브, 브룸, 빌렛의 반제품이 만들어진다.
주괴(鑄塊, ingot)란 상대적으로 순도가 높은 물질의 덩어리다. 보통 금속을 가공하기 좋게 주물로 뜬 것을 말한다.

____


연속 주조 기계(이하 'CCM')는 액체 상태의 철강을 주어진 단면의 고체 빌릿으로 변환하는 장치로, 이후 롤링 생산(예: 철근)이 이루어진다.

금형 슬리브는 CCM 금형의 가장 중요하고 빠르게 마모되는 부분이다. 슬리브는 둥근 형태나 프로파일 단면의 수냉식 구리 파이프이다. 용융 금속이 슬리브 벽과 접촉하면 결정화되며, 주괴의 기본 고체 껍질이 형성된다.

**슬리브 운영 중 주요 생산 문제**는 슬리브의 구리 파이프 표면에 결함이 생기고 내부 공간의 프로파일이 변형되어 열 조건이 방해받는 것이다. 이는 결과적으로 주괴의 품질에 영향을 미친다.

File: data/data_noNull.csv (part 33 of 73)
date,sample_time_continuous_caster,steel_type,doc_requirement,"workpiece_weight, tonn",workpiece_slice_geometry_150x150,cast_in_row,alloy_type_open,"alloy_speed, meter/minute","steel_weight_theoretical, tonn","steel_weight, tonn",grab1_num,"steel_temperature_grab1, Celsius deg.","metal_residue_grab1, tonn",grab2_num,"resistance, tonn","swing_frequency, amount/minute","crystallizer_movement, mm","water_consumption, liter/minute","water_temperature_delta, Celsius deg.","water_consumption_secondary_cooling_zone_num1, liter/minute","water_consumption_secondary_cooling_zone_num2, liter/minute","water_consumption_secondary_cooling_zone_num3, liter/minute","Ce, %","C, %","Si, %","Mn,%","S, %","P, %","Cr, %","Ni, %","Cu, %","As, %","Mo, %","Nb, %","Ti, %","V, %","Al, %","Ca, %","N, %","Pb, %","Mg, %","Zn, %",sleeve,"quantity, tonn",num_crystallizer,num_stream,RUL
2020-05-28,2020-05-28 19:47:28,Arm500,DOC 34028-2016,160.272,0,36,1,2,160.672,160.272,11.0,1562.0,0.4,4.0,6845.0,200,7,2155,9,320,350,110.0,0.299,0.2019,0.1423,0.5083,0.0033,0.0179,0.0444,0.0207,0.0283,0.0015,0.0014,0.0005,0.0007,0.0007,0.0019,0.0002,0.0035,0.0,0.0,0.0,30014136,0.01,13,4,3255.0
2020-05-28,2020-05-28 19:47:28,Arm500,DOC 34028-2016,160.272,0,36,1,2,160.672,160.272,11.0,1562.0,0.4,4.0,3255.0,200,7,2155,9,320,350,110.0,0.299,0.2019,0.1423,0.5083,0.0033,0.0179,0.0444,0.0207,0.0283,0.0015,0.0014,0.0005,0.0007,0.0007,0.0019,0.0002,0.0035,0.0,0.0,0.0,30014144,0.01,11,3,7689.0
2020-05-28,2020-05-28 19:47:28,Arm500,DOC 34028-2016,160.272,0,36,1,2,160.672,160.272,11.0,1562.0,0.4,4.0,979.0,200,7,2155,9,320,350,110.0,0.299,0.2019,0.1423,0.5083,0.0033,0.0179,0.0444,0.0207,0.0283,0.0015,0.0014,0.0005,0.0007,0.0007,0.0019,0.0002,0.0035,0.0,0.0,0.0,30013873,0.01,12,5,11229.0
2020-05-28,2020-05-28 19:47:28,Arm500,DOC 34028-2016,160.272,0,36,1,2,160.672,160.272,11.0,1562.0,0.4,4.0,3255.0,200,7,2155,9,320,350,110.0,0.299,0.2019,0.1423,0.5083,0.0033,0.0179,0.0444,0.0207,0.0283,0.0015,0.0014,0.0005,0.0007,0.0007,0.0019,0.0002,0.0035,0.0,0.0,0.0,30013871,0.01,16,3,4441.0
2020-05-28,2020-05-28 19:47:28,Arm500,DOC 34028-2016,160.272,0,36,1,2,160.672,160.272,11.0,1562.0,0.4,4.0,6933.0,200,7,2155,9,320,350,110.0,0.299,0.2019,0.1423,0.5083,0.0033,0.0179,0.0444,0.0207,0.0283,0.0015,0.0014,0.0005,0.0007,0.0007,0.0019,0.0002,0.0035,0.0,0.0,0.0,30013359,0.01,10,2,2386.0
2020-05-28,2020-05-28 19:47:28,Arm500,DOC 34028-2016,160.272,0,36,1,2,160.672,160.272,11.0,1562.0,0.4,4.0,3219.0,200,7,2155,9,320,350,110.0,0.299,0.2019,0.1423,0.5083,0.0033,0.0179,0.0444,0.0207,0.0283,0.0015,0.0014,0.0005,0.0007,0.0007,0.0019,0.0002,0.0035,0.0,0.0,0.0,30013875,0.01,15,1,6687.0
2020-05-28,2020-05-28 19:47:28,Arm500,DOC 34028-2016,160.272,0,36,1,2,160.672,160.272,11.0,1562.0,0.4,4.0,985.0,200,7,2155,9,320,350,110.0,0.299,0.2019,0.1423,0.5083,0.0033,0.0179,0.0444,0.0207,0.0283,0.0015,0.0014,0.0005,0.0007,0.0007,0.0019,0.0002,0.0035,0.0,0.0,0.0,30013876,0.01,18,6,8472150.0
2020-05-28,2020-05-28 20:28:40,Arm500,DOC 34028-2016,172.368,0,37,1,2,172.768,172.368,6.0,1562.0,0.4,4.0,3249.0,200,7,2155,9,320,350,110.0,0.302,0.2032,0.1402,0.5202,0.0049,0.0243,0.0409,0.0218,0.0265,0.001,0.0016,0.0006,0.0007,0.001,0.0017,0.0004,0.0027,0.0,0.0,0.0,30013875,0.01,15,1,6657.0
2020-05-28,2020-05-28 20:28:40,Arm500,DOC 34028-2016,172.368,0,37,1,2,172.768,172.368,6.0,1562.0,0.4,4.0,1006.0,200,7,2155,9,320,350,110.0,0.302,0.2032,0.1402,0.5202,0.0049,0.0243,0.0409,0.0218,0.0265,0.001,0.0016,0.0006,0.0007,0.001,0.0017,0.0004,0.0027,0.0,0.0,0.0,30013873,0.01,12,5,11202.0
2020-05-28,2020-05-28 20:28:40,Arm500,DOC 34028-2016,172.368,0,37,1,2,172.768,172.368,6.0,1562.0,0.4,4.0,3285.0,200,7,2155,9,320,350,110.0,0.302,0.2032,0.1402,0.5202,0.0049,0.0243,0.0409,0.0218,0.0265,0.001,0.0016,0.0006,0.0007,0.001,0.0017,0.0004,0.0027,0.0,0.0,0.0,30014144,0.01,11,3,7659.0
2020-05-28,2020-05-28 20:28:40,Arm500,DOC 34028-2016,172.368,0,37,1,2,172.768,172.368,6.0,1562.0,0.4,4.0,3285.0,200,7,2155,9,320,350,110.0,0.302,0.2032,0.1402,0.5202,0.0049,0.0243,0.0409,0.0218,0.0265,0.001,0.0016,0.0006,0.0007,0.001,0.0017,0.0004,0.0027,0.0,0.0,0.0,30013871,0.01,16,3,4411.0
2020-05-28,2020-05-28 20:28:40,Arm500,DOC 34028-2016,172.368,0,37,1,2,172.768,172.368,6.0,1562.0,0.4,4.0,6872.0,200,7,2155,9,320,350,110.0,0.302,0.2032,0.1402,0.5202,0.0049,0.0243,0.0409,0.0218,0.0265,0.001,0.0016,0.0006,0.0007,0.001,0.0017,0.0004,0.0027,0.0,0.0,0.0,30014136,0.01,13,4,3228.0
2020-05-28,2020-05-28 20:28:40,Arm500,DOC 34028-2016,172.368,0,37,1,2,172.768,172.368,6.0,1562.0,0.4,4.0,1012.0,200,7,2155,9,320,350,110.0,0.302,0.2032,0.1402,0.5202,0.0049,0.0243,0.0409,0.0218,0.0265,0.001,0.0016,0.0006,0.0007,0.001,0.0017,0.0004,0.0027,0.0,0.0,0.0,30013876,0.01,18,6,8472123.0
2020-05-28,2020-05-28 20:28:40,Arm500,DOC 34028-2016,172.368,0,37,1,2,172.768,172.368,6.0,1562.0,0.4,4.0,6963.0,200,7,2155,9,320,350,110.0,0.302,0.2032,0.1402,0.5202,0.0049,0.0243,0.0409,0.0218,0.0265,0.001,0.0016,0.0006,0.0007,0.001,0.0017,0.0004,0.0027,0.0,0.0,0.0,30013359,0.01,10,2,2356.0
2020-05-28,2020-05-28 21:02:21,Arm500,DOC 34028-2016,166.32,0,38,1,2,166.72,166.32,1.0,1568.0,0.4,4.0,1040.0,200,7,2155,9,320,350,110.0,0.295,0.1969,0.1564,0.5144,0.0039,0.0206,0.0417,0.0224,0.0264,0.0008,0.0014,0.0005,0.0007,0.0009,0.0019,0.0012,0.004,0.0,0.0,0.0,30013876,0.01,18,6,8472095.0
2020-05-28,2020-05-28 21:02:21,Arm500,DOC 34028-2016,166.32,0,38,1,2,166.72,166.32,1.0,1568.0,0.4,4.0,3313.0,200,7,2155,9,320,350,110.0,0.295,0.1969,0.1564,0.5144,0.0039,0.0206,0.0417,0.0224,0.0264,0.0008,0.0014,0.0005,0.0007,0.0009,0.0019,0.0012,0.004,0.0,0.0,0.0,30014144,0.01,11,3,7631.0
2020-05-28,2020-05-28 21:02:21,Arm500,DOC 34028-2016,166.32,0,38,1,2,166.72,166.32,1.0,1568.0,0.4,4.0,6903.0,200,7,2155,9,320,350,110.0,0.295,0.1969,0.1564,0.5144,0.0039,0.0206,0.0417,0.0224,0.0264,0.0008,0.0014,0.0005,0.0007,0.0009,0.0019,0.0012,0.004,0.0,0.0,0.0,30014136,0.01,13,4,3197.0
2020-05-28,2020-05-28 21:02:21,Arm500,DOC 34028-2016,166.32,0,38,1,2,166.72,166.32,1.0,1568.0,0.4,4.0,3277.0,200,7,2155,9,320,350,110.0,0.295,0.1969,0.1564,0.5144,0.0039,0.0206,0.0417,0.0224,0.0264,0.0008,0.0014,0.0005,0.0007,0.0009,0.0019,0.0012,0.004,0.0,0.0,0.0,30013875,0.01,15,1,6629.0
2020-05-28,2020-05-28 21:02:21,Arm500,DOC 34028-2016,166.32,0,38,1,2,166.72,166.32,1.0,1568.0,0.4,4.0,6991.0,200,7,2155,9,320,350,110.0,0.295,0.1969,0.1564,0.5144,0.0039,0.0206,0.0417,0.0224,0.0264,0.0008,0.0014,0.0005,0.0007,0.0009,0.0019,0.0012,0.004,0.0,0.0,0.0,30013359,0.01,10,2,2328.0
2020-05-28,2020-05-28 21:02:21,Arm500,DOC 34028-2016,166.32,0,38,1,2,166.72,166.32,1.0,1568.0,0.4,4.0,3313.0,200,7,2155,9,320,350,110.0,0.295,0.1969,0.1564,0.5144,0.0039,0.0206,0.0417,0.0224,0.0264,0.0008,0.0014,0.0005,0.0007,0.0009,0.0019,0.0012,0.004,0.0,0.0,0.0,30013871,0.01,16,3,4383.0
2020-05-28,2020-05-28 21:02:21,Arm500,DOC 34028-2016,166.32,0,38,1,2,166.72,166.32,1.0,1568.0,0.4,4.0,1034.0,200,7,2155,9,320,350,110.0,0.295,0.1969,0.1564,0.5144,0.0039,0.0206,0.0417,0.0224,0.0264,0.0008,0.0014,0.0005,0.0007,0.0009,0.0019,0.0012,0.004,0.0,0.0,0.0,30013873,0.01,12,5,11174.0
2020-05-28,2020-05-28 21:46:07,Arm500,DOC 34028-2016,160.272,0,39,1,2,160.672,160.272,7.0,1567.0,0.4,4.0,3340.0,200,7,2155,9,320,350,110.0,0.295,0.1966,0.1581,0.5044,0.0045,0.0228,0.0493,0.0269,0.0298,0.001,0.0015,0.0005,0.0007,0.0009,0.002,0.0008,0.0039,0.0,0.0,0.0,30013871,0.01,16,3,4356.0
2020-05-28,2020-05-28 21:46:07,Arm500,DOC 34028-2016,160.272,0,39,1,2,160.672,160.272,7.0,1567.0,0.4,4.0,6930.0,200,7,2155,9,320,350,110.0,0.295,0.1966,0.1581,0.5044,0.0045,0.0228,0.0493,0.0269,0.0298,0.001,0.0015,0.0005,0.0007,0.0009,0.002,0.0008,0.0039,0.0,0.0,0.0,30014136,0.01,13,4,3170.0
2020-05-28,2020-05-28 21:46:07,Arm500,DOC 34028-2016,160.272,0,39,1,2,160.672,160.272,7.0,1567.0,0.4,4.0,3340.0,200,7,2155,9,320,350,110.0,0.295,0.1966,0.1581,0.5044,0.0045,0.0228,0.0493,0.0269,0.0298,0.001,0.0015,0.0005,0.0007,0.0009,0.002,0.0008,0.0039,0.0,0.0,0.0,30014144,0.01,11,3,7604.0
2020-05-28,2020-05-28 21:46:07,Arm500,DOC 34028-2016,160.272,0,39,1,2,160.672,160.272,7.0,1567.0,0.4,4.0,1067.0,200,7,2155,9,320,350,110.0,0.295,0.1966,0.1581,0.5044,0.0045,0.0228,0.0493,0.0269,0.0298,0.001,0.0015,0.0005,0.0007,0.0009,0.002,0.0008,0.0039,0.0,0.0,0.0,30013876,0.01,18,6,8472068.0
2020-05-28,2020-05-28 21:46:07,Arm500,DOC 34028-2016,160.272,0,39,1,2,160.672,160.272,7.0,1567.0,0.4,4.0,7015.0,200,7,2155,9,320,350,110.0,0.295,0.1966,0.1581,0.5044,0.0045,0.0228,0.0493,0.0269,0.0298,0.001,0.0015,0.0005,0.0007,0.0009,0.002,0.0008,0.0039,0.0,0.0,0.0,30013359,0.01,10,2,2304.0
2020-05-28,2020-05-28 21:46:07,Arm500,DOC 34028-2016,160.272,0,39,1,2,160.672,160.272,7.0,1567.0,0.4,4.0,1061.0,200,7,2155,9,320,350,110.0,0.295,0.1966,0.1581,0.5044,0.0045,0.0228,0.0493,0.0269,0.0298,0.001,0.0015,0.0005,0.0007,0.0009,0.002,0.0008,0.0039,0.0,0.0,0.0,30013873,0.01,12,5,11147.0
2020-05-28,2020-05-28 21:46:07,Arm500,DOC 34028-2016,160.272,0,39,1,2,160.672,160.272,7.0,1567.0,0.4,4.0,3304.0,200,7,2155,9,320,350,110.0,0.295,0.1966,0.1581,0.5044,0.0045,0.0228,0.0493,0.0269,0.0298,0.001,0.0015,0.0005,0.0007,0.0009,0.002,0.0008,0.0039,0.0,0.0,0.0,30013875,0.01,15,1,6602.0
2020-05-28,2020-05-28 22:35:34,Arm500,DOC 34028-2016,166.32,0,40,1,2,166.72,166.32,9.0,1569.0,0.4,4.0,3331.0,200,7,2155,9,320,350,110.0,0.29,0.1969,0.1479,0.4899,0.0059,0.0247,0.0409,0.0188,0.0242,0.0009,0.0009,0.0005,0.0006,0.0009,0.0023,0.0011,0.0023,0.0,0.0,0.0,30013875,0.01,15,1,6575.0
2020-05-28,2020-05-28 22:35:34,Arm500,DOC 34028-2016,166.32,0,40,1,2,166.72,166.32,9.0,1569.0,0.4,4.0,3367.0,200,7,2155,9,320,350,110.0,0.29,0.1969,0.1479,0.4899,0.0059,0.0247,0.0409,0.0188,0.0242,0.0009,0.0009,0.0005,0.0006,0.0009,0.0023,0.0011,0.0023,0.0,0.0,0.0,30014144,0.01,11,3,7577.0
2020-05-28,2020-05-28 22:35:34,Arm500,DOC 34028-2016,166.32,0,40,1,2,166.72,166.32,9.0,1569.0,0.4,4.0,1097.0,200,7,2155,9,320,350,110.0,0.29,0.1969,0.1479,0.4899,0.0059,0.0247,0.0409,0.0188,0.0242,0.0009,0.0009,0.0005,0.0006,0.0009,0.0023,0.0011,0.0023,0.0,0.0,0.0,30013876,0.01,18,6,8472038.0
2020-05-28,2020-05-28 22:35:34,Arm500,DOC 34028-2016,166.32,0,40,1,2,166.72,166.32,9.0,1569.0,0.4,4.0,7042.0,200,7,2155,9,320,350,110.0,0.29,0.1969,0.1479,0.4899,0.0059,0.0247,0.0409,0.0188,0.0242,0.0009,0.0009,0.0005,0.0006,0.0009,0.0023,0.0011,0.0023,0.0,0.0,0.0,30013359,0.01,10,2,2277.0
2020-05-28,2020-05-28 22:35:34,Arm500,DOC 34028-2016,166.32,0,40,1,2,166.72,166.32,9.0,1569.0,0.4,4.0,3367.0,200,7,2155,9,320,350,110.0,0.29,0.1969,0.1479,0.4899,0.0059,0.0247,0.0409,0.0188,0.0242,0.0009,0.0009,0.0005,0.0006,0.0009,0.0023,0.0011,0.0023,0.0,0.0,0.0,30013871,0.01,16,3,4329.0
2020-05-28,2020-05-28 22:35:34,Arm500,DOC 34028-2016,166.32,0,40,1,2,166.72,166.32,9.0,1569.0,0.4,4.0,6957.0,200,7,2155,9,320,350,110.0,0.29,0.1969,0.1479,0.4899,0.0059,0.0247,0.0409,0.0188,0.0242,0.0009,0.0009,0.0005,0.0006,0.0009,0.0023,0.0011,0.0023,0.0,0.0,0.0,30014136,0.01,13,4,3143.0
2020-05-28,2020-05-28 22:35:34,Arm500,DOC 34028-2016,166.32,0,40,1,2,166.72,166.32,9.0,1569.0,0.4,4.0,1088.0,200,7,2155,9,320,350,110.0,0.29,0.1969,0.1479,0.4899,0.0059,0.0247,0.0409,0.0188,0.0242,0.0009,0.0009,0.0005,0.0006,0.0009,0.0023,0.0011,0.0023,0.0,0.0,0.0,30013873,0.01,12,5,11120.0
2020-05-28,2020-05-28 23:14:49,Arm500,DOC 34028-2016,163.296,0,41,1,2,163.696,163.296,11.0,1567.0,0.4,4.0,1115.0,200,7,2155,9,320,350,110.0,0.288,0.1908,0.1481,0.5017,0.0059,0.0278,0.0452,0.0273,0.0289,0.0014,0.0018,0.0005,0.0007,0.001,0.004,0.0009,0.0016,0.0,0.0,0.0,30013873,0.01,12,5,11093.0
2020-05-28,2020-05-28 23:14:49,Arm500,DOC 34028-2016,163.296,0,41,1,2,163.696,163.296,11.0,1567.0,0.4,4.0,3394.0,200,7,2155,9,320,350,110.0,0.288,0.1908,0.1481,0.5017,0.0059,0.0278,0.0452,0.0273,0.0289,0.0014,0.0018,0.0005,0.0007,0.001,0.004,0.0009,0.0016,0.0,0.0,0.0,30013871,0.01,16,3,4302.0
2020-05-28,2020-05-28 23:14:49,Arm500,DOC 34028-2016,163.296,0,41,1,2,163.696,163.296,11.0,1567.0,0.4,4.0,6984.0,200,7,2155,9,320,350,110.0,0.288,0.1908,0.1481,0.5017,0.0059,0.0278,0.0452,0.0273,0.0289,0.0014,0.0018,0.0005,0.0007,0.001,0.004,0.0009,0.0016,0.0,0.0,0.0,30014136,0.01,13,4,3116.0
2020-05-28,2020-05-28 23:14:49,Arm500,DOC 34028-2016,163.296,0,41,1,2,163.696,163.296,11.0,1567.0,0.4,4.0,1124.0,200,7,2155,9,320,350,110.0,0.288,0.1908,0.1481,0.5017,0.0059,0.0278,0.0452,0.0273,0.0289,0.0014,0.0018,0.0005,0.0007,0.001,0.004,0.0009,0.0016,0.0,0.0,0.0,30013876,0.01,18,6,8472011.0
2020-05-28,2020-05-28 23:14:49,Arm500,DOC 34028-2016,163.296,0,41,1,2,163.696,163.296,11.0,1567.0,0.4,4.0,7069.0,200,7,2155,9,320,350,110.0,0.288,0.1908,0.1481,0.5017,0.0059,0.0278,0.0452,0.0273,0.0289,0.0014,0.0018,0.0005,0.0007,0.001,0.004,0.0009,0.0016,0.0,0.0,0.0,30013359,0.01,10,2,2250.0
2020-05-28,2020-05-28 23:14:49,Arm500,DOC 34028-2016,163.296,0,41,1,2,163.696,163.296,11.0,1567.0,0.4,4.0,3394.0,200,7,2155,9,320,350,110.0,0.288,0.1908,0.1481,0.5017,0.0059,0.0278,0.0452,0.0273,0.0289,0.0014,0.0018,0.0005,0.0007,0.001,0.004,0.0009,0.0016,0.0,0.0,0.0,30014144,0.01,11,3,7550.0
2020-05-28,2020-05-28 23:14:49,Arm500,DOC 34028-2016,163.296,0,41,1,2,163.696,163.296,11.0,1567.0,0.4,4.0,3358.0,200,7,2155,9,320,350,110.0,0.288,0.1908,0.1481,0.5017,0.0059,0.0278,0.0452,0.0273,0.0289,0.0014,0.0018,0.0005,0.0007,0.001,0.004,0.0009,0.0016,0.0,0.0,0.0,30013875,0.01,15,1,6548.0
2020-05-29,2020-05-29 00:24:07,Arm500,DOC 34028-2016,175.392,0,22,1,2,175.792,175.392,7.0,1557.0,0.4,3.0,2043.0,200,13,2155,9,320,350,110.0,0.427,0.1957,0.1922,1.3032,0.0051,0.0153,0.0455,0.0299,0.0364,0.001,0.0014,0.0005,0.0009,0.0026,0.0023,0.0003,0.0022,0.0,0.0,0.0,30013876,0.01,18,6,8471092.0
2020-05-29,2020-05-29 00:24:07,Arm500,DOC 34028-2016,175.392,0,22,1,2,175.792,175.392,7.0,1557.0,0.4,3.0,4280.0,200,13,2155,9,320,350,110.0,0.427,0.1957,0.1922,1.3032,0.0051,0.0153,0.0455,0.0299,0.0364,0.001,0.0014,0.0005,0.0009,0.0026,0.0023,0.0003,0.0022,0.0,0.0,0.0,30013875,0.01,15,1,5626.0
2020-05-29,2020-05-29 00:24:07,Arm500,DOC 34028-2016,175.392,0,22,1,2,175.792,175.392,7.0,1557.0,0.4,3.0,7903.0,200,13,2155,9,320,350,110.0,0.427,0.1957,0.1922,1.3032,0.0051,0.0153,0.0455,0.0299,0.0364,0.001,0.0014,0.0005,0.0009,0.0026,0.0023,0.0003,0.0022,0.0,0.0,0.0,30014136,0.01,13,4,2197.0
2020-05-29,2020-05-29 00:24:07,Arm500,DOC 34028-2016,175.392,0,22,1,2,175.792,175.392,7.0,1557.0,0.4,3.0,2019.0,200,13,2155,9,320,350,110.0,0.427,0.1957,0.1922,1.3032,0.0051,0.0153,0.0455,0.0299,0.0364,0.001,0.0014,0.0005,0.0009,0.0026,0.0023,0.0003,0.0022,0.0,0.0,0.0,30013873,0.01,12,5,10189.0
2020-05-29,2020-05-29 00:24:07,Arm500,DOC 34028-2016,175.392,0,22,1,2,175.792,175.392,7.0,1557.0,0.4,3.0,4313.0,200,13,2155,9,320,350,110.0,0.427,0.1957,0.1922,1.3032,0.0051,0.0153,0.0455,0.0299,0.0364,0.001,0.0014,0.0005,0.0009,0.0026,0.0023,0.0003,0.0022,0.0,0.0,0.0,30013871,0.01,16,3,3383.0
2020-05-29,2020-05-29 00:24:07,Arm500,DOC 34028-2016,175.392,0,22,1,2,175.792,175.392,7.0,1557.0,0.4,3.0,4313.0,200,13,2155,9,320,350,110.0,0.427,0.1957,0.1922,1.3032,0.0051,0.0153,0.0455,0.0299,0.0364,0.001,0.0014,0.0005,0.0009,0.0026,0.0023,0.0003,0.0022,0.0,0.0,0.0,30014144,0.01,11,3,6631.0
2020-05-29,2020-05-29 00:24:07,Arm500,DOC 34028-2016,175.392,0,22,1,2,175.792,175.392,7.0,1557.0,0.4,3.0,7964.0,200,13,2155,9,320,350,110.0,0.427,0.1957,0.1922,1.3032,0.0051,0.0153,0.0455,0.0299,0.0364,0.001,0.0014,0.0005,0.0009,0.0026,0.0023,0.0003,0.0022,0.0,0.0,0.0,30013359,0.01,10,2,1355.0
2020-05-29,2020-05-29 00:38:45,Arm500,DOC 34028-2016,166.32,0,43,1,2,166.72,166.32,1.0,1566.0,0.4,4.0,3449.0,200,7,2155,9,320,350,110.0,0.288,0.1922,0.154,0.5042,0.0043,0.0214,0.0392,0.0204,0.0274,0.001,0.0012,0.0005,0.0007,0.0005,0.0018,0.0005,0.0035,0.0,0.0,0.0,30014144,0.01,11,3,7495.0
2020-05-29,2020-05-29 00:38:45,Arm500,DOC 34028-2016,166.32,0,43,1,2,166.72,166.32,1.0,1566.0,0.4,4.0,1170.0,200,7,2155,9,320,350,110.0,0.288,0.1922,0.154,0.5042,0.0043,0.0214,0.0392,0.0204,0.0274,0.001,0.0012,0.0005,0.0007,0.0005,0.0018,0.0005,0.0035,0.0,0.0,0.0,30013873,0.01,12,5,11038.0
2020-05-29,2020-05-29 00:38:45,Arm500,DOC 34028-2016,166.32,0,43,1,2,166.72,166.32,1.0,1566.0,0.4,4.0,3413.0,200,7,2155,9,320,350,110.0,0.288,0.1922,0.154,0.5042,0.0043,0.0214,0.0392,0.0204,0.0274,0.001,0.0012,0.0005,0.0007,0.0005,0.0018,0.0005,0.0035,0.0,0.0,0.0,30013875,0.01,15,1,6493.0
2020-05-29,2020-05-29 00:38:45,Arm500,DOC 34028-2016,166.32,0,43,1,2,166.72,166.32,1.0,1566.0,0.4,4.0,7124.0,200,7,2155,9,320,350,110.0,0.288,0.1922,0.154,0.5042,0.0043,0.0214,0.0392,0.0204,0.0274,0.001,0.0012,0.0005,0.0007,0.0005,0.0018,0.0005,0.0035,0.0,0.0,0.0,30013359,0.01,10,2,2195.0
2020-05-29,2020-05-29 00:38:45,Arm500,DOC 34028-2016,166.32,0,43,1,2,166.72,166.32,1.0,1566.0,0.4,4.0,7042.0,200,7,2155,9,320,350,110.0,0.288,0.1922,0.154,0.5042,0.0043,0.0214,0.0392,0.0204,0.0274,0.001,0.0012,0.0005,0.0007,0.0005,0.0018,0.0005,0.0035,0.0,0.0,0.0,30014136,0.01,13,4,3058.0
2020-05-29,2020-05-29 00:38:45,Arm500,DOC 34028-2016,166.32,0,43,1,2,166.72,166.32,1.0,1566.0,0.4,4.0,1179.0,200,7,2155,9,320,350,110.0,0.288,0.1922,0.154,0.5042,0.0043,0.0214,0.0392,0.0204,0.0274,0.001,0.0012,0.0005,0.0007,0.0005,0.0018,0.0005,0.0035,0.0,0.0,0.0,30013876,0.01,18,6,8471956.0
2020-05-29,2020-05-29 00:38:45,Arm500,DOC 34028-2016,166.32,0,43,1,2,166.72,166.32,1.0,1566.0,0.4,4.0,3449.0,200,7,2155,9,320,350,110.0,0.288,0.1922,0.154,0.5042,0.0043,0.0214,0.0392,0.0204,0.0274,0.001,0.0012,0.0005,0.0007,0.0005,0.0018,0.0005,0.0035,0.0,0.0,0.0,30013871,0.01,16,3,4247.0
2020-05-29,2020-05-29 01:35:39,Arm500,DOC 34028-2016,169.344,0,44,1,2,169.744,169.344,7.0,1568.0,0.4,4.0,3479.0,200,7,2155,9,320,350,110.0,0.294,0.1978,0.1579,0.507,0.0034,0.0223,0.0404,0.0196,0.0275,0.0011,0.0011,0.0005,0.0007,0.0006,0.0021,0.0008,0.0025,0.0,0.0,0.0,30013871,0.01,16,3,4217.0
2020-05-29,2020-05-29 01:35:39,Arm500,DOC 34028-2016,169.344,0,44,1,2,169.744,169.344,7.0,1568.0,0.4,4.0,7069.0,200,7,2155,9,320,350,110.0,0.294,0.1978,0.1579,0.507,0.0034,0.0223,0.0404,0.0196,0.0275,0.0011,0.0011,0.0005,0.0007,0.0006,0.0021,0.0008,0.0025,0.0,0.0,0.0,30014136,0.01,13,4,3031.0
2020-05-29,2020-05-29 01:35:39,Arm500,DOC 34028-2016,169.344,0,44,1,2,169.744,169.344,7.0,1568.0,0.4,4.0,3440.0,200,7,2155,9,320,350,110.0,0.294,0.1978,0.1579,0.507,0.0034,0.0223,0.0404,0.0196,0.0275,0.0011,0.0011,0.0005,0.0007,0.0006,0.0021,0.0008,0.0025,0.0,0.0,0.0,30013875,0.01,15,1,6466.0
2020-05-29,2020-05-29 01:35:39,Arm500,DOC 34028-2016,169.344,0,44,1,2,169.744,169.344,7.0,1568.0,0.4,4.0,1209.0,200,7,2155,9,320,350,110.0,0.294,0.1978,0.1579,0.507,0.0034,0.0223,0.0404,0.0196,0.0275,0.0011,0.0011,0.0005,0.0007,0.0006,0.0021,0.0008,0.0025,0.0,0.0,0.0,30013876,0.01,18,6,8471926.0
2020-05-29,2020-05-29 01:35:39,Arm500,DOC 34028-2016,169.344,0,44,1,2,169.744,169.344,7.0,1568.0,0.4,4.0,1179.0,200,7,2155,9,320,350,110.0,0.294,0.1978,0.1579,0.507,0.0034,0.0223,0.0404,0.0196,0.0275,0.0011,0.0011,0.0005,0.0007,0.0006,0.0021,0.0008,0.0025,0.0,0.0,0.0,30013873,0.01,12,5,11029.0
2020-05-29,2020-05-29 01:35:39,Arm500,DOC 34028-2016,169.344,0,44,1,2,169.744,169.344,7.0,1568.0,0.4,4.0,7151.0,200,7,2155,9,320,350,110.0,0.294,0.1978,0.1579,0.507,0.0034,0.0223,0.0404,0.0196,0.0275,0.0011,0.0011,0.0005,0.0007,0.0006,0.0021,0.0008,0.0025,0.0,0.0,0.0,30013359,0.01,10,2,2168.0
2020-05-29,2020-05-29 01:35:39,Arm500,DOC 34028-2016,169.344,0,44,1,2,169.744,169.344,7.0,1568.0,0.4,4.0,3479.0,200,7,2155,9,320,350,110.0,0.294,0.1978,0.1579,0.507,0.0034,0.0223,0.0404,0.0196,0.0275,0.0011,0.0011,0.0005,0.0007,0.0006,0.0021,0.0008,0.0025,0.0,0.0,0.0,30014144,0.01,11,3,7465.0
2020-05-29,2020-05-29 02:16:28,Arm500,DOC 34028-2016,160.272,0,45,1,2,160.672,160.272,9.0,1567.0,0.4,4.0,7175.0,200,7,2155,9,320,350,110.0,0.296,0.2013,0.1599,0.5043,0.0038,0.0234,0.0375,0.0211,0.0286,0.0008,0.001,0.0005,0.0006,0.0005,0.0017,0.0007,0.0033,0.0,0.0,0.0,30013359,0.01,10,2,2144.0
2020-05-29,2020-05-29 02:16:28,Arm500,DOC 34028-2016,160.272,0,45,1,2,160.672,160.272,9.0,1567.0,0.4,4.0,7096.0,200,7,2155,9,320,350,110.0,0.296,0.2013,0.1599,0.5043,0.0038,0.0234,0.0375,0.0211,0.0286,0.0008,0.001,0.0005,0.0006,0.0005,0.0017,0.0007,0.0033,0.0,0.0,0.0,30014136,0.01,13,4,3004.0
2020-05-29,2020-05-29 02:16:28,Arm500,DOC 34028-2016,160.272,0,45,1,2,160.672,160.272,9.0,1567.0,0.4,4.0,3467.0,200,7,2155,9,320,350,110.0,0.296,0.2013,0.1599,0.5043,0.0038,0.0234,0.0375,0.0211,0.0286,0.0008,0.001,0.0005,0.0006,0.0005,0.0017,0.0007,0.0033,0.0,0.0,0.0,30013875,0.01,15,1,6439.0
2020-05-29,2020-05-29 02:16:28,Arm500,DOC 34028-2016,160.272,0,45,1,2,160.672,160.272,9.0,1567.0,0.4,4.0,3506.0,200,7,2155,9,320,350,110.0,0.296,0.2013,0.1599,0.5043,0.0038,0.0234,0.0375,0.0211,0.0286,0.0008,0.001,0.0005,0.0006,0.0005,0.0017,0.0007,0.0033,0.0,0.0,0.0,30014144,0.01,11,3,7438.0
2020-05-29,2020-05-29 02:16:28,Arm500,DOC 34028-2016,160.272,0,45,1,2,160.672,160.272,9.0,1567.0,0.4,4.0,3506.0,200,7,2155,9,320,350,110.0,0.296,0.2013,0.1599,0.5043,0.0038,0.0234,0.0375,0.0211,0.0286,0.0008,0.001,0.0005,0.0006,0.0005,0.0017,0.0007,0.0033,0.0,0.0,0.0,30013871,0.01,16,3,4190.0
2020-05-29,2020-05-29 02:16:28,Arm500,DOC 34028-2016,160.272,0,45,1,2,160.672,160.272,9.0,1567.0,0.4,4.0,1224.0,200,7,2155,9,320,350,110.0,0.296,0.2013,0.1599,0.5043,0.0038,0.0234,0.0375,0.0211,0.0286,0.0008,0.001,0.0005,0.0006,0.0005,0.0017,0.0007,0.0033,0.0,0.0,0.0,30013873,0.01,12,5,10984.0
2020-05-29,2020-05-29 02:16:28,Arm500,DOC 34028-2016,160.272,0,45,1,2,160.672,160.272,9.0,1567.0,0.4,4.0,1236.0,200,7,2155,9,320,350,110.0,0.296,0.2013,0.1599,0.5043,0.0038,0.0234,0.0375,0.0211,0.0286,0.0008,0.001,0.0005,0.0006,0.0005,0.0017,0.0007,0.0033,0.0,0.0,0.0,30013876,0.01,18,6,8471899.0
2020-05-29,2020-05-29 02:56:19,Arm500,DOC 34028-2016,172.368,0,46,1,2,172.768,172.368,11.0,1565.0,0.4,4.0,1251.0,200,7,2155,9,320,350,110.0,0.284,0.1897,0.146,0.4985,0.0048,0.0234,0.0389,0.0209,0.0299,0.0009,0.0014,0.0005,0.0006,0.0006,0.0022,0.0009,0.0031,0.0,0.0,0.0,30013873,0.01,12,5,10957.0
2020-05-29,2020-05-29 02:56:19,Arm500,DOC 34028-2016,172.368,0,46,1,2,172.768,172.368,11.0,1565.0,0.4,4.0,3536.0,200,7,2155,9,320,350,110.0,0.284,0.1897,0.146,0.4985,0.0048,0.0234,0.0389,0.0209,0.0299,0.0009,0.0014,0.0005,0.0006,0.0006,0.0022,0.0009,0.0031,0.0,0.0,0.0,30013871,0.01,16,3,4160.0
2020-05-29,2020-05-29 02:56:19,Arm500,DOC 34028-2016,172.368,0,46,1,2,172.768,172.368,11.0,1565.0,0.4,4.0,3536.0,200,7,2155,9,320,350,110.0,0.284,0.1897,0.146,0.4985,0.0048,0.0234,0.0389,0.0209,0.0299,0.0009,0.0014,0.0005,0.0006,0.0006,0.0022,0.0009,0.0031,0.0,0.0,0.0,30014144,0.01,11,3,7408.0
2020-05-29,2020-05-29 02:56:19,Arm500,DOC 34028-2016,172.368,0,46,1,2,172.768,172.368,11.0,1565.0,0.4,4.0,1263.0,200,7,2155,9,320,350,110.0,0.284,0.1897,0.146,0.4985,0.0048,0.0234,0.0389,0.0209,0.0299,0.0009,0.0014,0.0005,0.0006,0.0006,0.0022,0.0009,0.0031,0.0,0.0,0.0,30013876,0.01,18,6,8471872.0
2020-05-29,2020-05-29 02:56:19,Arm500,DOC 34028-2016,172.368,0,46,1,2,172.768,172.368,11.0,1565.0,0.4,4.0,7123.0,200,7,2155,9,320,350,110.0,0.284,0.1897,0.146,0.4985,0.0048,0.0234,0.0389,0.0209,0.0299,0.0009,0.0014,0.0005,0.0006,0.0006,0.0022,0.0009,0.0031,0.0,0.0,0.0,30014136,0.01,13,4,2977.0
2020-05-29,2020-05-29 02:56:19,Arm500,DOC 34028-2016,172.368,0,46,1,2,172.768,172.368,11.0,1565.0,0.4,4.0,3497.0,200,7,2155,9,320,350,110.0,0.284,0.1897,0.146,0.4985,0.0048,0.0234,0.0389,0.0209,0.0299,0.0009,0.0014,0.0005,0.0006,0.0006,0.0022,0.0009,0.0031,0.0,0.0,0.0,30013875,0.01,15,1,6409.0
2020-05-29,2020-05-29 02:56:19,Arm500,DOC 34028-2016,172.368,0,46,1,2,172.768,172.368,11.0,1565.0,0.4,4.0,7205.0,200,7,2155,9,320,350,110.0,0.284,0.1897,0.146,0.4985,0.0048,0.0234,0.0389,0.0209,0.0299,0.0009,0.0014,0.0005,0.0006,0.0006,0.0022,0.0009,0.0031,0.0,0.0,0.0,30013359,0.01,10,2,2114.0
2020-05-29,2020-05-29 03:43:31,Arm500,DOC 34028-2016,166.32,0,47,1,2,166.72,166.32,6.0,1566.0,0.4,4.0,1293.0,200,13,1950,9,310,350,110.0,0.289,0.1909,0.1519,0.5224,0.003,0.0209,0.0366,0.0184,0.0272,0.0009,0.001,0.0005,0.0007,0.0006,0.0025,0.0008,0.003,0.0,0.0,0.0,30013876,0.01,18,6,8471842.0
2020-05-29,2020-05-29 03:43:31,Arm500,DOC 34028-2016,166.32,0,47,1,2,166.72,166.32,6.0,1566.0,0.4,4.0,7150.0,200,13,1950,9,310,350,110.0,0.289,0.1909,0.1519,0.5224,0.003,0.0209,0.0366,0.0184,0.0272,0.0009,0.001,0.0005,0.0007,0.0006,0.0025,0.0008,0.003,0.0,0.0,0.0,30014136,0.01,13,4,2950.0
2020-05-29,2020-05-29 03:43:31,Arm500,DOC 34028-2016,166.32,0,47,1,2,166.72,166.32,6.0,1566.0,0.4,4.0,3566.0,200,13,1950,9,310,350,110.0,0.289,0.1909,0.1519,0.5224,0.003,0.0209,0.0366,0.0184,0.0272,0.0009,0.001,0.0005,0.0007,0.0006,0.0025,0.0008,0.003,0.0,0.0,0.0,30013871,0.01,16,3,4130.0
2020-05-29,2020-05-29 03:43:31,Arm500,DOC 34028-2016,166.32,0,47,1,2,166.72,166.32,6.0,1566.0,0.4,4.0,1278.0,200,13,1950,9,310,350,110.0,0.289,0.1909,0.1519,0.5224,0.003,0.0209,0.0366,0.0184,0.0272,0.0009,0.001,0.0005,0.0007,0.0006,0.0025,0.0008,0.003,0.0,0.0,0.0,30013873,0.01,12,5,10930.0
2020-05-29,2020-05-29 03:43:31,Arm500,DOC 34028-2016,166.32,0,47,1,2,166.72,166.32,6.0,1566.0,0.4,4.0,7229.0,200,13,1950,9,310,350,110.0,0.289,0.1909,0.1519,0.5224,0.003,0.0209,0.0366,0.0184,0.0272,0.0009,0.001,0.0005,0.0007,0.0006,0.0025,0.0008,0.003,0.0,0.0,0.0,30013359,0.01,10,2,2090.0
2020-05-29,2020-05-29 03:43:31,Arm500,DOC 34028-2016,166.32,0,47,1,2,166.72,166.32,6.0,1566.0,0.4,4.0,3524.0,200,13,1950,9,310,350,110.0,0.289,0.1909,0.1519,0.5224,0.003,0.0209,0.0366,0.0184,0.0272,0.0009,0.001,0.0005,0.0007,0.0006,0.0025,0.0008,0.003,0.0,0.0,0.0,30013875,0.01,15,1,6382.0
2020-05-29,2020-05-29 03:43:31,Arm500,DOC 34028-2016,166.32,0,47,1,2,166.72,166.32,6.0,1566.0,0.4,4.0,3566.0,200,13,1950,9,310,350,110.0,0.289,0.1909,0.1519,0.5224,0.003,0.0209,0.0366,0.0184,0.0272,0.0009,0.001,0.0005,0.0007,0.0006,0.0025,0.0008,0.003,0.0,0.0,0.0,30014144,0.01,11,3,7378.0
2020-05-29,2020-05-29 04:29:38,Arm500,DOC 34028-2016,163.296,0,48,1,2,163.696,163.296,1.0,1566.0,0.4,4.0,1306.0,200,7,2155,9,320,350,110.0,0.29,0.1935,0.1579,0.5066,0.0047,0.0227,0.0364,0.0229,0.0399,0.0008,0.0012,0.0005,0.0007,0.0009,0.0027,0.0008,0.0033,0.0,0.0,0.0,30013873,0.01,12,5,10902.0
2020-05-29,2020-05-29 04:29:38,Arm500,DOC 34028-2016,163.296,0,48,1,2,163.696,163.296,1.0,1566.0,0.4,4.0,1321.0,200,7,2155,9,320,350,110.0,0.29,0.1935,0.1579,0.5066,0.0047,0.0227,0.0364,0.0229,0.0399,0.0008,0.0012,0.0005,0.0007,0.0009,0.0027,0.0008,0.0033,0.0,0.0,0.0,30013876,0.01,18,6,8471814.0
2020-05-29,2020-05-29 04:29:38,Arm500,DOC 34028-2016,163.296,0,48,1,2,163.696,163.296,1.0,1566.0,0.4,4.0,3594.0,200,7,2155,9,320,350,110.0,0.29,0.1935,0.1579,0.5066,0.0047,0.0227,0.0364,0.0229,0.0399,0.0008,0.0012,0.0005,0.0007,0.0009,0.0027,0.0008,0.0033,0.0,0.0,0.0,30013871,0.01,16,3,4102.0
2020-05-29,2020-05-29 04:29:38,Arm500,DOC 34028-2016,163.296,0,48,1,2,163.696,163.296,1.0,1566.0,0.4,4.0,3594.0,200,7,2155,9,320,350,110.0,0.29,0.1935,0.1579,0.5066,0.0047,0.0227,0.0364,0.0229,0.0399,0.0008,0.0012,0.0005,0.0007,0.0009,0.0027,0.0008,0.0033,0.0,0.0,0.0,30014144,0.01,11,3,7350.0
2020-05-29,2020-05-29 04:29:38,Arm500,DOC 34028-2016,163.296,0,48,1,2,163.696,163.296,1.0,1566.0,0.4,4.0,7178.0,200,7,2155,9,320,350,110.0,0.29,0.1935,0.1579,0.5066,0.0047,0.0227,0.0364,0.0229,0.0399,0.0008,0.0012,0.0005,0.0007,0.0009,0.0027,0.0008,0.0033,0.0,0.0,0.0,30014136,0.01,13,4,2922.0
2020-05-29,2020-05-29 04:29:38,Arm500,DOC 34028-2016,163.296,0,48,1,2,163.696,163.296,1.0,1566.0,0.4,4.0,7257.0,200,7,2155,9,320,350,110.0,0.29,0.1935,0.1579,0.5066,0.0047,0.0227,0.0364,0.0229,0.0399,0.0008,0.0012,0.0005,0.0007,0.0009,0.0027,0.0008,0.0033,0.0,0.0,0.0,30013359,0.01,10,2,2062.0
2020-05-29,2020-05-29 04:29:38,Arm500,DOC 34028-2016,163.296,0,48,1,2,163.696,163.296,1.0,1566.0,0.4,4.0,3552.0,200,7,2155,9,320,350,110.0,0.29,0.1935,0.1579,0.5066,0.0047,0.0227,0.0364,0.0229,0.0399,0.0008,0.0012,0.0005,0.0007,0.0009,0.0027,0.0008,0.0033,0.0,0.0,0.0,30013875,0.01,15,1,6354.0
2020-05-29,2020-05-29 05:05:40,Arm500,DOC 34028-2016,163.296,0,49,1,2,163.696,163.296,7.0,1565.0,0.4,4.0,1348.0,200,7,2155,9,320,350,110.0,0.279,0.1815,0.144,0.5051,0.0054,0.0137,0.0402,0.0302,0.0444,0.0009,0.0014,0.0004,0.0006,0.0004,0.0019,0.0009,0.0034,0.0,0.0,0.0,30013876,0.01,18,6,8471787.0
2020-05-29,2020-05-29 05:05:40,Arm500,DOC 34028-2016,163.296,0,49,1,2,163.696,163.296,7.0,1565.0,0.4,4.0,3621.0,200,7,2155,9,320,350,110.0,0.279,0.1815,0.144,0.5051,0.0054,0.0137,0.0402,0.0302,0.0444,0.0009,0.0014,0.0004,0.0006,0.0004,0.0019,0.0009,0.0034,0.0,0.0,0.0,30013871,0.01,16,3,4075.0
2020-05-29,2020-05-29 05:05:40,Arm500,DOC 34028-2016,163.296,0,49,1,2,163.696,163.296,7.0,1565.0,0.4,4.0,3579.0,200,7,2155,9,320,350,110.0,0.279,0.1815,0.144,0.5051,0.0054,0.0137,0.0402,0.0302,0.0444,0.0009,0.0014,0.0004,0.0006,0.0004,0.0019,0.0009,0.0034,0.0,0.0,0.0,30013875,0.01,15,1,6327.0
2020-05-29,2020-05-29 05:05:40,Arm500,DOC 34028-2016,163.296,0,49,1,2,163.696,163.296,7.0,1565.0,0.4,4.0,7205.0,200,7,2155,9,320,350,110.0,0.279,0.1815,0.144,0.5051,0.0054,0.0137,0.0402,0.0302,0.0444,0.0009,0.0014,0.0004,0.0006,0.0004,0.0019,0.0009,0.0034,0.0,0.0,0.0,30014136,0.01,13,4,2895.0
2020-05-29,2020-05-29 05:05:40,Arm500,DOC 34028-2016,163.296,0,49,1,2,163.696,163.296,7.0,1565.0,0.4,4.0,7284.0,200,7,2155,9,320,350,110.0,0.279,0.1815,0.144,0.5051,0.0054,0.0137,0.0402,0.0302,0.0444,0.0009,0.0014,0.0004,0.0006,0.0004,0.0019,0.0009,0.0034,0.0,0.0,0.0,30013359,0.01,10,2,2035.0
2020-05-29,2020-05-29 05:05:40,Arm500,DOC 34028-2016,163.296,0,49,1,2,163.696,163.296,7.0,1565.0,0.4,4.0,1333.0,200,7,2155,9,320,350,110.0,0.279,0.1815,0.144,0.5051,0.0054,0.0137,0.0402,0.0302,0.0444,0.0009,0.0014,0.0004,0.0006,0.0004,0.0019,0.0009,0.0034,0.0,0.0,0.0,30013873,0.01,12,5,10875.0
2020-05-29,2020-05-29 05:05:40,Arm500,DOC 34028-2016,163.296,0,49,1,2,163.696,163.296,7.0,1565.0,0.4,4.0,3621.0,200,7,2155,9,320,350,110.0,0.279,0.1815,0.144,0.5051,0.0054,0.0137,0.0402,0.0302,0.0444,0.0009,0.0014,0.0004,0.0006,0.0004,0.0019,0.0009,0.0034,0.0,0.0,0.0,30014144,0.01,11,3,7323.0
2020-05-29,2020-05-29 05:59:46,Arm500,DOC 34028-2016,169.344,0,50,1,2,169.744,169.344,9.0,1564.0,0.4,4.0,7235.0,200,7,2155,9,320,350,110.0,0.286,0.1909,0.1564,0.4991,0.0054,0.0162,0.0381,0.0259,0.0343,0.0008,0.0016,0.0004,0.0007,0.0004,0.002,0.0008,0.0034,0.0,0.0,0.0,30014136,0.01,13,4,2865.0
2020-05-29,2020-05-29 05:59:46,Arm500,DOC 34028-2016,169.344,0,50,1,2,169.744,169.344,9.0,1564.0,0.4,4.0,1375.0,200,7,2155,9,320,350,110.0,0.286,0.1909,0.1564,0.4991,0.0054,0.0162,0.0381,0.0259,0.0343,0.0008,0.0016,0.0004,0.0007,0.0004,0.002,0.0008,0.0034,0.0,0.0,0.0,30013876,0.01,18,6,8471760.0
2020-05-29,2020-05-29 05:59:46,Arm500,DOC 34028-2016,169.344,0,50,1,2,169.744,169.344,9.0,1564.0,0.4,4.0,1360.0,200,7,2155,9,320,350,110.0,0.286,0.1909,0.1564,0.4991,0.0054,0.0162,0.0381,0.0259,0.0343,0.0008,0.0016,0.0004,0.0007,0.0004,0.002,0.0008,0.0034,0.0,0.0,0.0,30013873,0.01,12,5,10848.0
2020-05-29,2020-05-29 05:59:46,Arm500,DOC 34028-2016,169.344,0,50,1,2,169.744,169.344,9.0,1564.0,0.4,4.0,3651.0,200,7,2155,9,320,350,110.0,0.286,0.1909,0.1564,0.4991,0.0054,0.0162,0.0381,0.0259,0.0343,0.0008,0.0016,0.0004,0.0007,0.0004,0.002,0.0008,0.0034,0.0,0.0,0.0,30013871,0.01,16,3,4045.0
2020-05-29,2020-05-29 05:59:46,Arm500,DOC 34028-2016,169.344,0,50,1,2,169.744,169.344,9.0,1564.0,0.4,4.0,3651.0,200,7,2155,9,320,350,110.0,0.286,0.1909,0.1564,0.4991,0.0054,0.0162,0.0381,0.0259,0.0343,0.0008,0.0016,0.0004,0.0007,0.0004,0.002,0.0008,0.0034,0.0,0.0,0.0,30014144,0.01,11,3,7293.0
2020-05-29,2020-05-29 05:59:46,Arm500,DOC 34028-2016,169.344,0,50,1,2,169.744,169.344,9.0,1564.0,0.4,4.0,7311.0,200,7,2155,9,320,350,110.0,0.286,0.1909,0.1564,0.4991,0.0054,0.0162,0.0381,0.0259,0.0343,0.0008,0.0016,0.0004,0.0007,0.0004,0.002,0.0008,0.0034,0.0,0.0,0.0,30013359,0.01,10,2,2008.0
2020-05-29,2020-05-29 05:59:46,Arm500,DOC 34028-2016,169.344,0,50,1,2,169.744,169.344,9.0,1564.0,0.4,4.0,3606.0,200,7,2155,9,320,350,110.0,0.286,0.1909,0.1564,0.4991,0.0054,0.0162,0.0381,0.0259,0.0343,0.0008,0.0016,0.0004,0.0007,0.0004,0.002,0.0008,0.0034,0.0,0.0,0.0,30013875,0.01,15,1,6300.0
2020-05-29,2020-05-29 06:44:44,Arm500,DOC 34028-2016,163.296,0,51,1,2,163.696,163.296,11.0,1566.0,0.4,4.0,3678.0,185,7,2155,9,320,340,130.0,0.28,0.1834,0.1584,0.5076,0.0048,0.0138,0.0372,0.0269,0.0336,0.0007,0.0016,0.0004,0.0007,0.0005,0.0019,0.0009,0.004,0.0,0.0,0.0,30013871,0.01,16,3,4018.0
2020-05-29,2020-05-29 06:44:44,Arm500,DOC 34028-2016,163.296,0,51,1,2,163.696,163.296,11.0,1566.0,0.4,4.0,3633.0,185,7,2155,9,320,340,130.0,0.28,0.1834,0.1584,0.5076,0.0048,0.0138,0.0372,0.0269,0.0336,0.0007,0.0016,0.0004,0.0007,0.0005,0.0019,0.0009,0.004,0.0,0.0,0.0,30013875,0.01,15,1,6273.0
2020-05-29,2020-05-29 06:44:44,Arm500,DOC 34028-2016,163.296,0,51,1,2,163.696,163.296,11.0,1566.0,0.4,4.0,1387.0,185,7,2155,9,320,340,130.0,0.28,0.1834,0.1584,0.5076,0.0048,0.0138,0.0372,0.0269,0.0336,0.0007,0.0016,0.0004,0.0007,0.0005,0.0019,0.0009,0.004,0.0,0.0,0.0,30013873,0.01,12,5,10821.0
2020-05-29,2020-05-29 06:44:44,Arm500,DOC 34028-2016,163.296,0,51,1,2,163.696,163.296,11.0,1566.0,0.4,4.0,1402.0,185,7,2155,9,320,340,130.0,0.28,0.1834,0.1584,0.5076,0.0048,0.0138,0.0372,0.0269,0.0336,0.0007,0.0016,0.0004,0.0007,0.0005,0.0019,0.0009,0.004,0.0,0.0,0.0,30013876,0.01,18,6,8471733.0
2020-05-29,2020-05-29 06:44:44,Arm500,DOC 34028-2016,163.296,0,51,1,2,163.696,163.296,11.0,1566.0,0.4,4.0,3678.0,185,7,2155,9,320,340,130.0,0.28,0.1834,0.1584,0.5076,0.0048,0.0138,0.0372,0.0269,0.0336,0.0007,0.0016,0.0004,0.0007,0.0005,0.0019,0.0009,0.004,0.0,0.0,0.0,30014144,0.01,11,3,7266.0
2020-05-29,2020-05-29 06:44:44,Arm500,DOC 34028-2016,163.296,0,51,1,2,163.696,163.296,11.0,1566.0,0.4,4.0,7338.0,185,7,2155,9,320,340,130.0,0.28,0.1834,0.1584,0.5076,0.0048,0.0138,0.0372,0.0269,0.0336,0.0007,0.0016,0.0004,0.0007,0.0005,0.0019,0.0009,0.004,0.0,0.0,0.0,30013359,0.01,10,2,1981.0
2020-05-29,2020-05-29 06:44:44,Arm500,DOC 34028-2016,163.296,0,51,1,2,163.696,163.296,11.0,1566.0,0.4,4.0,7262.0,185,7,2155,9,320,340,130.0,0.28,0.1834,0.1584,0.5076,0.0048,0.0138,0.0372,0.0269,0.0336,0.0007,0.0016,0.0004,0.0007,0.0005,0.0019,0.0009,0.004,0.0,0.0,0.0,30014136,0.01,13,4,2838.0
2020-05-29,2020-05-29 07:22:26,Arm500,DOC 34028-2016,166.32,0,52,1,2,174.52,174.12,4.0,1573.0,0.4,4.0,3705.0,185,7,2155,9,340,370,130.0,0.279,0.1797,0.1464,0.5141,0.0036,0.0155,0.0462,0.0237,0.037,0.0007,0.0013,0.0004,0.0007,0.0004,0.0022,0.0006,0.0031,0.0,0.0,0.0,30014144,0.01,11,3,7239.0
2020-05-29,2020-05-29 07:22:26,Arm500,DOC 34028-2016,166.32,0,52,1,2,174.52,174.12,4.0,1573.0,0.4,4.0,1429.0,185,7,2155,9,340,370,130.0,0.279,0.1797,0.1464,0.5141,0.0036,0.0155,0.0462,0.0237,0.037,0.0007,0.0013,0.0004,0.0007,0.0004,0.0022,0.0006,0.0031,0.0,0.0,0.0,30013876,0.01,18,6,8471706.0
2020-05-29,2020-05-29 07:22:26,Arm500,DOC 34028-2016,166.32,0,52,1,2,174.52,174.12,4.0,1573.0,0.4,4.0,7292.0,185,7,2155,9,340,370,130.0,0.279,0.1797,0.1464,0.5141,0.0036,0.0155,0.0462,0.0237,0.037,0.0007,0.0013,0.0004,0.0007,0.0004,0.0022,0.0006,0.0031,0.0,0.0,0.0,30014136,0.01,13,4,2808.0
2020-05-29,2020-05-29 07:22:26,Arm500,DOC 34028-2016,166.32,0,52,1,2,174.52,174.12,4.0,1573.0,0.4,4.0,3660.0,185,7,2155,9,340,370,130.0,0.279,0.1797,0.1464,0.5141,0.0036,0.0155,0.0462,0.0237,0.037,0.0007,0.0013,0.0004,0.0007,0.0004,0.0022,0.0006,0.0031,0.0,0.0,0.0,30013875,0.01,15,1,6246.0
2020-05-29,2020-05-29 07:22:26,Arm500,DOC 34028-2016,166.32,0,52,1,2,174.52,174.12,4.0,1573.0,0.4,4.0,7365.0,185,7,2155,9,340,370,130.0,0.279,0.1797,0.1464,0.5141,0.0036,0.0155,0.0462,0.0237,0.037,0.0007,0.0013,0.0004,0.0007,0.0004,0.0022,0.0006,0.0031,0.0,0.0,0.0,30013359,0.01,10,2,1954.0
2020-05-29,2020-05-29 07:22:26,Arm500,DOC 34028-2016,166.32,0,52,1,2,174.52,174.12,4.0,1573.0,0.4,4.0,3705.0,185,7,2155,9,340,370,130.0,0.279,0.1797,0.1464,0.5141,0.0036,0.0155,0.0462,0.0237,0.037,0.0007,0.0013,0.0004,0.0007,0.0004,0.0022,0.0006,0.0031,0.0,0.0,0.0,30013871,0.01,16,3,3991.0
2020-05-29,2020-05-29 07:22:26,Arm500,DOC 34028-2016,166.32,0,52,1,2,174.52,174.12,4.0,1573.0,0.4,4.0,1414.0,185,7,2155,9,340,370,130.0,0.279,0.1797,0.1464,0.5141,0.0036,0.0155,0.0462,0.0237,0.037,0.0007,0.0013,0.0004,0.0007,0.0004,0.0022,0.0006,0.0031,0.0,0.0,0.0,30013873,0.01,12,5,10794.0
2020-05-29,2020-05-29 08:48:30,Arm500,DOC 34028-2016,154.224,0,1,1,2,155.524,155.124,1.0,1582.0,0.4,3.0,3730.0,185,7,2155,9,310,340,120.0,0.286,0.1905,0.152,0.5034,0.0033,0.0236,0.0382,0.0196,0.0344,0.0009,0.001,0.0004,0.0007,0.0005,0.0021,0.0005,0.003,0.0,0.0,0.0,30013871,0.07,16,3,3966.0
2020-05-29,2020-05-29 08:48:30,Arm500,DOC 34028-2016,154.224,0,1,1,2,155.524,155.124,1.0,1582.0,0.4,3.0,3688.0,185,7,2155,9,310,340,120.0,0.286,0.1905,0.152,0.5034,0.0033,0.0236,0.0382,0.0196,0.0344,0.0009,0.001,0.0004,0.0007,0.0005,0.0021,0.0005,0.003,0.0,0.0,0.0,30013875,0.07,15,1,6218.0
2020-05-29,2020-05-29 08:48:30,Arm500,DOC 34028-2016,154.224,0,1,1,2,155.524,155.124,1.0,1582.0,0.4,3.0,7390.0,185,7,2155,9,310,340,120.0,0.286,0.1905,0.152,0.5034,0.0033,0.0236,0.0382,0.0196,0.0344,0.0009,0.001,0.0004,0.0007,0.0005,0.0021,0.0005,0.003,0.0,0.0,0.0,30013359,0.07,10,2,1929.0
2020-05-29,2020-05-29 08:48:30,Arm500,DOC 34028-2016,154.224,0,1,1,2,155.524,155.124,1.0,1582.0,0.4,3.0,7317.0,185,7,2155,9,310,340,120.0,0.286,0.1905,0.152,0.5034,0.0033,0.0236,0.0382,0.0196,0.0344,0.0009,0.001,0.0004,0.0007,0.0005,0.0021,0.0005,0.003,0.0,0.0,0.0,30014136,0.07,13,4,2783.0
2020-05-29,2020-05-29 08:48:30,Arm500,DOC 34028-2016,154.224,0,1,1,2,155.524,155.124,1.0,1582.0,0.4,3.0,3730.0,185,7,2155,9,310,340,120.0,0.286,0.1905,0.152,0.5034,0.0033,0.0236,0.0382,0.0196,0.0344,0.0009,0.001,0.0004,0.0007,0.0005,0.0021,0.0005,0.003,0.0,0.0,0.0,30014144,0.07,11,3,7214.0
2020-05-29,2020-05-29 08:48:30,Arm500,DOC 34028-2016,154.224,0,1,1,2,155.524,155.124,1.0,1582.0,0.4,3.0,1442.0,185,7,2155,9,310,340,120.0,0.286,0.1905,0.152,0.5034,0.0033,0.0236,0.0382,0.0196,0.0344,0.0009,0.001,0.0004,0.0007,0.0005,0.0021,0.0005,0.003,0.0,0.0,0.0,30013873,0.07,12,5,10766.0
2020-05-29,2020-05-29 08:48:30,Arm500,DOC 34028-2016,154.224,0,1,1,2,155.524,155.124,1.0,1582.0,0.4,3.0,1457.0,185,7,2155,9,310,340,120.0,0.286,0.1905,0.152,0.5034,0.0033,0.0236,0.0382,0.0196,0.0344,0.0009,0.001,0.0004,0.0007,0.0005,0.0021,0.0005,0.003,0.0,0.0,0.0,30013876,0.07,18,6,8471678.0
2020-05-29,2020-05-29 09:39:11,Arm500,DOC 34028-2016,169.344,0,2,1,2,169.744,169.344,7.0,1569.0,0.4,3.0,3715.0,190,7,2155,9,310,340,120.0,0.28,0.1832,0.1462,0.5135,0.0025,0.0226,0.0371,0.021,0.0301,0.0009,0.001,0.0004,0.0007,0.0005,0.0019,0.0006,0.0023,0.0,0.0,0.0,30013875,0.02,15,1,6191.0
2020-05-29,2020-05-29 09:39:11,Arm500,DOC 34028-2016,169.344,0,2,1,2,169.744,169.344,7.0,1569.0,0.4,3.0,7417.0,190,7,2155,9,310,340,120.0,0.28,0.1832,0.1462,0.5135,0.0025,0.0226,0.0371,0.021,0.0301,0.0009,0.001,0.0004,0.0007,0.0005,0.0019,0.0006,0.0023,0.0,0.0,0.0,30013359,0.02,10,2,1902.0
2020-05-29,2020-05-29 09:39:11,Arm500,DOC 34028-2016,169.344,0,2,1,2,169.744,169.344,7.0,1569.0,0.4,3.0,1484.0,190,7,2155,9,310,340,120.0,0.28,0.1832,0.1462,0.5135,0.0025,0.0226,0.0371,0.021,0.0301,0.0009,0.001,0.0004,0.0007,0.0005,0.0019,0.0006,0.0023,0.0,0.0,0.0,30013876,0.02,18,6,8471651.0
2020-05-29,2020-05-29 09:39:11,Arm500,DOC 34028-2016,169.344,0,2,1,2,169.744,169.344,7.0,1569.0,0.4,3.0,3760.0,190,7,2155,9,310,340,120.0,0.28,0.1832,0.1462,0.5135,0.0025,0.0226,0.0371,0.021,0.0301,0.0009,0.001,0.0004,0.0007,0.0005,0.0019,0.0006,0.0023,0.0,0.0,0.0,30013871,0.02,16,3,3936.0
2020-05-29,2020-05-29 09:39:11,Arm500,DOC 34028-2016,169.344,0,2,1,2,169.744,169.344,7.0,1569.0,0.4,3.0,1469.0,190,7,2155,9,310,340,120.0,0.28,0.1832,0.1462,0.5135,0.0025,0.0226,0.0371,0.021,0.0301,0.0009,0.001,0.0004,0.0007,0.0005,0.0019,0.0006,0.0023,0.0,0.0,0.0,30013873,0.02,12,5,10739.0
2020-05-29,2020-05-29 09:39:11,Arm500,DOC 34028-2016,169.344,0,2,1,2,169.744,169.344,7.0,1569.0,0.4,3.0,7347.0,190,7,2155,9,310,340,120.0,0.28,0.1832,0.1462,0.5135,0.0025,0.0226,0.0371,0.021,0.0301,0.0009,0.001,0.0004,0.0007,0.0005,0.0019,0.0006,0.0023,0.0,0.0,0.0,30014136,0.02,13,4,2753.0
2020-05-29,2020-05-29 09:39:11,Arm500,DOC 34028-2016,169.344,0,2,1,2,169.744,169.344,7.0,1569.0,0.4,3.0,3760.0,190,7,2155,9,310,340,120.0,0.28,0.1832,0.1462,0.5135,0.0025,0.0226,0.0371,0.021,0.0301,0.0009,0.001,0.0004,0.0007,0.0005,0.0019,0.0006,0.0023,0.0,0.0,0.0,30014144,0.02,11,3,7184.0
2020-05-29,2020-05-29 10:13:13,Arm500,DOC 34028-2016,163.296,0,3,1,2,163.696,163.296,9.0,1567.0,0.4,3.0,1496.0,190,7,2155,9,310,340,120.0,0.284,0.1867,0.1485,0.5075,0.0033,0.0226,0.0436,0.0207,0.0303,0.0009,0.0017,0.0004,0.0007,0.0005,0.0024,0.0008,0.0023,0.0,0.0,0.0,30013873,0.02,12,5,10712.0
2020-05-29,2020-05-29 10:13:13,Arm500,DOC 34028-2016,163.296,0,3,1,2,163.696,163.296,9.0,1567.0,0.4,3.0,3787.0,190,7,2155,9,310,340,120.0,0.284,0.1867,0.1485,0.5075,0.0033,0.0226,0.0436,0.0207,0.0303,0.0009,0.0017,0.0004,0.0007,0.0005,0.0024,0.0008,0.0023,0.0,0.0,0.0,30014144,0.02,11,3,7157.0
2020-05-29,2020-05-29 10:13:13,Arm500,DOC 34028-2016,163.296,0,3,1,2,163.696,163.296,9.0,1567.0,0.4,3.0,3787.0,190,7,2155,9,310,340,120.0,0.284,0.1867,0.1485,0.5075,0.0033,0.0226,0.0436,0.0207,0.0303,0.0009,0.0017,0.0004,0.0007,0.0005,0.0024,0.0008,0.0023,0.0,0.0,0.0,30013871,0.02,16,3,3909.0
