Repository: khw11044/Iron-CCM-RUL

# 연속 주조기의 RUL 데이터 분석

## RUL Dataset from Continuous Casting Machine

[캐글 페이지](https://www.kaggle.com/datasets/yuriykatser/rul-dataset-from-continuous-casting-machine)

## 도메인 설명 

연주공정: 연주공정은 철강산업에서 철 제품을 생산하는 공정중 하나로 연속주조의 줄임말이다. 액체상태의 용강을 주형에 넣어 고체가 되도록 식히는 과정이며 이 과정을 거쳐, 슬래브, 브룸, 빌렛의 반제품이 만들어진다.
주괴(鑄塊, ingot)란 상대적으로 순도가 높은 물질의 덩어리다. 보통 금속을 가공하기 좋게 주물로 뜬 것을 말한다.

____


연속 주조 기계(이하 'CCM')는 액체 상태의 철강을 주어진 단면의 고체 빌릿으로 변환하는 장치로, 이후 롤링 생산(예: 철근)이 이루어진다.

금형 슬리브는 CCM 금형의 가장 중요하고 빠르게 마모되는 부분이다. 슬리브는 둥근 형태나 프로파일 단면의 수냉식 구리 파이프이다. 용융 금속이 슬리브 벽과 접촉하면 결정화되며, 주괴의 기본 고체 껍질이 형성된다.

**슬리브 운영 중 주요 생산 문제**는 슬리브의 구리 파이프 표면에 결함이 생기고 내부 공간의 프로파일이 변형되어 열 조건이 방해받는 것이다. 이는 결과적으로 주괴의 품질에 영향을 미친다.

File: data/data_noNull.csv (part 34 of 73)
date,sample_time_continuous_caster,steel_type,doc_requirement,"workpiece_weight, tonn",workpiece_slice_geometry_150x150,cast_in_row,alloy_type_open,"alloy_speed, meter/minute","steel_weight_theoretical, tonn","steel_weight, tonn",grab1_num,"steel_temperature_grab1, Celsius deg.","metal_residue_grab1, tonn",grab2_num,"resistance, tonn","swing_frequency, amount/minute","crystallizer_movement, mm","water_consumption, liter/minute","water_temperature_delta, Celsius deg.","water_consumption_secondary_cooling_zone_num1, liter/minute","water_consumption_secondary_cooling_zone_num2, liter/minute","water_consumption_secondary_cooling_zone_num3, liter/minute","Ce, %","C, %","Si, %","Mn,%","S, %","P, %","Cr, %","Ni, %","Cu, %","As, %","Mo, %","Nb, %","Ti, %","V, %","Al, %","Ca, %","N, %","Pb, %","Mg, %","Zn, %",sleeve,"quantity, tonn",num_crystallizer,num_stream,RUL
2020-05-29,2020-05-29 10:13:13,Arm500,DOC 34028-2016,163.296,0,3,1,2,163.696,163.296,9.0,1567.0,0.4,3.0,7374.0,190,7,2155,9,310,340,120.0,0.284,0.1867,0.1485,0.5075,0.0033,0.0226,0.0436,0.0207,0.0303,0.0009,0.0017,0.0004,0.0007,0.0005,0.0024,0.0008,0.0023,0.0,0.0,0.0,30014136,0.02,13,4,2726.0
2020-05-29,2020-05-29 10:13:13,Arm500,DOC 34028-2016,163.296,0,3,1,2,163.696,163.296,9.0,1567.0,0.4,3.0,7444.0,190,7,2155,9,310,340,120.0,0.284,0.1867,0.1485,0.5075,0.0033,0.0226,0.0436,0.0207,0.0303,0.0009,0.0017,0.0004,0.0007,0.0005,0.0024,0.0008,0.0023,0.0,0.0,0.0,30013359,0.02,10,2,1875.0
2020-05-29,2020-05-29 10:13:13,Arm500,DOC 34028-2016,163.296,0,3,1,2,163.696,163.296,9.0,1567.0,0.4,3.0,1511.0,190,7,2155,9,310,340,120.0,0.284,0.1867,0.1485,0.5075,0.0033,0.0226,0.0436,0.0207,0.0303,0.0009,0.0017,0.0004,0.0007,0.0005,0.0024,0.0008,0.0023,0.0,0.0,0.0,30013876,0.02,18,6,8471624.0
2020-05-29,2020-05-29 10:13:13,Arm500,DOC 34028-2016,163.296,0,3,1,2,163.696,163.296,9.0,1567.0,0.4,3.0,3742.0,190,7,2155,9,310,340,120.0,0.284,0.1867,0.1485,0.5075,0.0033,0.0226,0.0436,0.0207,0.0303,0.0009,0.0017,0.0004,0.0007,0.0005,0.0024,0.0008,0.0023,0.0,0.0,0.0,30013875,0.02,15,1,6164.0
2020-05-29,2020-05-29 11:47:52,Arm500,DOC 34028-2016,166.32,0,5,1,2,166.72,166.32,4.0,1563.0,0.4,3.0,3799.0,190,7,2155,9,330,350,130.0,0.423,0.1946,0.2072,1.2845,0.0044,0.0192,0.048,0.0257,0.0377,0.001,0.0021,0.0006,0.0012,0.0025,0.0025,0.0008,0.002,0.0,0.0,0.0,30013875,0.01,15,1,6107.0
2020-05-29,2020-05-29 11:47:52,Arm500,DOC 34028-2016,166.32,0,5,1,2,166.72,166.32,4.0,1563.0,0.4,3.0,7428.0,190,7,2155,9,330,350,130.0,0.423,0.1946,0.2072,1.2845,0.0044,0.0192,0.048,0.0257,0.0377,0.001,0.0021,0.0006,0.0012,0.0025,0.0025,0.0008,0.002,0.0,0.0,0.0,30014136,0.01,13,4,2672.0
2020-05-29,2020-05-29 11:47:52,Arm500,DOC 34028-2016,166.32,0,5,1,2,166.72,166.32,4.0,1563.0,0.4,3.0,1547.0,190,7,2155,9,330,350,130.0,0.423,0.1946,0.2072,1.2845,0.0044,0.0192,0.048,0.0257,0.0377,0.001,0.0021,0.0006,0.0012,0.0025,0.0025,0.0008,0.002,0.0,0.0,0.0,30013873,0.01,12,5,10661.0
2020-05-29,2020-05-29 11:47:52,Arm500,DOC 34028-2016,166.32,0,5,1,2,166.72,166.32,4.0,1563.0,0.4,3.0,3841.0,190,7,2155,9,330,350,130.0,0.423,0.1946,0.2072,1.2845,0.0044,0.0192,0.048,0.0257,0.0377,0.001,0.0021,0.0006,0.0012,0.0025,0.0025,0.0008,0.002,0.0,0.0,0.0,30014144,0.01,11,3,7103.0
2020-05-29,2020-05-29 11:47:52,Arm500,DOC 34028-2016,166.32,0,5,1,2,166.72,166.32,4.0,1563.0,0.4,3.0,7498.0,190,7,2155,9,330,350,130.0,0.423,0.1946,0.2072,1.2845,0.0044,0.0192,0.048,0.0257,0.0377,0.001,0.0021,0.0006,0.0012,0.0025,0.0025,0.0008,0.002,0.0,0.0,0.0,30013359,0.01,10,2,1821.0
2020-05-29,2020-05-29 11:47:52,Arm500,DOC 34028-2016,166.32,0,5,1,2,166.72,166.32,4.0,1563.0,0.4,3.0,1568.0,190,7,2155,9,330,350,130.0,0.423,0.1946,0.2072,1.2845,0.0044,0.0192,0.048,0.0257,0.0377,0.001,0.0021,0.0006,0.0012,0.0025,0.0025,0.0008,0.002,0.0,0.0,0.0,30013876,0.01,18,6,8471567.0
2020-05-29,2020-05-29 11:47:52,Arm500,DOC 34028-2016,166.32,0,5,1,2,166.72,166.32,4.0,1563.0,0.4,3.0,3841.0,190,7,2155,9,330,350,130.0,0.423,0.1946,0.2072,1.2845,0.0044,0.0192,0.048,0.0257,0.0377,0.001,0.0021,0.0006,0.0012,0.0025,0.0025,0.0008,0.002,0.0,0.0,0.0,30013871,0.01,16,3,3855.0
2020-05-29,2020-05-29 12:19:21,Arm500,DOC 34028-2016,163.296,0,6,1,2,163.696,163.296,1.0,1562.0,0.4,3.0,7456.0,190,7,2155,9,320,350,130.0,0.426,0.1943,0.2083,1.2857,0.0025,0.0215,0.0579,0.0341,0.0343,0.001,0.0035,0.0006,0.0012,0.0026,0.0027,0.0009,0.0017,0.0,0.0,0.0,30014136,0.01,13,4,2644.0
2020-05-29,2020-05-29 12:19:21,Arm500,DOC 34028-2016,163.296,0,6,1,2,163.696,163.296,1.0,1562.0,0.4,3.0,1596.0,190,7,2155,9,320,350,130.0,0.426,0.1943,0.2083,1.2857,0.0025,0.0215,0.0579,0.0341,0.0343,0.001,0.0035,0.0006,0.0012,0.0026,0.0027,0.0009,0.0017,0.0,0.0,0.0,30013876,0.01,18,6,8471539.0
2020-05-29,2020-05-29 12:19:21,Arm500,DOC 34028-2016,163.296,0,6,1,2,163.696,163.296,1.0,1562.0,0.4,3.0,3869.0,190,7,2155,9,320,350,130.0,0.426,0.1943,0.2083,1.2857,0.0025,0.0215,0.0579,0.0341,0.0343,0.001,0.0035,0.0006,0.0012,0.0026,0.0027,0.0009,0.0017,0.0,0.0,0.0,30014144,0.01,11,3,7075.0
2020-05-29,2020-05-29 12:19:21,Arm500,DOC 34028-2016,163.296,0,6,1,2,163.696,163.296,1.0,1562.0,0.4,3.0,3869.0,190,7,2155,9,320,350,130.0,0.426,0.1943,0.2083,1.2857,0.0025,0.0215,0.0579,0.0341,0.0343,0.001,0.0035,0.0006,0.0012,0.0026,0.0027,0.0009,0.0017,0.0,0.0,0.0,30013871,0.01,16,3,3827.0
2020-05-29,2020-05-29 12:19:21,Arm500,DOC 34028-2016,163.296,0,6,1,2,163.696,163.296,1.0,1562.0,0.4,3.0,7526.0,190,7,2155,9,320,350,130.0,0.426,0.1943,0.2083,1.2857,0.0025,0.0215,0.0579,0.0341,0.0343,0.001,0.0035,0.0006,0.0012,0.0026,0.0027,0.0009,0.0017,0.0,0.0,0.0,30013359,0.01,10,2,1793.0
2020-05-29,2020-05-29 12:19:21,Arm500,DOC 34028-2016,163.296,0,6,1,2,163.696,163.296,1.0,1562.0,0.4,3.0,3827.0,190,7,2155,9,320,350,130.0,0.426,0.1943,0.2083,1.2857,0.0025,0.0215,0.0579,0.0341,0.0343,0.001,0.0035,0.0006,0.0012,0.0026,0.0027,0.0009,0.0017,0.0,0.0,0.0,30013875,0.01,15,1,6079.0
2020-05-29,2020-05-29 12:19:21,Arm500,DOC 34028-2016,163.296,0,6,1,2,163.696,163.296,1.0,1562.0,0.4,3.0,1575.0,190,7,2155,9,320,350,130.0,0.426,0.1943,0.2083,1.2857,0.0025,0.0215,0.0579,0.0341,0.0343,0.001,0.0035,0.0006,0.0012,0.0026,0.0027,0.0009,0.0017,0.0,0.0,0.0,30013873,0.01,12,5,10633.0
2020-05-29,2020-05-29 13:06:07,Arm500,DOC 34028-2016,166.32,0,7,1,2,166.72,166.32,7.0,1560.0,0.4,3.0,1602.0,190,7,2155,9,330,350,120.0,0.427,0.1952,0.203,1.2994,0.003,0.0205,0.0506,0.0283,0.0362,0.0009,0.0021,0.0006,0.0012,0.0026,0.0025,0.001,0.0021,0.0,0.0,0.0,30013873,0.01,12,5,10606.0
2020-05-29,2020-05-29 13:06:07,Arm500,DOC 34028-2016,166.32,0,7,1,2,166.72,166.32,7.0,1560.0,0.4,3.0,7553.0,190,7,2155,9,330,350,120.0,0.427,0.1952,0.203,1.2994,0.003,0.0205,0.0506,0.0283,0.0362,0.0009,0.0021,0.0006,0.0012,0.0026,0.0025,0.001,0.0021,0.0,0.0,0.0,30013359,0.01,10,2,1766.0
2020-05-29,2020-05-29 13:06:07,Arm500,DOC 34028-2016,166.32,0,7,1,2,166.72,166.32,7.0,1560.0,0.4,3.0,3896.0,190,7,2155,9,330,350,120.0,0.427,0.1952,0.203,1.2994,0.003,0.0205,0.0506,0.0283,0.0362,0.0009,0.0021,0.0006,0.0012,0.0026,0.0025,0.001,0.0021,0.0,0.0,0.0,30013871,0.01,16,3,3800.0
2020-05-29,2020-05-29 13:06:07,Arm500,DOC 34028-2016,166.32,0,7,1,2,166.72,166.32,7.0,1560.0,0.4,3.0,3896.0,190,7,2155,9,330,350,120.0,0.427,0.1952,0.203,1.2994,0.003,0.0205,0.0506,0.0283,0.0362,0.0009,0.0021,0.0006,0.0012,0.0026,0.0025,0.001,0.0021,0.0,0.0,0.0,30014144,0.01,11,3,7048.0
2020-05-29,2020-05-29 13:06:07,Arm500,DOC 34028-2016,166.32,0,7,1,2,166.72,166.32,7.0,1560.0,0.4,3.0,3857.0,190,7,2155,9,330,350,120.0,0.427,0.1952,0.203,1.2994,0.003,0.0205,0.0506,0.0283,0.0362,0.0009,0.0021,0.0006,0.0012,0.0026,0.0025,0.001,0.0021,0.0,0.0,0.0,30013875,0.01,15,1,6049.0
2020-05-29,2020-05-29 13:06:07,Arm500,DOC 34028-2016,166.32,0,7,1,2,166.72,166.32,7.0,1560.0,0.4,3.0,1623.0,190,7,2155,9,330,350,120.0,0.427,0.1952,0.203,1.2994,0.003,0.0205,0.0506,0.0283,0.0362,0.0009,0.0021,0.0006,0.0012,0.0026,0.0025,0.001,0.0021,0.0,0.0,0.0,30013876,0.01,18,6,8471512.0
2020-05-29,2020-05-29 13:06:07,Arm500,DOC 34028-2016,166.32,0,7,1,2,166.72,166.32,7.0,1560.0,0.4,3.0,7483.0,190,7,2155,9,330,350,120.0,0.427,0.1952,0.203,1.2994,0.003,0.0205,0.0506,0.0283,0.0362,0.0009,0.0021,0.0006,0.0012,0.0026,0.0025,0.001,0.0021,0.0,0.0,0.0,30014136,0.01,13,4,2617.0
2020-05-29,2020-05-29 13:09:19,Arm500,DOC 34028-2016,163.296,0,4,1,2,163.696,163.296,11.0,1562.0,0.4,3.0,3814.0,190,7,2155,9,320,350,130.0,0.4,0.2004,0.2054,1.1234,0.0057,0.0167,0.0418,0.021,0.0358,0.001,0.0013,0.0005,0.0012,0.0019,0.0024,0.0007,0.0031,0.0,0.0,0.0,30013871,0.01,16,3,3882.0
2020-05-29,2020-05-29 13:09:19,Arm500,DOC 34028-2016,163.296,0,4,1,2,163.696,163.296,11.0,1562.0,0.4,3.0,7471.0,190,7,2155,9,320,350,130.0,0.4,0.2004,0.2054,1.1234,0.0057,0.0167,0.0418,0.021,0.0358,0.001,0.0013,0.0005,0.0012,0.0019,0.0024,0.0007,0.0031,0.0,0.0,0.0,30013359,0.01,10,2,1848.0
2020-05-29,2020-05-29 13:09:19,Arm500,DOC 34028-2016,163.296,0,4,1,2,163.696,163.296,11.0,1562.0,0.4,3.0,1520.0,190,7,2155,9,320,350,130.0,0.4,0.2004,0.2054,1.1234,0.0057,0.0167,0.0418,0.021,0.0358,0.001,0.0013,0.0005,0.0012,0.0019,0.0024,0.0007,0.0031,0.0,0.0,0.0,30013873,0.01,12,5,10688.0
2020-05-29,2020-05-29 13:09:19,Arm500,DOC 34028-2016,163.296,0,4,1,2,163.696,163.296,11.0,1562.0,0.4,3.0,1541.0,190,7,2155,9,320,350,130.0,0.4,0.2004,0.2054,1.1234,0.0057,0.0167,0.0418,0.021,0.0358,0.001,0.0013,0.0005,0.0012,0.0019,0.0024,0.0007,0.0031,0.0,0.0,0.0,30013876,0.01,18,6,8471594.0
2020-05-29,2020-05-29 13:09:19,Arm500,DOC 34028-2016,163.296,0,4,1,2,163.696,163.296,11.0,1562.0,0.4,3.0,3769.0,190,7,2155,9,320,350,130.0,0.4,0.2004,0.2054,1.1234,0.0057,0.0167,0.0418,0.021,0.0358,0.001,0.0013,0.0005,0.0012,0.0019,0.0024,0.0007,0.0031,0.0,0.0,0.0,30013875,0.01,15,1,6137.0
2020-05-29,2020-05-29 13:09:19,Arm500,DOC 34028-2016,163.296,0,4,1,2,163.696,163.296,11.0,1562.0,0.4,3.0,3814.0,190,7,2155,9,320,350,130.0,0.4,0.2004,0.2054,1.1234,0.0057,0.0167,0.0418,0.021,0.0358,0.001,0.0013,0.0005,0.0012,0.0019,0.0024,0.0007,0.0031,0.0,0.0,0.0,30014144,0.01,11,3,7130.0
2020-05-29,2020-05-29 13:09:19,Arm500,DOC 34028-2016,163.296,0,4,1,2,163.696,163.296,11.0,1562.0,0.4,3.0,7401.0,190,7,2155,9,320,350,130.0,0.4,0.2004,0.2054,1.1234,0.0057,0.0167,0.0418,0.021,0.0358,0.001,0.0013,0.0005,0.0012,0.0019,0.0024,0.0007,0.0031,0.0,0.0,0.0,30014136,0.01,13,4,2699.0
2020-05-29,2020-05-29 14:05:01,Arm500,DOC 34028-2016,172.368,0,8,1,2,172.768,172.368,9.0,1560.0,0.4,3.0,1632.0,190,7,2155,9,320,350,130.0,0.429,0.1984,0.2146,1.3045,0.0024,0.0279,0.0458,0.0229,0.0316,0.0016,0.0013,0.0006,0.0012,0.0028,0.0026,0.0006,0.0032,0.0,0.0,0.0,30013873,0.01,12,5,10576.0
2020-05-29,2020-05-29 14:05:01,Arm500,DOC 34028-2016,172.368,0,8,1,2,172.768,172.368,9.0,1560.0,0.4,3.0,3923.0,190,7,2155,9,320,350,130.0,0.429,0.1984,0.2146,1.3045,0.0024,0.0279,0.0458,0.0229,0.0316,0.0016,0.0013,0.0006,0.0012,0.0028,0.0026,0.0006,0.0032,0.0,0.0,0.0,30014144,0.01,11,3,7021.0
2020-05-29,2020-05-29 14:05:01,Arm500,DOC 34028-2016,172.368,0,8,1,2,172.768,172.368,9.0,1560.0,0.4,3.0,3884.0,190,7,2155,9,320,350,130.0,0.429,0.1984,0.2146,1.3045,0.0024,0.0279,0.0458,0.0229,0.0316,0.0016,0.0013,0.0006,0.0012,0.0028,0.0026,0.0006,0.0032,0.0,0.0,0.0,30013875,0.01,15,1,6022.0
2020-05-29,2020-05-29 14:05:01,Arm500,DOC 34028-2016,172.368,0,8,1,2,172.768,172.368,9.0,1560.0,0.4,3.0,1653.0,190,7,2155,9,320,350,130.0,0.429,0.1984,0.2146,1.3045,0.0024,0.0279,0.0458,0.0229,0.0316,0.0016,0.0013,0.0006,0.0012,0.0028,0.0026,0.0006,0.0032,0.0,0.0,0.0,30013876,0.01,18,6,8471482.0
2020-05-29,2020-05-29 14:05:01,Arm500,DOC 34028-2016,172.368,0,8,1,2,172.768,172.368,9.0,1560.0,0.4,3.0,7513.0,190,7,2155,9,320,350,130.0,0.429,0.1984,0.2146,1.3045,0.0024,0.0279,0.0458,0.0229,0.0316,0.0016,0.0013,0.0006,0.0012,0.0028,0.0026,0.0006,0.0032,0.0,0.0,0.0,30014136,0.01,13,4,2587.0
2020-05-29,2020-05-29 14:05:01,Arm500,DOC 34028-2016,172.368,0,8,1,2,172.768,172.368,9.0,1560.0,0.4,3.0,3923.0,190,7,2155,9,320,350,130.0,0.429,0.1984,0.2146,1.3045,0.0024,0.0279,0.0458,0.0229,0.0316,0.0016,0.0013,0.0006,0.0012,0.0028,0.0026,0.0006,0.0032,0.0,0.0,0.0,30013871,0.01,16,3,3773.0
2020-05-29,2020-05-29 14:05:01,Arm500,DOC 34028-2016,172.368,0,8,1,2,172.768,172.368,9.0,1560.0,0.4,3.0,7580.0,190,7,2155,9,320,350,130.0,0.429,0.1984,0.2146,1.3045,0.0024,0.0279,0.0458,0.0229,0.0316,0.0016,0.0013,0.0006,0.0012,0.0028,0.0026,0.0006,0.0032,0.0,0.0,0.0,30013359,0.01,10,2,1739.0
2020-05-29,2020-05-29 14:38:17,Arm500,DOC 34028-2016,163.296,0,9,1,2,163.696,163.296,11.0,1562.0,0.4,3.0,3950.0,190,7,2155,9,320,350,120.0,0.426,0.1961,0.1954,1.2955,0.0034,0.0179,0.0474,0.0227,0.0308,0.0015,0.001,0.0006,0.0011,0.0027,0.0028,0.0011,0.0047,0.0,0.0,0.0,30014144,0.01,11,3,6994.0
2020-05-29,2020-05-29 14:38:17,Arm500,DOC 34028-2016,163.296,0,9,1,2,163.696,163.296,11.0,1562.0,0.4,3.0,3911.0,190,7,2155,9,320,350,120.0,0.426,0.1961,0.1954,1.2955,0.0034,0.0179,0.0474,0.0227,0.0308,0.0015,0.001,0.0006,0.0011,0.0027,0.0028,0.0011,0.0047,0.0,0.0,0.0,30013875,0.01,15,1,5995.0
2020-05-29,2020-05-29 14:38:17,Arm500,DOC 34028-2016,163.296,0,9,1,2,163.696,163.296,11.0,1562.0,0.4,3.0,1659.0,190,7,2155,9,320,350,120.0,0.426,0.1961,0.1954,1.2955,0.0034,0.0179,0.0474,0.0227,0.0308,0.0015,0.001,0.0006,0.0011,0.0027,0.0028,0.0011,0.0047,0.0,0.0,0.0,30013873,0.01,12,5,10549.0
2020-05-29,2020-05-29 14:38:17,Arm500,DOC 34028-2016,163.296,0,9,1,2,163.696,163.296,11.0,1562.0,0.4,3.0,7540.0,190,7,2155,9,320,350,120.0,0.426,0.1961,0.1954,1.2955,0.0034,0.0179,0.0474,0.0227,0.0308,0.0015,0.001,0.0006,0.0011,0.0027,0.0028,0.0011,0.0047,0.0,0.0,0.0,30014136,0.01,13,4,2560.0
2020-05-29,2020-05-29 14:38:17,Arm500,DOC 34028-2016,163.296,0,9,1,2,163.696,163.296,11.0,1562.0,0.4,3.0,1680.0,190,7,2155,9,320,350,120.0,0.426,0.1961,0.1954,1.2955,0.0034,0.0179,0.0474,0.0227,0.0308,0.0015,0.001,0.0006,0.0011,0.0027,0.0028,0.0011,0.0047,0.0,0.0,0.0,30013876,0.01,18,6,8471455.0
2020-05-29,2020-05-29 14:38:17,Arm500,DOC 34028-2016,163.296,0,9,1,2,163.696,163.296,11.0,1562.0,0.4,3.0,3950.0,190,7,2155,9,320,350,120.0,0.426,0.1961,0.1954,1.2955,0.0034,0.0179,0.0474,0.0227,0.0308,0.0015,0.001,0.0006,0.0011,0.0027,0.0028,0.0011,0.0047,0.0,0.0,0.0,30013871,0.01,16,3,3746.0
2020-05-29,2020-05-29 14:38:17,Arm500,DOC 34028-2016,163.296,0,9,1,2,163.696,163.296,11.0,1562.0,0.4,3.0,7607.0,190,7,2155,9,320,350,120.0,0.426,0.1961,0.1954,1.2955,0.0034,0.0179,0.0474,0.0227,0.0308,0.0015,0.001,0.0006,0.0011,0.0027,0.0028,0.0011,0.0047,0.0,0.0,0.0,30013359,0.01,10,2,1712.0
2020-05-29,2020-05-29 15:16:49,Arm500,DOC 34028-2016,166.32,0,10,1,2,166.72,166.32,4.0,1562.0,0.4,3.0,1707.0,190,7,2155,9,320,350,120.0,0.427,0.1974,0.1954,1.2904,0.0025,0.0174,0.0485,0.0231,0.0304,0.0013,0.0015,0.0005,0.0011,0.0025,0.0024,0.0009,0.004,0.0,0.0,0.0,30013876,0.01,18,6,8471428.0
2020-05-29,2020-05-29 15:16:49,Arm500,DOC 34028-2016,166.32,0,10,1,2,166.72,166.32,4.0,1562.0,0.4,3.0,7567.0,190,7,2155,9,320,350,120.0,0.427,0.1974,0.1954,1.2904,0.0025,0.0174,0.0485,0.0231,0.0304,0.0013,0.0015,0.0005,0.0011,0.0025,0.0024,0.0009,0.004,0.0,0.0,0.0,30014136,0.01,13,4,2533.0
2020-05-29,2020-05-29 15:16:49,Arm500,DOC 34028-2016,166.32,0,10,1,2,166.72,166.32,4.0,1562.0,0.4,3.0,3977.0,190,7,2155,9,320,350,120.0,0.427,0.1974,0.1954,1.2904,0.0025,0.0174,0.0485,0.0231,0.0304,0.0013,0.0015,0.0005,0.0011,0.0025,0.0024,0.0009,0.004,0.0,0.0,0.0,30014144,0.01,11,3,6967.0
2020-05-29,2020-05-29 15:16:49,Arm500,DOC 34028-2016,166.32,0,10,1,2,166.72,166.32,4.0,1562.0,0.4,3.0,7634.0,190,7,2155,9,320,350,120.0,0.427,0.1974,0.1954,1.2904,0.0025,0.0174,0.0485,0.0231,0.0304,0.0013,0.0015,0.0005,0.0011,0.0025,0.0024,0.0009,0.004,0.0,0.0,0.0,30013359,0.01,10,2,1685.0
2020-05-29,2020-05-29 15:16:49,Arm500,DOC 34028-2016,166.32,0,10,1,2,166.72,166.32,4.0,1562.0,0.4,3.0,3941.0,190,7,2155,9,320,350,120.0,0.427,0.1974,0.1954,1.2904,0.0025,0.0174,0.0485,0.0231,0.0304,0.0013,0.0015,0.0005,0.0011,0.0025,0.0024,0.0009,0.004,0.0,0.0,0.0,30013875,0.01,15,1,5965.0
2020-05-29,2020-05-29 15:16:49,Arm500,DOC 34028-2016,166.32,0,10,1,2,166.72,166.32,4.0,1562.0,0.4,3.0,1686.0,190,7,2155,9,320,350,120.0,0.427,0.1974,0.1954,1.2904,0.0025,0.0174,0.0485,0.0231,0.0304,0.0013,0.0015,0.0005,0.0011,0.0025,0.0024,0.0009,0.004,0.0,0.0,0.0,30013873,0.01,12,5,10522.0
2020-05-29,2020-05-29 15:16:49,Arm500,DOC 34028-2016,166.32,0,10,1,2,166.72,166.32,4.0,1562.0,0.4,3.0,3977.0,190,7,2155,9,320,350,120.0,0.427,0.1974,0.1954,1.2904,0.0025,0.0174,0.0485,0.0231,0.0304,0.0013,0.0015,0.0005,0.0011,0.0025,0.0024,0.0009,0.004,0.0,0.0,0.0,30013871,0.01,16,3,3719.0
2020-05-29,2020-05-29 16:00:03,Arm500,DOC 34028-2016,172.368,0,11,1,2,172.768,172.368,1.0,1560.0,0.4,3.0,3969.0,190,7,2155,9,320,350,120.0,0.426,0.1933,0.2041,1.2995,0.0019,0.0226,0.0575,0.0254,0.0337,0.0009,0.0014,0.0005,0.0012,0.0027,0.0026,0.0007,0.0022,0.0,0.0,0.0,30013875,0.02,15,1,5937.0
2020-05-29,2020-05-29 16:00:03,Arm500,DOC 34028-2016,172.368,0,11,1,2,172.768,172.368,1.0,1560.0,0.4,3.0,1738.0,190,7,2155,9,320,350,120.0,0.426,0.1933,0.2041,1.2995,0.0019,0.0226,0.0575,0.0254,0.0337,0.0009,0.0014,0.0005,0.0012,0.0027,0.0026,0.0007,0.0022,0.0,0.0,0.0,30013876,0.02,18,6,8471397.0
2020-05-29,2020-05-29 16:00:03,Arm500,DOC 34028-2016,172.368,0,11,1,2,172.768,172.368,1.0,1560.0,0.4,3.0,4008.0,190,7,2155,9,320,350,120.0,0.426,0.1933,0.2041,1.2995,0.0019,0.0226,0.0575,0.0254,0.0337,0.0009,0.0014,0.0005,0.0012,0.0027,0.0026,0.0007,0.0022,0.0,0.0,0.0,30014144,0.02,11,3,6936.0
2020-05-29,2020-05-29 16:00:03,Arm500,DOC 34028-2016,172.368,0,11,1,2,172.768,172.368,1.0,1560.0,0.4,3.0,1717.0,190,7,2155,9,320,350,120.0,0.426,0.1933,0.2041,1.2995,0.0019,0.0226,0.0575,0.0254,0.0337,0.0009,0.0014,0.0005,0.0012,0.0027,0.0026,0.0007,0.0022,0.0,0.0,0.0,30013873,0.02,12,5,10491.0
2020-05-29,2020-05-29 16:00:03,Arm500,DOC 34028-2016,172.368,0,11,1,2,172.768,172.368,1.0,1560.0,0.4,3.0,7595.0,190,7,2155,9,320,350,120.0,0.426,0.1933,0.2041,1.2995,0.0019,0.0226,0.0575,0.0254,0.0337,0.0009,0.0014,0.0005,0.0012,0.0027,0.0026,0.0007,0.0022,0.0,0.0,0.0,30014136,0.02,13,4,2505.0
2020-05-29,2020-05-29 16:00:03,Arm500,DOC 34028-2016,172.368,0,11,1,2,172.768,172.368,1.0,1560.0,0.4,3.0,7662.0,190,7,2155,9,320,350,120.0,0.426,0.1933,0.2041,1.2995,0.0019,0.0226,0.0575,0.0254,0.0337,0.0009,0.0014,0.0005,0.0012,0.0027,0.0026,0.0007,0.0022,0.0,0.0,0.0,30013359,0.02,10,2,1657.0
2020-05-29,2020-05-29 16:00:03,Arm500,DOC 34028-2016,172.368,0,11,1,2,172.768,172.368,1.0,1560.0,0.4,3.0,4008.0,190,7,2155,9,320,350,120.0,0.426,0.1933,0.2041,1.2995,0.0019,0.0226,0.0575,0.0254,0.0337,0.0009,0.0014,0.0005,0.0012,0.0027,0.0026,0.0007,0.0022,0.0,0.0,0.0,30013871,0.02,16,3,3688.0
2020-05-29,2020-05-29 16:54:04,Arm500,DOC 34028-2016,169.344,0,12,1,2,169.744,169.344,7.0,1561.0,0.4,3.0,3999.0,190,7,2155,9,320,350,120.0,0.424,0.1967,0.2065,1.2754,0.005,0.0191,0.0507,0.0245,0.0317,0.001,0.0013,0.0005,0.0013,0.0025,0.0024,0.0008,0.0038,0.0,0.0,0.0,30013875,0.02,15,1,5907.0
2020-05-29,2020-05-29 16:54:04,Arm500,DOC 34028-2016,169.344,0,12,1,2,169.744,169.344,7.0,1561.0,0.4,3.0,7689.0,190,7,2155,9,320,350,120.0,0.424,0.1967,0.2065,1.2754,0.005,0.0191,0.0507,0.0245,0.0317,0.001,0.0013,0.0005,0.0013,0.0025,0.0024,0.0008,0.0038,0.0,0.0,0.0,30013359,0.02,10,2,1630.0
2020-05-29,2020-05-29 16:54:04,Arm500,DOC 34028-2016,169.344,0,12,1,2,169.744,169.344,7.0,1561.0,0.4,3.0,4035.0,190,7,2155,9,320,350,120.0,0.424,0.1967,0.2065,1.2754,0.005,0.0191,0.0507,0.0245,0.0317,0.001,0.0013,0.0005,0.0013,0.0025,0.0024,0.0008,0.0038,0.0,0.0,0.0,30014144,0.02,11,3,6909.0
2020-05-29,2020-05-29 16:54:04,Arm500,DOC 34028-2016,169.344,0,12,1,2,169.744,169.344,7.0,1561.0,0.4,3.0,4035.0,190,7,2155,9,320,350,120.0,0.424,0.1967,0.2065,1.2754,0.005,0.0191,0.0507,0.0245,0.0317,0.001,0.0013,0.0005,0.0013,0.0025,0.0024,0.0008,0.0038,0.0,0.0,0.0,30013871,0.02,16,3,3661.0
2020-05-29,2020-05-29 16:54:04,Arm500,DOC 34028-2016,169.344,0,12,1,2,169.744,169.344,7.0,1561.0,0.4,3.0,1744.0,190,7,2155,9,320,350,120.0,0.424,0.1967,0.2065,1.2754,0.005,0.0191,0.0507,0.0245,0.0317,0.001,0.0013,0.0005,0.0013,0.0025,0.0024,0.0008,0.0038,0.0,0.0,0.0,30013873,0.02,12,5,10464.0
2020-05-29,2020-05-29 16:54:04,Arm500,DOC 34028-2016,169.344,0,12,1,2,169.744,169.344,7.0,1561.0,0.4,3.0,1768.0,190,7,2155,9,320,350,120.0,0.424,0.1967,0.2065,1.2754,0.005,0.0191,0.0507,0.0245,0.0317,0.001,0.0013,0.0005,0.0013,0.0025,0.0024,0.0008,0.0038,0.0,0.0,0.0,30013876,0.02,18,6,8471367.0
2020-05-29,2020-05-29 16:54:04,Arm500,DOC 34028-2016,169.344,0,12,1,2,169.744,169.344,7.0,1561.0,0.4,3.0,7622.0,190,7,2155,9,320,350,120.0,0.424,0.1967,0.2065,1.2754,0.005,0.0191,0.0507,0.0245,0.0317,0.001,0.0013,0.0005,0.0013,0.0025,0.0024,0.0008,0.0038,0.0,0.0,0.0,30014136,0.02,13,4,2478.0
2020-05-29,2020-05-29 17:33:36,Arm500,DOC 34028-2016,163.296,0,13,1,2,163.696,163.296,9.0,1562.0,0.4,3.0,7716.0,190,7,2155,9,320,350,120.0,0.427,0.2002,0.1897,1.2744,0.0049,0.014,0.0487,0.0254,0.0327,0.0012,0.0013,0.0005,0.0011,0.0023,0.0022,0.001,0.0036,0.0,0.0,0.0,30013359,0.02,10,2,1603.0
2020-05-29,2020-05-29 17:33:36,Arm500,DOC 34028-2016,163.296,0,13,1,2,163.696,163.296,9.0,1562.0,0.4,3.0,4026.0,190,7,2155,9,320,350,120.0,0.427,0.2002,0.1897,1.2744,0.0049,0.014,0.0487,0.0254,0.0327,0.0012,0.0013,0.0005,0.0011,0.0023,0.0022,0.001,0.0036,0.0,0.0,0.0,30013875,0.02,15,1,5880.0
2020-05-29,2020-05-29 17:33:36,Arm500,DOC 34028-2016,163.296,0,13,1,2,163.696,163.296,9.0,1562.0,0.4,3.0,1795.0,190,7,2155,9,320,350,120.0,0.427,0.2002,0.1897,1.2744,0.0049,0.014,0.0487,0.0254,0.0327,0.0012,0.0013,0.0005,0.0011,0.0023,0.0022,0.001,0.0036,0.0,0.0,0.0,30013876,0.02,18,6,8471340.0
2020-05-29,2020-05-29 17:33:36,Arm500,DOC 34028-2016,163.296,0,13,1,2,163.696,163.296,9.0,1562.0,0.4,3.0,1771.0,190,7,2155,9,320,350,120.0,0.427,0.2002,0.1897,1.2744,0.0049,0.014,0.0487,0.0254,0.0327,0.0012,0.0013,0.0005,0.0011,0.0023,0.0022,0.001,0.0036,0.0,0.0,0.0,30013873,0.02,12,5,10437.0
2020-05-29,2020-05-29 17:33:36,Arm500,DOC 34028-2016,163.296,0,13,1,2,163.696,163.296,9.0,1562.0,0.4,3.0,7649.0,190,7,2155,9,320,350,120.0,0.427,0.2002,0.1897,1.2744,0.0049,0.014,0.0487,0.0254,0.0327,0.0012,0.0013,0.0005,0.0011,0.0023,0.0022,0.001,0.0036,0.0,0.0,0.0,30014136,0.02,13,4,2451.0
2020-05-29,2020-05-29 17:33:36,Arm500,DOC 34028-2016,163.296,0,13,1,2,163.696,163.296,9.0,1562.0,0.4,3.0,4062.0,190,7,2155,9,320,350,120.0,0.427,0.2002,0.1897,1.2744,0.0049,0.014,0.0487,0.0254,0.0327,0.0012,0.0013,0.0005,0.0011,0.0023,0.0022,0.001,0.0036,0.0,0.0,0.0,30014144,0.02,11,3,6882.0
2020-05-29,2020-05-29 17:33:36,Arm500,DOC 34028-2016,163.296,0,13,1,2,163.696,163.296,9.0,1562.0,0.4,3.0,4062.0,190,7,2155,9,320,350,120.0,0.427,0.2002,0.1897,1.2744,0.0049,0.014,0.0487,0.0254,0.0327,0.0012,0.0013,0.0005,0.0011,0.0023,0.0022,0.001,0.0036,0.0,0.0,0.0,30013871,0.02,16,3,3634.0
2020-05-29,2020-05-29 18:13:36,Arm500,DOC 34028-2016,163.296,0,14,1,2,163.696,163.296,11.0,1562.0,0.4,3.0,1798.0,190,7,2155,9,320,350,120.0,0.426,0.1955,0.1917,1.296,0.0037,0.017,0.0508,0.0247,0.0337,0.0012,0.0015,0.0006,0.0011,0.0025,0.0023,0.0007,0.0035,0.0,0.0,0.0,30013873,0.02,12,5,10410.0
2020-05-29,2020-05-29 18:13:36,Arm500,DOC 34028-2016,163.296,0,14,1,2,163.696,163.296,11.0,1562.0,0.4,3.0,4053.0,190,7,2155,9,320,350,120.0,0.426,0.1955,0.1917,1.296,0.0037,0.017,0.0508,0.0247,0.0337,0.0012,0.0015,0.0006,0.0011,0.0025,0.0023,0.0007,0.0035,0.0,0.0,0.0,30013875,0.02,15,1,5853.0
2020-05-29,2020-05-29 18:13:36,Arm500,DOC 34028-2016,163.296,0,14,1,2,163.696,163.296,11.0,1562.0,0.4,3.0,4089.0,190,7,2155,9,320,350,120.0,0.426,0.1955,0.1917,1.296,0.0037,0.017,0.0508,0.0247,0.0337,0.0012,0.0015,0.0006,0.0011,0.0025,0.0023,0.0007,0.0035,0.0,0.0,0.0,30014144,0.02,11,3,6855.0
2020-05-29,2020-05-29 18:13:36,Arm500,DOC 34028-2016,163.296,0,14,1,2,163.696,163.296,11.0,1562.0,0.4,3.0,4089.0,190,7,2155,9,320,350,120.0,0.426,0.1955,0.1917,1.296,0.0037,0.017,0.0508,0.0247,0.0337,0.0012,0.0015,0.0006,0.0011,0.0025,0.0023,0.0007,0.0035,0.0,0.0,0.0,30013871,0.02,16,3,3607.0
2020-05-29,2020-05-29 18:13:36,Arm500,DOC 34028-2016,163.296,0,14,1,2,163.696,163.296,11.0,1562.0,0.4,3.0,7676.0,190,7,2155,9,320,350,120.0,0.426,0.1955,0.1917,1.296,0.0037,0.017,0.0508,0.0247,0.0337,0.0012,0.0015,0.0006,0.0011,0.0025,0.0023,0.0007,0.0035,0.0,0.0,0.0,30014136,0.02,13,4,2424.0
2020-05-29,2020-05-29 18:13:36,Arm500,DOC 34028-2016,163.296,0,14,1,2,163.696,163.296,11.0,1562.0,0.4,3.0,1822.0,190,7,2155,9,320,350,120.0,0.426,0.1955,0.1917,1.296,0.0037,0.017,0.0508,0.0247,0.0337,0.0012,0.0015,0.0006,0.0011,0.0025,0.0023,0.0007,0.0035,0.0,0.0,0.0,30013876,0.02,18,6,8471313.0
2020-05-29,2020-05-29 18:13:36,Arm500,DOC 34028-2016,163.296,0,14,1,2,163.696,163.296,11.0,1562.0,0.4,3.0,7743.0,190,7,2155,9,320,350,120.0,0.426,0.1955,0.1917,1.296,0.0037,0.017,0.0508,0.0247,0.0337,0.0012,0.0015,0.0006,0.0011,0.0025,0.0023,0.0007,0.0035,0.0,0.0,0.0,30013359,0.02,10,2,1576.0
2020-05-29,2020-05-29 19:05:28,Arm500,DOC 34028-2016,175.392,0,15,1,2,175.792,175.392,4.0,1560.0,0.4,3.0,1828.0,200,13,2155,9,320,350,110.0,0.422,0.1912,0.1846,1.2938,0.0066,0.0166,0.0518,0.0244,0.0322,0.0012,0.0012,0.0006,0.0011,0.0028,0.0022,0.001,0.0025,0.0,0.0,0.0,30013873,0.02,12,5,10380.0
2020-05-29,2020-05-29 19:05:28,Arm500,DOC 34028-2016,175.392,0,15,1,2,175.792,175.392,4.0,1560.0,0.4,3.0,7770.0,200,13,2155,9,320,350,110.0,0.422,0.1912,0.1846,1.2938,0.0066,0.0166,0.0518,0.0244,0.0322,0.0012,0.0012,0.0006,0.0011,0.0028,0.0022,0.001,0.0025,0.0,0.0,0.0,30013359,0.02,10,2,1549.0
2020-05-29,2020-05-29 19:05:28,Arm500,DOC 34028-2016,175.392,0,15,1,2,175.792,175.392,4.0,1560.0,0.4,3.0,4116.0,200,13,2155,9,320,350,110.0,0.422,0.1912,0.1846,1.2938,0.0066,0.0166,0.0518,0.0244,0.0322,0.0012,0.0012,0.0006,0.0011,0.0028,0.0022,0.001,0.0025,0.0,0.0,0.0,30013871,0.02,16,3,3580.0
2020-05-29,2020-05-29 19:05:28,Arm500,DOC 34028-2016,175.392,0,15,1,2,175.792,175.392,4.0,1560.0,0.4,3.0,4116.0,200,13,2155,9,320,350,110.0,0.422,0.1912,0.1846,1.2938,0.0066,0.0166,0.0518,0.0244,0.0322,0.0012,0.0012,0.0006,0.0011,0.0028,0.0022,0.001,0.0025,0.0,0.0,0.0,30014144,0.02,11,3,6828.0
2020-05-29,2020-05-29 19:05:28,Arm500,DOC 34028-2016,175.392,0,15,1,2,175.792,175.392,4.0,1560.0,0.4,3.0,7706.0,200,13,2155,9,320,350,110.0,0.422,0.1912,0.1846,1.2938,0.0066,0.0166,0.0518,0.0244,0.0322,0.0012,0.0012,0.0006,0.0011,0.0028,0.0022,0.001,0.0025,0.0,0.0,0.0,30014136,0.02,13,4,2394.0
2020-05-29,2020-05-29 19:05:28,Arm500,DOC 34028-2016,175.392,0,15,1,2,175.792,175.392,4.0,1560.0,0.4,3.0,1852.0,200,13,2155,9,320,350,110.0,0.422,0.1912,0.1846,1.2938,0.0066,0.0166,0.0518,0.0244,0.0322,0.0012,0.0012,0.0006,0.0011,0.0028,0.0022,0.001,0.0025,0.0,0.0,0.0,30013876,0.02,18,6,8471283.0
2020-05-29,2020-05-29 19:05:28,Arm500,DOC 34028-2016,175.392,0,15,1,2,175.792,175.392,4.0,1560.0,0.4,3.0,4083.0,200,13,2155,9,320,350,110.0,0.422,0.1912,0.1846,1.2938,0.0066,0.0166,0.0518,0.0244,0.0322,0.0012,0.0012,0.0006,0.0011,0.0028,0.0022,0.001,0.0025,0.0,0.0,0.0,30013875,0.02,15,1,5823.0
2020-05-29,2020-05-29 19:46:03,Arm500,DOC 34028-2016,160.272,0,16,1,2,160.672,160.272,1.0,1559.0,0.4,3.0,4144.0,200,13,2155,9,320,350,110.0,0.425,0.1939,0.1826,1.3044,0.0103,0.0179,0.0474,0.024,0.0325,0.001,0.001,0.0005,0.0011,0.0031,0.0021,0.0006,0.0023,0.0,0.0,0.0,30013871,0.02,16,3,3552.0
2020-05-29,2020-05-29 19:46:03,Arm500,DOC 34028-2016,160.272,0,16,1,2,160.672,160.272,1.0,1559.0,0.4,3.0,7798.0,200,13,2155,9,320,350,110.0,0.425,0.1939,0.1826,1.3044,0.0103,0.0179,0.0474,0.024,0.0325,0.001,0.001,0.0005,0.0011,0.0031,0.0021,0.0006,0.0023,0.0,0.0,0.0,30013359,0.02,10,2,1521.0
2020-05-29,2020-05-29 19:46:03,Arm500,DOC 34028-2016,160.272,0,16,1,2,160.672,160.272,1.0,1559.0,0.4,3.0,4111.0,200,13,2155,9,320,350,110.0,0.425,0.1939,0.1826,1.3044,0.0103,0.0179,0.0474,0.024,0.0325,0.001,0.001,0.0005,0.0011,0.0031,0.0021,0.0006,0.0023,0.0,0.0,0.0,30013875,0.02,15,1,5795.0
2020-05-29,2020-05-29 19:46:03,Arm500,DOC 34028-2016,160.272,0,16,1,2,160.672,160.272,1.0,1559.0,0.4,3.0,7734.0,200,13,2155,9,320,350,110.0,0.425,0.1939,0.1826,1.3044,0.0103,0.0179,0.0474,0.024,0.0325,0.001,0.001,0.0005,0.0011,0.0031,0.0021,0.0006,0.0023,0.0,0.0,0.0,30014136,0.02,13,4,2366.0
2020-05-29,2020-05-29 19:46:03,Arm500,DOC 34028-2016,160.272,0,16,1,2,160.672,160.272,1.0,1559.0,0.4,3.0,1880.0,200,13,2155,9,320,350,110.0,0.425,0.1939,0.1826,1.3044,0.0103,0.0179,0.0474,0.024,0.0325,0.001,0.001,0.0005,0.0011,0.0031,0.0021,0.0006,0.0023,0.0,0.0,0.0,30013876,0.02,18,6,8471255.0
2020-05-29,2020-05-29 19:46:03,Arm500,DOC 34028-2016,160.272,0,16,1,2,160.672,160.272,1.0,1559.0,0.4,3.0,1853.0,200,13,2155,9,320,350,110.0,0.425,0.1939,0.1826,1.3044,0.0103,0.0179,0.0474,0.024,0.0325,0.001,0.001,0.0005,0.0011,0.0031,0.0021,0.0006,0.0023,0.0,0.0,0.0,30013873,0.02,12,5,10355.0
2020-05-29,2020-05-29 19:46:03,Arm500,DOC 34028-2016,160.272,0,16,1,2,160.672,160.272,1.0,1559.0,0.4,3.0,4144.0,200,13,2155,9,320,350,110.0,0.425,0.1939,0.1826,1.3044,0.0103,0.0179,0.0474,0.024,0.0325,0.001,0.001,0.0005,0.0011,0.0031,0.0021,0.0006,0.0023,0.0,0.0,0.0,30014144,0.02,11,3,6800.0
2020-05-29,2020-05-29 20:34:18,Arm500,DOC 34028-2016,166.32,0,17,1,2,166.72,166.32,7.0,1560.0,0.4,3.0,4171.0,200,13,2155,9,320,350,110.0,0.423,0.1909,0.1958,1.2968,0.0068,0.018,0.0517,0.0267,0.0359,0.0009,0.0025,0.0006,0.0011,0.0029,0.0022,0.0008,0.0032,0.0,0.0,0.0,30013871,0.01,16,3,3525.0
2020-05-29,2020-05-29 20:34:18,Arm500,DOC 34028-2016,166.32,0,17,1,2,166.72,166.32,7.0,1560.0,0.4,3.0,7761.0,200,13,2155,9,320,350,110.0,0.423,0.1909,0.1958,1.2968,0.0068,0.018,0.0517,0.0267,0.0359,0.0009,0.0025,0.0006,0.0011,0.0029,0.0022,0.0008,0.0032,0.0,0.0,0.0,30014136,0.01,13,4,2339.0
2020-05-29,2020-05-29 20:34:18,Arm500,DOC 34028-2016,166.32,0,17,1,2,166.72,166.32,7.0,1560.0,0.4,3.0,7825.0,200,13,2155,9,320,350,110.0,0.423,0.1909,0.1958,1.2968,0.0068,0.018,0.0517,0.0267,0.0359,0.0009,0.0025,0.0006,0.0011,0.0029,0.0022,0.0008,0.0032,0.0,0.0,0.0,30013359,0.01,10,2,1494.0
2020-05-29,2020-05-29 20:34:18,Arm500,DOC 34028-2016,166.32,0,17,1,2,166.72,166.32,7.0,1560.0,0.4,3.0,4138.0,200,13,2155,9,320,350,110.0,0.423,0.1909,0.1958,1.2968,0.0068,0.018,0.0517,0.0267,0.0359,0.0009,0.0025,0.0006,0.0011,0.0029,0.0022,0.0008,0.0032,0.0,0.0,0.0,30013875,0.01,15,1,5768.0
2020-05-29,2020-05-29 20:34:18,Arm500,DOC 34028-2016,166.32,0,17,1,2,166.72,166.32,7.0,1560.0,0.4,3.0,4171.0,200,13,2155,9,320,350,110.0,0.423,0.1909,0.1958,1.2968,0.0068,0.018,0.0517,0.0267,0.0359,0.0009,0.0025,0.0006,0.0011,0.0029,0.0022,0.0008,0.0032,0.0,0.0,0.0,30014144,0.01,11,3,6773.0
2020-05-29,2020-05-29 20:34:18,Arm500,DOC 34028-2016,166.32,0,17,1,2,166.72,166.32,7.0,1560.0,0.4,3.0,1907.0,200,13,2155,9,320,350,110.0,0.423,0.1909,0.1958,1.2968,0.0068,0.018,0.0517,0.0267,0.0359,0.0009,0.0025,0.0006,0.0011,0.0029,0.0022,0.0008,0.0032,0.0,0.0,0.0,30013876,0.01,18,6,8471228.0
2020-05-29,2020-05-29 20:34:18,Arm500,DOC 34028-2016,166.32,0,17,1,2,166.72,166.32,7.0,1560.0,0.4,3.0,1883.0,200,13,2155,9,320,350,110.0,0.423,0.1909,0.1958,1.2968,0.0068,0.018,0.0517,0.0267,0.0359,0.0009,0.0025,0.0006,0.0011,0.0029,0.0022,0.0008,0.0032,0.0,0.0,0.0,30013873,0.01,12,5,10325.0
2020-05-29,2020-05-29 21:16:15,Arm500,DOC 34028-2016,172.368,0,18,1,2,172.768,172.368,9.0,1559.0,0.4,3.0,4201.0,200,13,2155,9,320,350,110.0,0.426,0.1965,0.2187,1.2939,0.004,0.0239,0.0454,0.0243,0.0365,0.0012,0.0015,0.0006,0.0011,0.003,0.0026,0.0011,0.0027,0.0,0.0,0.0,30013871,0.01,16,3,3495.0
2020-05-29,2020-05-29 21:16:15,Arm500,DOC 34028-2016,172.368,0,18,1,2,172.768,172.368,9.0,1559.0,0.4,3.0,7788.0,200,13,2155,9,320,350,110.0,0.426,0.1965,0.2187,1.2939,0.004,0.0239,0.0454,0.0243,0.0365,0.0012,0.0015,0.0006,0.0011,0.003,0.0026,0.0011,0.0027,0.0,0.0,0.0,30014136,0.01,13,4,2312.0
2020-05-29,2020-05-29 21:16:15,Arm500,DOC 34028-2016,172.368,0,18,1,2,172.768,172.368,9.0,1559.0,0.4,3.0,7852.0,200,13,2155,9,320,350,110.0,0.426,0.1965,0.2187,1.2939,0.004,0.0239,0.0454,0.0243,0.0365,0.0012,0.0015,0.0006,0.0011,0.003,0.0026,0.0011,0.0027,0.0,0.0,0.0,30013359,0.01,10,2,1467.0
2020-05-29,2020-05-29 21:16:15,Arm500,DOC 34028-2016,172.368,0,18,1,2,172.768,172.368,9.0,1559.0,0.4,3.0,4168.0,200,13,2155,9,320,350,110.0,0.426,0.1965,0.2187,1.2939,0.004,0.0239,0.0454,0.0243,0.0365,0.0012,0.0015,0.0006,0.0011,0.003,0.0026,0.0011,0.0027,0.0,0.0,0.0,30013875,0.01,15,1,5738.0
2020-05-29,2020-05-29 21:16:15,Arm500,DOC 34028-2016,172.368,0,18,1,2,172.768,172.368,9.0,1559.0,0.4,3.0,4201.0,200,13,2155,9,320,350,110.0,0.426,0.1965,0.2187,1.2939,0.004,0.0239,0.0454,0.0243,0.0365,0.0012,0.0015,0.0006,0.0011,0.003,0.0026,0.0011,0.0027,0.0,0.0,0.0,30014144,0.01,11,3,6743.0
2020-05-29,2020-05-29 21:16:15,Arm500,DOC 34028-2016,172.368,0,18,1,2,172.768,172.368,9.0,1559.0,0.4,3.0,1937.0,200,13,2155,9,320,350,110.0,0.426,0.1965,0.2187,1.2939,0.004,0.0239,0.0454,0.0243,0.0365,0.0012,0.0015,0.0006,0.0011,0.003,0.0026,0.0011,0.0027,0.0,0.0,0.0,30013876,0.01,18,6,8471198.0
2020-05-29,2020-05-29 21:16:15,Arm500,DOC 34028-2016,172.368,0,18,1,2,172.768,172.368,9.0,1559.0,0.4,3.0,1910.0,200,13,2155,9,320,350,110.0,0.426,0.1965,0.2187,1.2939,0.004,0.0239,0.0454,0.0243,0.0365,0.0012,0.0015,0.0006,0.0011,0.003,0.0026,0.0011,0.0027,0.0,0.0,0.0,30013873,0.01,12,5,10298.0
2020-05-29,2020-05-29 22:02:18,Arm500,DOC 34028-2016,166.32,0,19,1,2,166.72,166.32,11.0,1561.0,0.4,3.0,4228.0,200,13,2155,9,320,350,110.0,0.421,0.1942,0.2072,1.2899,0.005,0.0132,0.0373,0.0223,0.0296,0.001,0.0014,0.0005,0.001,0.0026,0.0027,0.0005,0.0029,0.0,0.0,0.0,30013871,0.01,16,3,3468.0
2020-05-29,2020-05-29 22:02:18,Arm500,DOC 34028-2016,166.32,0,19,1,2,166.72,166.32,11.0,1561.0,0.4,3.0,1937.0,200,13,2155,9,320,350,110.0,0.421,0.1942,0.2072,1.2899,0.005,0.0132,0.0373,0.0223,0.0296,0.001,0.0014,0.0005,0.001,0.0026,0.0027,0.0005,0.0029,0.0,0.0,0.0,30013873,0.01,12,5,10271.0
2020-05-29,2020-05-29 22:02:18,Arm500,DOC 34028-2016,166.32,0,19,1,2,166.72,166.32,11.0,1561.0,0.4,3.0,4195.0,200,13,2155,9,320,350,110.0,0.421,0.1942,0.2072,1.2899,0.005,0.0132,0.0373,0.0223,0.0296,0.001,0.0014,0.0005,0.001,0.0026,0.0027,0.0005,0.0029,0.0,0.0,0.0,30013875,0.01,15,1,5711.0
2020-05-29,2020-05-29 22:02:18,Arm500,DOC 34028-2016,166.32,0,19,1,2,166.72,166.32,11.0,1561.0,0.4,3.0,1967.0,200,13,2155,9,320,350,110.0,0.421,0.1942,0.2072,1.2899,0.005,0.0132,0.0373,0.0223,0.0296,0.001,0.0014,0.0005,0.001,0.0026,0.0027,0.0005,0.0029,0.0,0.0,0.0,30013876,0.01,18,6,8471168.0
2020-05-29,2020-05-29 22:02:18,Arm500,DOC 34028-2016,166.32,0,19,1,2,166.72,166.32,11.0,1561.0,0.4,3.0,7879.0,200,13,2155,9,320,350,110.0,0.421,0.1942,0.2072,1.2899,0.005,0.0132,0.0373,0.0223,0.0296,0.001,0.0014,0.0005,0.001,0.0026,0.0027,0.0005,0.0029,0.0,0.0,0.0,30013359,0.01,10,2,1440.0
2020-05-29,2020-05-29 22:02:18,Arm500,DOC 34028-2016,166.32,0,19,1,2,166.72,166.32,11.0,1561.0,0.4,3.0,4228.0,200,13,2155,9,320,350,110.0,0.421,0.1942,0.2072,1.2899,0.005,0.0132,0.0373,0.0223,0.0296,0.001,0.0014,0.0005,0.001,0.0026,0.0027,0.0005,0.0029,0.0,0.0,0.0,30014144,0.01,11,3,6716.0
2020-05-29,2020-05-29 22:02:18,Arm500,DOC 34028-2016,166.32,0,19,1,2,166.72,166.32,11.0,1561.0,0.4,3.0,7815.0,200,13,2155,9,320,350,110.0,0.421,0.1942,0.2072,1.2899,0.005,0.0132,0.0373,0.0223,0.0296,0.001,0.0014,0.0005,0.001,0.0026,0.0027,0.0005,0.0029,0.0,0.0,0.0,30014136,0.01,13,4,2285.0
2020-05-29,2020-05-29 22:47:54,Arm500,DOC 34028-2016,166.32,0,20,1,2,166.72,166.32,4.0,1558.0,0.4,3.0,1964.0,200,13,2155,9,320,350,110.0,0.413,0.1867,0.2035,1.28,0.0056,0.0171,0.0417,0.0235,0.0304,0.0009,0.0015,0.0005,0.0009,0.0025,0.0024,0.0008,0.0029,0.0,0.0,0.0,30013873,0.01,12,5,10244.0
2020-05-29,2020-05-29 22:47:54,Arm500,DOC 34028-2016,166.32,0,20,1,2,166.72,166.32,4.0,1558.0,0.4,3.0,4222.0,200,13,2155,9,320,350,110.0,0.413,0.1867,0.2035,1.28,0.0056,0.0171,0.0417,0.0235,0.0304,0.0009,0.0015,0.0005,0.0009,0.0025,0.0024,0.0008,0.0029,0.0,0.0,0.0,30013875,0.01,15,1,5684.0
2020-05-29,2020-05-29 22:47:54,Arm500,DOC 34028-2016,166.32,0,20,1,2,166.72,166.32,4.0,1558.0,0.4,3.0,7906.0,200,13,2155,9,320,350,110.0,0.413,0.1867,0.2035,1.28,0.0056,0.0171,0.0417,0.0235,0.0304,0.0009,0.0015,0.0005,0.0009,0.0025,0.0024,0.0008,0.0029,0.0,0.0,0.0,30013359,0.01,10,2,1413.0
2020-05-29,2020-05-29 22:47:54,Arm500,DOC 34028-2016,166.32,0,20,1,2,166.72,166.32,4.0,1558.0,0.4,3.0,4255.0,200,13,2155,9,320,350,110.0,0.413,0.1867,0.2035,1.28,0.0056,0.0171,0.0417,0.0235,0.0304,0.0009,0.0015,0.0005,0.0009,0.0025,0.0024,0.0008,0.0029,0.0,0.0,0.0,30013871,0.01,16,3,3441.0
2020-05-29,2020-05-29 22:47:54,Arm500,DOC 34028-2016,166.32,0,20,1,2,166.72,166.32,4.0,1558.0,0.4,3.0,7845.0,200,13,2155,9,320,350,110.0,0.413,0.1867,0.2035,1.28,0.0056,0.0171,0.0417,0.0235,0.0304,0.0009,0.0015,0.0005,0.0009,0.0025,0.0024,0.0008,0.0029,0.0,0.0,0.0,30014136,0.01,13,4,2255.0
2020-05-29,2020-05-29 22:47:54,Arm500,DOC 34028-2016,166.32,0,20,1,2,166.72,166.32,4.0,1558.0,0.4,3.0,4255.0,200,13,2155,9,320,350,110.0,0.413,0.1867,0.2035,1.28,0.0056,0.0171,0.0417,0.0235,0.0304,0.0009,0.0015,0.0005,0.0009,0.0025,0.0024,0.0008,0.0029,0.0,0.0,0.0,30014144,0.01,11,3,6689.0
2020-05-29,2020-05-29 22:47:54,Arm500,DOC 34028-2016,166.32,0,20,1,2,166.72,166.32,4.0,1558.0,0.4,3.0,1994.0,200,13,2155,9,320,350,110.0,0.413,0.1867,0.2035,1.28,0.0056,0.0171,0.0417,0.0235,0.0304,0.0009,0.0015,0.0005,0.0009,0.0025,0.0024,0.0008,0.0029,0.0,0.0,0.0,30013876,0.01,18,6,8471141.0
2020-05-29,2020-05-29 23:36:27,Arm500,DOC 34028-2016,157.248,0,21,1,2,157.648,157.248,1.0,1556.0,0.4,3.0,4283.0,200,13,2155,9,320,350,110.0,0.424,0.191,0.1979,1.3098,0.0051,0.0158,0.0464,0.029,0.0368,0.001,0.0015,0.0006,0.0009,0.0027,0.0023,0.0004,0.0026,0.0,0.0,0.0,30013871,0.01,16,3,3413.0
2020-05-29,2020-05-29 23:36:27,Arm500,DOC 34028-2016,157.248,0,21,1,2,157.648,157.248,1.0,1556.0,0.4,3.0,4283.0,200,13,2155,9,320,350,110.0,0.424,0.191,0.1979,1.3098,0.0051,0.0158,0.0464,0.029,0.0368,0.001,0.0015,0.0006,0.0009,0.0027,0.0023,0.0004,0.0026,0.0,0.0,0.0,30014144,0.01,11,3,6661.0
2020-05-29,2020-05-29 23:36:27,Arm500,DOC 34028-2016,157.248,0,21,1,2,157.648,157.248,1.0,1556.0,0.4,3.0,1989.0,200,13,2155,9,320,350,110.0,0.424,0.191,0.1979,1.3098,0.0051,0.0158,0.0464,0.029,0.0368,0.001,0.0015,0.0006,0.0009,0.0027,0.0023,0.0004,0.0026,0.0,0.0,0.0,30013873,0.01,12,5,10219.0
2020-05-29,2020-05-29 23:36:27,Arm500,DOC 34028-2016,157.248,0,21,1,2,157.648,157.248,1.0,1556.0,0.4,3.0,1989.0,200,13,2155,9,320,350,110.0,0.424,0.191,0.1979,1.3098,0.0051,0.0158,0.0464,0.029,0.0368,0.001,0.0015,0.0006,0.0009,0.0027,0.0023,0.0004,0.0026,0.0,0.0,0.0,30013876,0.01,18,6,8471146.0
2020-05-29,2020-05-29 23:36:27,Arm500,DOC 34028-2016,157.248,0,21,1,2,157.648,157.248,1.0,1556.0,0.4,3.0,7934.0,200,13,2155,9,320,350,110.0,0.424,0.191,0.1979,1.3098,0.0051,0.0158,0.0464,0.029,0.0368,0.001,0.0015,0.0006,0.0009,0.0027,0.0023,0.0004,0.0026,0.0,0.0,0.0,30013359,0.01,10,2,1385.0
2020-05-29,2020-05-29 23:36:27,Arm500,DOC 34028-2016,157.248,0,21,1,2,157.648,157.248,1.0,1556.0,0.4,3.0,7873.0,200,13,2155,9,320,350,110.0,0.424,0.191,0.1979,1.3098,0.0051,0.0158,0.0464,0.029,0.0368,0.001,0.0015,0.0006,0.0009,0.0027,0.0023,0.0004,0.0026,0.0,0.0,0.0,30014136,0.01,13,4,2227.0
2020-05-29,2020-05-29 23:36:27,Arm500,DOC 34028-2016,157.248,0,21,1,2,157.648,157.248,1.0,1556.0,0.4,3.0,4250.0,200,13,2155,9,320,350,110.0,0.424,0.191,0.1979,1.3098,0.0051,0.0158,0.0464,0.029,0.0368,0.001,0.0015,0.0006,0.0009,0.0027,0.0023,0.0004,0.0026,0.0,0.0,0.0,30013875,0.01,15,1,5656.0
2020-05-30,2020-05-30 00:03:47,Arm500,DOC 34028-2016,166.32,0,19,1,2,166.72,166.32,7.0,1567.0,0.4,7.0,5121.0,190,7,2155,9,320,340,120.0,0.281,0.1879,0.1402,0.5028,0.0064,0.0152,0.0341,0.0119,0.0156,0.0003,0.0005,0.0003,0.0006,0.0003,0.0017,0.0008,0.0037,0.0,0.0,0.0,30013871,0.02,16,3,2575.0
2020-05-30,2020-05-30 00:03:47,Arm500,DOC 34028-2016,166.32,0,19,1,2,166.72,166.32,7.0,1567.0,0.4,7.0,376.0,190,7,2155,9,320,340,120.0,0.281,0.1879,0.1402,0.5028,0.0064,0.0152,0.0341,0.0119,0.0156,0.0003,0.0005,0.0003,0.0006,0.0003,0.0017,0.0008,0.0037,0.0,0.0,0.0,30013876,0.02,18,6,8472759.0
2020-05-30,2020-05-30 00:03:47,Arm500,DOC 34028-2016,166.32,0,19,1,2,166.72,166.32,7.0,1567.0,0.4,7.0,5121.0,190,7,2155,9,320,340,120.0,0.281,0.1879,0.1402,0.5028,0.0064,0.0152,0.0341,0.0119,0.0156,0.0003,0.0005,0.0003,0.0006,0.0003,0.0017,0.0008,0.0037,0.0,0.0,0.0,30014144,0.02,11,3,5823.0
2020-05-30,2020-05-30 00:03:47,Arm500,DOC 34028-2016,166.32,0,19,1,2,166.72,166.32,7.0,1567.0,0.4,7.0,2785.0,190,7,2155,9,320,340,120.0,0.281,0.1879,0.1402,0.5028,0.0064,0.0152,0.0341,0.0119,0.0156,0.0003,0.0005,0.0003,0.0006,0.0003,0.0017,0.0008,0.0037,0.0,0.0,0.0,30013873,0.02,12,5,9423.0
2020-05-30,2020-05-30 00:03:47,Arm500,DOC 34028-2016,166.32,0,19,1,2,166.72,166.32,7.0,1567.0,0.4,7.0,8730.0,190,7,2155,9,320,340,120.0,0.281,0.1879,0.1402,0.5028,0.0064,0.0152,0.0341,0.0119,0.0156,0.0003,0.0005,0.0003,0.0006,0.0003,0.0017,0.0008,0.0037,0.0,0.0,0.0,30013359,0.02,10,2,589.0
2020-05-30,2020-05-30 00:03:47,Arm500,DOC 34028-2016,166.32,0,19,1,2,166.72,166.32,7.0,1567.0,0.4,7.0,8714.0,190,7,2155,9,320,340,120.0,0.281,0.1879,0.1402,0.5028,0.0064,0.0152,0.0341,0.0119,0.0156,0.0003,0.0005,0.0003,0.0006,0.0003,0.0017,0.0008,0.0037,0.0,0.0,0.0,30014136,0.02,13,4,1386.0
