Repository: khw11044/Iron-CCM-RUL

# 연속 주조기의 RUL 데이터 분석

## RUL Dataset from Continuous Casting Machine

[캐글 페이지](https://www.kaggle.com/datasets/yuriykatser/rul-dataset-from-continuous-casting-machine)

## 도메인 설명 

연주공정: 연주공정은 철강산업에서 철 제품을 생산하는 공정중 하나로 연속주조의 줄임말이다. 액체상태의 용강을 주형에 넣어 고체가 되도록 식히는 과정이며 이 과정을 거쳐, 슬래브, 브룸, 빌렛의 반제품이 만들어진다.
주괴(鑄塊, ingot)란 상대적으로 순도가 높은 물질의 덩어리다. 보통 금속을 가공하기 좋게 주물로 뜬 것을 말한다.

____


연속 주조 기계(이하 'CCM')는 액체 상태의 철강을 주어진 단면의 고체 빌릿으로 변환하는 장치로, 이후 롤링 생산(예: 철근)이 이루어진다.

금형 슬리브는 CCM 금형의 가장 중요하고 빠르게 마모되는 부분이다. 슬리브는 둥근 형태나 프로파일 단면의 수냉식 구리 파이프이다. 용융 금속이 슬리브 벽과 접촉하면 결정화되며, 주괴의 기본 고체 껍질이 형성된다.

**슬리브 운영 중 주요 생산 문제**는 슬리브의 구리 파이프 표면에 결함이 생기고 내부 공간의 프로파일이 변형되어 열 조건이 방해받는 것이다. 이는 결과적으로 주괴의 품질에 영향을 미친다.

File: data/data_noNull.csv (part 35 of 73)
date,sample_time_continuous_caster,steel_type,doc_requirement,"workpiece_weight, tonn",workpiece_slice_geometry_150x150,cast_in_row,alloy_type_open,"alloy_speed, meter/minute","steel_weight_theoretical, tonn","steel_weight, tonn",grab1_num,"steel_temperature_grab1, Celsius deg.","metal_residue_grab1, tonn",grab2_num,"resistance, tonn","swing_frequency, amount/minute","crystallizer_movement, mm","water_consumption, liter/minute","water_temperature_delta, Celsius deg.","water_consumption_secondary_cooling_zone_num1, liter/minute","water_consumption_secondary_cooling_zone_num2, liter/minute","water_consumption_secondary_cooling_zone_num3, liter/minute","Ce, %","C, %","Si, %","Mn,%","S, %","P, %","Cr, %","Ni, %","Cu, %","As, %","Mo, %","Nb, %","Ti, %","V, %","Al, %","Ca, %","N, %","Pb, %","Mg, %","Zn, %",sleeve,"quantity, tonn",num_crystallizer,num_stream,RUL
2020-05-30,2020-05-30 00:03:47,Arm500,DOC 34028-2016,166.32,0,19,1,2,166.72,166.32,7.0,1567.0,0.4,7.0,376.0,190,7,2155,9,320,340,120.0,0.281,0.1879,0.1402,0.5028,0.0064,0.0152,0.0341,0.0119,0.0156,0.0003,0.0005,0.0003,0.0006,0.0003,0.0017,0.0008,0.0037,0.0,0.0,0.0,30014143,0.02,11,6,8472759.0
2020-05-30,2020-05-30 00:03:47,Arm500,DOC 34028-2016,166.32,0,19,1,2,166.72,166.32,7.0,1567.0,0.4,7.0,5070.0,190,7,2155,9,320,340,120.0,0.281,0.1879,0.1402,0.5028,0.0064,0.0152,0.0341,0.0119,0.0156,0.0003,0.0005,0.0003,0.0006,0.0003,0.0017,0.0008,0.0037,0.0,0.0,0.0,30013875,0.02,15,1,4836.0
2020-05-30,2020-05-30 01:05:55,Arm500,DOC 34028-2016,160.272,0,23,1,2,160.672,160.272,9.0,1557.0,0.4,3.0,2067.0,200,13,2155,9,320,350,110.0,0.43,0.201,0.213,1.2809,0.0047,0.0149,0.0505,0.0248,0.0479,0.001,0.0013,0.0005,0.0009,0.0025,0.0029,0.0003,0.0037,0.0,0.0,0.0,30014143,0.02,11,6,8471068.0
2020-05-30,2020-05-30 01:05:55,Arm500,DOC 34028-2016,160.272,0,23,1,2,160.672,160.272,9.0,1557.0,0.4,3.0,4340.0,200,13,2155,9,320,350,110.0,0.43,0.201,0.213,1.2809,0.0047,0.0149,0.0505,0.0248,0.0479,0.001,0.0013,0.0005,0.0009,0.0025,0.0029,0.0003,0.0037,0.0,0.0,0.0,30013871,0.02,16,3,3356.0
2020-05-30,2020-05-30 01:05:55,Arm500,DOC 34028-2016,160.272,0,23,1,2,160.672,160.272,9.0,1557.0,0.4,3.0,2067.0,200,13,2155,9,320,350,110.0,0.43,0.201,0.213,1.2809,0.0047,0.0149,0.0505,0.0248,0.0479,0.001,0.0013,0.0005,0.0009,0.0025,0.0029,0.0003,0.0037,0.0,0.0,0.0,30013876,0.02,18,6,8471068.0
2020-05-30,2020-05-30 01:05:55,Arm500,DOC 34028-2016,160.272,0,23,1,2,160.672,160.272,9.0,1557.0,0.4,3.0,7930.0,200,13,2155,9,320,350,110.0,0.43,0.201,0.213,1.2809,0.0047,0.0149,0.0505,0.0248,0.0479,0.001,0.0013,0.0005,0.0009,0.0025,0.0029,0.0003,0.0037,0.0,0.0,0.0,30014136,0.02,13,4,2170.0
2020-05-30,2020-05-30 01:05:55,Arm500,DOC 34028-2016,160.272,0,23,1,2,160.672,160.272,9.0,1557.0,0.4,3.0,2046.0,200,13,2155,9,320,350,110.0,0.43,0.201,0.213,1.2809,0.0047,0.0149,0.0505,0.0248,0.0479,0.001,0.0013,0.0005,0.0009,0.0025,0.0029,0.0003,0.0037,0.0,0.0,0.0,30013873,0.02,12,5,10162.0
2020-05-30,2020-05-30 01:05:55,Arm500,DOC 34028-2016,160.272,0,23,1,2,160.672,160.272,9.0,1557.0,0.4,3.0,4340.0,200,13,2155,9,320,350,110.0,0.43,0.201,0.213,1.2809,0.0047,0.0149,0.0505,0.0248,0.0479,0.001,0.0013,0.0005,0.0009,0.0025,0.0029,0.0003,0.0037,0.0,0.0,0.0,30014144,0.02,11,3,6604.0
2020-05-30,2020-05-30 01:05:55,Arm500,DOC 34028-2016,160.272,0,23,1,2,160.672,160.272,9.0,1557.0,0.4,3.0,4307.0,200,13,2155,9,320,350,110.0,0.43,0.201,0.213,1.2809,0.0047,0.0149,0.0505,0.0248,0.0479,0.001,0.0013,0.0005,0.0009,0.0025,0.0029,0.0003,0.0037,0.0,0.0,0.0,30013875,0.02,15,1,5599.0
2020-05-30,2020-05-30 01:05:55,Arm500,DOC 34028-2016,160.272,0,23,1,2,160.672,160.272,9.0,1557.0,0.4,3.0,7991.0,200,13,2155,9,320,350,110.0,0.43,0.201,0.213,1.2809,0.0047,0.0149,0.0505,0.0248,0.0479,0.001,0.0013,0.0005,0.0009,0.0025,0.0029,0.0003,0.0037,0.0,0.0,0.0,30013359,0.02,10,2,1328.0
2020-05-30,2020-05-30 02:03:26,1015,ASTM A510/A510M-18,161.28,0,24,1,2,161.68,161.28,5.0,1583.0,0.4,3.0,2074.0,180,13,2155,8,290,320,100.0,0.266,0.1573,0.1666,0.5741,0.0038,0.018,0.0421,0.0227,0.03,0.0012,0.0022,0.0004,0.0006,0.0008,0.0021,0.0009,0.0035,0.0,0.0,0.0,30013873,0.01,12,5,10134.0
2020-05-30,2020-05-30 02:03:26,1015,ASTM A510/A510M-18,161.28,0,24,1,2,161.68,161.28,5.0,1583.0,0.4,3.0,2091.0,180,13,2155,8,290,320,100.0,0.266,0.1573,0.1666,0.5741,0.0038,0.018,0.0421,0.0227,0.03,0.0012,0.0022,0.0004,0.0006,0.0008,0.0021,0.0009,0.0035,0.0,0.0,0.0,30013876,0.01,18,6,8471044.0
2020-05-30,2020-05-30 02:03:26,1015,ASTM A510/A510M-18,161.28,0,24,1,2,161.68,161.28,5.0,1583.0,0.4,3.0,8017.0,180,13,2155,8,290,320,100.0,0.266,0.1573,0.1666,0.5741,0.0038,0.018,0.0421,0.0227,0.03,0.0012,0.0022,0.0004,0.0006,0.0008,0.0021,0.0009,0.0035,0.0,0.0,0.0,30013359,0.01,10,2,1302.0
2020-05-30,2020-05-30 02:03:26,1015,ASTM A510/A510M-18,161.28,0,24,1,2,161.68,161.28,5.0,1583.0,0.4,3.0,4335.0,180,13,2155,8,290,320,100.0,0.266,0.1573,0.1666,0.5741,0.0038,0.018,0.0421,0.0227,0.03,0.0012,0.0022,0.0004,0.0006,0.0008,0.0021,0.0009,0.0035,0.0,0.0,0.0,30013875,0.01,15,1,5571.0
2020-05-30,2020-05-30 02:03:26,1015,ASTM A510/A510M-18,161.28,0,24,1,2,161.68,161.28,5.0,1583.0,0.4,3.0,2091.0,180,13,2155,8,290,320,100.0,0.266,0.1573,0.1666,0.5741,0.0038,0.018,0.0421,0.0227,0.03,0.0012,0.0022,0.0004,0.0006,0.0008,0.0021,0.0009,0.0035,0.0,0.0,0.0,30014143,0.01,11,6,8471044.0
2020-05-30,2020-05-30 02:03:26,1015,ASTM A510/A510M-18,161.28,0,24,1,2,161.68,161.28,5.0,1583.0,0.4,3.0,4368.0,180,13,2155,8,290,320,100.0,0.266,0.1573,0.1666,0.5741,0.0038,0.018,0.0421,0.0227,0.03,0.0012,0.0022,0.0004,0.0006,0.0008,0.0021,0.0009,0.0035,0.0,0.0,0.0,30014144,0.01,11,3,6576.0
2020-05-30,2020-05-30 02:03:26,1015,ASTM A510/A510M-18,161.28,0,24,1,2,161.68,161.28,5.0,1583.0,0.4,3.0,7956.0,180,13,2155,8,290,320,100.0,0.266,0.1573,0.1666,0.5741,0.0038,0.018,0.0421,0.0227,0.03,0.0012,0.0022,0.0004,0.0006,0.0008,0.0021,0.0009,0.0035,0.0,0.0,0.0,30014136,0.01,13,4,2144.0
2020-05-30,2020-05-30 02:03:26,1015,ASTM A510/A510M-18,161.28,0,24,1,2,161.68,161.28,5.0,1583.0,0.4,3.0,4368.0,180,13,2155,8,290,320,100.0,0.266,0.1573,0.1666,0.5741,0.0038,0.018,0.0421,0.0227,0.03,0.0012,0.0022,0.0004,0.0006,0.0008,0.0021,0.0009,0.0035,0.0,0.0,0.0,30013871,0.01,16,3,3328.0
2020-05-30,2020-05-30 02:25:35,1015,ASTM A510/A510M-18,165.312,0,25,1,2,165.712,165.312,4.0,1572.0,0.4,3.0,2119.0,180,13,2155,8,290,320,100.0,0.265,0.1613,0.1685,0.5446,0.0024,0.0158,0.0449,0.0236,0.0333,0.001,0.0012,0.0003,0.0007,0.0004,0.0022,0.0002,0.0032,0.0,0.0,0.0,30013876,0.01,18,6,8471016.0
2020-05-30,2020-05-30 02:25:35,1015,ASTM A510/A510M-18,165.312,0,25,1,2,165.712,165.312,4.0,1572.0,0.4,3.0,2119.0,180,13,2155,8,290,320,100.0,0.265,0.1613,0.1685,0.5446,0.0024,0.0158,0.0449,0.0236,0.0333,0.001,0.0012,0.0003,0.0007,0.0004,0.0022,0.0002,0.0032,0.0,0.0,0.0,30014143,0.01,11,6,8471016.0
2020-05-30,2020-05-30 02:25:35,1015,ASTM A510/A510M-18,165.312,0,25,1,2,165.712,165.312,4.0,1572.0,0.4,3.0,4394.0,180,13,2155,8,290,320,100.0,0.265,0.1613,0.1685,0.5446,0.0024,0.0158,0.0449,0.0236,0.0333,0.001,0.0012,0.0003,0.0007,0.0004,0.0022,0.0002,0.0032,0.0,0.0,0.0,30013871,0.01,16,3,3302.0
2020-05-30,2020-05-30 02:25:35,1015,ASTM A510/A510M-18,165.312,0,25,1,2,165.712,165.312,4.0,1572.0,0.4,3.0,7984.0,180,13,2155,8,290,320,100.0,0.265,0.1613,0.1685,0.5446,0.0024,0.0158,0.0449,0.0236,0.0333,0.001,0.0012,0.0003,0.0007,0.0004,0.0022,0.0002,0.0032,0.0,0.0,0.0,30014136,0.01,13,4,2116.0
2020-05-30,2020-05-30 02:25:35,1015,ASTM A510/A510M-18,165.312,0,25,1,2,165.712,165.312,4.0,1572.0,0.4,3.0,4394.0,180,13,2155,8,290,320,100.0,0.265,0.1613,0.1685,0.5446,0.0024,0.0158,0.0449,0.0236,0.0333,0.001,0.0012,0.0003,0.0007,0.0004,0.0022,0.0002,0.0032,0.0,0.0,0.0,30014144,0.01,11,3,6550.0
2020-05-30,2020-05-30 02:25:35,1015,ASTM A510/A510M-18,165.312,0,25,1,2,165.712,165.312,4.0,1572.0,0.4,3.0,4363.0,180,13,2155,8,290,320,100.0,0.265,0.1613,0.1685,0.5446,0.0024,0.0158,0.0449,0.0236,0.0333,0.001,0.0012,0.0003,0.0007,0.0004,0.0022,0.0002,0.0032,0.0,0.0,0.0,30013875,0.01,15,1,5543.0
2020-05-30,2020-05-30 02:25:35,1015,ASTM A510/A510M-18,165.312,0,25,1,2,165.712,165.312,4.0,1572.0,0.4,3.0,2100.0,180,13,2155,8,290,320,100.0,0.265,0.1613,0.1685,0.5446,0.0024,0.0158,0.0449,0.0236,0.0333,0.001,0.0012,0.0003,0.0007,0.0004,0.0022,0.0002,0.0032,0.0,0.0,0.0,30013873,0.01,12,5,10108.0
2020-05-30,2020-05-30 02:25:35,1015,ASTM A510/A510M-18,165.312,0,25,1,2,165.712,165.312,4.0,1572.0,0.4,3.0,8045.0,180,13,2155,8,290,320,100.0,0.265,0.1613,0.1685,0.5446,0.0024,0.0158,0.0449,0.0236,0.0333,0.001,0.0012,0.0003,0.0007,0.0004,0.0022,0.0002,0.0032,0.0,0.0,0.0,30013359,0.01,10,2,1274.0
2020-05-30,2020-05-30 03:25:29,1015,ASTM A510/A510M-18,161.28,0,26,1,2,161.68,161.28,1.0,1573.0,0.4,3.0,4390.0,180,13,2155,8,290,320,100.0,0.279,0.1736,0.1688,0.5555,0.0026,0.0179,0.0433,0.0213,0.0289,0.0011,0.0017,0.0003,0.0007,0.0002,0.0021,0.0005,0.0038,0.0,0.0,0.0,30013875,0.01,15,1,5516.0
2020-05-30,2020-05-30 03:25:29,1015,ASTM A510/A510M-18,161.28,0,26,1,2,161.68,161.28,1.0,1573.0,0.4,3.0,4421.0,180,13,2155,8,290,320,100.0,0.279,0.1736,0.1688,0.5555,0.0026,0.0179,0.0433,0.0213,0.0289,0.0011,0.0017,0.0003,0.0007,0.0002,0.0021,0.0005,0.0038,0.0,0.0,0.0,30013871,0.01,16,3,3275.0
2020-05-30,2020-05-30 03:25:29,1015,ASTM A510/A510M-18,161.28,0,26,1,2,161.68,161.28,1.0,1573.0,0.4,3.0,8011.0,180,13,2155,8,290,320,100.0,0.279,0.1736,0.1688,0.5555,0.0026,0.0179,0.0433,0.0213,0.0289,0.0011,0.0017,0.0003,0.0007,0.0002,0.0021,0.0005,0.0038,0.0,0.0,0.0,30014136,0.01,13,4,2089.0
2020-05-30,2020-05-30 03:25:29,1015,ASTM A510/A510M-18,161.28,0,26,1,2,161.68,161.28,1.0,1573.0,0.4,3.0,2148.0,180,13,2155,8,290,320,100.0,0.279,0.1736,0.1688,0.5555,0.0026,0.0179,0.0433,0.0213,0.0289,0.0011,0.0017,0.0003,0.0007,0.0002,0.0021,0.0005,0.0038,0.0,0.0,0.0,30013876,0.01,18,6,8470987.0
2020-05-30,2020-05-30 03:25:29,1015,ASTM A510/A510M-18,161.28,0,26,1,2,161.68,161.28,1.0,1573.0,0.4,3.0,4421.0,180,13,2155,8,290,320,100.0,0.279,0.1736,0.1688,0.5555,0.0026,0.0179,0.0433,0.0213,0.0289,0.0011,0.0017,0.0003,0.0007,0.0002,0.0021,0.0005,0.0038,0.0,0.0,0.0,30014144,0.01,11,3,6523.0
2020-05-30,2020-05-30 03:25:29,1015,ASTM A510/A510M-18,161.28,0,26,1,2,161.68,161.28,1.0,1573.0,0.4,3.0,2148.0,180,13,2155,8,290,320,100.0,0.279,0.1736,0.1688,0.5555,0.0026,0.0179,0.0433,0.0213,0.0289,0.0011,0.0017,0.0003,0.0007,0.0002,0.0021,0.0005,0.0038,0.0,0.0,0.0,30014143,0.01,11,6,8470987.0
2020-05-30,2020-05-30 03:25:29,1015,ASTM A510/A510M-18,161.28,0,26,1,2,161.68,161.28,1.0,1573.0,0.4,3.0,8072.0,180,13,2155,8,290,320,100.0,0.279,0.1736,0.1688,0.5555,0.0026,0.0179,0.0433,0.0213,0.0289,0.0011,0.0017,0.0003,0.0007,0.0002,0.0021,0.0005,0.0038,0.0,0.0,0.0,30013359,0.01,10,2,1247.0
2020-05-30,2020-05-30 03:25:29,1015,ASTM A510/A510M-18,161.28,0,26,1,2,161.68,161.28,1.0,1573.0,0.4,3.0,2129.0,180,13,2155,8,290,320,100.0,0.279,0.1736,0.1688,0.5555,0.0026,0.0179,0.0433,0.0213,0.0289,0.0011,0.0017,0.0003,0.0007,0.0002,0.0021,0.0005,0.0038,0.0,0.0,0.0,30013873,0.01,12,5,10079.0
2020-05-30,2020-05-30 04:16:21,1015,ASTM A510/A510M-18,167.328,0,27,1,2,167.728,167.328,7.0,1575.0,0.4,3.0,8039.0,180,13,2155,8,290,320,100.0,0.263,0.1589,0.1684,0.5477,0.0038,0.0182,0.0454,0.022,0.028,0.001,0.0019,0.0003,0.0007,0.0005,0.0022,0.0007,0.0042,0.0,0.0,0.0,30014136,0.01,13,4,2061.0
2020-05-30,2020-05-30 04:16:21,1015,ASTM A510/A510M-18,167.328,0,27,1,2,167.728,167.328,7.0,1575.0,0.4,3.0,8100.0,180,13,2155,8,290,320,100.0,0.263,0.1589,0.1684,0.5477,0.0038,0.0182,0.0454,0.022,0.028,0.001,0.0019,0.0003,0.0007,0.0005,0.0022,0.0007,0.0042,0.0,0.0,0.0,30013359,0.01,10,2,1219.0
2020-05-30,2020-05-30 04:16:21,1015,ASTM A510/A510M-18,167.328,0,27,1,2,167.728,167.328,7.0,1575.0,0.4,3.0,4449.0,180,13,2155,8,290,320,100.0,0.263,0.1589,0.1684,0.5477,0.0038,0.0182,0.0454,0.022,0.028,0.001,0.0019,0.0003,0.0007,0.0005,0.0022,0.0007,0.0042,0.0,0.0,0.0,30014144,0.01,11,3,6495.0
2020-05-30,2020-05-30 04:16:21,1015,ASTM A510/A510M-18,167.328,0,27,1,2,167.728,167.328,7.0,1575.0,0.4,3.0,2155.0,180,13,2155,8,290,320,100.0,0.263,0.1589,0.1684,0.5477,0.0038,0.0182,0.0454,0.022,0.028,0.001,0.0019,0.0003,0.0007,0.0005,0.0022,0.0007,0.0042,0.0,0.0,0.0,30013873,0.01,12,5,10053.0
2020-05-30,2020-05-30 04:16:21,1015,ASTM A510/A510M-18,167.328,0,27,1,2,167.728,167.328,7.0,1575.0,0.4,3.0,4449.0,180,13,2155,8,290,320,100.0,0.263,0.1589,0.1684,0.5477,0.0038,0.0182,0.0454,0.022,0.028,0.001,0.0019,0.0003,0.0007,0.0005,0.0022,0.0007,0.0042,0.0,0.0,0.0,30013871,0.01,16,3,3247.0
2020-05-30,2020-05-30 04:16:21,1015,ASTM A510/A510M-18,167.328,0,27,1,2,167.728,167.328,7.0,1575.0,0.4,3.0,2176.0,180,13,2155,8,290,320,100.0,0.263,0.1589,0.1684,0.5477,0.0038,0.0182,0.0454,0.022,0.028,0.001,0.0019,0.0003,0.0007,0.0005,0.0022,0.0007,0.0042,0.0,0.0,0.0,30014143,0.01,11,6,8470959.0
2020-05-30,2020-05-30 04:16:21,1015,ASTM A510/A510M-18,167.328,0,27,1,2,167.728,167.328,7.0,1575.0,0.4,3.0,4418.0,180,13,2155,8,290,320,100.0,0.263,0.1589,0.1684,0.5477,0.0038,0.0182,0.0454,0.022,0.028,0.001,0.0019,0.0003,0.0007,0.0005,0.0022,0.0007,0.0042,0.0,0.0,0.0,30013875,0.01,15,1,5488.0
2020-05-30,2020-05-30 04:16:21,1015,ASTM A510/A510M-18,167.328,0,27,1,2,167.728,167.328,7.0,1575.0,0.4,3.0,2176.0,180,13,2155,8,290,320,100.0,0.263,0.1589,0.1684,0.5477,0.0038,0.0182,0.0454,0.022,0.028,0.001,0.0019,0.0003,0.0007,0.0005,0.0022,0.0007,0.0042,0.0,0.0,0.0,30013876,0.01,18,6,8470959.0
2020-05-30,2020-05-30 05:08:23,1015,ASTM A510/A510M-18,159.264,0,28,1,2,159.664,159.264,9.0,1575.0,0.4,3.0,2183.0,180,13,2155,8,290,320,100.0,0.271,0.1665,0.1674,0.5534,0.0024,0.0091,0.042,0.0211,0.0287,0.0011,0.0022,0.0003,0.0007,0.0002,0.0023,0.0008,0.0032,0.0,0.0,0.0,30013873,0.01,12,5,10025.0
2020-05-30,2020-05-30 05:08:23,1015,ASTM A510/A510M-18,159.264,0,28,1,2,159.664,159.264,9.0,1575.0,0.4,3.0,4444.0,180,13,2155,8,290,320,100.0,0.271,0.1665,0.1674,0.5534,0.0024,0.0091,0.042,0.0211,0.0287,0.0011,0.0022,0.0003,0.0007,0.0002,0.0023,0.0008,0.0032,0.0,0.0,0.0,30013875,0.01,15,1,5462.0
2020-05-30,2020-05-30 05:08:23,1015,ASTM A510/A510M-18,159.264,0,28,1,2,159.664,159.264,9.0,1575.0,0.4,3.0,4475.0,180,13,2155,8,290,320,100.0,0.271,0.1665,0.1674,0.5534,0.0024,0.0091,0.042,0.0211,0.0287,0.0011,0.0022,0.0003,0.0007,0.0002,0.0023,0.0008,0.0032,0.0,0.0,0.0,30013871,0.01,16,3,3221.0
2020-05-30,2020-05-30 05:08:23,1015,ASTM A510/A510M-18,159.264,0,28,1,2,159.664,159.264,9.0,1575.0,0.4,3.0,2202.0,180,13,2155,8,290,320,100.0,0.271,0.1665,0.1674,0.5534,0.0024,0.0091,0.042,0.0211,0.0287,0.0011,0.0022,0.0003,0.0007,0.0002,0.0023,0.0008,0.0032,0.0,0.0,0.0,30014143,0.01,11,6,8470933.0
2020-05-30,2020-05-30 05:08:23,1015,ASTM A510/A510M-18,159.264,0,28,1,2,159.664,159.264,9.0,1575.0,0.4,3.0,2202.0,180,13,2155,8,290,320,100.0,0.271,0.1665,0.1674,0.5534,0.0024,0.0091,0.042,0.0211,0.0287,0.0011,0.0022,0.0003,0.0007,0.0002,0.0023,0.0008,0.0032,0.0,0.0,0.0,30013876,0.01,18,6,8470933.0
2020-05-30,2020-05-30 05:08:23,1015,ASTM A510/A510M-18,159.264,0,28,1,2,159.664,159.264,9.0,1575.0,0.4,3.0,8126.0,180,13,2155,8,290,320,100.0,0.271,0.1665,0.1674,0.5534,0.0024,0.0091,0.042,0.0211,0.0287,0.0011,0.0022,0.0003,0.0007,0.0002,0.0023,0.0008,0.0032,0.0,0.0,0.0,30013359,0.01,10,2,1193.0
2020-05-30,2020-05-30 05:08:23,1015,ASTM A510/A510M-18,159.264,0,28,1,2,159.664,159.264,9.0,1575.0,0.4,3.0,8065.0,180,13,2155,8,290,320,100.0,0.271,0.1665,0.1674,0.5534,0.0024,0.0091,0.042,0.0211,0.0287,0.0011,0.0022,0.0003,0.0007,0.0002,0.0023,0.0008,0.0032,0.0,0.0,0.0,30014136,0.01,13,4,2035.0
2020-05-30,2020-05-30 05:08:23,1015,ASTM A510/A510M-18,159.264,0,28,1,2,159.664,159.264,9.0,1575.0,0.4,3.0,4475.0,180,13,2155,8,290,320,100.0,0.271,0.1665,0.1674,0.5534,0.0024,0.0091,0.042,0.0211,0.0287,0.0011,0.0022,0.0003,0.0007,0.0002,0.0023,0.0008,0.0032,0.0,0.0,0.0,30014144,0.01,11,3,6469.0
2020-05-30,2020-05-30 05:56:54,1015,ASTM A510/A510M-18,163.296,0,29,1,2,163.696,163.296,5.0,1576.0,0.4,3.0,8093.0,180,13,2155,8,290,320,100.0,0.276,0.1684,0.1754,0.5585,0.0028,0.0188,0.0448,0.0288,0.0418,0.0009,0.0017,0.0004,0.0007,0.0007,0.0024,0.0009,0.0032,0.0,0.0,0.0,30014136,0.01,13,4,2007.0
2020-05-30,2020-05-30 05:56:54,1015,ASTM A510/A510M-18,163.296,0,29,1,2,163.696,163.296,5.0,1576.0,0.4,3.0,4470.0,180,13,2155,8,290,320,100.0,0.276,0.1684,0.1754,0.5585,0.0028,0.0188,0.0448,0.0288,0.0418,0.0009,0.0017,0.0004,0.0007,0.0007,0.0024,0.0009,0.0032,0.0,0.0,0.0,30013875,0.01,15,1,5436.0
2020-05-30,2020-05-30 05:56:54,1015,ASTM A510/A510M-18,163.296,0,29,1,2,163.696,163.296,5.0,1576.0,0.4,3.0,2228.0,180,13,2155,8,290,320,100.0,0.276,0.1684,0.1754,0.5585,0.0028,0.0188,0.0448,0.0288,0.0418,0.0009,0.0017,0.0004,0.0007,0.0007,0.0024,0.0009,0.0032,0.0,0.0,0.0,30014143,0.01,11,6,8470907.0
2020-05-30,2020-05-30 05:56:54,1015,ASTM A510/A510M-18,163.296,0,29,1,2,163.696,163.296,5.0,1576.0,0.4,3.0,2228.0,180,13,2155,8,290,320,100.0,0.276,0.1684,0.1754,0.5585,0.0028,0.0188,0.0448,0.0288,0.0418,0.0009,0.0017,0.0004,0.0007,0.0007,0.0024,0.0009,0.0032,0.0,0.0,0.0,30013876,0.01,18,6,8470907.0
2020-05-30,2020-05-30 05:56:54,1015,ASTM A510/A510M-18,163.296,0,29,1,2,163.696,163.296,5.0,1576.0,0.4,3.0,4503.0,180,13,2155,8,290,320,100.0,0.276,0.1684,0.1754,0.5585,0.0028,0.0188,0.0448,0.0288,0.0418,0.0009,0.0017,0.0004,0.0007,0.0007,0.0024,0.0009,0.0032,0.0,0.0,0.0,30014144,0.01,11,3,6441.0
2020-05-30,2020-05-30 05:56:54,1015,ASTM A510/A510M-18,163.296,0,29,1,2,163.696,163.296,5.0,1576.0,0.4,3.0,8152.0,180,13,2155,8,290,320,100.0,0.276,0.1684,0.1754,0.5585,0.0028,0.0188,0.0448,0.0288,0.0418,0.0009,0.0017,0.0004,0.0007,0.0007,0.0024,0.0009,0.0032,0.0,0.0,0.0,30013359,0.01,10,2,1167.0
2020-05-30,2020-05-30 05:56:54,1015,ASTM A510/A510M-18,163.296,0,29,1,2,163.696,163.296,5.0,1576.0,0.4,3.0,2211.0,180,13,2155,8,290,320,100.0,0.276,0.1684,0.1754,0.5585,0.0028,0.0188,0.0448,0.0288,0.0418,0.0009,0.0017,0.0004,0.0007,0.0007,0.0024,0.0009,0.0032,0.0,0.0,0.0,30013873,0.01,12,5,9997.0
2020-05-30,2020-05-30 05:56:54,1015,ASTM A510/A510M-18,163.296,0,29,1,2,163.696,163.296,5.0,1576.0,0.4,3.0,4503.0,180,13,2155,8,290,320,100.0,0.276,0.1684,0.1754,0.5585,0.0028,0.0188,0.0448,0.0288,0.0418,0.0009,0.0017,0.0004,0.0007,0.0007,0.0024,0.0009,0.0032,0.0,0.0,0.0,30013871,0.01,16,3,3193.0
2020-05-30,2020-05-30 06:39:21,1015,ASTM A510/A510M-18,161.28,0,30,1,2,161.68,161.28,4.0,1572.0,0.4,3.0,4531.0,180,13,2155,8,290,320,100.0,0.275,0.1673,0.1815,0.5507,0.0014,0.0185,0.049,0.0349,0.0377,0.0009,0.0041,0.0003,0.0009,0.0007,0.0034,0.0016,0.0019,0.0,0.0,0.0,30013871,0.01,16,3,3165.0
2020-05-30,2020-05-30 06:39:21,1015,ASTM A510/A510M-18,161.28,0,30,1,2,161.68,161.28,4.0,1572.0,0.4,3.0,2237.0,180,13,2155,8,290,320,100.0,0.275,0.1673,0.1815,0.5507,0.0014,0.0185,0.049,0.0349,0.0377,0.0009,0.0041,0.0003,0.0009,0.0007,0.0034,0.0016,0.0019,0.0,0.0,0.0,30013873,0.01,12,5,9971.0
2020-05-30,2020-05-30 06:39:21,1015,ASTM A510/A510M-18,161.28,0,30,1,2,161.68,161.28,4.0,1572.0,0.4,3.0,4496.0,180,13,2155,8,290,320,100.0,0.275,0.1673,0.1815,0.5507,0.0014,0.0185,0.049,0.0349,0.0377,0.0009,0.0041,0.0003,0.0009,0.0007,0.0034,0.0016,0.0019,0.0,0.0,0.0,30013875,0.01,15,1,5410.0
2020-05-30,2020-05-30 06:39:21,1015,ASTM A510/A510M-18,161.28,0,30,1,2,161.68,161.28,4.0,1572.0,0.4,3.0,2254.0,180,13,2155,8,290,320,100.0,0.275,0.1673,0.1815,0.5507,0.0014,0.0185,0.049,0.0349,0.0377,0.0009,0.0041,0.0003,0.0009,0.0007,0.0034,0.0016,0.0019,0.0,0.0,0.0,30014143,0.01,11,6,8470881.0
2020-05-30,2020-05-30 06:39:21,1015,ASTM A510/A510M-18,161.28,0,30,1,2,161.68,161.28,4.0,1572.0,0.4,3.0,8178.0,180,13,2155,8,290,320,100.0,0.275,0.1673,0.1815,0.5507,0.0014,0.0185,0.049,0.0349,0.0377,0.0009,0.0041,0.0003,0.0009,0.0007,0.0034,0.0016,0.0019,0.0,0.0,0.0,30013359,0.01,10,2,1141.0
2020-05-30,2020-05-30 06:39:21,1015,ASTM A510/A510M-18,161.28,0,30,1,2,161.68,161.28,4.0,1572.0,0.4,3.0,8121.0,180,13,2155,8,290,320,100.0,0.275,0.1673,0.1815,0.5507,0.0014,0.0185,0.049,0.0349,0.0377,0.0009,0.0041,0.0003,0.0009,0.0007,0.0034,0.0016,0.0019,0.0,0.0,0.0,30014136,0.01,13,4,1979.0
2020-05-30,2020-05-30 06:39:21,1015,ASTM A510/A510M-18,161.28,0,30,1,2,161.68,161.28,4.0,1572.0,0.4,3.0,4531.0,180,13,2155,8,290,320,100.0,0.275,0.1673,0.1815,0.5507,0.0014,0.0185,0.049,0.0349,0.0377,0.0009,0.0041,0.0003,0.0009,0.0007,0.0034,0.0016,0.0019,0.0,0.0,0.0,30014144,0.01,11,3,6413.0
2020-05-30,2020-05-30 06:39:21,1015,ASTM A510/A510M-18,161.28,0,30,1,2,161.68,161.28,4.0,1572.0,0.4,3.0,2254.0,180,13,2155,8,290,320,100.0,0.275,0.1673,0.1815,0.5507,0.0014,0.0185,0.049,0.0349,0.0377,0.0009,0.0041,0.0003,0.0009,0.0007,0.0034,0.0016,0.0019,0.0,0.0,0.0,30013876,0.01,18,6,8470881.0
2020-05-30,2020-05-30 07:29:10,1015,ASTM A510/A510M-18,164.858,0,31,1,2,173.458,173.058,1.0,1572.0,0.4,3.0,4572.0,180,13,2155,8,290,320,100.0,0.268,0.1631,0.1745,0.5517,0.0021,0.0138,0.0427,0.026,0.034,0.0009,0.0019,0.0003,0.0008,0.0007,0.0024,0.0017,0.0044,0.0,0.0,0.0,30013871,0.01,16,3,3124.0
2020-05-30,2020-05-30 07:29:10,1015,ASTM A510/A510M-18,164.858,0,31,1,2,173.458,173.058,1.0,1572.0,0.4,3.0,8162.0,180,13,2155,8,290,320,100.0,0.268,0.1631,0.1745,0.5517,0.0021,0.0138,0.0427,0.026,0.034,0.0009,0.0019,0.0003,0.0008,0.0007,0.0024,0.0017,0.0044,0.0,0.0,0.0,30014136,0.01,13,4,1938.0
2020-05-30,2020-05-30 07:29:10,1015,ASTM A510/A510M-18,164.858,0,31,1,2,173.458,173.058,1.0,1572.0,0.4,3.0,4537.0,180,13,2155,8,290,320,100.0,0.268,0.1631,0.1745,0.5517,0.0021,0.0138,0.0427,0.026,0.034,0.0009,0.0019,0.0003,0.0008,0.0007,0.0024,0.0017,0.0044,0.0,0.0,0.0,30013875,0.01,15,1,5369.0
2020-05-30,2020-05-30 07:29:10,1015,ASTM A510/A510M-18,164.858,0,31,1,2,173.458,173.058,1.0,1572.0,0.4,3.0,2256.0,180,13,2155,8,290,320,100.0,0.268,0.1631,0.1745,0.5517,0.0021,0.0138,0.0427,0.026,0.034,0.0009,0.0019,0.0003,0.0008,0.0007,0.0024,0.0017,0.0044,0.0,0.0,0.0,30014143,0.01,11,6,8470879.0
2020-05-30,2020-05-30 07:29:10,1015,ASTM A510/A510M-18,164.858,0,31,1,2,173.458,173.058,1.0,1572.0,0.4,3.0,2237.0,180,13,2155,8,290,320,100.0,0.268,0.1631,0.1745,0.5517,0.0021,0.0138,0.0427,0.026,0.034,0.0009,0.0019,0.0003,0.0008,0.0007,0.0024,0.0017,0.0044,0.0,0.0,0.0,30013873,0.01,12,5,9971.0
2020-05-30,2020-05-30 07:29:10,1015,ASTM A510/A510M-18,164.858,0,31,1,2,173.458,173.058,1.0,1572.0,0.4,3.0,8221.0,180,13,2155,8,290,320,100.0,0.268,0.1631,0.1745,0.5517,0.0021,0.0138,0.0427,0.026,0.034,0.0009,0.0019,0.0003,0.0008,0.0007,0.0024,0.0017,0.0044,0.0,0.0,0.0,30013359,0.01,10,2,1098.0
2020-05-30,2020-05-30 07:29:10,1015,ASTM A510/A510M-18,164.858,0,31,1,2,173.458,173.058,1.0,1572.0,0.4,3.0,4572.0,180,13,2155,8,290,320,100.0,0.268,0.1631,0.1745,0.5517,0.0021,0.0138,0.0427,0.026,0.034,0.0009,0.0019,0.0003,0.0008,0.0007,0.0024,0.0017,0.0044,0.0,0.0,0.0,30014144,0.01,11,3,6372.0
2020-05-30,2020-05-30 07:29:10,1015,ASTM A510/A510M-18,164.858,0,31,1,2,173.458,173.058,1.0,1572.0,0.4,3.0,2256.0,180,13,2155,8,290,320,100.0,0.268,0.1631,0.1745,0.5517,0.0021,0.0138,0.0427,0.026,0.034,0.0009,0.0019,0.0003,0.0008,0.0007,0.0024,0.0017,0.0044,0.0,0.0,0.0,30013876,0.01,18,6,8470879.0
2020-05-30,2020-05-30 10:34:46,1015,ASTM A510/A510M-18,161.28,0,1,1,2,162.48,162.08,7.0,1589.0,0.4,7.0,4569.0,180,13,2155,9,270,300,100.0,0.269,0.1655,0.1776,0.5373,0.0011,0.0092,0.0435,0.0303,0.0352,0.0008,0.0024,0.0003,0.0007,0.0003,0.0038,0.0008,0.0093,0.0,0.0,0.0,30013875,0.06,15,1,5337.0
2020-05-30,2020-05-30 10:34:46,1015,ASTM A510/A510M-18,161.28,0,1,1,2,162.48,162.08,7.0,1589.0,0.4,7.0,8253.0,180,13,2155,9,270,300,100.0,0.269,0.1655,0.1776,0.5373,0.0011,0.0092,0.0435,0.0303,0.0352,0.0008,0.0024,0.0003,0.0007,0.0003,0.0038,0.0008,0.0093,0.0,0.0,0.0,30013359,0.06,10,2,1066.0
2020-05-30,2020-05-30 10:34:46,1015,ASTM A510/A510M-18,161.28,0,1,1,2,162.48,162.08,7.0,1589.0,0.4,7.0,4604.0,180,13,2155,9,270,300,100.0,0.269,0.1655,0.1776,0.5373,0.0011,0.0092,0.0435,0.0303,0.0352,0.0008,0.0024,0.0003,0.0007,0.0003,0.0038,0.0008,0.0093,0.0,0.0,0.0,30013871,0.06,16,3,3092.0
2020-05-30,2020-05-30 10:34:46,1015,ASTM A510/A510M-18,161.28,0,1,1,2,162.48,162.08,7.0,1589.0,0.4,7.0,2269.0,180,13,2155,9,270,300,100.0,0.269,0.1655,0.1776,0.5373,0.0011,0.0092,0.0435,0.0303,0.0352,0.0008,0.0024,0.0003,0.0007,0.0003,0.0038,0.0008,0.0093,0.0,0.0,0.0,30013873,0.06,12,5,9939.0
2020-05-30,2020-05-30 10:34:46,1015,ASTM A510/A510M-18,161.28,0,1,1,2,162.48,162.08,7.0,1589.0,0.4,7.0,8194.0,180,13,2155,9,270,300,100.0,0.269,0.1655,0.1776,0.5373,0.0011,0.0092,0.0435,0.0303,0.0352,0.0008,0.0024,0.0003,0.0007,0.0003,0.0038,0.0008,0.0093,0.0,0.0,0.0,30014136,0.06,13,4,1906.0
2020-05-30,2020-05-30 10:34:46,1015,ASTM A510/A510M-18,161.28,0,1,1,2,162.48,162.08,7.0,1589.0,0.4,7.0,4604.0,180,13,2155,9,270,300,100.0,0.269,0.1655,0.1776,0.5373,0.0011,0.0092,0.0435,0.0303,0.0352,0.0008,0.0024,0.0003,0.0007,0.0003,0.0038,0.0008,0.0093,0.0,0.0,0.0,30014144,0.06,11,3,6340.0
2020-05-30,2020-05-30 10:49:57,1015,ASTM A510/A510M-18,161.28,0,2,1,2,161.68,161.28,9.0,1577.0,0.4,7.0,2302.0,180,13,2155,9,270,300,100.0,0.28,0.1755,0.1789,0.5518,0.0034,0.0111,0.0405,0.0264,0.0406,0.0009,0.0015,0.0004,0.0007,0.0005,0.0024,0.0012,0.01,0.0,0.0,0.0,30013873,0.1,12,5,9906.0
2020-05-30,2020-05-30 10:49:57,1015,ASTM A510/A510M-18,161.28,0,2,1,2,161.68,161.28,9.0,1577.0,0.4,7.0,4639.0,180,13,2155,9,270,300,100.0,0.28,0.1755,0.1789,0.5518,0.0034,0.0111,0.0405,0.0264,0.0406,0.0009,0.0015,0.0004,0.0007,0.0005,0.0024,0.0012,0.01,0.0,0.0,0.0,30014144,0.1,11,3,6305.0
2020-05-30,2020-05-30 10:49:57,1015,ASTM A510/A510M-18,161.28,0,2,1,2,161.68,161.28,9.0,1577.0,0.4,7.0,4600.0,180,13,2155,9,270,300,100.0,0.28,0.1755,0.1789,0.5518,0.0034,0.0111,0.0405,0.0264,0.0406,0.0009,0.0015,0.0004,0.0007,0.0005,0.0024,0.0012,0.01,0.0,0.0,0.0,30013875,0.1,15,1,5306.0
2020-05-30,2020-05-30 10:49:57,1015,ASTM A510/A510M-18,161.28,0,2,1,2,161.68,161.28,9.0,1577.0,0.4,7.0,8284.0,180,13,2155,9,270,300,100.0,0.28,0.1755,0.1789,0.5518,0.0034,0.0111,0.0405,0.0264,0.0406,0.0009,0.0015,0.0004,0.0007,0.0005,0.0024,0.0012,0.01,0.0,0.0,0.0,30013359,0.1,10,2,1035.0
2020-05-30,2020-05-30 10:49:57,1015,ASTM A510/A510M-18,161.28,0,2,1,2,161.68,161.28,9.0,1577.0,0.4,7.0,4639.0,180,13,2155,9,270,300,100.0,0.28,0.1755,0.1789,0.5518,0.0034,0.0111,0.0405,0.0264,0.0406,0.0009,0.0015,0.0004,0.0007,0.0005,0.0024,0.0012,0.01,0.0,0.0,0.0,30013871,0.1,16,3,3057.0
2020-05-30,2020-05-30 10:49:57,1015,ASTM A510/A510M-18,161.28,0,2,1,2,161.68,161.28,9.0,1577.0,0.4,7.0,8229.0,180,13,2155,9,270,300,100.0,0.28,0.1755,0.1789,0.5518,0.0034,0.0111,0.0405,0.0264,0.0406,0.0009,0.0015,0.0004,0.0007,0.0005,0.0024,0.0012,0.01,0.0,0.0,0.0,30014136,0.1,13,4,1871.0
2020-05-30,2020-05-30 11:49:04,1015,ASTM A510/A510M-18,161.28,0,3,1,2,161.68,161.28,5.0,1580.0,0.4,7.0,4632.0,180,13,2155,9,270,300,100.0,0.273,0.1672,0.1825,0.5544,0.0011,0.012,0.0452,0.0292,0.0344,0.0008,0.0027,0.0003,0.0007,0.0003,0.0026,0.0013,0.0052,0.0,0.0,0.0,30013875,0.01,15,1,5274.0
2020-05-30,2020-05-30 11:49:04,1015,ASTM A510/A510M-18,161.28,0,3,1,2,161.68,161.28,5.0,1580.0,0.4,7.0,4671.0,180,13,2155,9,270,300,100.0,0.273,0.1672,0.1825,0.5544,0.0011,0.012,0.0452,0.0292,0.0344,0.0008,0.0027,0.0003,0.0007,0.0003,0.0026,0.0013,0.0052,0.0,0.0,0.0,30014144,0.01,11,3,6273.0
2020-05-30,2020-05-30 11:49:04,1015,ASTM A510/A510M-18,161.28,0,3,1,2,161.68,161.28,5.0,1580.0,0.4,7.0,8316.0,180,13,2155,9,270,300,100.0,0.273,0.1672,0.1825,0.5544,0.0011,0.012,0.0452,0.0292,0.0344,0.0008,0.0027,0.0003,0.0007,0.0003,0.0026,0.0013,0.0052,0.0,0.0,0.0,30013359,0.01,10,2,1003.0
2020-05-30,2020-05-30 11:49:04,1015,ASTM A510/A510M-18,161.28,0,3,1,2,161.68,161.28,5.0,1580.0,0.4,7.0,4671.0,180,13,2155,9,270,300,100.0,0.273,0.1672,0.1825,0.5544,0.0011,0.012,0.0452,0.0292,0.0344,0.0008,0.0027,0.0003,0.0007,0.0003,0.0026,0.0013,0.0052,0.0,0.0,0.0,30013871,0.01,16,3,3025.0
2020-05-30,2020-05-30 11:49:04,1015,ASTM A510/A510M-18,161.28,0,3,1,2,161.68,161.28,5.0,1580.0,0.4,7.0,2301.0,180,13,2155,9,270,300,100.0,0.273,0.1672,0.1825,0.5544,0.0011,0.012,0.0452,0.0292,0.0344,0.0008,0.0027,0.0003,0.0007,0.0003,0.0026,0.0013,0.0052,0.0,0.0,0.0,30013873,0.01,12,5,9907.0
2020-05-30,2020-05-30 11:49:04,1015,ASTM A510/A510M-18,161.28,0,3,1,2,161.68,161.28,5.0,1580.0,0.4,7.0,8261.0,180,13,2155,9,270,300,100.0,0.273,0.1672,0.1825,0.5544,0.0011,0.012,0.0452,0.0292,0.0344,0.0008,0.0027,0.0003,0.0007,0.0003,0.0026,0.0013,0.0052,0.0,0.0,0.0,30014136,0.01,13,4,1839.0
2020-05-30,2020-05-30 12:42:26,1015,ASTM A510/A510M-18,159.264,0,4,1,2,159.864,159.464,4.0,1578.0,0.4,7.0,4658.0,180,13,2155,9,270,300,100.0,0.282,0.1747,0.1814,0.5608,0.0042,0.0191,0.0464,0.0284,0.0334,0.0008,0.0018,0.0004,0.0007,0.0007,0.002,0.0007,0.0066,0.0,0.0,0.0,30013875,0.01,15,1,5248.0
2020-05-30,2020-05-30 12:42:26,1015,ASTM A510/A510M-18,159.264,0,4,1,2,159.864,159.464,4.0,1578.0,0.4,7.0,24.0,180,13,2155,9,270,300,100.0,0.282,0.1747,0.1814,0.5608,0.0042,0.0191,0.0464,0.0284,0.0334,0.0008,0.0018,0.0004,0.0007,0.0007,0.002,0.0007,0.0066,0.0,0.0,0.0,30014143,0.01,11,6,8473111.0
2020-05-30,2020-05-30 12:42:26,1015,ASTM A510/A510M-18,159.264,0,4,1,2,159.864,159.464,4.0,1578.0,0.4,7.0,24.0,180,13,2155,9,270,300,100.0,0.282,0.1747,0.1814,0.5608,0.0042,0.0191,0.0464,0.0284,0.0334,0.0008,0.0018,0.0004,0.0007,0.0007,0.002,0.0007,0.0066,0.0,0.0,0.0,30013876,0.01,18,6,8473111.0
2020-05-30,2020-05-30 12:42:26,1015,ASTM A510/A510M-18,159.264,0,4,1,2,159.864,159.464,4.0,1578.0,0.4,7.0,4699.0,180,13,2155,9,270,300,100.0,0.282,0.1747,0.1814,0.5608,0.0042,0.0191,0.0464,0.0284,0.0334,0.0008,0.0018,0.0004,0.0007,0.0007,0.002,0.0007,0.0066,0.0,0.0,0.0,30013871,0.01,16,3,2997.0
2020-05-30,2020-05-30 12:42:26,1015,ASTM A510/A510M-18,159.264,0,4,1,2,159.864,159.464,4.0,1578.0,0.4,7.0,2360.0,180,13,2155,9,270,300,100.0,0.282,0.1747,0.1814,0.5608,0.0042,0.0191,0.0464,0.0284,0.0334,0.0008,0.0018,0.0004,0.0007,0.0007,0.002,0.0007,0.0066,0.0,0.0,0.0,30013873,0.01,12,5,9848.0
2020-05-30,2020-05-30 12:42:26,1015,ASTM A510/A510M-18,159.264,0,4,1,2,159.864,159.464,4.0,1578.0,0.4,7.0,8342.0,180,13,2155,9,270,300,100.0,0.282,0.1747,0.1814,0.5608,0.0042,0.0191,0.0464,0.0284,0.0334,0.0008,0.0018,0.0004,0.0007,0.0007,0.002,0.0007,0.0066,0.0,0.0,0.0,30013359,0.01,10,2,977.0
2020-05-30,2020-05-30 12:42:26,1015,ASTM A510/A510M-18,159.264,0,4,1,2,159.864,159.464,4.0,1578.0,0.4,7.0,4699.0,180,13,2155,9,270,300,100.0,0.282,0.1747,0.1814,0.5608,0.0042,0.0191,0.0464,0.0284,0.0334,0.0008,0.0018,0.0004,0.0007,0.0007,0.002,0.0007,0.0066,0.0,0.0,0.0,30014144,0.01,11,3,6245.0
2020-05-30,2020-05-30 12:42:26,1015,ASTM A510/A510M-18,159.264,0,4,1,2,159.864,159.464,4.0,1578.0,0.4,7.0,8289.0,180,13,2155,9,270,300,100.0,0.282,0.1747,0.1814,0.5608,0.0042,0.0191,0.0464,0.0284,0.0334,0.0008,0.0018,0.0004,0.0007,0.0007,0.002,0.0007,0.0066,0.0,0.0,0.0,30014136,0.01,13,4,1811.0
2020-05-30,2020-05-30 13:30:14,1015,ASTM A510/A510M-18,143.136,0,5,1,2,143.536,143.136,1.0,1577.0,0.4,7.0,4723.0,180,13,2155,9,270,300,100.0,0.267,0.1628,0.1923,0.5575,0.002,0.0078,0.037,0.0244,0.0322,0.0011,0.0019,0.0003,0.0008,0.0004,0.0046,0.0007,0.0066,0.0,0.0,0.0,30013871,0.02,16,3,2973.0
2020-05-30,2020-05-30 13:30:14,1015,ASTM A510/A510M-18,143.136,0,5,1,2,143.536,143.136,1.0,1577.0,0.4,7.0,4682.0,180,13,2155,9,270,300,100.0,0.267,0.1628,0.1923,0.5575,0.002,0.0078,0.037,0.0244,0.0322,0.0011,0.0019,0.0003,0.0008,0.0004,0.0046,0.0007,0.0066,0.0,0.0,0.0,30013875,0.02,15,1,5224.0
2020-05-30,2020-05-30 13:30:14,1015,ASTM A510/A510M-18,143.136,0,5,1,2,143.536,143.136,1.0,1577.0,0.4,7.0,2386.0,180,13,2155,9,270,300,100.0,0.267,0.1628,0.1923,0.5575,0.002,0.0078,0.037,0.0244,0.0322,0.0011,0.0019,0.0003,0.0008,0.0004,0.0046,0.0007,0.0066,0.0,0.0,0.0,30013873,0.02,12,5,9822.0
2020-05-30,2020-05-30 13:30:14,1015,ASTM A510/A510M-18,143.136,0,5,1,2,143.536,143.136,1.0,1577.0,0.4,7.0,8313.0,180,13,2155,9,270,300,100.0,0.267,0.1628,0.1923,0.5575,0.002,0.0078,0.037,0.0244,0.0322,0.0011,0.0019,0.0003,0.0008,0.0004,0.0046,0.0007,0.0066,0.0,0.0,0.0,30014136,0.02,13,4,1787.0
2020-05-30,2020-05-30 13:30:14,1015,ASTM A510/A510M-18,143.136,0,5,1,2,143.536,143.136,1.0,1577.0,0.4,7.0,44.0,180,13,2155,9,270,300,100.0,0.267,0.1628,0.1923,0.5575,0.002,0.0078,0.037,0.0244,0.0322,0.0011,0.0019,0.0003,0.0008,0.0004,0.0046,0.0007,0.0066,0.0,0.0,0.0,30013876,0.02,18,6,8473091.0
2020-05-30,2020-05-30 13:30:14,1015,ASTM A510/A510M-18,143.136,0,5,1,2,143.536,143.136,1.0,1577.0,0.4,7.0,44.0,180,13,2155,9,270,300,100.0,0.267,0.1628,0.1923,0.5575,0.002,0.0078,0.037,0.0244,0.0322,0.0011,0.0019,0.0003,0.0008,0.0004,0.0046,0.0007,0.0066,0.0,0.0,0.0,30014143,0.02,11,6,8473091.0
2020-05-30,2020-05-30 13:30:14,1015,ASTM A510/A510M-18,143.136,0,5,1,2,143.536,143.136,1.0,1577.0,0.4,7.0,8366.0,180,13,2155,9,270,300,100.0,0.267,0.1628,0.1923,0.5575,0.002,0.0078,0.037,0.0244,0.0322,0.0011,0.0019,0.0003,0.0008,0.0004,0.0046,0.0007,0.0066,0.0,0.0,0.0,30013359,0.02,10,2,953.0
2020-05-30,2020-05-30 13:30:14,1015,ASTM A510/A510M-18,143.136,0,5,1,2,143.536,143.136,1.0,1577.0,0.4,7.0,4723.0,180,13,2155,9,270,300,100.0,0.267,0.1628,0.1923,0.5575,0.002,0.0078,0.037,0.0244,0.0322,0.0011,0.0019,0.0003,0.0008,0.0004,0.0046,0.0007,0.0066,0.0,0.0,0.0,30014144,0.02,11,3,6221.0
2020-05-30,2020-05-30 14:19:44,1015,ASTM A510/A510M-18,159.264,0,6,1,2,159.664,159.264,7.0,1576.0,0.4,7.0,69.0,180,13,2155,9,270,300,100.0,0.279,0.169,0.1921,0.5772,0.0038,0.0122,0.0472,0.0238,0.0297,0.001,0.0025,0.0004,0.0008,0.0005,0.0023,0.0014,0.0052,0.0,0.0,0.0,30013876,0.01,18,6,8473066.0
2020-05-30,2020-05-30 14:19:44,1015,ASTM A510/A510M-18,159.264,0,6,1,2,159.664,159.264,7.0,1576.0,0.4,7.0,4708.0,180,13,2155,9,270,300,100.0,0.279,0.169,0.1921,0.5772,0.0038,0.0122,0.0472,0.0238,0.0297,0.001,0.0025,0.0004,0.0008,0.0005,0.0023,0.0014,0.0052,0.0,0.0,0.0,30013875,0.01,15,1,5198.0
2020-05-30,2020-05-30 14:19:44,1015,ASTM A510/A510M-18,159.264,0,6,1,2,159.664,159.264,7.0,1576.0,0.4,7.0,4751.0,180,13,2155,9,270,300,100.0,0.279,0.169,0.1921,0.5772,0.0038,0.0122,0.0472,0.0238,0.0297,0.001,0.0025,0.0004,0.0008,0.0005,0.0023,0.0014,0.0052,0.0,0.0,0.0,30014144,0.01,11,3,6193.0
2020-05-30,2020-05-30 14:19:44,1015,ASTM A510/A510M-18,159.264,0,6,1,2,159.664,159.264,7.0,1576.0,0.4,7.0,69.0,180,13,2155,9,270,300,100.0,0.279,0.169,0.1921,0.5772,0.0038,0.0122,0.0472,0.0238,0.0297,0.001,0.0025,0.0004,0.0008,0.0005,0.0023,0.0014,0.0052,0.0,0.0,0.0,30014143,0.01,11,6,8473066.0
2020-05-30,2020-05-30 14:19:44,1015,ASTM A510/A510M-18,159.264,0,6,1,2,159.664,159.264,7.0,1576.0,0.4,7.0,4751.0,180,13,2155,9,270,300,100.0,0.279,0.169,0.1921,0.5772,0.0038,0.0122,0.0472,0.0238,0.0297,0.001,0.0025,0.0004,0.0008,0.0005,0.0023,0.0014,0.0052,0.0,0.0,0.0,30013871,0.01,16,3,2945.0
2020-05-30,2020-05-30 14:19:44,1015,ASTM A510/A510M-18,159.264,0,6,1,2,159.664,159.264,7.0,1576.0,0.4,7.0,8341.0,180,13,2155,9,270,300,100.0,0.279,0.169,0.1921,0.5772,0.0038,0.0122,0.0472,0.0238,0.0297,0.001,0.0025,0.0004,0.0008,0.0005,0.0023,0.0014,0.0052,0.0,0.0,0.0,30014136,0.01,13,4,1759.0
2020-05-30,2020-05-30 14:19:44,1015,ASTM A510/A510M-18,159.264,0,6,1,2,159.664,159.264,7.0,1576.0,0.4,7.0,8392.0,180,13,2155,9,270,300,100.0,0.279,0.169,0.1921,0.5772,0.0038,0.0122,0.0472,0.0238,0.0297,0.001,0.0025,0.0004,0.0008,0.0005,0.0023,0.0014,0.0052,0.0,0.0,0.0,30013359,0.01,10,2,927.0
2020-05-30,2020-05-30 14:19:44,1015,ASTM A510/A510M-18,159.264,0,6,1,2,159.664,159.264,7.0,1576.0,0.4,7.0,2412.0,180,13,2155,9,270,300,100.0,0.279,0.169,0.1921,0.5772,0.0038,0.0122,0.0472,0.0238,0.0297,0.001,0.0025,0.0004,0.0008,0.0005,0.0023,0.0014,0.0052,0.0,0.0,0.0,30013873,0.01,12,5,9796.0
2020-05-30,2020-05-30 15:00:11,1015,ASTM A510/A510M-18,151.2,0,7,1,2,151.6,151.2,5.0,1573.0,0.4,7.0,8367.0,180,13,2155,9,270,300,100.0,0.272,0.1674,0.1732,0.5532,0.0032,0.015,0.0432,0.0223,0.0295,0.001,0.0019,0.0004,0.0007,0.0005,0.0023,0.001,0.0054,0.0,0.0,0.0,30014136,0.02,13,4,1733.0
2020-05-30,2020-05-30 15:00:11,1015,ASTM A510/A510M-18,151.2,0,7,1,2,151.6,151.2,5.0,1573.0,0.4,7.0,4777.0,180,13,2155,9,270,300,100.0,0.272,0.1674,0.1732,0.5532,0.0032,0.015,0.0432,0.0223,0.0295,0.001,0.0019,0.0004,0.0007,0.0005,0.0023,0.001,0.0054,0.0,0.0,0.0,30014144,0.02,11,3,6167.0
2020-05-30,2020-05-30 15:00:11,1015,ASTM A510/A510M-18,151.2,0,7,1,2,151.6,151.2,5.0,1573.0,0.4,7.0,89.0,180,13,2155,9,270,300,100.0,0.272,0.1674,0.1732,0.5532,0.0032,0.015,0.0432,0.0223,0.0295,0.001,0.0019,0.0004,0.0007,0.0005,0.0023,0.001,0.0054,0.0,0.0,0.0,30013876,0.02,18,6,8473046.0
2020-05-30,2020-05-30 15:00:11,1015,ASTM A510/A510M-18,151.2,0,7,1,2,151.6,151.2,5.0,1573.0,0.4,7.0,8418.0,180,13,2155,9,270,300,100.0,0.272,0.1674,0.1732,0.5532,0.0032,0.015,0.0432,0.0223,0.0295,0.001,0.0019,0.0004,0.0007,0.0005,0.0023,0.001,0.0054,0.0,0.0,0.0,30013359,0.02,10,2,901.0
2020-05-30,2020-05-30 15:00:11,1015,ASTM A510/A510M-18,151.2,0,7,1,2,151.6,151.2,5.0,1573.0,0.4,7.0,2438.0,180,13,2155,9,270,300,100.0,0.272,0.1674,0.1732,0.5532,0.0032,0.015,0.0432,0.0223,0.0295,0.001,0.0019,0.0004,0.0007,0.0005,0.0023,0.001,0.0054,0.0,0.0,0.0,30013873,0.02,12,5,9770.0
2020-05-30,2020-05-30 15:00:11,1015,ASTM A510/A510M-18,151.2,0,7,1,2,151.6,151.2,5.0,1573.0,0.4,7.0,4734.0,180,13,2155,9,270,300,100.0,0.272,0.1674,0.1732,0.5532,0.0032,0.015,0.0432,0.0223,0.0295,0.001,0.0019,0.0004,0.0007,0.0005,0.0023,0.001,0.0054,0.0,0.0,0.0,30013875,0.02,15,1,5172.0
2020-05-30,2020-05-30 15:00:11,1015,ASTM A510/A510M-18,151.2,0,7,1,2,151.6,151.2,5.0,1573.0,0.4,7.0,89.0,180,13,2155,9,270,300,100.0,0.272,0.1674,0.1732,0.5532,0.0032,0.015,0.0432,0.0223,0.0295,0.001,0.0019,0.0004,0.0007,0.0005,0.0023,0.001,0.0054,0.0,0.0,0.0,30014143,0.02,11,6,8473046.0
2020-05-30,2020-05-30 15:00:11,1015,ASTM A510/A510M-18,151.2,0,7,1,2,151.6,151.2,5.0,1573.0,0.4,7.0,4777.0,180,13,2155,9,270,300,100.0,0.272,0.1674,0.1732,0.5532,0.0032,0.015,0.0432,0.0223,0.0295,0.001,0.0019,0.0004,0.0007,0.0005,0.0023,0.001,0.0054,0.0,0.0,0.0,30013871,0.02,16,3,2919.0
2020-05-30,2020-05-30 15:46:12,1015,ASTM A510/A510M-18,165.312,0,8,1,2,165.712,165.312,11.0,1582.0,0.4,7.0,4806.0,180,13,2155,9,270,300,100.0,0.28,0.1736,0.1843,0.5449,0.0038,0.0176,0.0545,0.0309,0.0279,0.0008,0.0029,0.0003,0.0008,0.0004,0.0022,0.0013,0.0056,0.0,0.0,0.0,30014144,0.02,11,3,6138.0
2020-05-30,2020-05-30 15:46:12,1015,ASTM A510/A510M-18,165.312,0,8,1,2,165.712,165.312,11.0,1582.0,0.4,7.0,113.0,180,13,2155,9,270,300,100.0,0.28,0.1736,0.1843,0.5449,0.0038,0.0176,0.0545,0.0309,0.0279,0.0008,0.0029,0.0003,0.0008,0.0004,0.0022,0.0013,0.0056,0.0,0.0,0.0,30013876,0.02,18,6,8473022.0
2020-05-30,2020-05-30 15:46:12,1015,ASTM A510/A510M-18,165.312,0,8,1,2,165.712,165.312,11.0,1582.0,0.4,7.0,8396.0,180,13,2155,9,270,300,100.0,0.28,0.1736,0.1843,0.5449,0.0038,0.0176,0.0545,0.0309,0.0279,0.0008,0.0029,0.0003,0.0008,0.0004,0.0022,0.0013,0.0056,0.0,0.0,0.0,30014136,0.02,13,4,1704.0
2020-05-30,2020-05-30 15:46:12,1015,ASTM A510/A510M-18,165.312,0,8,1,2,165.712,165.312,11.0,1582.0,0.4,7.0,2467.0,180,13,2155,9,270,300,100.0,0.28,0.1736,0.1843,0.5449,0.0038,0.0176,0.0545,0.0309,0.0279,0.0008,0.0029,0.0003,0.0008,0.0004,0.0022,0.0013,0.0056,0.0,0.0,0.0,30013873,0.02,12,5,9741.0
2020-05-30,2020-05-30 15:46:12,1015,ASTM A510/A510M-18,165.312,0,8,1,2,165.712,165.312,11.0,1582.0,0.4,7.0,4763.0,180,13,2155,9,270,300,100.0,0.28,0.1736,0.1843,0.5449,0.0038,0.0176,0.0545,0.0309,0.0279,0.0008,0.0029,0.0003,0.0008,0.0004,0.0022,0.0013,0.0056,0.0,0.0,0.0,30013875,0.02,15,1,5143.0
2020-05-30,2020-05-30 15:46:12,1015,ASTM A510/A510M-18,165.312,0,8,1,2,165.712,165.312,11.0,1582.0,0.4,7.0,4806.0,180,13,2155,9,270,300,100.0,0.28,0.1736,0.1843,0.5449,0.0038,0.0176,0.0545,0.0309,0.0279,0.0008,0.0029,0.0003,0.0008,0.0004,0.0022,0.0013,0.0056,0.0,0.0,0.0,30013871,0.02,16,3,2890.0
2020-05-30,2020-05-30 15:46:12,1015,ASTM A510/A510M-18,165.312,0,8,1,2,165.712,165.312,11.0,1582.0,0.4,7.0,113.0,180,13,2155,9,270,300,100.0,0.28,0.1736,0.1843,0.5449,0.0038,0.0176,0.0545,0.0309,0.0279,0.0008,0.0029,0.0003,0.0008,0.0004,0.0022,0.0013,0.0056,0.0,0.0,0.0,30014143,0.02,11,6,8473022.0
2020-05-30,2020-05-30 15:46:12,1015,ASTM A510/A510M-18,165.312,0,8,1,2,165.712,165.312,11.0,1582.0,0.4,7.0,8447.0,180,13,2155,9,270,300,100.0,0.28,0.1736,0.1843,0.5449,0.0038,0.0176,0.0545,0.0309,0.0279,0.0008,0.0029,0.0003,0.0008,0.0004,0.0022,0.0013,0.0056,0.0,0.0,0.0,30013359,0.02,10,2,872.0
2020-05-30,2020-05-30 16:35:19,1015,ASTM A510/A510M-18,161.28,0,9,1,2,161.68,161.28,4.0,1573.0,0.4,7.0,4791.0,180,13,2155,9,270,300,100.0,0.272,0.1678,0.1979,0.5546,0.0022,0.0103,0.0437,0.0208,0.0258,0.0015,0.0016,0.0003,0.0008,0.0003,0.0035,0.0009,0.0043,0.0,0.0,0.0,30013875,0.02,15,1,5115.0
2020-05-30,2020-05-30 16:35:19,1015,ASTM A510/A510M-18,161.28,0,9,1,2,161.68,161.28,4.0,1573.0,0.4,7.0,8473.0,180,13,2155,9,270,300,100.0,0.272,0.1678,0.1979,0.5546,0.0022,0.0103,0.0437,0.0208,0.0258,0.0015,0.0016,0.0003,0.0008,0.0003,0.0035,0.0009,0.0043,0.0,0.0,0.0,30013359,0.02,10,2,846.0
2020-05-30,2020-05-30 16:35:19,1015,ASTM A510/A510M-18,161.28,0,9,1,2,161.68,161.28,4.0,1573.0,0.4,7.0,8473135.0,180,13,2155,9,270,300,100.0,0.272,0.1678,0.1979,0.5546,0.0022,0.0103,0.0437,0.0208,0.0258,0.0015,0.0016,0.0003,0.0008,0.0003,0.0035,0.0009,0.0043,0.0,0.0,0.0,30014143,0.02,11,6,0.0
