Repository: khw11044/Iron-CCM-RUL

# 연속 주조기의 RUL 데이터 분석

## RUL Dataset from Continuous Casting Machine

[캐글 페이지](https://www.kaggle.com/datasets/yuriykatser/rul-dataset-from-continuous-casting-machine)

## 도메인 설명 

연주공정: 연주공정은 철강산업에서 철 제품을 생산하는 공정중 하나로 연속주조의 줄임말이다. 액체상태의 용강을 주형에 넣어 고체가 되도록 식히는 과정이며 이 과정을 거쳐, 슬래브, 브룸, 빌렛의 반제품이 만들어진다.
주괴(鑄塊, ingot)란 상대적으로 순도가 높은 물질의 덩어리다. 보통 금속을 가공하기 좋게 주물로 뜬 것을 말한다.

____


연속 주조 기계(이하 'CCM')는 액체 상태의 철강을 주어진 단면의 고체 빌릿으로 변환하는 장치로, 이후 롤링 생산(예: 철근)이 이루어진다.

금형 슬리브는 CCM 금형의 가장 중요하고 빠르게 마모되는 부분이다. 슬리브는 둥근 형태나 프로파일 단면의 수냉식 구리 파이프이다. 용융 금속이 슬리브 벽과 접촉하면 결정화되며, 주괴의 기본 고체 껍질이 형성된다.

**슬리브 운영 중 주요 생산 문제**는 슬리브의 구리 파이프 표면에 결함이 생기고 내부 공간의 프로파일이 변형되어 열 조건이 방해받는 것이다. 이는 결과적으로 주괴의 품질에 영향을 미친다.

File: data/data_noNull.csv (part 36 of 73)
date,sample_time_continuous_caster,steel_type,doc_requirement,"workpiece_weight, tonn",workpiece_slice_geometry_150x150,cast_in_row,alloy_type_open,"alloy_speed, meter/minute","steel_weight_theoretical, tonn","steel_weight, tonn",grab1_num,"steel_temperature_grab1, Celsius deg.","metal_residue_grab1, tonn",grab2_num,"resistance, tonn","swing_frequency, amount/minute","crystallizer_movement, mm","water_consumption, liter/minute","water_temperature_delta, Celsius deg.","water_consumption_secondary_cooling_zone_num1, liter/minute","water_consumption_secondary_cooling_zone_num2, liter/minute","water_consumption_secondary_cooling_zone_num3, liter/minute","Ce, %","C, %","Si, %","Mn,%","S, %","P, %","Cr, %","Ni, %","Cu, %","As, %","Mo, %","Nb, %","Ti, %","V, %","Al, %","Ca, %","N, %","Pb, %","Mg, %","Zn, %",sleeve,"quantity, tonn",num_crystallizer,num_stream,RUL
2020-05-30,2020-05-30 16:35:19,1015,ASTM A510/A510M-18,161.28,0,9,1,2,161.68,161.28,4.0,1573.0,0.4,7.0,4834.0,180,13,2155,9,270,300,100.0,0.272,0.1678,0.1979,0.5546,0.0022,0.0103,0.0437,0.0208,0.0258,0.0015,0.0016,0.0003,0.0008,0.0003,0.0035,0.0009,0.0043,0.0,0.0,0.0,30014144,0.02,11,3,6110.0
2020-05-30,2020-05-30 16:35:19,1015,ASTM A510/A510M-18,161.28,0,9,1,2,161.68,161.28,4.0,1573.0,0.4,7.0,8424.0,180,13,2155,9,270,300,100.0,0.272,0.1678,0.1979,0.5546,0.0022,0.0103,0.0437,0.0208,0.0258,0.0015,0.0016,0.0003,0.0008,0.0003,0.0035,0.0009,0.0043,0.0,0.0,0.0,30014136,0.02,13,4,1676.0
2020-05-30,2020-05-30 16:35:19,1015,ASTM A510/A510M-18,161.28,0,9,1,2,161.68,161.28,4.0,1573.0,0.4,7.0,2495.0,180,13,2155,9,270,300,100.0,0.272,0.1678,0.1979,0.5546,0.0022,0.0103,0.0437,0.0208,0.0258,0.0015,0.0016,0.0003,0.0008,0.0003,0.0035,0.0009,0.0043,0.0,0.0,0.0,30013873,0.02,12,5,9713.0
2020-05-30,2020-05-30 16:35:19,1015,ASTM A510/A510M-18,161.28,0,9,1,2,161.68,161.28,4.0,1573.0,0.4,7.0,8473135.0,180,13,2155,9,270,300,100.0,0.272,0.1678,0.1979,0.5546,0.0022,0.0103,0.0437,0.0208,0.0258,0.0015,0.0016,0.0003,0.0008,0.0003,0.0035,0.0009,0.0043,0.0,0.0,0.0,30013876,0.02,18,6,0.0
2020-05-30,2020-05-30 16:35:19,1015,ASTM A510/A510M-18,161.28,0,9,1,2,161.68,161.28,4.0,1573.0,0.4,7.0,4834.0,180,13,2155,9,270,300,100.0,0.272,0.1678,0.1979,0.5546,0.0022,0.0103,0.0437,0.0208,0.0258,0.0015,0.0016,0.0003,0.0008,0.0003,0.0035,0.0009,0.0043,0.0,0.0,0.0,30013871,0.02,16,3,2862.0
2020-05-30,2020-05-30 17:19:36,1015,ASTM A510/A510M-18,163.296,0,10,1,2,163.696,163.296,1.0,1573.0,0.4,7.0,8452.0,180,13,2155,9,300,330,110.0,0.269,0.1604,0.1821,0.5641,0.0041,0.0067,0.0494,0.0323,0.0321,0.0011,0.0016,0.0004,0.0007,0.0003,0.0031,0.0015,0.0043,0.0,0.0,0.0,30014136,0.01,13,4,1648.0
2020-05-30,2020-05-30 17:19:36,1015,ASTM A510/A510M-18,163.296,0,10,1,2,163.696,163.296,1.0,1573.0,0.4,7.0,159.0,180,13,2155,9,300,330,110.0,0.269,0.1604,0.1821,0.5641,0.0041,0.0067,0.0494,0.0323,0.0321,0.0011,0.0016,0.0004,0.0007,0.0003,0.0031,0.0015,0.0043,0.0,0.0,0.0,30014143,0.01,11,6,8472976.0
2020-05-30,2020-05-30 17:19:36,1015,ASTM A510/A510M-18,163.296,0,10,1,2,163.696,163.296,1.0,1573.0,0.4,7.0,4817.0,180,13,2155,9,300,330,110.0,0.269,0.1604,0.1821,0.5641,0.0041,0.0067,0.0494,0.0323,0.0321,0.0011,0.0016,0.0004,0.0007,0.0003,0.0031,0.0015,0.0043,0.0,0.0,0.0,30013875,0.01,15,1,5089.0
2020-05-30,2020-05-30 17:19:36,1015,ASTM A510/A510M-18,163.296,0,10,1,2,163.696,163.296,1.0,1573.0,0.4,7.0,8501.0,180,13,2155,9,300,330,110.0,0.269,0.1604,0.1821,0.5641,0.0041,0.0067,0.0494,0.0323,0.0321,0.0011,0.0016,0.0004,0.0007,0.0003,0.0031,0.0015,0.0043,0.0,0.0,0.0,30013359,0.01,10,2,818.0
2020-05-30,2020-05-30 17:19:36,1015,ASTM A510/A510M-18,163.296,0,10,1,2,163.696,163.296,1.0,1573.0,0.4,7.0,4862.0,180,13,2155,9,300,330,110.0,0.269,0.1604,0.1821,0.5641,0.0041,0.0067,0.0494,0.0323,0.0321,0.0011,0.0016,0.0004,0.0007,0.0003,0.0031,0.0015,0.0043,0.0,0.0,0.0,30013871,0.01,16,3,2834.0
2020-05-30,2020-05-30 17:19:36,1015,ASTM A510/A510M-18,163.296,0,10,1,2,163.696,163.296,1.0,1573.0,0.4,7.0,4862.0,180,13,2155,9,300,330,110.0,0.269,0.1604,0.1821,0.5641,0.0041,0.0067,0.0494,0.0323,0.0321,0.0011,0.0016,0.0004,0.0007,0.0003,0.0031,0.0015,0.0043,0.0,0.0,0.0,30014144,0.01,11,3,6082.0
2020-05-30,2020-05-30 17:19:36,1015,ASTM A510/A510M-18,163.296,0,10,1,2,163.696,163.296,1.0,1573.0,0.4,7.0,159.0,180,13,2155,9,300,330,110.0,0.269,0.1604,0.1821,0.5641,0.0041,0.0067,0.0494,0.0323,0.0321,0.0011,0.0016,0.0004,0.0007,0.0003,0.0031,0.0015,0.0043,0.0,0.0,0.0,30013876,0.01,18,6,8472976.0
2020-05-30,2020-05-30 17:19:36,1015,ASTM A510/A510M-18,163.296,0,10,1,2,163.696,163.296,1.0,1573.0,0.4,7.0,2523.0,180,13,2155,9,300,330,110.0,0.269,0.1604,0.1821,0.5641,0.0041,0.0067,0.0494,0.0323,0.0321,0.0011,0.0016,0.0004,0.0007,0.0003,0.0031,0.0015,0.0043,0.0,0.0,0.0,30013873,0.01,12,5,9685.0
2020-05-30,2020-05-30 18:03:51,1015,ASTM A510/A510M-18,159.264,0,11,1,2,159.664,159.264,7.0,1572.0,0.4,7.0,4888.0,180,13,2155,9,300,330,110.0,0.261,0.1583,0.1862,0.5454,0.0063,0.0103,0.0431,0.0218,0.0275,0.0009,0.0011,0.0003,0.0007,0.0003,0.002,0.0009,0.0049,0.0,0.0,0.0,30014144,0.01,11,3,6056.0
2020-05-30,2020-05-30 18:03:51,1015,ASTM A510/A510M-18,159.264,0,11,1,2,159.664,159.264,7.0,1572.0,0.4,7.0,2551.0,180,13,2155,9,300,330,110.0,0.261,0.1583,0.1862,0.5454,0.0063,0.0103,0.0431,0.0218,0.0275,0.0009,0.0011,0.0003,0.0007,0.0003,0.002,0.0009,0.0049,0.0,0.0,0.0,30013873,0.01,12,5,9657.0
2020-05-30,2020-05-30 18:03:51,1015,ASTM A510/A510M-18,159.264,0,11,1,2,159.664,159.264,7.0,1572.0,0.4,7.0,4845.0,180,13,2155,9,300,330,110.0,0.261,0.1583,0.1862,0.5454,0.0063,0.0103,0.0431,0.0218,0.0275,0.0009,0.0011,0.0003,0.0007,0.0003,0.002,0.0009,0.0049,0.0,0.0,0.0,30013875,0.01,15,1,5061.0
2020-05-30,2020-05-30 18:03:51,1015,ASTM A510/A510M-18,159.264,0,11,1,2,159.664,159.264,7.0,1572.0,0.4,7.0,8527.0,180,13,2155,9,300,330,110.0,0.261,0.1583,0.1862,0.5454,0.0063,0.0103,0.0431,0.0218,0.0275,0.0009,0.0011,0.0003,0.0007,0.0003,0.002,0.0009,0.0049,0.0,0.0,0.0,30013359,0.01,10,2,792.0
2020-05-30,2020-05-30 18:03:51,1015,ASTM A510/A510M-18,159.264,0,11,1,2,159.664,159.264,7.0,1572.0,0.4,7.0,182.0,180,13,2155,9,300,330,110.0,0.261,0.1583,0.1862,0.5454,0.0063,0.0103,0.0431,0.0218,0.0275,0.0009,0.0011,0.0003,0.0007,0.0003,0.002,0.0009,0.0049,0.0,0.0,0.0,30014143,0.01,11,6,8472953.0
2020-05-30,2020-05-30 18:03:51,1015,ASTM A510/A510M-18,159.264,0,11,1,2,159.664,159.264,7.0,1572.0,0.4,7.0,4888.0,180,13,2155,9,300,330,110.0,0.261,0.1583,0.1862,0.5454,0.0063,0.0103,0.0431,0.0218,0.0275,0.0009,0.0011,0.0003,0.0007,0.0003,0.002,0.0009,0.0049,0.0,0.0,0.0,30013871,0.01,16,3,2808.0
2020-05-30,2020-05-30 18:03:51,1015,ASTM A510/A510M-18,159.264,0,11,1,2,159.664,159.264,7.0,1572.0,0.4,7.0,8480.0,180,13,2155,9,300,330,110.0,0.261,0.1583,0.1862,0.5454,0.0063,0.0103,0.0431,0.0218,0.0275,0.0009,0.0011,0.0003,0.0007,0.0003,0.002,0.0009,0.0049,0.0,0.0,0.0,30014136,0.01,13,4,1620.0
2020-05-30,2020-05-30 18:03:51,1015,ASTM A510/A510M-18,159.264,0,11,1,2,159.664,159.264,7.0,1572.0,0.4,7.0,182.0,180,13,2155,9,300,330,110.0,0.261,0.1583,0.1862,0.5454,0.0063,0.0103,0.0431,0.0218,0.0275,0.0009,0.0011,0.0003,0.0007,0.0003,0.002,0.0009,0.0049,0.0,0.0,0.0,30013876,0.01,18,6,8472953.0
2020-05-30,2020-05-30 18:40:15,1015,ASTM A510/A510M-18,169.344,0,12,1,2,169.744,169.344,11.0,1574.0,0.4,7.0,4918.0,180,13,2155,9,300,330,110.0,0.28,0.1771,0.1739,0.5339,0.0085,0.009,0.0486,0.025,0.0327,0.001,0.0029,0.0003,0.0007,0.0008,0.0021,0.0014,0.0051,0.0,0.0,0.0,30014144,0.01,11,3,6026.0
2020-05-30,2020-05-30 18:40:15,1015,ASTM A510/A510M-18,169.344,0,12,1,2,169.744,169.344,11.0,1574.0,0.4,7.0,4873.0,180,13,2155,9,300,330,110.0,0.28,0.1771,0.1739,0.5339,0.0085,0.009,0.0486,0.025,0.0327,0.001,0.0029,0.0003,0.0007,0.0008,0.0021,0.0014,0.0051,0.0,0.0,0.0,30013875,0.01,15,1,5033.0
2020-05-30,2020-05-30 18:40:15,1015,ASTM A510/A510M-18,169.344,0,12,1,2,169.744,169.344,11.0,1574.0,0.4,7.0,2579.0,180,13,2155,9,300,330,110.0,0.28,0.1771,0.1739,0.5339,0.0085,0.009,0.0486,0.025,0.0327,0.001,0.0029,0.0003,0.0007,0.0008,0.0021,0.0014,0.0051,0.0,0.0,0.0,30013873,0.01,12,5,9629.0
2020-05-30,2020-05-30 18:40:15,1015,ASTM A510/A510M-18,169.344,0,12,1,2,169.744,169.344,11.0,1574.0,0.4,7.0,4918.0,180,13,2155,9,300,330,110.0,0.28,0.1771,0.1739,0.5339,0.0085,0.009,0.0486,0.025,0.0327,0.001,0.0029,0.0003,0.0007,0.0008,0.0021,0.0014,0.0051,0.0,0.0,0.0,30013871,0.01,16,3,2778.0
2020-05-30,2020-05-30 18:40:15,1015,ASTM A510/A510M-18,169.344,0,12,1,2,169.744,169.344,11.0,1574.0,0.4,7.0,8557.0,180,13,2155,9,300,330,110.0,0.28,0.1771,0.1739,0.5339,0.0085,0.009,0.0486,0.025,0.0327,0.001,0.0029,0.0003,0.0007,0.0008,0.0021,0.0014,0.0051,0.0,0.0,0.0,30013359,0.01,10,2,762.0
2020-05-30,2020-05-30 18:40:15,1015,ASTM A510/A510M-18,169.344,0,12,1,2,169.744,169.344,11.0,1574.0,0.4,7.0,204.0,180,13,2155,9,300,330,110.0,0.28,0.1771,0.1739,0.5339,0.0085,0.009,0.0486,0.025,0.0327,0.001,0.0029,0.0003,0.0007,0.0008,0.0021,0.0014,0.0051,0.0,0.0,0.0,30014143,0.01,11,6,8472931.0
2020-05-30,2020-05-30 18:40:15,1015,ASTM A510/A510M-18,169.344,0,12,1,2,169.744,169.344,11.0,1574.0,0.4,7.0,8508.0,180,13,2155,9,300,330,110.0,0.28,0.1771,0.1739,0.5339,0.0085,0.009,0.0486,0.025,0.0327,0.001,0.0029,0.0003,0.0007,0.0008,0.0021,0.0014,0.0051,0.0,0.0,0.0,30014136,0.01,13,4,1592.0
2020-05-30,2020-05-30 18:40:15,1015,ASTM A510/A510M-18,169.344,0,12,1,2,169.744,169.344,11.0,1574.0,0.4,7.0,204.0,180,13,2155,9,300,330,110.0,0.28,0.1771,0.1739,0.5339,0.0085,0.009,0.0486,0.025,0.0327,0.001,0.0029,0.0003,0.0007,0.0008,0.0021,0.0014,0.0051,0.0,0.0,0.0,30013876,0.01,18,6,8472931.0
2020-05-30,2020-05-30 19:37:52,Arm500,DOC 34028-2016,160.272,0,13,1,2,160.672,160.272,4.0,1571.0,0.4,7.0,4901.0,190,7,2155,9,310,330,110.0,0.277,0.1741,0.1716,0.5349,0.008,0.0087,0.0424,0.0267,0.0361,0.0014,0.0042,0.0004,0.0007,0.0006,0.002,0.001,0.0065,0.0,0.0,0.0,30013875,0.01,15,1,5005.0
2020-05-30,2020-05-30 19:37:52,Arm500,DOC 34028-2016,160.272,0,13,1,2,160.672,160.272,4.0,1571.0,0.4,7.0,8536.0,190,7,2155,9,310,330,110.0,0.277,0.1741,0.1716,0.5349,0.008,0.0087,0.0424,0.0267,0.0361,0.0014,0.0042,0.0004,0.0007,0.0006,0.002,0.001,0.0065,0.0,0.0,0.0,30014136,0.01,13,4,1564.0
2020-05-30,2020-05-30 19:37:52,Arm500,DOC 34028-2016,160.272,0,13,1,2,160.672,160.272,4.0,1571.0,0.4,7.0,4946.0,190,7,2155,9,310,330,110.0,0.277,0.1741,0.1716,0.5349,0.008,0.0087,0.0424,0.0267,0.0361,0.0014,0.0042,0.0004,0.0007,0.0006,0.002,0.001,0.0065,0.0,0.0,0.0,30013871,0.01,16,3,2750.0
2020-05-30,2020-05-30 19:37:52,Arm500,DOC 34028-2016,160.272,0,13,1,2,160.672,160.272,4.0,1571.0,0.4,7.0,2607.0,190,7,2155,9,310,330,110.0,0.277,0.1741,0.1716,0.5349,0.008,0.0087,0.0424,0.0267,0.0361,0.0014,0.0042,0.0004,0.0007,0.0006,0.002,0.001,0.0065,0.0,0.0,0.0,30013873,0.01,12,5,9601.0
2020-05-30,2020-05-30 19:37:52,Arm500,DOC 34028-2016,160.272,0,13,1,2,160.672,160.272,4.0,1571.0,0.4,7.0,8585.0,190,7,2155,9,310,330,110.0,0.277,0.1741,0.1716,0.5349,0.008,0.0087,0.0424,0.0267,0.0361,0.0014,0.0042,0.0004,0.0007,0.0006,0.002,0.001,0.0065,0.0,0.0,0.0,30013359,0.01,10,2,734.0
2020-05-30,2020-05-30 19:37:52,Arm500,DOC 34028-2016,160.272,0,13,1,2,160.672,160.272,4.0,1571.0,0.4,7.0,228.0,190,7,2155,9,310,330,110.0,0.277,0.1741,0.1716,0.5349,0.008,0.0087,0.0424,0.0267,0.0361,0.0014,0.0042,0.0004,0.0007,0.0006,0.002,0.001,0.0065,0.0,0.0,0.0,30014143,0.01,11,6,8472907.0
2020-05-30,2020-05-30 19:37:52,Arm500,DOC 34028-2016,160.272,0,13,1,2,160.672,160.272,4.0,1571.0,0.4,7.0,4946.0,190,7,2155,9,310,330,110.0,0.277,0.1741,0.1716,0.5349,0.008,0.0087,0.0424,0.0267,0.0361,0.0014,0.0042,0.0004,0.0007,0.0006,0.002,0.001,0.0065,0.0,0.0,0.0,30014144,0.01,11,3,5998.0
2020-05-30,2020-05-30 19:37:52,Arm500,DOC 34028-2016,160.272,0,13,1,2,160.672,160.272,4.0,1571.0,0.4,7.0,228.0,190,7,2155,9,310,330,110.0,0.277,0.1741,0.1716,0.5349,0.008,0.0087,0.0424,0.0267,0.0361,0.0014,0.0042,0.0004,0.0007,0.0006,0.002,0.001,0.0065,0.0,0.0,0.0,30013876,0.01,18,6,8472907.0
2020-05-30,2020-05-30 20:15:21,Arm500,DOC 34028-2016,160.272,0,14,1,2,160.672,160.272,9.0,1568.0,0.4,7.0,252.0,190,7,2155,9,310,330,110.0,0.283,0.1874,0.175,0.4982,0.007,0.008,0.0396,0.0271,0.0366,0.0016,0.0022,0.0003,0.0008,0.0005,0.0023,0.0017,0.0065,0.0,0.0,0.0,30014143,0.02,11,6,8472883.0
2020-05-30,2020-05-30 20:15:21,Arm500,DOC 34028-2016,160.272,0,14,1,2,160.672,160.272,9.0,1568.0,0.4,7.0,8563.0,190,7,2155,9,310,330,110.0,0.283,0.1874,0.175,0.4982,0.007,0.008,0.0396,0.0271,0.0366,0.0016,0.0022,0.0003,0.0008,0.0005,0.0023,0.0017,0.0065,0.0,0.0,0.0,30014136,0.02,13,4,1537.0
2020-05-30,2020-05-30 20:15:21,Arm500,DOC 34028-2016,160.272,0,14,1,2,160.672,160.272,9.0,1568.0,0.4,7.0,252.0,190,7,2155,9,310,330,110.0,0.283,0.1874,0.175,0.4982,0.007,0.008,0.0396,0.0271,0.0366,0.0016,0.0022,0.0003,0.0008,0.0005,0.0023,0.0017,0.0065,0.0,0.0,0.0,30013876,0.02,18,6,8472883.0
2020-05-30,2020-05-30 20:15:21,Arm500,DOC 34028-2016,160.272,0,14,1,2,160.672,160.272,9.0,1568.0,0.4,7.0,4928.0,190,7,2155,9,310,330,110.0,0.283,0.1874,0.175,0.4982,0.007,0.008,0.0396,0.0271,0.0366,0.0016,0.0022,0.0003,0.0008,0.0005,0.0023,0.0017,0.0065,0.0,0.0,0.0,30013875,0.02,15,1,4978.0
2020-05-30,2020-05-30 20:15:21,Arm500,DOC 34028-2016,160.272,0,14,1,2,160.672,160.272,9.0,1568.0,0.4,7.0,4973.0,190,7,2155,9,310,330,110.0,0.283,0.1874,0.175,0.4982,0.007,0.008,0.0396,0.0271,0.0366,0.0016,0.0022,0.0003,0.0008,0.0005,0.0023,0.0017,0.0065,0.0,0.0,0.0,30013871,0.02,16,3,2723.0
2020-05-30,2020-05-30 20:15:21,Arm500,DOC 34028-2016,160.272,0,14,1,2,160.672,160.272,9.0,1568.0,0.4,7.0,2634.0,190,7,2155,9,310,330,110.0,0.283,0.1874,0.175,0.4982,0.007,0.008,0.0396,0.0271,0.0366,0.0016,0.0022,0.0003,0.0008,0.0005,0.0023,0.0017,0.0065,0.0,0.0,0.0,30013873,0.02,12,5,9574.0
2020-05-30,2020-05-30 20:15:21,Arm500,DOC 34028-2016,160.272,0,14,1,2,160.672,160.272,9.0,1568.0,0.4,7.0,4973.0,190,7,2155,9,310,330,110.0,0.283,0.1874,0.175,0.4982,0.007,0.008,0.0396,0.0271,0.0366,0.0016,0.0022,0.0003,0.0008,0.0005,0.0023,0.0017,0.0065,0.0,0.0,0.0,30014144,0.02,11,3,5971.0
2020-05-30,2020-05-30 20:15:21,Arm500,DOC 34028-2016,160.272,0,14,1,2,160.672,160.272,9.0,1568.0,0.4,7.0,8612.0,190,7,2155,9,310,330,110.0,0.283,0.1874,0.175,0.4982,0.007,0.008,0.0396,0.0271,0.0366,0.0016,0.0022,0.0003,0.0008,0.0005,0.0023,0.0017,0.0065,0.0,0.0,0.0,30013359,0.02,10,2,707.0
2020-05-30,2020-05-30 20:58:10,Arm500,DOC 34028-2016,160.209,0,15,1,2,161.109,160.709,7.0,1571.0,0.4,7.0,5003.0,190,7,2155,9,310,330,110.0,0.283,0.182,0.1485,0.5071,0.0057,0.022,0.058,0.0299,0.0347,0.0008,0.0026,0.0003,0.0007,0.0008,0.0019,0.0008,0.0053,0.0,0.0,0.0,30014144,0.02,11,3,5941.0
2020-05-30,2020-05-30 20:58:10,Arm500,DOC 34028-2016,160.209,0,15,1,2,161.109,160.709,7.0,1571.0,0.4,7.0,8630.0,190,7,2155,9,310,330,110.0,0.283,0.182,0.1485,0.5071,0.0057,0.022,0.058,0.0299,0.0347,0.0008,0.0026,0.0003,0.0007,0.0008,0.0019,0.0008,0.0053,0.0,0.0,0.0,30013359,0.02,10,2,689.0
2020-05-30,2020-05-30 20:58:10,Arm500,DOC 34028-2016,160.209,0,15,1,2,161.109,160.709,7.0,1571.0,0.4,7.0,276.0,190,7,2155,9,310,330,110.0,0.283,0.182,0.1485,0.5071,0.0057,0.022,0.058,0.0299,0.0347,0.0008,0.0026,0.0003,0.0007,0.0008,0.0019,0.0008,0.0053,0.0,0.0,0.0,30014143,0.02,11,6,8472859.0
2020-05-30,2020-05-30 20:58:10,Arm500,DOC 34028-2016,160.209,0,15,1,2,161.109,160.709,7.0,1571.0,0.4,7.0,4955.0,190,7,2155,9,310,330,110.0,0.283,0.182,0.1485,0.5071,0.0057,0.022,0.058,0.0299,0.0347,0.0008,0.0026,0.0003,0.0007,0.0008,0.0019,0.0008,0.0053,0.0,0.0,0.0,30013875,0.02,15,1,4951.0
2020-05-30,2020-05-30 20:58:10,Arm500,DOC 34028-2016,160.209,0,15,1,2,161.109,160.709,7.0,1571.0,0.4,7.0,2624.0,190,7,2155,9,310,330,110.0,0.283,0.182,0.1485,0.5071,0.0057,0.022,0.058,0.0299,0.0347,0.0008,0.0026,0.0003,0.0007,0.0008,0.0019,0.0008,0.0053,0.0,0.0,0.0,30013873,0.02,12,5,9584.0
2020-05-30,2020-05-30 20:58:10,Arm500,DOC 34028-2016,160.209,0,15,1,2,161.109,160.709,7.0,1571.0,0.4,7.0,8593.0,190,7,2155,9,310,330,110.0,0.283,0.182,0.1485,0.5071,0.0057,0.022,0.058,0.0299,0.0347,0.0008,0.0026,0.0003,0.0007,0.0008,0.0019,0.0008,0.0053,0.0,0.0,0.0,30014136,0.02,13,4,1507.0
2020-05-30,2020-05-30 20:58:10,Arm500,DOC 34028-2016,160.209,0,15,1,2,161.109,160.709,7.0,1571.0,0.4,7.0,5003.0,190,7,2155,9,310,330,110.0,0.283,0.182,0.1485,0.5071,0.0057,0.022,0.058,0.0299,0.0347,0.0008,0.0026,0.0003,0.0007,0.0008,0.0019,0.0008,0.0053,0.0,0.0,0.0,30013871,0.02,16,3,2693.0
2020-05-30,2020-05-30 20:58:10,Arm500,DOC 34028-2016,160.209,0,15,1,2,161.109,160.709,7.0,1571.0,0.4,7.0,276.0,190,7,2155,9,310,330,110.0,0.283,0.182,0.1485,0.5071,0.0057,0.022,0.058,0.0299,0.0347,0.0008,0.0026,0.0003,0.0007,0.0008,0.0019,0.0008,0.0053,0.0,0.0,0.0,30013876,0.02,18,6,8472859.0
2020-05-30,2020-05-30 21:48:55,Arm500,DOC 34028-2016,172.368,0,16,1,2,172.918,172.518,11.0,1578.0,0.4,7.0,4985.0,190,7,2155,9,310,330,110.0,0.291,0.1887,0.134,0.4954,0.0122,0.0237,0.0674,0.0436,0.042,0.0008,0.0031,0.0003,0.0006,0.0008,0.0033,0.001,0.0044,0.0,0.0,0.0,30013875,0.02,15,1,4921.0
2020-05-30,2020-05-30 21:48:55,Arm500,DOC 34028-2016,172.368,0,16,1,2,172.918,172.518,11.0,1578.0,0.4,7.0,5033.0,190,7,2155,9,310,330,110.0,0.291,0.1887,0.134,0.4954,0.0122,0.0237,0.0674,0.0436,0.042,0.0008,0.0031,0.0003,0.0006,0.0008,0.0033,0.001,0.0044,0.0,0.0,0.0,30014144,0.02,11,3,5911.0
2020-05-30,2020-05-30 21:48:55,Arm500,DOC 34028-2016,172.368,0,16,1,2,172.918,172.518,11.0,1578.0,0.4,7.0,8626.0,190,7,2155,9,310,330,110.0,0.291,0.1887,0.134,0.4954,0.0122,0.0237,0.0674,0.0436,0.042,0.0008,0.0031,0.0003,0.0006,0.0008,0.0033,0.001,0.0044,0.0,0.0,0.0,30014136,0.02,13,4,1474.0
2020-05-30,2020-05-30 21:48:55,Arm500,DOC 34028-2016,172.368,0,16,1,2,172.918,172.518,11.0,1578.0,0.4,7.0,5033.0,190,7,2155,9,310,330,110.0,0.291,0.1887,0.134,0.4954,0.0122,0.0237,0.0674,0.0436,0.042,0.0008,0.0031,0.0003,0.0006,0.0008,0.0033,0.001,0.0044,0.0,0.0,0.0,30013871,0.02,16,3,2663.0
2020-05-30,2020-05-30 21:48:55,Arm500,DOC 34028-2016,172.368,0,16,1,2,172.918,172.518,11.0,1578.0,0.4,7.0,304.0,190,7,2155,9,310,330,110.0,0.291,0.1887,0.134,0.4954,0.0122,0.0237,0.0674,0.0436,0.042,0.0008,0.0031,0.0003,0.0006,0.0008,0.0033,0.001,0.0044,0.0,0.0,0.0,30014143,0.02,11,6,8472831.0
2020-05-30,2020-05-30 21:48:55,Arm500,DOC 34028-2016,172.368,0,16,1,2,172.918,172.518,11.0,1578.0,0.4,7.0,2697.0,190,7,2155,9,310,330,110.0,0.291,0.1887,0.134,0.4954,0.0122,0.0237,0.0674,0.0436,0.042,0.0008,0.0031,0.0003,0.0006,0.0008,0.0033,0.001,0.0044,0.0,0.0,0.0,30013873,0.02,12,5,9511.0
2020-05-30,2020-05-30 21:48:55,Arm500,DOC 34028-2016,172.368,0,16,1,2,172.918,172.518,11.0,1578.0,0.4,7.0,304.0,190,7,2155,9,310,330,110.0,0.291,0.1887,0.134,0.4954,0.0122,0.0237,0.0674,0.0436,0.042,0.0008,0.0031,0.0003,0.0006,0.0008,0.0033,0.001,0.0044,0.0,0.0,0.0,30013876,0.02,18,6,8472831.0
2020-05-30,2020-05-30 21:48:55,Arm500,DOC 34028-2016,172.368,0,16,1,2,172.918,172.518,11.0,1578.0,0.4,7.0,8649.0,190,7,2155,9,310,330,110.0,0.291,0.1887,0.134,0.4954,0.0122,0.0237,0.0674,0.0436,0.042,0.0008,0.0031,0.0003,0.0006,0.0008,0.0033,0.001,0.0044,0.0,0.0,0.0,30013359,0.02,10,2,670.0
2020-05-30,2020-05-30 22:35:11,Arm500,DOC 34028-2016,169.344,0,17,1,2,169.744,169.344,4.0,1571.0,0.4,7.0,328.0,190,7,2155,9,310,340,120.0,0.283,0.1844,0.1401,0.5083,0.0092,0.0147,0.0425,0.0261,0.0414,0.0009,0.0023,0.0003,0.0007,0.0006,0.0017,0.0015,0.0048,0.0,0.0,0.0,30014143,0.02,11,6,8472807.0
2020-05-30,2020-05-30 22:35:11,Arm500,DOC 34028-2016,169.344,0,17,1,2,169.744,169.344,4.0,1571.0,0.4,7.0,5015.0,190,7,2155,9,310,340,120.0,0.283,0.1844,0.1401,0.5083,0.0092,0.0147,0.0425,0.0261,0.0414,0.0009,0.0023,0.0003,0.0007,0.0006,0.0017,0.0015,0.0048,0.0,0.0,0.0,30013875,0.02,15,1,4891.0
2020-05-30,2020-05-30 22:35:11,Arm500,DOC 34028-2016,169.344,0,17,1,2,169.744,169.344,4.0,1571.0,0.4,7.0,5063.0,190,7,2155,9,310,340,120.0,0.283,0.1844,0.1401,0.5083,0.0092,0.0147,0.0425,0.0261,0.0414,0.0009,0.0023,0.0003,0.0007,0.0006,0.0017,0.0015,0.0048,0.0,0.0,0.0,30013871,0.02,16,3,2633.0
2020-05-30,2020-05-30 22:35:11,Arm500,DOC 34028-2016,169.344,0,17,1,2,169.744,169.344,4.0,1571.0,0.4,7.0,5063.0,190,7,2155,9,310,340,120.0,0.283,0.1844,0.1401,0.5083,0.0092,0.0147,0.0425,0.0261,0.0414,0.0009,0.0023,0.0003,0.0007,0.0006,0.0017,0.0015,0.0048,0.0,0.0,0.0,30014144,0.02,11,3,5881.0
2020-05-30,2020-05-30 22:35:11,Arm500,DOC 34028-2016,169.344,0,17,1,2,169.744,169.344,4.0,1571.0,0.4,7.0,328.0,190,7,2155,9,310,340,120.0,0.283,0.1844,0.1401,0.5083,0.0092,0.0147,0.0425,0.0261,0.0414,0.0009,0.0023,0.0003,0.0007,0.0006,0.0017,0.0015,0.0048,0.0,0.0,0.0,30013876,0.02,18,6,8472807.0
2020-05-30,2020-05-30 22:35:11,Arm500,DOC 34028-2016,169.344,0,17,1,2,169.744,169.344,4.0,1571.0,0.4,7.0,2728.0,190,7,2155,9,310,340,120.0,0.283,0.1844,0.1401,0.5083,0.0092,0.0147,0.0425,0.0261,0.0414,0.0009,0.0023,0.0003,0.0007,0.0006,0.0017,0.0015,0.0048,0.0,0.0,0.0,30013873,0.02,12,5,9480.0
2020-05-30,2020-05-30 22:35:11,Arm500,DOC 34028-2016,169.344,0,17,1,2,169.744,169.344,4.0,1571.0,0.4,7.0,8657.0,190,7,2155,9,310,340,120.0,0.283,0.1844,0.1401,0.5083,0.0092,0.0147,0.0425,0.0261,0.0414,0.0009,0.0023,0.0003,0.0007,0.0006,0.0017,0.0015,0.0048,0.0,0.0,0.0,30014136,0.02,13,4,1443.0
2020-05-30,2020-05-30 22:35:11,Arm500,DOC 34028-2016,169.344,0,17,1,2,169.744,169.344,4.0,1571.0,0.4,7.0,8673.0,190,7,2155,9,310,340,120.0,0.283,0.1844,0.1401,0.5083,0.0092,0.0147,0.0425,0.0261,0.0414,0.0009,0.0023,0.0003,0.0007,0.0006,0.0017,0.0015,0.0048,0.0,0.0,0.0,30013359,0.02,10,2,646.0
2020-05-30,2020-05-30 23:22:15,Arm500,DOC 34028-2016,166.32,0,18,1,2,166.72,166.32,9.0,1568.0,0.4,7.0,5094.0,190,7,2155,9,320,340,120.0,0.284,0.1881,0.1448,0.4973,0.0053,0.013,0.0447,0.0232,0.0344,0.0008,0.0017,0.0003,0.0006,0.0004,0.0017,0.0009,0.0056,0.0,0.0,0.0,30014144,0.01,11,3,5850.0
2020-05-30,2020-05-30 23:22:15,Arm500,DOC 34028-2016,166.32,0,18,1,2,166.72,166.32,9.0,1568.0,0.4,7.0,5043.0,190,7,2155,9,320,340,120.0,0.284,0.1881,0.1448,0.4973,0.0053,0.013,0.0447,0.0232,0.0344,0.0008,0.0017,0.0003,0.0006,0.0004,0.0017,0.0009,0.0056,0.0,0.0,0.0,30013875,0.01,15,1,4863.0
2020-05-30,2020-05-30 23:22:15,Arm500,DOC 34028-2016,166.32,0,18,1,2,166.72,166.32,9.0,1568.0,0.4,7.0,8684.0,190,7,2155,9,320,340,120.0,0.284,0.1881,0.1448,0.4973,0.0053,0.013,0.0447,0.0232,0.0344,0.0008,0.0017,0.0003,0.0006,0.0004,0.0017,0.0009,0.0056,0.0,0.0,0.0,30014136,0.01,13,4,1416.0
2020-05-30,2020-05-30 23:22:15,Arm500,DOC 34028-2016,166.32,0,18,1,2,166.72,166.32,9.0,1568.0,0.4,7.0,2755.0,190,7,2155,9,320,340,120.0,0.284,0.1881,0.1448,0.4973,0.0053,0.013,0.0447,0.0232,0.0344,0.0008,0.0017,0.0003,0.0006,0.0004,0.0017,0.0009,0.0056,0.0,0.0,0.0,30013873,0.01,12,5,9453.0
2020-05-30,2020-05-30 23:22:15,Arm500,DOC 34028-2016,166.32,0,18,1,2,166.72,166.32,9.0,1568.0,0.4,7.0,352.0,190,7,2155,9,320,340,120.0,0.284,0.1881,0.1448,0.4973,0.0053,0.013,0.0447,0.0232,0.0344,0.0008,0.0017,0.0003,0.0006,0.0004,0.0017,0.0009,0.0056,0.0,0.0,0.0,30013876,0.01,18,6,8472783.0
2020-05-30,2020-05-30 23:22:15,Arm500,DOC 34028-2016,166.32,0,18,1,2,166.72,166.32,9.0,1568.0,0.4,7.0,352.0,190,7,2155,9,320,340,120.0,0.284,0.1881,0.1448,0.4973,0.0053,0.013,0.0447,0.0232,0.0344,0.0008,0.0017,0.0003,0.0006,0.0004,0.0017,0.0009,0.0056,0.0,0.0,0.0,30014143,0.01,11,6,8472783.0
2020-05-30,2020-05-30 23:22:15,Arm500,DOC 34028-2016,166.32,0,18,1,2,166.72,166.32,9.0,1568.0,0.4,7.0,8703.0,190,7,2155,9,320,340,120.0,0.284,0.1881,0.1448,0.4973,0.0053,0.013,0.0447,0.0232,0.0344,0.0008,0.0017,0.0003,0.0006,0.0004,0.0017,0.0009,0.0056,0.0,0.0,0.0,30013359,0.01,10,2,616.0
2020-05-30,2020-05-30 23:22:15,Arm500,DOC 34028-2016,166.32,0,18,1,2,166.72,166.32,9.0,1568.0,0.4,7.0,5094.0,190,7,2155,9,320,340,120.0,0.284,0.1881,0.1448,0.4973,0.0053,0.013,0.0447,0.0232,0.0344,0.0008,0.0017,0.0003,0.0006,0.0004,0.0017,0.0009,0.0056,0.0,0.0,0.0,30013871,0.01,16,3,2602.0
2020-05-31,2020-05-31 01:09:55,Arm500,DOC 34028-2016,163.296,0,20,1,2,163.696,163.296,12.0,1577.0,0.4,7.0,2812.0,190,7,2155,9,320,340,120.0,0.289,0.1962,0.1416,0.5141,0.0056,0.0159,0.0302,0.0068,0.0079,0.0001,0.0001,0.0003,0.0006,0.0002,0.0019,0.0014,0.0041,0.0,0.0,0.0,30013873,0.02,12,5,9396.0
2020-05-31,2020-05-31 01:09:55,Arm500,DOC 34028-2016,163.296,0,20,1,2,163.696,163.296,12.0,1577.0,0.4,7.0,5151.0,190,7,2155,9,320,340,120.0,0.289,0.1962,0.1416,0.5141,0.0056,0.0159,0.0302,0.0068,0.0079,0.0001,0.0001,0.0003,0.0006,0.0002,0.0019,0.0014,0.0041,0.0,0.0,0.0,30014144,0.02,11,3,5793.0
2020-05-31,2020-05-31 01:09:55,Arm500,DOC 34028-2016,163.296,0,20,1,2,163.696,163.296,12.0,1577.0,0.4,7.0,5097.0,190,7,2155,9,320,340,120.0,0.289,0.1962,0.1416,0.5141,0.0056,0.0159,0.0302,0.0068,0.0079,0.0001,0.0001,0.0003,0.0006,0.0002,0.0019,0.0014,0.0041,0.0,0.0,0.0,30013875,0.02,15,1,4809.0
2020-05-31,2020-05-31 01:09:55,Arm500,DOC 34028-2016,163.296,0,20,1,2,163.696,163.296,12.0,1577.0,0.4,7.0,5151.0,190,7,2155,9,320,340,120.0,0.289,0.1962,0.1416,0.5141,0.0056,0.0159,0.0302,0.0068,0.0079,0.0001,0.0001,0.0003,0.0006,0.0002,0.0019,0.0014,0.0041,0.0,0.0,0.0,30013871,0.02,16,3,2545.0
2020-05-31,2020-05-31 01:09:55,Arm500,DOC 34028-2016,163.296,0,20,1,2,163.696,163.296,12.0,1577.0,0.4,7.0,8757.0,190,7,2155,9,320,340,120.0,0.289,0.1962,0.1416,0.5141,0.0056,0.0159,0.0302,0.0068,0.0079,0.0001,0.0001,0.0003,0.0006,0.0002,0.0019,0.0014,0.0041,0.0,0.0,0.0,30013874,0.02,7,2,562.0
2020-05-31,2020-05-31 01:09:55,Arm500,DOC 34028-2016,163.296,0,20,1,2,163.696,163.296,12.0,1577.0,0.4,7.0,8741.0,190,7,2155,9,320,340,120.0,0.289,0.1962,0.1416,0.5141,0.0056,0.0159,0.0302,0.0068,0.0079,0.0001,0.0001,0.0003,0.0006,0.0002,0.0019,0.0014,0.0041,0.0,0.0,0.0,30014136,0.02,13,4,1359.0
2020-05-31,2020-05-31 01:09:55,Arm500,DOC 34028-2016,163.296,0,20,1,2,163.696,163.296,12.0,1577.0,0.4,7.0,8757.0,190,7,2155,9,320,340,120.0,0.289,0.1962,0.1416,0.5141,0.0056,0.0159,0.0302,0.0068,0.0079,0.0001,0.0001,0.0003,0.0006,0.0002,0.0019,0.0014,0.0041,0.0,0.0,0.0,30013359,0.02,10,2,562.0
2020-05-31,2020-05-31 01:09:55,Arm500,DOC 34028-2016,163.296,0,20,1,2,163.696,163.296,12.0,1577.0,0.4,7.0,400.0,190,7,2155,9,320,340,120.0,0.289,0.1962,0.1416,0.5141,0.0056,0.0159,0.0302,0.0068,0.0079,0.0001,0.0001,0.0003,0.0006,0.0002,0.0019,0.0014,0.0041,0.0,0.0,0.0,30014143,0.02,11,6,8472735.0
2020-05-31,2020-05-31 01:09:55,Arm500,DOC 34028-2016,163.296,0,20,1,2,163.696,163.296,12.0,1577.0,0.4,7.0,8741.0,190,7,2155,9,320,340,120.0,0.289,0.1962,0.1416,0.5141,0.0056,0.0159,0.0302,0.0068,0.0079,0.0001,0.0001,0.0003,0.0006,0.0002,0.0019,0.0014,0.0041,0.0,0.0,0.0,30014140,0.02,14,4,571.0
2020-05-31,2020-05-31 01:36:57,Arm500,DOC 34028-2016,178.416,0,21,1,2,178.816,178.416,5.0,1572.0,0.4,7.0,8788.0,190,7,2155,9,320,340,120.0,0.284,0.1922,0.1333,0.5104,0.0052,0.0131,0.0291,0.0065,0.0075,0.0001,0.0001,0.0003,0.0006,0.0003,0.0017,0.0012,0.0044,0.0,0.0,0.0,30013874,0.02,7,2,531.0
2020-05-31,2020-05-31 01:36:57,Arm500,DOC 34028-2016,178.416,0,21,1,2,178.816,178.416,5.0,1572.0,0.4,7.0,428.0,190,7,2155,9,320,340,120.0,0.284,0.1922,0.1333,0.5104,0.0052,0.0131,0.0291,0.0065,0.0075,0.0001,0.0001,0.0003,0.0006,0.0003,0.0017,0.0012,0.0044,0.0,0.0,0.0,30014143,0.02,11,6,8472707.0
2020-05-31,2020-05-31 01:36:57,Arm500,DOC 34028-2016,178.416,0,21,1,2,178.816,178.416,5.0,1572.0,0.4,7.0,5127.0,190,7,2155,9,320,340,120.0,0.284,0.1922,0.1333,0.5104,0.0052,0.0131,0.0291,0.0065,0.0075,0.0001,0.0001,0.0003,0.0006,0.0003,0.0017,0.0012,0.0044,0.0,0.0,0.0,30013875,0.02,15,1,4779.0
2020-05-31,2020-05-31 01:36:57,Arm500,DOC 34028-2016,178.416,0,21,1,2,178.816,178.416,5.0,1572.0,0.4,7.0,5181.0,190,7,2155,9,320,340,120.0,0.284,0.1922,0.1333,0.5104,0.0052,0.0131,0.0291,0.0065,0.0075,0.0001,0.0001,0.0003,0.0006,0.0003,0.0017,0.0012,0.0044,0.0,0.0,0.0,30014144,0.02,11,3,5763.0
2020-05-31,2020-05-31 01:36:57,Arm500,DOC 34028-2016,178.416,0,21,1,2,178.816,178.416,5.0,1572.0,0.4,7.0,8788.0,190,7,2155,9,320,340,120.0,0.284,0.1922,0.1333,0.5104,0.0052,0.0131,0.0291,0.0065,0.0075,0.0001,0.0001,0.0003,0.0006,0.0003,0.0017,0.0012,0.0044,0.0,0.0,0.0,30013359,0.02,10,2,531.0
2020-05-31,2020-05-31 01:36:57,Arm500,DOC 34028-2016,178.416,0,21,1,2,178.816,178.416,5.0,1572.0,0.4,7.0,2842.0,190,7,2155,9,320,340,120.0,0.284,0.1922,0.1333,0.5104,0.0052,0.0131,0.0291,0.0065,0.0075,0.0001,0.0001,0.0003,0.0006,0.0003,0.0017,0.0012,0.0044,0.0,0.0,0.0,30013873,0.02,12,5,9366.0
2020-05-31,2020-05-31 01:36:57,Arm500,DOC 34028-2016,178.416,0,21,1,2,178.816,178.416,5.0,1572.0,0.4,7.0,8771.0,190,7,2155,9,320,340,120.0,0.284,0.1922,0.1333,0.5104,0.0052,0.0131,0.0291,0.0065,0.0075,0.0001,0.0001,0.0003,0.0006,0.0003,0.0017,0.0012,0.0044,0.0,0.0,0.0,30014136,0.02,13,4,1329.0
2020-05-31,2020-05-31 01:36:57,Arm500,DOC 34028-2016,178.416,0,21,1,2,178.816,178.416,5.0,1572.0,0.4,7.0,8771.0,190,7,2155,9,320,340,120.0,0.284,0.1922,0.1333,0.5104,0.0052,0.0131,0.0291,0.0065,0.0075,0.0001,0.0001,0.0003,0.0006,0.0003,0.0017,0.0012,0.0044,0.0,0.0,0.0,30014140,0.02,14,4,541.0
2020-05-31,2020-05-31 01:36:57,Arm500,DOC 34028-2016,178.416,0,21,1,2,178.816,178.416,5.0,1572.0,0.4,7.0,5181.0,190,7,2155,9,320,340,120.0,0.284,0.1922,0.1333,0.5104,0.0052,0.0131,0.0291,0.0065,0.0075,0.0001,0.0001,0.0003,0.0006,0.0003,0.0017,0.0012,0.0044,0.0,0.0,0.0,30013871,0.02,16,3,2515.0
2020-05-31,2020-05-31 04:15:36,Arm500,DOC 34028-2016,163.296,0,23,1,2,163.696,163.296,9.0,1564.0,0.4,7.0,5239.0,190,7,2155,9,320,340,120.0,0.287,0.1908,0.1463,0.5041,0.0045,0.0115,0.0399,0.0245,0.0287,0.0007,0.0015,0.0003,0.0006,0.0003,0.0016,0.0011,0.0035,0.0,0.0,0.0,30014144,0.01,11,3,5705.0
2020-05-31,2020-05-31 04:15:36,Arm500,DOC 34028-2016,163.296,0,23,1,2,163.696,163.296,9.0,1564.0,0.4,7.0,2897.0,190,7,2155,9,320,340,120.0,0.287,0.1908,0.1463,0.5041,0.0045,0.0115,0.0399,0.0245,0.0287,0.0007,0.0015,0.0003,0.0006,0.0003,0.0016,0.0011,0.0035,0.0,0.0,0.0,30013873,0.01,12,5,9311.0
2020-05-31,2020-05-31 04:15:36,Arm500,DOC 34028-2016,163.296,0,23,1,2,163.696,163.296,9.0,1564.0,0.4,7.0,8826.0,190,7,2155,9,320,340,120.0,0.287,0.1908,0.1463,0.5041,0.0045,0.0115,0.0399,0.0245,0.0287,0.0007,0.0015,0.0003,0.0006,0.0003,0.0016,0.0011,0.0035,0.0,0.0,0.0,30014136,0.01,13,4,1274.0
2020-05-31,2020-05-31 04:15:36,Arm500,DOC 34028-2016,163.296,0,23,1,2,163.696,163.296,9.0,1564.0,0.4,7.0,8842.0,190,7,2155,9,320,340,120.0,0.287,0.1908,0.1463,0.5041,0.0045,0.0115,0.0399,0.0245,0.0287,0.0007,0.0015,0.0003,0.0006,0.0003,0.0016,0.0011,0.0035,0.0,0.0,0.0,30013359,0.01,10,2,477.0
2020-05-31,2020-05-31 04:15:36,Arm500,DOC 34028-2016,163.296,0,23,1,2,163.696,163.296,9.0,1564.0,0.4,7.0,5239.0,190,7,2155,9,320,340,120.0,0.287,0.1908,0.1463,0.5041,0.0045,0.0115,0.0399,0.0245,0.0287,0.0007,0.0015,0.0003,0.0006,0.0003,0.0016,0.0011,0.0035,0.0,0.0,0.0,30013871,0.01,16,3,2457.0
2020-05-31,2020-05-31 04:15:36,Arm500,DOC 34028-2016,163.296,0,23,1,2,163.696,163.296,9.0,1564.0,0.4,7.0,5182.0,190,7,2155,9,320,340,120.0,0.287,0.1908,0.1463,0.5041,0.0045,0.0115,0.0399,0.0245,0.0287,0.0007,0.0015,0.0003,0.0006,0.0003,0.0016,0.0011,0.0035,0.0,0.0,0.0,30013875,0.01,15,1,4724.0
2020-05-31,2020-05-31 04:15:36,Arm500,DOC 34028-2016,163.296,0,23,1,2,163.696,163.296,9.0,1564.0,0.4,7.0,8826.0,190,7,2155,9,320,340,120.0,0.287,0.1908,0.1463,0.5041,0.0045,0.0115,0.0399,0.0245,0.0287,0.0007,0.0015,0.0003,0.0006,0.0003,0.0016,0.0011,0.0035,0.0,0.0,0.0,30014140,0.01,14,4,486.0
2020-05-31,2020-05-31 04:15:36,Arm500,DOC 34028-2016,163.296,0,23,1,2,163.696,163.296,9.0,1564.0,0.4,7.0,8842.0,190,7,2155,9,320,340,120.0,0.287,0.1908,0.1463,0.5041,0.0045,0.0115,0.0399,0.0245,0.0287,0.0007,0.0015,0.0003,0.0006,0.0003,0.0016,0.0011,0.0035,0.0,0.0,0.0,30013874,0.01,7,2,477.0
2020-05-31,2020-05-31 04:15:36,Arm500,DOC 34028-2016,163.296,0,23,1,2,163.696,163.296,9.0,1564.0,0.4,7.0,476.0,190,7,2155,9,320,340,120.0,0.287,0.1908,0.1463,0.5041,0.0045,0.0115,0.0399,0.0245,0.0287,0.0007,0.0015,0.0003,0.0006,0.0003,0.0016,0.0011,0.0035,0.0,0.0,0.0,30014143,0.01,11,6,8472659.0
2020-05-31,2020-05-31 04:17:08,Arm500,DOC 34028-2016,169.344,0,24,1,2,169.744,169.344,12.0,1572.0,0.4,7.0,8872.0,190,7,2155,9,320,340,120.0,0.283,0.1873,0.1451,0.5026,0.0046,0.0115,0.04,0.0251,0.0282,0.0007,0.0017,0.0003,0.0006,0.0002,0.0018,0.0013,0.0039,0.0,0.0,0.0,30013874,0.01,7,2,447.0
2020-05-31,2020-05-31 04:17:08,Arm500,DOC 34028-2016,169.344,0,24,1,2,169.744,169.344,12.0,1572.0,0.4,7.0,500.0,190,7,2155,9,320,340,120.0,0.283,0.1873,0.1451,0.5026,0.0046,0.0115,0.04,0.0251,0.0282,0.0007,0.0017,0.0003,0.0006,0.0002,0.0018,0.0013,0.0039,0.0,0.0,0.0,30014143,0.01,11,6,8472635.0
2020-05-31,2020-05-31 04:17:08,Arm500,DOC 34028-2016,169.344,0,24,1,2,169.744,169.344,12.0,1572.0,0.4,7.0,8853.0,190,7,2155,9,320,340,120.0,0.283,0.1873,0.1451,0.5026,0.0046,0.0115,0.04,0.0251,0.0282,0.0007,0.0017,0.0003,0.0006,0.0002,0.0018,0.0013,0.0039,0.0,0.0,0.0,30014140,0.01,14,4,459.0
2020-05-31,2020-05-31 04:17:08,Arm500,DOC 34028-2016,169.344,0,24,1,2,169.744,169.344,12.0,1572.0,0.4,7.0,5269.0,190,7,2155,9,320,340,120.0,0.283,0.1873,0.1451,0.5026,0.0046,0.0115,0.04,0.0251,0.0282,0.0007,0.0017,0.0003,0.0006,0.0002,0.0018,0.0013,0.0039,0.0,0.0,0.0,30014144,0.01,11,3,5675.0
2020-05-31,2020-05-31 04:17:08,Arm500,DOC 34028-2016,169.344,0,24,1,2,169.744,169.344,12.0,1572.0,0.4,7.0,5269.0,190,7,2155,9,320,340,120.0,0.283,0.1873,0.1451,0.5026,0.0046,0.0115,0.04,0.0251,0.0282,0.0007,0.0017,0.0003,0.0006,0.0002,0.0018,0.0013,0.0039,0.0,0.0,0.0,30013871,0.01,16,3,2427.0
2020-05-31,2020-05-31 04:17:08,Arm500,DOC 34028-2016,169.344,0,24,1,2,169.744,169.344,12.0,1572.0,0.4,7.0,2924.0,190,7,2155,9,320,340,120.0,0.283,0.1873,0.1451,0.5026,0.0046,0.0115,0.04,0.0251,0.0282,0.0007,0.0017,0.0003,0.0006,0.0002,0.0018,0.0013,0.0039,0.0,0.0,0.0,30013873,0.01,12,5,9284.0
2020-05-31,2020-05-31 04:17:08,Arm500,DOC 34028-2016,169.344,0,24,1,2,169.744,169.344,12.0,1572.0,0.4,7.0,8872.0,190,7,2155,9,320,340,120.0,0.283,0.1873,0.1451,0.5026,0.0046,0.0115,0.04,0.0251,0.0282,0.0007,0.0017,0.0003,0.0006,0.0002,0.0018,0.0013,0.0039,0.0,0.0,0.0,30013359,0.01,10,2,447.0
2020-05-31,2020-05-31 04:17:08,Arm500,DOC 34028-2016,169.344,0,24,1,2,169.744,169.344,12.0,1572.0,0.4,7.0,8853.0,190,7,2155,9,320,340,120.0,0.283,0.1873,0.1451,0.5026,0.0046,0.0115,0.04,0.0251,0.0282,0.0007,0.0017,0.0003,0.0006,0.0002,0.0018,0.0013,0.0039,0.0,0.0,0.0,30014136,0.01,13,4,1247.0
2020-05-31,2020-05-31 04:17:08,Arm500,DOC 34028-2016,169.344,0,24,1,2,169.744,169.344,12.0,1572.0,0.4,7.0,5212.0,190,7,2155,9,320,340,120.0,0.283,0.1873,0.1451,0.5026,0.0046,0.0115,0.04,0.0251,0.0282,0.0007,0.0017,0.0003,0.0006,0.0002,0.0018,0.0013,0.0039,0.0,0.0,0.0,30013875,0.01,15,1,4694.0
2020-05-31,2020-05-31 04:19:32,Arm500,DOC 34028-2016,160.272,0,22,1,2,160.672,160.272,4.0,1567.0,0.4,7.0,8799.0,190,7,2155,9,320,340,120.0,0.287,0.1903,0.1465,0.5062,0.0047,0.0116,0.0401,0.025,0.0287,0.0007,0.0017,0.0003,0.0006,0.0003,0.0016,0.0013,0.0035,0.0,0.0,0.0,30014140,0.01,14,4,513.0
2020-05-31,2020-05-31 04:19:32,Arm500,DOC 34028-2016,160.272,0,22,1,2,160.672,160.272,4.0,1567.0,0.4,7.0,8815.0,190,7,2155,9,320,340,120.0,0.287,0.1903,0.1465,0.5062,0.0047,0.0116,0.0401,0.025,0.0287,0.0007,0.0017,0.0003,0.0006,0.0003,0.0016,0.0013,0.0035,0.0,0.0,0.0,30013359,0.01,10,2,504.0
2020-05-31,2020-05-31 04:19:32,Arm500,DOC 34028-2016,160.272,0,22,1,2,160.672,160.272,4.0,1567.0,0.4,7.0,5154.0,190,7,2155,9,320,340,120.0,0.287,0.1903,0.1465,0.5062,0.0047,0.0116,0.0401,0.025,0.0287,0.0007,0.0017,0.0003,0.0006,0.0003,0.0016,0.0013,0.0035,0.0,0.0,0.0,30013875,0.01,15,1,4752.0
2020-05-31,2020-05-31 04:19:32,Arm500,DOC 34028-2016,160.272,0,22,1,2,160.672,160.272,4.0,1567.0,0.4,7.0,2870.0,190,7,2155,9,320,340,120.0,0.287,0.1903,0.1465,0.5062,0.0047,0.0116,0.0401,0.025,0.0287,0.0007,0.0017,0.0003,0.0006,0.0003,0.0016,0.0013,0.0035,0.0,0.0,0.0,30013873,0.01,12,5,9338.0
2020-05-31,2020-05-31 04:19:32,Arm500,DOC 34028-2016,160.272,0,22,1,2,160.672,160.272,4.0,1567.0,0.4,7.0,8815.0,190,7,2155,9,320,340,120.0,0.287,0.1903,0.1465,0.5062,0.0047,0.0116,0.0401,0.025,0.0287,0.0007,0.0017,0.0003,0.0006,0.0003,0.0016,0.0013,0.0035,0.0,0.0,0.0,30013874,0.01,7,2,504.0
2020-05-31,2020-05-31 04:19:32,Arm500,DOC 34028-2016,160.272,0,22,1,2,160.672,160.272,4.0,1567.0,0.4,7.0,8799.0,190,7,2155,9,320,340,120.0,0.287,0.1903,0.1465,0.5062,0.0047,0.0116,0.0401,0.025,0.0287,0.0007,0.0017,0.0003,0.0006,0.0003,0.0016,0.0013,0.0035,0.0,0.0,0.0,30014136,0.01,13,4,1301.0
2020-05-31,2020-05-31 04:19:32,Arm500,DOC 34028-2016,160.272,0,22,1,2,160.672,160.272,4.0,1567.0,0.4,7.0,5211.0,190,7,2155,9,320,340,120.0,0.287,0.1903,0.1465,0.5062,0.0047,0.0116,0.0401,0.025,0.0287,0.0007,0.0017,0.0003,0.0006,0.0003,0.0016,0.0013,0.0035,0.0,0.0,0.0,30014144,0.01,11,3,5733.0
2020-05-31,2020-05-31 04:19:32,Arm500,DOC 34028-2016,160.272,0,22,1,2,160.672,160.272,4.0,1567.0,0.4,7.0,5211.0,190,7,2155,9,320,340,120.0,0.287,0.1903,0.1465,0.5062,0.0047,0.0116,0.0401,0.025,0.0287,0.0007,0.0017,0.0003,0.0006,0.0003,0.0016,0.0013,0.0035,0.0,0.0,0.0,30013871,0.01,16,3,2485.0
2020-05-31,2020-05-31 04:19:32,Arm500,DOC 34028-2016,160.272,0,22,1,2,160.672,160.272,4.0,1567.0,0.4,7.0,449.0,190,7,2155,9,320,340,120.0,0.287,0.1903,0.1465,0.5062,0.0047,0.0116,0.0401,0.025,0.0287,0.0007,0.0017,0.0003,0.0006,0.0003,0.0016,0.0013,0.0035,0.0,0.0,0.0,30014143,0.01,11,6,8472686.0
2020-05-31,2020-05-31 04:34:09,Arm500,DOC 34028-2016,160.272,0,25,1,2,160.672,160.272,11.0,1568.0,0.4,7.0,8880.0,190,7,2155,9,320,340,120.0,0.286,0.1917,0.1433,0.5001,0.0044,0.011,0.0384,0.0222,0.0255,0.0006,0.0014,0.0003,0.0006,0.0002,0.0016,0.001,0.0049,0.0,0.0,0.0,30014140,0.02,14,4,432.0
2020-05-31,2020-05-31 04:34:09,Arm500,DOC 34028-2016,160.272,0,25,1,2,160.672,160.272,11.0,1568.0,0.4,7.0,2951.0,190,7,2155,9,320,340,120.0,0.286,0.1917,0.1433,0.5001,0.0044,0.011,0.0384,0.0222,0.0255,0.0006,0.0014,0.0003,0.0006,0.0002,0.0016,0.001,0.0049,0.0,0.0,0.0,30013873,0.02,12,5,9257.0
2020-05-31,2020-05-31 04:34:09,Arm500,DOC 34028-2016,160.272,0,25,1,2,160.672,160.272,11.0,1568.0,0.4,7.0,5239.0,190,7,2155,9,320,340,120.0,0.286,0.1917,0.1433,0.5001,0.0044,0.011,0.0384,0.0222,0.0255,0.0006,0.0014,0.0003,0.0006,0.0002,0.0016,0.001,0.0049,0.0,0.0,0.0,30013875,0.02,15,1,4667.0
2020-05-31,2020-05-31 04:34:09,Arm500,DOC 34028-2016,160.272,0,25,1,2,160.672,160.272,11.0,1568.0,0.4,7.0,8899.0,190,7,2155,9,320,340,120.0,0.286,0.1917,0.1433,0.5001,0.0044,0.011,0.0384,0.0222,0.0255,0.0006,0.0014,0.0003,0.0006,0.0002,0.0016,0.001,0.0049,0.0,0.0,0.0,30013874,0.02,7,2,420.0
2020-05-31,2020-05-31 04:34:09,Arm500,DOC 34028-2016,160.272,0,25,1,2,160.672,160.272,11.0,1568.0,0.4,7.0,8880.0,190,7,2155,9,320,340,120.0,0.286,0.1917,0.1433,0.5001,0.0044,0.011,0.0384,0.0222,0.0255,0.0006,0.0014,0.0003,0.0006,0.0002,0.0016,0.001,0.0049,0.0,0.0,0.0,30014136,0.02,13,4,1220.0
2020-05-31,2020-05-31 04:34:09,Arm500,DOC 34028-2016,160.272,0,25,1,2,160.672,160.272,11.0,1568.0,0.4,7.0,5296.0,190,7,2155,9,320,340,120.0,0.286,0.1917,0.1433,0.5001,0.0044,0.011,0.0384,0.0222,0.0255,0.0006,0.0014,0.0003,0.0006,0.0002,0.0016,0.001,0.0049,0.0,0.0,0.0,30013871,0.02,16,3,2400.0
2020-05-31,2020-05-31 04:34:09,Arm500,DOC 34028-2016,160.272,0,25,1,2,160.672,160.272,11.0,1568.0,0.4,7.0,524.0,190,7,2155,9,320,340,120.0,0.286,0.1917,0.1433,0.5001,0.0044,0.011,0.0384,0.0222,0.0255,0.0006,0.0014,0.0003,0.0006,0.0002,0.0016,0.001,0.0049,0.0,0.0,0.0,30014143,0.02,11,6,8472611.0
2020-05-31,2020-05-31 04:34:09,Arm500,DOC 34028-2016,160.272,0,25,1,2,160.672,160.272,11.0,1568.0,0.4,7.0,5296.0,190,7,2155,9,320,340,120.0,0.286,0.1917,0.1433,0.5001,0.0044,0.011,0.0384,0.0222,0.0255,0.0006,0.0014,0.0003,0.0006,0.0002,0.0016,0.001,0.0049,0.0,0.0,0.0,30014144,0.02,11,3,5648.0
2020-05-31,2020-05-31 04:34:09,Arm500,DOC 34028-2016,160.272,0,25,1,2,160.672,160.272,11.0,1568.0,0.4,7.0,8899.0,190,7,2155,9,320,340,120.0,0.286,0.1917,0.1433,0.5001,0.0044,0.011,0.0384,0.0222,0.0255,0.0006,0.0014,0.0003,0.0006,0.0002,0.0016,0.001,0.0049,0.0,0.0,0.0,30013359,0.02,10,2,420.0
2020-05-31,2020-05-31 05:19:37,Arm500,DOC 34028-2016,163.296,0,26,1,2,163.696,163.296,5.0,1566.0,0.4,7.0,5266.0,190,7,2155,9,320,340,120.0,0.297,0.2008,0.1504,0.5069,0.0087,0.0174,0.0409,0.0225,0.0271,0.0008,0.0019,0.0003,0.0006,0.0007,0.0018,0.0009,0.0049,0.0,0.0,0.0,30013875,0.02,15,1,4640.0
2020-05-31,2020-05-31 05:19:37,Arm500,DOC 34028-2016,163.296,0,26,1,2,163.696,163.296,5.0,1566.0,0.4,7.0,8927.0,190,7,2155,9,320,340,120.0,0.297,0.2008,0.1504,0.5069,0.0087,0.0174,0.0409,0.0225,0.0271,0.0008,0.0019,0.0003,0.0006,0.0007,0.0018,0.0009,0.0049,0.0,0.0,0.0,30013874,0.02,7,2,392.0
2020-05-31,2020-05-31 05:19:37,Arm500,DOC 34028-2016,163.296,0,26,1,2,163.696,163.296,5.0,1566.0,0.4,7.0,2981.0,190,7,2155,9,320,340,120.0,0.297,0.2008,0.1504,0.5069,0.0087,0.0174,0.0409,0.0225,0.0271,0.0008,0.0019,0.0003,0.0006,0.0007,0.0018,0.0009,0.0049,0.0,0.0,0.0,30013873,0.02,12,5,9227.0
2020-05-31,2020-05-31 05:19:37,Arm500,DOC 34028-2016,163.296,0,26,1,2,163.696,163.296,5.0,1566.0,0.4,7.0,8907.0,190,7,2155,9,320,340,120.0,0.297,0.2008,0.1504,0.5069,0.0087,0.0174,0.0409,0.0225,0.0271,0.0008,0.0019,0.0003,0.0006,0.0007,0.0018,0.0009,0.0049,0.0,0.0,0.0,30014136,0.02,13,4,1193.0
