Repository: khw11044/Iron-CCM-RUL

# 연속 주조기의 RUL 데이터 분석

## RUL Dataset from Continuous Casting Machine

[캐글 페이지](https://www.kaggle.com/datasets/yuriykatser/rul-dataset-from-continuous-casting-machine)

## 도메인 설명 

연주공정: 연주공정은 철강산업에서 철 제품을 생산하는 공정중 하나로 연속주조의 줄임말이다. 액체상태의 용강을 주형에 넣어 고체가 되도록 식히는 과정이며 이 과정을 거쳐, 슬래브, 브룸, 빌렛의 반제품이 만들어진다.
주괴(鑄塊, ingot)란 상대적으로 순도가 높은 물질의 덩어리다. 보통 금속을 가공하기 좋게 주물로 뜬 것을 말한다.

____


연속 주조 기계(이하 'CCM')는 액체 상태의 철강을 주어진 단면의 고체 빌릿으로 변환하는 장치로, 이후 롤링 생산(예: 철근)이 이루어진다.

금형 슬리브는 CCM 금형의 가장 중요하고 빠르게 마모되는 부분이다. 슬리브는 둥근 형태나 프로파일 단면의 수냉식 구리 파이프이다. 용융 금속이 슬리브 벽과 접촉하면 결정화되며, 주괴의 기본 고체 껍질이 형성된다.

**슬리브 운영 중 주요 생산 문제**는 슬리브의 구리 파이프 표면에 결함이 생기고 내부 공간의 프로파일이 변형되어 열 조건이 방해받는 것이다. 이는 결과적으로 주괴의 품질에 영향을 미친다.

File: data/data_noNull.csv (part 37 of 73)
date,sample_time_continuous_caster,steel_type,doc_requirement,"workpiece_weight, tonn",workpiece_slice_geometry_150x150,cast_in_row,alloy_type_open,"alloy_speed, meter/minute","steel_weight_theoretical, tonn","steel_weight, tonn",grab1_num,"steel_temperature_grab1, Celsius deg.","metal_residue_grab1, tonn",grab2_num,"resistance, tonn","swing_frequency, amount/minute","crystallizer_movement, mm","water_consumption, liter/minute","water_temperature_delta, Celsius deg.","water_consumption_secondary_cooling_zone_num1, liter/minute","water_consumption_secondary_cooling_zone_num2, liter/minute","water_consumption_secondary_cooling_zone_num3, liter/minute","Ce, %","C, %","Si, %","Mn,%","S, %","P, %","Cr, %","Ni, %","Cu, %","As, %","Mo, %","Nb, %","Ti, %","V, %","Al, %","Ca, %","N, %","Pb, %","Mg, %","Zn, %",sleeve,"quantity, tonn",num_crystallizer,num_stream,RUL
2020-05-31,2020-05-31 05:19:37,Arm500,DOC 34028-2016,163.296,0,26,1,2,163.696,163.296,5.0,1566.0,0.4,7.0,8907.0,190,7,2155,9,320,340,120.0,0.297,0.2008,0.1504,0.5069,0.0087,0.0174,0.0409,0.0225,0.0271,0.0008,0.0019,0.0003,0.0006,0.0007,0.0018,0.0009,0.0049,0.0,0.0,0.0,30014140,0.02,14,4,405.0
2020-05-31,2020-05-31 05:19:37,Arm500,DOC 34028-2016,163.296,0,26,1,2,163.696,163.296,5.0,1566.0,0.4,7.0,8927.0,190,7,2155,9,320,340,120.0,0.297,0.2008,0.1504,0.5069,0.0087,0.0174,0.0409,0.0225,0.0271,0.0008,0.0019,0.0003,0.0006,0.0007,0.0018,0.0009,0.0049,0.0,0.0,0.0,30013359,0.02,10,2,392.0
2020-05-31,2020-05-31 05:19:37,Arm500,DOC 34028-2016,163.296,0,26,1,2,163.696,163.296,5.0,1566.0,0.4,7.0,546.0,190,7,2155,9,320,340,120.0,0.297,0.2008,0.1504,0.5069,0.0087,0.0174,0.0409,0.0225,0.0271,0.0008,0.0019,0.0003,0.0006,0.0007,0.0018,0.0009,0.0049,0.0,0.0,0.0,30014143,0.02,11,6,8472589.0
2020-05-31,2020-05-31 05:19:37,Arm500,DOC 34028-2016,163.296,0,26,1,2,163.696,163.296,5.0,1566.0,0.4,7.0,5326.0,190,7,2155,9,320,340,120.0,0.297,0.2008,0.1504,0.5069,0.0087,0.0174,0.0409,0.0225,0.0271,0.0008,0.0019,0.0003,0.0006,0.0007,0.0018,0.0009,0.0049,0.0,0.0,0.0,30013871,0.02,16,3,2370.0
2020-05-31,2020-05-31 05:19:37,Arm500,DOC 34028-2016,163.296,0,26,1,2,163.696,163.296,5.0,1566.0,0.4,7.0,5326.0,190,7,2155,9,320,340,120.0,0.297,0.2008,0.1504,0.5069,0.0087,0.0174,0.0409,0.0225,0.0271,0.0008,0.0019,0.0003,0.0006,0.0007,0.0018,0.0009,0.0049,0.0,0.0,0.0,30014144,0.02,11,3,5618.0
2020-05-31,2020-05-31 06:06:41,Arm500,DOC 34028-2016,166.32,0,27,1,2,166.72,166.32,4.0,1564.0,0.4,7.0,8954.0,190,7,2155,9,320,340,120.0,0.287,0.1895,0.143,0.5006,0.0047,0.0181,0.0429,0.0261,0.0386,0.0007,0.0033,0.0002,0.0007,0.0005,0.002,0.0002,0.0044,0.0,0.0,0.0,30013359,0.01,10,2,365.0
2020-05-31,2020-05-31 06:06:41,Arm500,DOC 34028-2016,166.32,0,27,1,2,166.72,166.32,4.0,1564.0,0.4,7.0,8938.0,190,7,2155,9,320,340,120.0,0.287,0.1895,0.143,0.5006,0.0047,0.0181,0.0429,0.0261,0.0386,0.0007,0.0033,0.0002,0.0007,0.0005,0.002,0.0002,0.0044,0.0,0.0,0.0,30014140,0.01,14,4,374.0
2020-05-31,2020-05-31 06:06:41,Arm500,DOC 34028-2016,166.32,0,27,1,2,166.72,166.32,4.0,1564.0,0.4,7.0,5353.0,190,7,2155,9,320,340,120.0,0.287,0.1895,0.143,0.5006,0.0047,0.0181,0.0429,0.0261,0.0386,0.0007,0.0033,0.0002,0.0007,0.0005,0.002,0.0002,0.0044,0.0,0.0,0.0,30013871,0.01,16,3,2343.0
2020-05-31,2020-05-31 06:06:41,Arm500,DOC 34028-2016,166.32,0,27,1,2,166.72,166.32,4.0,1564.0,0.4,7.0,8954.0,190,7,2155,9,320,340,120.0,0.287,0.1895,0.143,0.5006,0.0047,0.0181,0.0429,0.0261,0.0386,0.0007,0.0033,0.0002,0.0007,0.0005,0.002,0.0002,0.0044,0.0,0.0,0.0,30013874,0.01,7,2,365.0
2020-05-31,2020-05-31 06:06:41,Arm500,DOC 34028-2016,166.32,0,27,1,2,166.72,166.32,4.0,1564.0,0.4,7.0,8938.0,190,7,2155,9,320,340,120.0,0.287,0.1895,0.143,0.5006,0.0047,0.0181,0.0429,0.0261,0.0386,0.0007,0.0033,0.0002,0.0007,0.0005,0.002,0.0002,0.0044,0.0,0.0,0.0,30014136,0.01,13,4,1162.0
2020-05-31,2020-05-31 06:06:41,Arm500,DOC 34028-2016,166.32,0,27,1,2,166.72,166.32,4.0,1564.0,0.4,7.0,5353.0,190,7,2155,9,320,340,120.0,0.287,0.1895,0.143,0.5006,0.0047,0.0181,0.0429,0.0261,0.0386,0.0007,0.0033,0.0002,0.0007,0.0005,0.002,0.0002,0.0044,0.0,0.0,0.0,30014144,0.01,11,3,5591.0
2020-05-31,2020-05-31 06:06:41,Arm500,DOC 34028-2016,166.32,0,27,1,2,166.72,166.32,4.0,1564.0,0.4,7.0,3009.0,190,7,2155,9,320,340,120.0,0.287,0.1895,0.143,0.5006,0.0047,0.0181,0.0429,0.0261,0.0386,0.0007,0.0033,0.0002,0.0007,0.0005,0.002,0.0002,0.0044,0.0,0.0,0.0,30013873,0.01,12,5,9199.0
2020-05-31,2020-05-31 06:06:41,Arm500,DOC 34028-2016,166.32,0,27,1,2,166.72,166.32,4.0,1564.0,0.4,7.0,5293.0,190,7,2155,9,320,340,120.0,0.287,0.1895,0.143,0.5006,0.0047,0.0181,0.0429,0.0261,0.0386,0.0007,0.0033,0.0002,0.0007,0.0005,0.002,0.0002,0.0044,0.0,0.0,0.0,30013875,0.01,15,1,4613.0
2020-05-31,2020-05-31 06:06:41,Arm500,DOC 34028-2016,166.32,0,27,1,2,166.72,166.32,4.0,1564.0,0.4,7.0,573.0,190,7,2155,9,320,340,120.0,0.287,0.1895,0.143,0.5006,0.0047,0.0181,0.0429,0.0261,0.0386,0.0007,0.0033,0.0002,0.0007,0.0005,0.002,0.0002,0.0044,0.0,0.0,0.0,30014143,0.01,11,6,8472562.0
2020-05-31,2020-05-31 06:42:58,Arm500,DOC 34028-2016,166.32,0,28,1,2,166.72,166.32,9.0,1563.0,0.4,7.0,8981.0,190,7,2155,9,320,340,120.0,0.285,0.188,0.1418,0.5031,0.0044,0.0147,0.0416,0.0248,0.0372,0.001,0.0019,0.0003,0.0007,0.0006,0.0017,0.0006,0.006,0.0,0.0,0.0,30013359,0.02,10,2,338.0
2020-05-31,2020-05-31 06:42:58,Arm500,DOC 34028-2016,166.32,0,28,1,2,166.72,166.32,9.0,1563.0,0.4,7.0,597.0,190,7,2155,9,320,340,120.0,0.285,0.188,0.1418,0.5031,0.0044,0.0147,0.0416,0.0248,0.0372,0.001,0.0019,0.0003,0.0007,0.0006,0.0017,0.0006,0.006,0.0,0.0,0.0,30014143,0.02,11,6,8472538.0
2020-05-31,2020-05-31 06:42:58,Arm500,DOC 34028-2016,166.32,0,28,1,2,166.72,166.32,9.0,1563.0,0.4,7.0,5384.0,190,7,2155,9,320,340,120.0,0.285,0.188,0.1418,0.5031,0.0044,0.0147,0.0416,0.0248,0.0372,0.001,0.0019,0.0003,0.0007,0.0006,0.0017,0.0006,0.006,0.0,0.0,0.0,30014144,0.02,11,3,5560.0
2020-05-31,2020-05-31 06:42:58,Arm500,DOC 34028-2016,166.32,0,28,1,2,166.72,166.32,9.0,1563.0,0.4,7.0,8965.0,190,7,2155,9,320,340,120.0,0.285,0.188,0.1418,0.5031,0.0044,0.0147,0.0416,0.0248,0.0372,0.001,0.0019,0.0003,0.0007,0.0006,0.0017,0.0006,0.006,0.0,0.0,0.0,30014140,0.02,14,4,347.0
2020-05-31,2020-05-31 06:42:58,Arm500,DOC 34028-2016,166.32,0,28,1,2,166.72,166.32,9.0,1563.0,0.4,7.0,3036.0,190,7,2155,9,320,340,120.0,0.285,0.188,0.1418,0.5031,0.0044,0.0147,0.0416,0.0248,0.0372,0.001,0.0019,0.0003,0.0007,0.0006,0.0017,0.0006,0.006,0.0,0.0,0.0,30013873,0.02,12,5,9172.0
2020-05-31,2020-05-31 06:42:58,Arm500,DOC 34028-2016,166.32,0,28,1,2,166.72,166.32,9.0,1563.0,0.4,7.0,8981.0,190,7,2155,9,320,340,120.0,0.285,0.188,0.1418,0.5031,0.0044,0.0147,0.0416,0.0248,0.0372,0.001,0.0019,0.0003,0.0007,0.0006,0.0017,0.0006,0.006,0.0,0.0,0.0,30013874,0.02,7,2,338.0
2020-05-31,2020-05-31 06:42:58,Arm500,DOC 34028-2016,166.32,0,28,1,2,166.72,166.32,9.0,1563.0,0.4,7.0,5324.0,190,7,2155,9,320,340,120.0,0.285,0.188,0.1418,0.5031,0.0044,0.0147,0.0416,0.0248,0.0372,0.001,0.0019,0.0003,0.0007,0.0006,0.0017,0.0006,0.006,0.0,0.0,0.0,30013875,0.02,15,1,4582.0
2020-05-31,2020-05-31 06:42:58,Arm500,DOC 34028-2016,166.32,0,28,1,2,166.72,166.32,9.0,1563.0,0.4,7.0,8965.0,190,7,2155,9,320,340,120.0,0.285,0.188,0.1418,0.5031,0.0044,0.0147,0.0416,0.0248,0.0372,0.001,0.0019,0.0003,0.0007,0.0006,0.0017,0.0006,0.006,0.0,0.0,0.0,30014136,0.02,13,4,1135.0
2020-05-31,2020-05-31 06:42:58,Arm500,DOC 34028-2016,166.32,0,28,1,2,166.72,166.32,9.0,1563.0,0.4,7.0,5384.0,190,7,2155,9,320,340,120.0,0.285,0.188,0.1418,0.5031,0.0044,0.0147,0.0416,0.0248,0.0372,0.001,0.0019,0.0003,0.0007,0.0006,0.0017,0.0006,0.006,0.0,0.0,0.0,30013871,0.02,16,3,2312.0
2020-05-31,2020-05-31 07:31:09,Arm500,DOC 34028-2016,163.296,0,29,1,2,163.696,163.296,12.0,1562.0,0.4,7.0,9008.0,200,7,2155,9,320,350,110.0,0.286,0.1917,0.1345,0.4936,0.0049,0.0169,0.0397,0.0241,0.0315,0.001,0.0022,0.0003,0.0007,0.0004,0.0017,0.0005,0.0052,0.0,0.0,0.0,30013874,0.01,7,2,311.0
2020-05-31,2020-05-31 07:31:09,Arm500,DOC 34028-2016,163.296,0,29,1,2,163.696,163.296,12.0,1562.0,0.4,7.0,621.0,200,7,2155,9,320,350,110.0,0.286,0.1917,0.1345,0.4936,0.0049,0.0169,0.0397,0.0241,0.0315,0.001,0.0022,0.0003,0.0007,0.0004,0.0017,0.0005,0.0052,0.0,0.0,0.0,30014143,0.01,11,6,8472514.0
2020-05-31,2020-05-31 07:31:09,Arm500,DOC 34028-2016,163.296,0,29,1,2,163.696,163.296,12.0,1562.0,0.4,7.0,5351.0,200,7,2155,9,320,350,110.0,0.286,0.1917,0.1345,0.4936,0.0049,0.0169,0.0397,0.0241,0.0315,0.001,0.0022,0.0003,0.0007,0.0004,0.0017,0.0005,0.0052,0.0,0.0,0.0,30013875,0.01,15,1,4555.0
2020-05-31,2020-05-31 07:31:09,Arm500,DOC 34028-2016,163.296,0,29,1,2,163.696,163.296,12.0,1562.0,0.4,7.0,3063.0,200,7,2155,9,320,350,110.0,0.286,0.1917,0.1345,0.4936,0.0049,0.0169,0.0397,0.0241,0.0315,0.001,0.0022,0.0003,0.0007,0.0004,0.0017,0.0005,0.0052,0.0,0.0,0.0,30013873,0.01,12,5,9145.0
2020-05-31,2020-05-31 07:31:09,Arm500,DOC 34028-2016,163.296,0,29,1,2,163.696,163.296,12.0,1562.0,0.4,7.0,5411.0,200,7,2155,9,320,350,110.0,0.286,0.1917,0.1345,0.4936,0.0049,0.0169,0.0397,0.0241,0.0315,0.001,0.0022,0.0003,0.0007,0.0004,0.0017,0.0005,0.0052,0.0,0.0,0.0,30013871,0.01,16,3,2285.0
2020-05-31,2020-05-31 07:31:09,Arm500,DOC 34028-2016,163.296,0,29,1,2,163.696,163.296,12.0,1562.0,0.4,7.0,8995.0,200,7,2155,9,320,350,110.0,0.286,0.1917,0.1345,0.4936,0.0049,0.0169,0.0397,0.0241,0.0315,0.001,0.0022,0.0003,0.0007,0.0004,0.0017,0.0005,0.0052,0.0,0.0,0.0,30014136,0.01,13,4,1105.0
2020-05-31,2020-05-31 07:31:09,Arm500,DOC 34028-2016,163.296,0,29,1,2,163.696,163.296,12.0,1562.0,0.4,7.0,8995.0,200,7,2155,9,320,350,110.0,0.286,0.1917,0.1345,0.4936,0.0049,0.0169,0.0397,0.0241,0.0315,0.001,0.0022,0.0003,0.0007,0.0004,0.0017,0.0005,0.0052,0.0,0.0,0.0,30014140,0.01,14,4,317.0
2020-05-31,2020-05-31 07:31:09,Arm500,DOC 34028-2016,163.296,0,29,1,2,163.696,163.296,12.0,1562.0,0.4,7.0,5411.0,200,7,2155,9,320,350,110.0,0.286,0.1917,0.1345,0.4936,0.0049,0.0169,0.0397,0.0241,0.0315,0.001,0.0022,0.0003,0.0007,0.0004,0.0017,0.0005,0.0052,0.0,0.0,0.0,30014144,0.01,11,3,5533.0
2020-05-31,2020-05-31 07:31:09,Arm500,DOC 34028-2016,163.296,0,29,1,2,163.696,163.296,12.0,1562.0,0.4,7.0,9008.0,200,7,2155,9,320,350,110.0,0.286,0.1917,0.1345,0.4936,0.0049,0.0169,0.0397,0.0241,0.0315,0.001,0.0022,0.0003,0.0007,0.0004,0.0017,0.0005,0.0052,0.0,0.0,0.0,30013359,0.01,10,2,311.0
2020-05-31,2020-05-31 09:08:59,Arm500,DOC 34028-2016,154.224,0,31,1,2,154.624,154.224,5.0,1567.0,0.4,7.0,9052.0,200,7,2155,9,320,350,110.0,0.286,0.191,0.1475,0.5254,0.0061,0.0071,0.0294,0.0109,0.0137,0.0003,0.0005,0.0003,0.0006,0.0003,0.0018,0.0012,0.006,0.0,0.0,0.0,30014140,0.01,14,4,260.0
2020-05-31,2020-05-31 09:08:59,Arm500,DOC 34028-2016,154.224,0,31,1,2,154.624,154.224,5.0,1567.0,0.4,7.0,5468.0,200,7,2155,9,320,350,110.0,0.286,0.191,0.1475,0.5254,0.0061,0.0071,0.0294,0.0109,0.0137,0.0003,0.0005,0.0003,0.0006,0.0003,0.0018,0.0012,0.006,0.0,0.0,0.0,30013871,0.01,16,3,2228.0
2020-05-31,2020-05-31 09:08:59,Arm500,DOC 34028-2016,154.224,0,31,1,2,154.624,154.224,5.0,1567.0,0.4,7.0,5405.0,200,7,2155,9,320,350,110.0,0.286,0.191,0.1475,0.5254,0.0061,0.0071,0.0294,0.0109,0.0137,0.0003,0.0005,0.0003,0.0006,0.0003,0.0018,0.0012,0.006,0.0,0.0,0.0,30013875,0.01,15,1,4501.0
2020-05-31,2020-05-31 09:08:59,Arm500,DOC 34028-2016,154.224,0,31,1,2,154.624,154.224,5.0,1567.0,0.4,7.0,5468.0,200,7,2155,9,320,350,110.0,0.286,0.191,0.1475,0.5254,0.0061,0.0071,0.0294,0.0109,0.0137,0.0003,0.0005,0.0003,0.0006,0.0003,0.0018,0.0012,0.006,0.0,0.0,0.0,30014144,0.01,11,3,5476.0
2020-05-31,2020-05-31 09:08:59,Arm500,DOC 34028-2016,154.224,0,31,1,2,154.624,154.224,5.0,1567.0,0.4,7.0,664.0,200,7,2155,9,320,350,110.0,0.286,0.191,0.1475,0.5254,0.0061,0.0071,0.0294,0.0109,0.0137,0.0003,0.0005,0.0003,0.0006,0.0003,0.0018,0.0012,0.006,0.0,0.0,0.0,30014143,0.01,11,6,8472471.0
2020-05-31,2020-05-31 09:08:59,Arm500,DOC 34028-2016,154.224,0,31,1,2,154.624,154.224,5.0,1567.0,0.4,7.0,3117.0,200,7,2155,9,320,350,110.0,0.286,0.191,0.1475,0.5254,0.0061,0.0071,0.0294,0.0109,0.0137,0.0003,0.0005,0.0003,0.0006,0.0003,0.0018,0.0012,0.006,0.0,0.0,0.0,30013873,0.01,12,5,9091.0
2020-05-31,2020-05-31 09:08:59,Arm500,DOC 34028-2016,154.224,0,31,1,2,154.624,154.224,5.0,1567.0,0.4,7.0,9052.0,200,7,2155,9,320,350,110.0,0.286,0.191,0.1475,0.5254,0.0061,0.0071,0.0294,0.0109,0.0137,0.0003,0.0005,0.0003,0.0006,0.0003,0.0018,0.0012,0.006,0.0,0.0,0.0,30014136,0.01,13,4,1048.0
2020-05-31,2020-05-31 09:08:59,Arm500,DOC 34028-2016,154.224,0,31,1,2,154.624,154.224,5.0,1567.0,0.4,7.0,9063.0,200,7,2155,9,320,350,110.0,0.286,0.191,0.1475,0.5254,0.0061,0.0071,0.0294,0.0109,0.0137,0.0003,0.0005,0.0003,0.0006,0.0003,0.0018,0.0012,0.006,0.0,0.0,0.0,30013359,0.01,10,2,256.0
2020-05-31,2020-05-31 09:08:59,Arm500,DOC 34028-2016,154.224,0,31,1,2,154.624,154.224,5.0,1567.0,0.4,7.0,9063.0,200,7,2155,9,320,350,110.0,0.286,0.191,0.1475,0.5254,0.0061,0.0071,0.0294,0.0109,0.0137,0.0003,0.0005,0.0003,0.0006,0.0003,0.0018,0.0012,0.006,0.0,0.0,0.0,30013874,0.01,7,2,256.0
2020-05-31,2020-05-31 09:57:20,Arm500,DOC 34028-2016,178.416,0,32,1,2,178.816,178.416,11.0,1567.0,0.4,7.0,9093.0,200,7,2155,9,320,350,110.0,0.282,0.1895,0.1488,0.5076,0.0055,0.0145,0.0344,0.0086,0.0123,0.0002,0.0002,0.0003,0.0007,0.0001,0.0018,0.0007,0.0044,0.0,0.0,0.0,30013874,0.01,7,2,226.0
2020-05-31,2020-05-31 09:57:20,Arm500,DOC 34028-2016,178.416,0,32,1,2,178.816,178.416,11.0,1567.0,0.4,7.0,9093.0,200,7,2155,9,320,350,110.0,0.282,0.1895,0.1488,0.5076,0.0055,0.0145,0.0344,0.0086,0.0123,0.0002,0.0002,0.0003,0.0007,0.0001,0.0018,0.0007,0.0044,0.0,0.0,0.0,30013359,0.01,10,2,226.0
2020-05-31,2020-05-31 09:57:20,Arm500,DOC 34028-2016,178.416,0,32,1,2,178.816,178.416,11.0,1567.0,0.4,7.0,5435.0,200,7,2155,9,320,350,110.0,0.282,0.1895,0.1488,0.5076,0.0055,0.0145,0.0344,0.0086,0.0123,0.0002,0.0002,0.0003,0.0007,0.0001,0.0018,0.0007,0.0044,0.0,0.0,0.0,30013875,0.01,15,1,4471.0
2020-05-31,2020-05-31 09:57:20,Arm500,DOC 34028-2016,178.416,0,32,1,2,178.816,178.416,11.0,1567.0,0.4,7.0,5498.0,200,7,2155,9,320,350,110.0,0.282,0.1895,0.1488,0.5076,0.0055,0.0145,0.0344,0.0086,0.0123,0.0002,0.0002,0.0003,0.0007,0.0001,0.0018,0.0007,0.0044,0.0,0.0,0.0,30013871,0.01,16,3,2198.0
2020-05-31,2020-05-31 09:57:20,Arm500,DOC 34028-2016,178.416,0,32,1,2,178.816,178.416,11.0,1567.0,0.4,7.0,9083.0,200,7,2155,9,320,350,110.0,0.282,0.1895,0.1488,0.5076,0.0055,0.0145,0.0344,0.0086,0.0123,0.0002,0.0002,0.0003,0.0007,0.0001,0.0018,0.0007,0.0044,0.0,0.0,0.0,30014140,0.01,14,4,229.0
2020-05-31,2020-05-31 09:57:20,Arm500,DOC 34028-2016,178.416,0,32,1,2,178.816,178.416,11.0,1567.0,0.4,7.0,5498.0,200,7,2155,9,320,350,110.0,0.282,0.1895,0.1488,0.5076,0.0055,0.0145,0.0344,0.0086,0.0123,0.0002,0.0002,0.0003,0.0007,0.0001,0.0018,0.0007,0.0044,0.0,0.0,0.0,30014144,0.01,11,3,5446.0
2020-05-31,2020-05-31 09:57:20,Arm500,DOC 34028-2016,178.416,0,32,1,2,178.816,178.416,11.0,1567.0,0.4,7.0,3147.0,200,7,2155,9,320,350,110.0,0.282,0.1895,0.1488,0.5076,0.0055,0.0145,0.0344,0.0086,0.0123,0.0002,0.0002,0.0003,0.0007,0.0001,0.0018,0.0007,0.0044,0.0,0.0,0.0,30013873,0.01,12,5,9061.0
2020-05-31,2020-05-31 09:57:20,Arm500,DOC 34028-2016,178.416,0,32,1,2,178.816,178.416,11.0,1567.0,0.4,7.0,691.0,200,7,2155,9,320,350,110.0,0.282,0.1895,0.1488,0.5076,0.0055,0.0145,0.0344,0.0086,0.0123,0.0002,0.0002,0.0003,0.0007,0.0001,0.0018,0.0007,0.0044,0.0,0.0,0.0,30014143,0.01,11,6,8472444.0
2020-05-31,2020-05-31 09:57:20,Arm500,DOC 34028-2016,178.416,0,32,1,2,178.816,178.416,11.0,1567.0,0.4,7.0,9083.0,200,7,2155,9,320,350,110.0,0.282,0.1895,0.1488,0.5076,0.0055,0.0145,0.0344,0.0086,0.0123,0.0002,0.0002,0.0003,0.0007,0.0001,0.0018,0.0007,0.0044,0.0,0.0,0.0,30014136,0.01,13,4,1017.0
2020-05-31,2020-05-31 10:37:43,Arm500,DOC 34028-2016,166.32,0,33,1,2,166.72,166.32,9.0,1567.0,0.4,7.0,5529.0,200,7,2155,9,320,350,110.0,0.303,0.208,0.1654,0.5208,0.0078,0.0186,0.0344,0.0093,0.0136,0.0002,0.0002,0.0003,0.0008,0.0005,0.0026,0.0011,0.0037,0.0,0.0,0.0,30013871,0.01,16,3,2167.0
2020-05-31,2020-05-31 10:37:43,Arm500,DOC 34028-2016,166.32,0,33,1,2,166.72,166.32,9.0,1567.0,0.4,7.0,9113.0,200,7,2155,9,320,350,110.0,0.303,0.208,0.1654,0.5208,0.0078,0.0186,0.0344,0.0093,0.0136,0.0002,0.0002,0.0003,0.0008,0.0005,0.0026,0.0011,0.0037,0.0,0.0,0.0,30014136,0.01,13,4,987.0
2020-05-31,2020-05-31 10:37:43,Arm500,DOC 34028-2016,166.32,0,33,1,2,166.72,166.32,9.0,1567.0,0.4,7.0,9123.0,200,7,2155,9,320,350,110.0,0.303,0.208,0.1654,0.5208,0.0078,0.0186,0.0344,0.0093,0.0136,0.0002,0.0002,0.0003,0.0008,0.0005,0.0026,0.0011,0.0037,0.0,0.0,0.0,30013874,0.01,7,2,196.0
2020-05-31,2020-05-31 10:37:43,Arm500,DOC 34028-2016,166.32,0,33,1,2,166.72,166.32,9.0,1567.0,0.4,7.0,9123.0,200,7,2155,9,320,350,110.0,0.303,0.208,0.1654,0.5208,0.0078,0.0186,0.0344,0.0093,0.0136,0.0002,0.0002,0.0003,0.0008,0.0005,0.0026,0.0011,0.0037,0.0,0.0,0.0,30013359,0.01,10,2,196.0
2020-05-31,2020-05-31 10:37:43,Arm500,DOC 34028-2016,166.32,0,33,1,2,166.72,166.32,9.0,1567.0,0.4,7.0,5463.0,200,7,2155,9,320,350,110.0,0.303,0.208,0.1654,0.5208,0.0078,0.0186,0.0344,0.0093,0.0136,0.0002,0.0002,0.0003,0.0008,0.0005,0.0026,0.0011,0.0037,0.0,0.0,0.0,30013875,0.01,15,1,4443.0
2020-05-31,2020-05-31 10:37:43,Arm500,DOC 34028-2016,166.32,0,33,1,2,166.72,166.32,9.0,1567.0,0.4,7.0,9113.0,200,7,2155,9,320,350,110.0,0.303,0.208,0.1654,0.5208,0.0078,0.0186,0.0344,0.0093,0.0136,0.0002,0.0002,0.0003,0.0008,0.0005,0.0026,0.0011,0.0037,0.0,0.0,0.0,30014140,0.01,14,4,199.0
2020-05-31,2020-05-31 10:37:43,Arm500,DOC 34028-2016,166.32,0,33,1,2,166.72,166.32,9.0,1567.0,0.4,7.0,3175.0,200,7,2155,9,320,350,110.0,0.303,0.208,0.1654,0.5208,0.0078,0.0186,0.0344,0.0093,0.0136,0.0002,0.0002,0.0003,0.0008,0.0005,0.0026,0.0011,0.0037,0.0,0.0,0.0,30013873,0.01,12,5,9033.0
2020-05-31,2020-05-31 10:37:43,Arm500,DOC 34028-2016,166.32,0,33,1,2,166.72,166.32,9.0,1567.0,0.4,7.0,712.0,200,7,2155,9,320,350,110.0,0.303,0.208,0.1654,0.5208,0.0078,0.0186,0.0344,0.0093,0.0136,0.0002,0.0002,0.0003,0.0008,0.0005,0.0026,0.0011,0.0037,0.0,0.0,0.0,30014143,0.01,11,6,8472423.0
2020-05-31,2020-05-31 10:37:43,Arm500,DOC 34028-2016,166.32,0,33,1,2,166.72,166.32,9.0,1567.0,0.4,7.0,5529.0,200,7,2155,9,320,350,110.0,0.303,0.208,0.1654,0.5208,0.0078,0.0186,0.0344,0.0093,0.0136,0.0002,0.0002,0.0003,0.0008,0.0005,0.0026,0.0011,0.0037,0.0,0.0,0.0,30014144,0.01,11,3,5415.0
2020-05-31,2020-05-31 12:52:59,Arm500,DOC 34028-2016,160.272,0,36,1,2,160.672,160.272,5.0,1565.0,0.4,7.0,9197.0,200,7,2155,9,320,350,110.0,0.283,0.1897,0.1578,0.5101,0.0081,0.016,0.0343,0.0097,0.0134,0.0002,0.0001,0.0002,0.0006,0.001,0.0018,0.001,0.0048,0.0,0.0,0.0,30014136,0.01,13,4,903.0
2020-05-31,2020-05-31 12:52:59,Arm500,DOC 34028-2016,160.272,0,36,1,2,160.672,160.272,5.0,1565.0,0.4,7.0,5613.0,200,7,2155,9,320,350,110.0,0.283,0.1897,0.1578,0.5101,0.0081,0.016,0.0343,0.0097,0.0134,0.0002,0.0001,0.0002,0.0006,0.001,0.0018,0.001,0.0048,0.0,0.0,0.0,30013871,0.01,16,3,2083.0
2020-05-31,2020-05-31 12:52:59,Arm500,DOC 34028-2016,160.272,0,36,1,2,160.672,160.272,5.0,1565.0,0.4,7.0,782.0,200,7,2155,9,320,350,110.0,0.283,0.1897,0.1578,0.5101,0.0081,0.016,0.0343,0.0097,0.0134,0.0002,0.0001,0.0002,0.0006,0.001,0.0018,0.001,0.0048,0.0,0.0,0.0,30014143,0.01,11,6,8472353.0
2020-05-31,2020-05-31 12:52:59,Arm500,DOC 34028-2016,160.272,0,36,1,2,160.672,160.272,5.0,1565.0,0.4,7.0,9208.0,200,7,2155,9,320,350,110.0,0.283,0.1897,0.1578,0.5101,0.0081,0.016,0.0343,0.0097,0.0134,0.0002,0.0001,0.0002,0.0006,0.001,0.0018,0.001,0.0048,0.0,0.0,0.0,30013359,0.01,10,2,111.0
2020-05-31,2020-05-31 12:52:59,Arm500,DOC 34028-2016,160.272,0,36,1,2,160.672,160.272,5.0,1565.0,0.4,7.0,9208.0,200,7,2155,9,320,350,110.0,0.283,0.1897,0.1578,0.5101,0.0081,0.016,0.0343,0.0097,0.0134,0.0002,0.0001,0.0002,0.0006,0.001,0.0018,0.001,0.0048,0.0,0.0,0.0,30013874,0.01,7,2,111.0
2020-05-31,2020-05-31 12:52:59,Arm500,DOC 34028-2016,160.272,0,36,1,2,160.672,160.272,5.0,1565.0,0.4,7.0,5547.0,200,7,2155,9,320,350,110.0,0.283,0.1897,0.1578,0.5101,0.0081,0.016,0.0343,0.0097,0.0134,0.0002,0.0001,0.0002,0.0006,0.001,0.0018,0.001,0.0048,0.0,0.0,0.0,30013875,0.01,15,1,4359.0
2020-05-31,2020-05-31 12:52:59,Arm500,DOC 34028-2016,160.272,0,36,1,2,160.672,160.272,5.0,1565.0,0.4,7.0,3259.0,200,7,2155,9,320,350,110.0,0.283,0.1897,0.1578,0.5101,0.0081,0.016,0.0343,0.0097,0.0134,0.0002,0.0001,0.0002,0.0006,0.001,0.0018,0.001,0.0048,0.0,0.0,0.0,30013873,0.01,12,5,8949.0
2020-05-31,2020-05-31 12:52:59,Arm500,DOC 34028-2016,160.272,0,36,1,2,160.672,160.272,5.0,1565.0,0.4,7.0,9197.0,200,7,2155,9,320,350,110.0,0.283,0.1897,0.1578,0.5101,0.0081,0.016,0.0343,0.0097,0.0134,0.0002,0.0001,0.0002,0.0006,0.001,0.0018,0.001,0.0048,0.0,0.0,0.0,30014140,0.01,14,4,115.0
2020-05-31,2020-05-31 12:52:59,Arm500,DOC 34028-2016,160.272,0,36,1,2,160.672,160.272,5.0,1565.0,0.4,7.0,5613.0,200,7,2155,9,320,350,110.0,0.283,0.1897,0.1578,0.5101,0.0081,0.016,0.0343,0.0097,0.0134,0.0002,0.0001,0.0002,0.0006,0.001,0.0018,0.001,0.0048,0.0,0.0,0.0,30014144,0.01,11,3,5331.0
2020-05-31,2020-05-31 12:56:12,Arm500,DOC 34028-2016,172.368,0,34,1,2,172.768,172.368,12.0,1565.0,0.4,7.0,3205.0,200,7,2155,9,320,350,110.0,0.306,0.2114,0.1449,0.513,0.004,0.0176,0.0353,0.0095,0.014,0.0002,0.0001,0.0003,0.0006,0.001,0.0021,0.0008,0.005,0.0,0.0,0.0,30013873,0.01,12,5,9003.0
2020-05-31,2020-05-31 12:56:12,Arm500,DOC 34028-2016,172.368,0,34,1,2,172.768,172.368,12.0,1565.0,0.4,7.0,5559.0,200,7,2155,9,320,350,110.0,0.306,0.2114,0.1449,0.513,0.004,0.0176,0.0353,0.0095,0.014,0.0002,0.0001,0.0003,0.0006,0.001,0.0021,0.0008,0.005,0.0,0.0,0.0,30014144,0.01,11,3,5385.0
2020-05-31,2020-05-31 12:56:12,Arm500,DOC 34028-2016,172.368,0,34,1,2,172.768,172.368,12.0,1565.0,0.4,7.0,736.0,200,7,2155,9,320,350,110.0,0.306,0.2114,0.1449,0.513,0.004,0.0176,0.0353,0.0095,0.014,0.0002,0.0001,0.0003,0.0006,0.001,0.0021,0.0008,0.005,0.0,0.0,0.0,30014143,0.01,11,6,8472399.0
2020-05-31,2020-05-31 12:56:12,Arm500,DOC 34028-2016,172.368,0,34,1,2,172.768,172.368,12.0,1565.0,0.4,7.0,5559.0,200,7,2155,9,320,350,110.0,0.306,0.2114,0.1449,0.513,0.004,0.0176,0.0353,0.0095,0.014,0.0002,0.0001,0.0003,0.0006,0.001,0.0021,0.0008,0.005,0.0,0.0,0.0,30013871,0.01,16,3,2137.0
2020-05-31,2020-05-31 12:56:12,Arm500,DOC 34028-2016,172.368,0,34,1,2,172.768,172.368,12.0,1565.0,0.4,7.0,9153.0,200,7,2155,9,320,350,110.0,0.306,0.2114,0.1449,0.513,0.004,0.0176,0.0353,0.0095,0.014,0.0002,0.0001,0.0003,0.0006,0.001,0.0021,0.0008,0.005,0.0,0.0,0.0,30013874,0.01,7,2,166.0
2020-05-31,2020-05-31 12:56:12,Arm500,DOC 34028-2016,172.368,0,34,1,2,172.768,172.368,12.0,1565.0,0.4,7.0,9153.0,200,7,2155,9,320,350,110.0,0.306,0.2114,0.1449,0.513,0.004,0.0176,0.0353,0.0095,0.014,0.0002,0.0001,0.0003,0.0006,0.001,0.0021,0.0008,0.005,0.0,0.0,0.0,30013359,0.01,10,2,166.0
2020-05-31,2020-05-31 12:56:12,Arm500,DOC 34028-2016,172.368,0,34,1,2,172.768,172.368,12.0,1565.0,0.4,7.0,9140.0,200,7,2155,9,320,350,110.0,0.306,0.2114,0.1449,0.513,0.004,0.0176,0.0353,0.0095,0.014,0.0002,0.0001,0.0003,0.0006,0.001,0.0021,0.0008,0.005,0.0,0.0,0.0,30014136,0.01,13,4,960.0
2020-05-31,2020-05-31 12:56:12,Arm500,DOC 34028-2016,172.368,0,34,1,2,172.768,172.368,12.0,1565.0,0.4,7.0,9140.0,200,7,2155,9,320,350,110.0,0.306,0.2114,0.1449,0.513,0.004,0.0176,0.0353,0.0095,0.014,0.0002,0.0001,0.0003,0.0006,0.001,0.0021,0.0008,0.005,0.0,0.0,0.0,30014140,0.01,14,4,172.0
2020-05-31,2020-05-31 12:56:12,Arm500,DOC 34028-2016,172.368,0,34,1,2,172.768,172.368,12.0,1565.0,0.4,7.0,5493.0,200,7,2155,9,320,350,110.0,0.306,0.2114,0.1449,0.513,0.004,0.0176,0.0353,0.0095,0.014,0.0002,0.0001,0.0003,0.0006,0.001,0.0021,0.0008,0.005,0.0,0.0,0.0,30013875,0.01,15,1,4413.0
2020-05-31,2020-05-31 12:57:44,Arm500,DOC 34028-2016,160.272,0,35,1,2,160.672,160.272,7.0,1565.0,0.4,7.0,9180.0,200,7,2155,9,320,350,110.0,0.291,0.1983,0.1544,0.5042,0.0048,0.0113,0.035,0.0112,0.0132,0.0002,0.0002,0.0002,0.0006,0.0007,0.0019,0.0011,0.0061,0.0,0.0,0.0,30013359,0.01,10,2,139.0
2020-05-31,2020-05-31 12:57:44,Arm500,DOC 34028-2016,160.272,0,35,1,2,160.672,160.272,7.0,1565.0,0.4,7.0,9180.0,200,7,2155,9,320,350,110.0,0.291,0.1983,0.1544,0.5042,0.0048,0.0113,0.035,0.0112,0.0132,0.0002,0.0002,0.0002,0.0006,0.0007,0.0019,0.0011,0.0061,0.0,0.0,0.0,30013874,0.01,7,2,139.0
2020-05-31,2020-05-31 12:57:44,Arm500,DOC 34028-2016,160.272,0,35,1,2,160.672,160.272,7.0,1565.0,0.4,7.0,9170.0,200,7,2155,9,320,350,110.0,0.291,0.1983,0.1544,0.5042,0.0048,0.0113,0.035,0.0112,0.0132,0.0002,0.0002,0.0002,0.0006,0.0007,0.0019,0.0011,0.0061,0.0,0.0,0.0,30014140,0.01,14,4,142.0
2020-05-31,2020-05-31 12:57:44,Arm500,DOC 34028-2016,160.272,0,35,1,2,160.672,160.272,7.0,1565.0,0.4,7.0,5520.0,200,7,2155,9,320,350,110.0,0.291,0.1983,0.1544,0.5042,0.0048,0.0113,0.035,0.0112,0.0132,0.0002,0.0002,0.0002,0.0006,0.0007,0.0019,0.0011,0.0061,0.0,0.0,0.0,30013875,0.01,15,1,4386.0
2020-05-31,2020-05-31 12:57:44,Arm500,DOC 34028-2016,160.272,0,35,1,2,160.672,160.272,7.0,1565.0,0.4,7.0,757.0,200,7,2155,9,320,350,110.0,0.291,0.1983,0.1544,0.5042,0.0048,0.0113,0.035,0.0112,0.0132,0.0002,0.0002,0.0002,0.0006,0.0007,0.0019,0.0011,0.0061,0.0,0.0,0.0,30014143,0.01,11,6,8472378.0
2020-05-31,2020-05-31 12:57:44,Arm500,DOC 34028-2016,160.272,0,35,1,2,160.672,160.272,7.0,1565.0,0.4,7.0,3232.0,200,7,2155,9,320,350,110.0,0.291,0.1983,0.1544,0.5042,0.0048,0.0113,0.035,0.0112,0.0132,0.0002,0.0002,0.0002,0.0006,0.0007,0.0019,0.0011,0.0061,0.0,0.0,0.0,30013873,0.01,12,5,8976.0
2020-05-31,2020-05-31 12:57:44,Arm500,DOC 34028-2016,160.272,0,35,1,2,160.672,160.272,7.0,1565.0,0.4,7.0,5586.0,200,7,2155,9,320,350,110.0,0.291,0.1983,0.1544,0.5042,0.0048,0.0113,0.035,0.0112,0.0132,0.0002,0.0002,0.0002,0.0006,0.0007,0.0019,0.0011,0.0061,0.0,0.0,0.0,30014144,0.01,11,3,5358.0
2020-05-31,2020-05-31 12:57:44,Arm500,DOC 34028-2016,160.272,0,35,1,2,160.672,160.272,7.0,1565.0,0.4,7.0,9170.0,200,7,2155,9,320,350,110.0,0.291,0.1983,0.1544,0.5042,0.0048,0.0113,0.035,0.0112,0.0132,0.0002,0.0002,0.0002,0.0006,0.0007,0.0019,0.0011,0.0061,0.0,0.0,0.0,30014136,0.01,13,4,930.0
2020-05-31,2020-05-31 12:57:44,Arm500,DOC 34028-2016,160.272,0,35,1,2,160.672,160.272,7.0,1565.0,0.4,7.0,5586.0,200,7,2155,9,320,350,110.0,0.291,0.1983,0.1544,0.5042,0.0048,0.0113,0.035,0.0112,0.0132,0.0002,0.0002,0.0002,0.0006,0.0007,0.0019,0.0011,0.0061,0.0,0.0,0.0,30013871,0.01,16,3,2110.0
2020-05-31,2020-05-31 13:44:06,Arm500,DOC 34028-2016,169.344,0,37,1,2,169.744,169.344,11.0,1567.0,0.4,7.0,9228.0,200,7,2155,9,320,350,110.0,0.289,0.1944,0.1586,0.5105,0.0024,0.0165,0.0367,0.0112,0.014,0.0002,0.0002,0.0002,0.0006,0.0009,0.0022,0.0008,0.0045,0.0,0.0,0.0,30014140,0.01,14,4,84.0
2020-05-31,2020-05-31 13:44:06,Arm500,DOC 34028-2016,169.344,0,37,1,2,169.744,169.344,11.0,1567.0,0.4,7.0,5643.0,200,7,2155,9,320,350,110.0,0.289,0.1944,0.1586,0.5105,0.0024,0.0165,0.0367,0.0112,0.014,0.0002,0.0002,0.0002,0.0006,0.0009,0.0022,0.0008,0.0045,0.0,0.0,0.0,30014144,0.01,11,3,5301.0
2020-05-31,2020-05-31 13:44:06,Arm500,DOC 34028-2016,169.344,0,37,1,2,169.744,169.344,11.0,1567.0,0.4,7.0,9235.0,200,7,2155,9,320,350,110.0,0.289,0.1944,0.1586,0.5105,0.0024,0.0165,0.0367,0.0112,0.014,0.0002,0.0002,0.0002,0.0006,0.0009,0.0022,0.0008,0.0045,0.0,0.0,0.0,30013359,0.01,10,2,84.0
2020-05-31,2020-05-31 13:44:06,Arm500,DOC 34028-2016,169.344,0,37,1,2,169.744,169.344,11.0,1567.0,0.4,7.0,5577.0,200,7,2155,9,320,350,110.0,0.289,0.1944,0.1586,0.5105,0.0024,0.0165,0.0367,0.0112,0.014,0.0002,0.0002,0.0002,0.0006,0.0009,0.0022,0.0008,0.0045,0.0,0.0,0.0,30013875,0.01,15,1,4329.0
2020-05-31,2020-05-31 13:44:06,Arm500,DOC 34028-2016,169.344,0,37,1,2,169.744,169.344,11.0,1567.0,0.4,7.0,9228.0,200,7,2155,9,320,350,110.0,0.289,0.1944,0.1586,0.5105,0.0024,0.0165,0.0367,0.0112,0.014,0.0002,0.0002,0.0002,0.0006,0.0009,0.0022,0.0008,0.0045,0.0,0.0,0.0,30014136,0.01,13,4,872.0
2020-05-31,2020-05-31 13:44:06,Arm500,DOC 34028-2016,169.344,0,37,1,2,169.744,169.344,11.0,1567.0,0.4,7.0,5643.0,200,7,2155,9,320,350,110.0,0.289,0.1944,0.1586,0.5105,0.0024,0.0165,0.0367,0.0112,0.014,0.0002,0.0002,0.0002,0.0006,0.0009,0.0022,0.0008,0.0045,0.0,0.0,0.0,30013871,0.01,16,3,2053.0
2020-05-31,2020-05-31 13:44:06,Arm500,DOC 34028-2016,169.344,0,37,1,2,169.744,169.344,11.0,1567.0,0.4,7.0,3286.0,200,7,2155,9,320,350,110.0,0.289,0.1944,0.1586,0.5105,0.0024,0.0165,0.0367,0.0112,0.014,0.0002,0.0002,0.0002,0.0006,0.0009,0.0022,0.0008,0.0045,0.0,0.0,0.0,30013873,0.01,12,5,8922.0
2020-05-31,2020-05-31 13:44:06,Arm500,DOC 34028-2016,169.344,0,37,1,2,169.744,169.344,11.0,1567.0,0.4,7.0,806.0,200,7,2155,9,320,350,110.0,0.289,0.1944,0.1586,0.5105,0.0024,0.0165,0.0367,0.0112,0.014,0.0002,0.0002,0.0002,0.0006,0.0009,0.0022,0.0008,0.0045,0.0,0.0,0.0,30014143,0.01,11,6,8472329.0
2020-05-31,2020-05-31 13:44:06,Arm500,DOC 34028-2016,169.344,0,37,1,2,169.744,169.344,11.0,1567.0,0.4,7.0,9235.0,200,7,2155,9,320,350,110.0,0.289,0.1944,0.1586,0.5105,0.0024,0.0165,0.0367,0.0112,0.014,0.0002,0.0002,0.0002,0.0006,0.0009,0.0022,0.0008,0.0045,0.0,0.0,0.0,30013874,0.01,7,2,84.0
2020-05-31,2020-05-31 14:20:50,Arm500,DOC 34028-2016,163.296,0,38,1,2,163.696,163.296,4.0,1565.0,0.4,7.0,9255.0,190,13,2155,9,300,340,110.0,0.307,0.2134,0.1565,0.5105,0.0054,0.0153,0.0345,0.0099,0.0131,0.0002,0.0002,0.0003,0.0007,0.001,0.0021,0.0009,0.0043,0.0,0.0,0.0,30014136,0.01,13,4,845.0
2020-05-31,2020-05-31 14:20:50,Arm500,DOC 34028-2016,163.296,0,38,1,2,163.696,163.296,4.0,1565.0,0.4,7.0,5674.0,190,13,2155,9,300,340,110.0,0.307,0.2134,0.1565,0.5105,0.0054,0.0153,0.0345,0.0099,0.0131,0.0002,0.0002,0.0003,0.0007,0.001,0.0021,0.0009,0.0043,0.0,0.0,0.0,30014144,0.01,11,3,5270.0
2020-05-31,2020-05-31 14:20:50,Arm500,DOC 34028-2016,163.296,0,38,1,2,163.696,163.296,4.0,1565.0,0.4,7.0,5605.0,190,13,2155,9,300,340,110.0,0.307,0.2134,0.1565,0.5105,0.0054,0.0153,0.0345,0.0099,0.0131,0.0002,0.0002,0.0003,0.0007,0.001,0.0021,0.0009,0.0043,0.0,0.0,0.0,30013875,0.01,15,1,4301.0
2020-05-31,2020-05-31 14:20:50,Arm500,DOC 34028-2016,163.296,0,38,1,2,163.696,163.296,4.0,1565.0,0.4,7.0,5674.0,190,13,2155,9,300,340,110.0,0.307,0.2134,0.1565,0.5105,0.0054,0.0153,0.0345,0.0099,0.0131,0.0002,0.0002,0.0003,0.0007,0.001,0.0021,0.0009,0.0043,0.0,0.0,0.0,30013871,0.01,16,3,2022.0
2020-05-31,2020-05-31 14:20:50,Arm500,DOC 34028-2016,163.296,0,38,1,2,163.696,163.296,4.0,1565.0,0.4,7.0,9262.0,190,13,2155,9,300,340,110.0,0.307,0.2134,0.1565,0.5105,0.0054,0.0153,0.0345,0.0099,0.0131,0.0002,0.0002,0.0003,0.0007,0.001,0.0021,0.0009,0.0043,0.0,0.0,0.0,30013874,0.01,7,2,57.0
2020-05-31,2020-05-31 14:20:50,Arm500,DOC 34028-2016,163.296,0,38,1,2,163.696,163.296,4.0,1565.0,0.4,7.0,830.0,190,13,2155,9,300,340,110.0,0.307,0.2134,0.1565,0.5105,0.0054,0.0153,0.0345,0.0099,0.0131,0.0002,0.0002,0.0003,0.0007,0.001,0.0021,0.0009,0.0043,0.0,0.0,0.0,30014143,0.01,11,6,8472305.0
2020-05-31,2020-05-31 14:20:50,Arm500,DOC 34028-2016,163.296,0,38,1,2,163.696,163.296,4.0,1565.0,0.4,7.0,9255.0,190,13,2155,9,300,340,110.0,0.307,0.2134,0.1565,0.5105,0.0054,0.0153,0.0345,0.0099,0.0131,0.0002,0.0002,0.0003,0.0007,0.001,0.0021,0.0009,0.0043,0.0,0.0,0.0,30014140,0.01,14,4,57.0
2020-05-31,2020-05-31 14:20:50,Arm500,DOC 34028-2016,163.296,0,38,1,2,163.696,163.296,4.0,1565.0,0.4,7.0,3314.0,190,13,2155,9,300,340,110.0,0.307,0.2134,0.1565,0.5105,0.0054,0.0153,0.0345,0.0099,0.0131,0.0002,0.0002,0.0003,0.0007,0.001,0.0021,0.0009,0.0043,0.0,0.0,0.0,30013873,0.01,12,5,8894.0
2020-05-31,2020-05-31 14:20:50,Arm500,DOC 34028-2016,163.296,0,38,1,2,163.696,163.296,4.0,1565.0,0.4,7.0,9262.0,190,13,2155,9,300,340,110.0,0.307,0.2134,0.1565,0.5105,0.0054,0.0153,0.0345,0.0099,0.0131,0.0002,0.0002,0.0003,0.0007,0.001,0.0021,0.0009,0.0043,0.0,0.0,0.0,30013359,0.01,10,2,57.0
2020-05-31,2020-05-31 15:07:24,Arm500,DOC 34028-2016,166.32,0,39,1,2,166.72,166.32,12.0,1567.0,0.4,7.0,9289.0,200,7,2155,9,320,350,110.0,0.281,0.187,0.152,0.5074,0.0043,0.012,0.0351,0.0112,0.0161,0.0001,0.0001,0.0002,0.0006,0.0012,0.0021,0.001,0.0032,0.0,0.0,0.0,30013359,0.01,10,2,30.0
2020-05-31,2020-05-31 15:07:24,Arm500,DOC 34028-2016,166.32,0,39,1,2,166.72,166.32,12.0,1567.0,0.4,7.0,9285.0,200,7,2155,9,320,350,110.0,0.281,0.187,0.152,0.5074,0.0043,0.012,0.0351,0.0112,0.0161,0.0001,0.0001,0.0002,0.0006,0.0012,0.0021,0.001,0.0032,0.0,0.0,0.0,30014140,0.01,14,4,27.0
2020-05-31,2020-05-31 15:07:24,Arm500,DOC 34028-2016,166.32,0,39,1,2,166.72,166.32,12.0,1567.0,0.4,7.0,5632.0,200,7,2155,9,320,350,110.0,0.281,0.187,0.152,0.5074,0.0043,0.012,0.0351,0.0112,0.0161,0.0001,0.0001,0.0002,0.0006,0.0012,0.0021,0.001,0.0032,0.0,0.0,0.0,30013875,0.01,15,1,4274.0
2020-05-31,2020-05-31 15:07:24,Arm500,DOC 34028-2016,166.32,0,39,1,2,166.72,166.32,12.0,1567.0,0.4,7.0,9289.0,200,7,2155,9,320,350,110.0,0.281,0.187,0.152,0.5074,0.0043,0.012,0.0351,0.0112,0.0161,0.0001,0.0001,0.0002,0.0006,0.0012,0.0021,0.001,0.0032,0.0,0.0,0.0,30013874,0.01,7,2,30.0
2020-05-31,2020-05-31 15:07:24,Arm500,DOC 34028-2016,166.32,0,39,1,2,166.72,166.32,12.0,1567.0,0.4,7.0,854.0,200,7,2155,9,320,350,110.0,0.281,0.187,0.152,0.5074,0.0043,0.012,0.0351,0.0112,0.0161,0.0001,0.0001,0.0002,0.0006,0.0012,0.0021,0.001,0.0032,0.0,0.0,0.0,30014143,0.01,11,6,8472281.0
2020-05-31,2020-05-31 15:07:24,Arm500,DOC 34028-2016,166.32,0,39,1,2,166.72,166.32,12.0,1567.0,0.4,7.0,5701.0,200,7,2155,9,320,350,110.0,0.281,0.187,0.152,0.5074,0.0043,0.012,0.0351,0.0112,0.0161,0.0001,0.0001,0.0002,0.0006,0.0012,0.0021,0.001,0.0032,0.0,0.0,0.0,30014144,0.01,11,3,5243.0
2020-05-31,2020-05-31 15:07:24,Arm500,DOC 34028-2016,166.32,0,39,1,2,166.72,166.32,12.0,1567.0,0.4,7.0,3344.0,200,7,2155,9,320,350,110.0,0.281,0.187,0.152,0.5074,0.0043,0.012,0.0351,0.0112,0.0161,0.0001,0.0001,0.0002,0.0006,0.0012,0.0021,0.001,0.0032,0.0,0.0,0.0,30013873,0.01,12,5,8864.0
2020-05-31,2020-05-31 15:07:24,Arm500,DOC 34028-2016,166.32,0,39,1,2,166.72,166.32,12.0,1567.0,0.4,7.0,5701.0,200,7,2155,9,320,350,110.0,0.281,0.187,0.152,0.5074,0.0043,0.012,0.0351,0.0112,0.0161,0.0001,0.0001,0.0002,0.0006,0.0012,0.0021,0.001,0.0032,0.0,0.0,0.0,30013871,0.01,16,3,1995.0
2020-05-31,2020-05-31 15:07:24,Arm500,DOC 34028-2016,166.32,0,39,1,2,166.72,166.32,12.0,1567.0,0.4,7.0,9285.0,200,7,2155,9,320,350,110.0,0.281,0.187,0.152,0.5074,0.0043,0.012,0.0351,0.0112,0.0161,0.0001,0.0001,0.0002,0.0006,0.0012,0.0021,0.001,0.0032,0.0,0.0,0.0,30014136,0.01,13,4,815.0
2020-05-31,2020-05-31 15:48:22,Arm500,DOC 34028-2016,166.32,0,40,1,2,172.22,171.82,9.0,1560.0,0.4,7.0,875.0,200,7,2155,9,320,350,170.0,0.286,0.1907,0.1514,0.5128,0.0083,0.016,0.0368,0.0111,0.0151,0.0002,0.0003,0.0003,0.0006,0.0014,0.0035,0.001,0.0054,0.0,0.0,0.0,30014143,0.01,11,6,8472260.0
2020-05-31,2020-05-31 15:48:22,Arm500,DOC 34028-2016,166.32,0,40,1,2,172.22,171.82,9.0,1560.0,0.4,7.0,9319.0,200,7,2155,9,320,350,170.0,0.286,0.1907,0.1514,0.5128,0.0083,0.016,0.0368,0.0111,0.0151,0.0002,0.0003,0.0003,0.0006,0.0014,0.0035,0.001,0.0054,0.0,0.0,0.0,30013874,0.01,7,2,0.0
2020-05-31,2020-05-31 15:48:22,Arm500,DOC 34028-2016,166.32,0,40,1,2,172.22,171.82,9.0,1560.0,0.4,7.0,5731.0,200,7,2155,9,320,350,170.0,0.286,0.1907,0.1514,0.5128,0.0083,0.016,0.0368,0.0111,0.0151,0.0002,0.0003,0.0003,0.0006,0.0014,0.0035,0.001,0.0054,0.0,0.0,0.0,30014144,0.01,11,3,5213.0
2020-05-31,2020-05-31 15:48:22,Arm500,DOC 34028-2016,166.32,0,40,1,2,172.22,171.82,9.0,1560.0,0.4,7.0,5731.0,200,7,2155,9,320,350,170.0,0.286,0.1907,0.1514,0.5128,0.0083,0.016,0.0368,0.0111,0.0151,0.0002,0.0003,0.0003,0.0006,0.0014,0.0035,0.001,0.0054,0.0,0.0,0.0,30013871,0.01,16,3,1965.0
2020-05-31,2020-05-31 15:48:22,Arm500,DOC 34028-2016,166.32,0,40,1,2,172.22,171.82,9.0,1560.0,0.4,7.0,5662.0,200,7,2155,9,320,350,170.0,0.286,0.1907,0.1514,0.5128,0.0083,0.016,0.0368,0.0111,0.0151,0.0002,0.0003,0.0003,0.0006,0.0014,0.0035,0.001,0.0054,0.0,0.0,0.0,30013875,0.01,15,1,4244.0
2020-05-31,2020-05-31 15:48:22,Arm500,DOC 34028-2016,166.32,0,40,1,2,172.22,171.82,9.0,1560.0,0.4,7.0,9319.0,200,7,2155,9,320,350,170.0,0.286,0.1907,0.1514,0.5128,0.0083,0.016,0.0368,0.0111,0.0151,0.0002,0.0003,0.0003,0.0006,0.0014,0.0035,0.001,0.0054,0.0,0.0,0.0,30013359,0.01,10,2,0.0
2020-05-31,2020-05-31 15:48:22,Arm500,DOC 34028-2016,166.32,0,40,1,2,172.22,171.82,9.0,1560.0,0.4,7.0,9312.0,200,7,2155,9,320,350,170.0,0.286,0.1907,0.1514,0.5128,0.0083,0.016,0.0368,0.0111,0.0151,0.0002,0.0003,0.0003,0.0006,0.0014,0.0035,0.001,0.0054,0.0,0.0,0.0,30014136,0.01,13,4,788.0
2020-05-31,2020-05-31 15:48:22,Arm500,DOC 34028-2016,166.32,0,40,1,2,172.22,171.82,9.0,1560.0,0.4,7.0,3371.0,200,7,2155,9,320,350,170.0,0.286,0.1907,0.1514,0.5128,0.0083,0.016,0.0368,0.0111,0.0151,0.0002,0.0003,0.0003,0.0006,0.0014,0.0035,0.001,0.0054,0.0,0.0,0.0,30013873,0.01,12,5,8837.0
2020-05-31,2020-05-31 15:48:22,Arm500,DOC 34028-2016,166.32,0,40,1,2,172.22,171.82,9.0,1560.0,0.4,7.0,9312.0,200,7,2155,9,320,350,170.0,0.286,0.1907,0.1514,0.5128,0.0083,0.016,0.0368,0.0111,0.0151,0.0002,0.0003,0.0003,0.0006,0.0014,0.0035,0.001,0.0054,0.0,0.0,0.0,30014140,0.01,14,4,0.0
2020-05-31,2020-05-31 18:42:32,Arm500,DOC 34028-2016,163.296,0,2,1,2,163.696,163.296,12.0,1576.0,0.4,1.0,54.0,200,7,2155,9,320,350,110.0,0.29,0.1926,0.1534,0.531,0.0098,0.0205,0.0364,0.0109,0.0153,0.0002,0.0002,0.0003,0.0007,0.0016,0.0023,0.0012,0.0033,0.0,0.0,0.0,30014140,0.01,14,4,9258.0
2020-05-31,2020-05-31 18:42:32,Arm500,DOC 34028-2016,163.296,0,2,1,2,163.696,163.296,12.0,1576.0,0.4,1.0,926.0,200,7,2155,9,320,350,110.0,0.29,0.1926,0.1534,0.531,0.0098,0.0205,0.0364,0.0109,0.0153,0.0002,0.0002,0.0003,0.0007,0.0016,0.0023,0.0012,0.0033,0.0,0.0,0.0,30014143,0.01,11,6,8472209.0
2020-05-31,2020-05-31 18:42:32,Arm500,DOC 34028-2016,163.296,0,2,1,2,163.696,163.296,12.0,1576.0,0.4,1.0,3425.0,200,7,2155,9,320,350,110.0,0.29,0.1926,0.1534,0.531,0.0098,0.0205,0.0364,0.0109,0.0153,0.0002,0.0002,0.0003,0.0007,0.0016,0.0023,0.0012,0.0033,0.0,0.0,0.0,30013873,0.01,12,5,8783.0
2020-05-31,2020-05-31 18:42:32,Arm500,DOC 34028-2016,163.296,0,2,1,2,163.696,163.296,12.0,1576.0,0.4,1.0,54.0,200,7,2155,9,320,350,110.0,0.29,0.1926,0.1534,0.531,0.0098,0.0205,0.0364,0.0109,0.0153,0.0002,0.0002,0.0003,0.0007,0.0016,0.0023,0.0012,0.0033,0.0,0.0,0.0,30013874,0.01,7,2,9265.0
2020-05-31,2020-05-31 18:42:32,Arm500,DOC 34028-2016,163.296,0,2,1,2,163.696,163.296,12.0,1576.0,0.4,1.0,5713.0,200,7,2155,9,320,350,110.0,0.29,0.1926,0.1534,0.531,0.0098,0.0205,0.0364,0.0109,0.0153,0.0002,0.0002,0.0003,0.0007,0.0016,0.0023,0.0012,0.0033,0.0,0.0,0.0,30013875,0.01,15,1,4193.0
2020-05-31,2020-05-31 18:42:32,Arm500,DOC 34028-2016,163.296,0,2,1,2,163.696,163.296,12.0,1576.0,0.4,1.0,54.0,200,7,2155,9,320,350,110.0,0.29,0.1926,0.1534,0.531,0.0098,0.0205,0.0364,0.0109,0.0153,0.0002,0.0002,0.0003,0.0007,0.0016,0.0023,0.0012,0.0033,0.0,0.0,0.0,30014136,0.01,13,4,10046.0
2020-05-31,2020-05-31 18:42:32,Arm500,DOC 34028-2016,163.296,0,2,1,2,163.696,163.296,12.0,1576.0,0.4,1.0,5782.0,200,7,2155,9,320,350,110.0,0.29,0.1926,0.1534,0.531,0.0098,0.0205,0.0364,0.0109,0.0153,0.0002,0.0002,0.0003,0.0007,0.0016,0.0023,0.0012,0.0033,0.0,0.0,0.0,30014144,0.01,11,3,5162.0
2020-05-31,2020-05-31 18:42:32,Arm500,DOC 34028-2016,163.296,0,2,1,2,163.696,163.296,12.0,1576.0,0.4,1.0,54.0,200,7,2155,9,320,350,110.0,0.29,0.1926,0.1534,0.531,0.0098,0.0205,0.0364,0.0109,0.0153,0.0002,0.0002,0.0003,0.0007,0.0016,0.0023,0.0012,0.0033,0.0,0.0,0.0,30013359,0.01,10,2,9265.0
2020-05-31,2020-05-31 18:42:32,Arm500,DOC 34028-2016,163.296,0,2,1,2,163.696,163.296,12.0,1576.0,0.4,1.0,5782.0,200,7,2155,9,320,350,110.0,0.29,0.1926,0.1534,0.531,0.0098,0.0205,0.0364,0.0109,0.0153,0.0002,0.0002,0.0003,0.0007,0.0016,0.0023,0.0012,0.0033,0.0,0.0,0.0,30013871,0.01,16,3,1914.0
2020-05-31,2020-05-31 19:29:40,Arm500,DOC 34028-2016,166.32,0,3,1,2,166.72,166.32,9.0,1571.0,0.4,1.0,82.0,180,13,2155,9,320,350,120.0,0.308,0.2038,0.1519,0.5185,0.0068,0.0283,0.0628,0.0319,0.0333,0.0007,0.0044,0.0003,0.0007,0.002,0.0021,0.0008,0.0054,0.0,0.0,0.0,30014136,0.01,13,4,10018.0
2020-05-31,2020-05-31 19:29:40,Arm500,DOC 34028-2016,166.32,0,3,1,2,166.72,166.32,9.0,1571.0,0.4,1.0,954.0,180,13,2155,9,320,350,120.0,0.308,0.2038,0.1519,0.5185,0.0068,0.0283,0.0628,0.0319,0.0333,0.0007,0.0044,0.0003,0.0007,0.002,0.0021,0.0008,0.0054,0.0,0.0,0.0,30014143,0.01,11,6,8472181.0
2020-05-31,2020-05-31 19:29:40,Arm500,DOC 34028-2016,166.32,0,3,1,2,166.72,166.32,9.0,1571.0,0.4,1.0,82.0,180,13,2155,9,320,350,120.0,0.308,0.2038,0.1519,0.5185,0.0068,0.0283,0.0628,0.0319,0.0333,0.0007,0.0044,0.0003,0.0007,0.002,0.0021,0.0008,0.0054,0.0,0.0,0.0,30013874,0.01,7,2,9237.0
2020-05-31,2020-05-31 19:29:40,Arm500,DOC 34028-2016,166.32,0,3,1,2,166.72,166.32,9.0,1571.0,0.4,1.0,5813.0,180,13,2155,9,320,350,120.0,0.308,0.2038,0.1519,0.5185,0.0068,0.0283,0.0628,0.0319,0.0333,0.0007,0.0044,0.0003,0.0007,0.002,0.0021,0.0008,0.0054,0.0,0.0,0.0,30013871,0.01,16,3,1883.0
2020-05-31,2020-05-31 19:29:40,Arm500,DOC 34028-2016,166.32,0,3,1,2,166.72,166.32,9.0,1571.0,0.4,1.0,82.0,180,13,2155,9,320,350,120.0,0.308,0.2038,0.1519,0.5185,0.0068,0.0283,0.0628,0.0319,0.0333,0.0007,0.0044,0.0003,0.0007,0.002,0.0021,0.0008,0.0054,0.0,0.0,0.0,30014140,0.01,14,4,9230.0
2020-05-31,2020-05-31 19:29:40,Arm500,DOC 34028-2016,166.32,0,3,1,2,166.72,166.32,9.0,1571.0,0.4,1.0,3453.0,180,13,2155,9,320,350,120.0,0.308,0.2038,0.1519,0.5185,0.0068,0.0283,0.0628,0.0319,0.0333,0.0007,0.0044,0.0003,0.0007,0.002,0.0021,0.0008,0.0054,0.0,0.0,0.0,30013873,0.01,12,5,8755.0
