Repository: khw11044/Iron-CCM-RUL

# 연속 주조기의 RUL 데이터 분석

## RUL Dataset from Continuous Casting Machine

[캐글 페이지](https://www.kaggle.com/datasets/yuriykatser/rul-dataset-from-continuous-casting-machine)

## 도메인 설명 

연주공정: 연주공정은 철강산업에서 철 제품을 생산하는 공정중 하나로 연속주조의 줄임말이다. 액체상태의 용강을 주형에 넣어 고체가 되도록 식히는 과정이며 이 과정을 거쳐, 슬래브, 브룸, 빌렛의 반제품이 만들어진다.
주괴(鑄塊, ingot)란 상대적으로 순도가 높은 물질의 덩어리다. 보통 금속을 가공하기 좋게 주물로 뜬 것을 말한다.

____


연속 주조 기계(이하 'CCM')는 액체 상태의 철강을 주어진 단면의 고체 빌릿으로 변환하는 장치로, 이후 롤링 생산(예: 철근)이 이루어진다.

금형 슬리브는 CCM 금형의 가장 중요하고 빠르게 마모되는 부분이다. 슬리브는 둥근 형태나 프로파일 단면의 수냉식 구리 파이프이다. 용융 금속이 슬리브 벽과 접촉하면 결정화되며, 주괴의 기본 고체 껍질이 형성된다.

**슬리브 운영 중 주요 생산 문제**는 슬리브의 구리 파이프 표면에 결함이 생기고 내부 공간의 프로파일이 변형되어 열 조건이 방해받는 것이다. 이는 결과적으로 주괴의 품질에 영향을 미친다.

File: data/data_noNull.csv (part 38 of 73)
date,sample_time_continuous_caster,steel_type,doc_requirement,"workpiece_weight, tonn",workpiece_slice_geometry_150x150,cast_in_row,alloy_type_open,"alloy_speed, meter/minute","steel_weight_theoretical, tonn","steel_weight, tonn",grab1_num,"steel_temperature_grab1, Celsius deg.","metal_residue_grab1, tonn",grab2_num,"resistance, tonn","swing_frequency, amount/minute","crystallizer_movement, mm","water_consumption, liter/minute","water_temperature_delta, Celsius deg.","water_consumption_secondary_cooling_zone_num1, liter/minute","water_consumption_secondary_cooling_zone_num2, liter/minute","water_consumption_secondary_cooling_zone_num3, liter/minute","Ce, %","C, %","Si, %","Mn,%","S, %","P, %","Cr, %","Ni, %","Cu, %","As, %","Mo, %","Nb, %","Ti, %","V, %","Al, %","Ca, %","N, %","Pb, %","Mg, %","Zn, %",sleeve,"quantity, tonn",num_crystallizer,num_stream,RUL
2020-05-31,2020-05-31 19:29:40,Arm500,DOC 34028-2016,166.32,0,3,1,2,166.72,166.32,9.0,1571.0,0.4,1.0,5813.0,180,13,2155,9,320,350,120.0,0.308,0.2038,0.1519,0.5185,0.0068,0.0283,0.0628,0.0319,0.0333,0.0007,0.0044,0.0003,0.0007,0.002,0.0021,0.0008,0.0054,0.0,0.0,0.0,30014144,0.01,11,3,5131.0
2020-05-31,2020-05-31 19:29:40,Arm500,DOC 34028-2016,166.32,0,3,1,2,166.72,166.32,9.0,1571.0,0.4,1.0,82.0,180,13,2155,9,320,350,120.0,0.308,0.2038,0.1519,0.5185,0.0068,0.0283,0.0628,0.0319,0.0333,0.0007,0.0044,0.0003,0.0007,0.002,0.0021,0.0008,0.0054,0.0,0.0,0.0,30013359,0.01,10,2,9237.0
2020-05-31,2020-05-31 19:29:40,Arm500,DOC 34028-2016,166.32,0,3,1,2,166.72,166.32,9.0,1571.0,0.4,1.0,5741.0,180,13,2155,9,320,350,120.0,0.308,0.2038,0.1519,0.5185,0.0068,0.0283,0.0628,0.0319,0.0333,0.0007,0.0044,0.0003,0.0007,0.002,0.0021,0.0008,0.0054,0.0,0.0,0.0,30013875,0.01,15,1,4165.0
2020-05-31,2020-05-31 19:34:09,Arm500,DOC 34028-2016,154.224,0,1,1,2,155.524,155.124,7.0,1584.0,0.4,1.0,3398.0,200,7,2155,9,320,350,110.0,0.284,0.1902,0.1419,0.5126,0.0041,0.0173,0.0341,0.0097,0.013,0.0002,0.0002,0.0003,0.0006,0.0011,0.0021,0.001,0.006,0.0,0.0,0.0,30013873,0.01,12,5,8810.0
2020-05-31,2020-05-31 19:34:09,Arm500,DOC 34028-2016,154.224,0,1,1,2,155.524,155.124,7.0,1584.0,0.4,1.0,899.0,200,7,2155,9,320,350,110.0,0.284,0.1902,0.1419,0.5126,0.0041,0.0173,0.0341,0.0097,0.013,0.0002,0.0002,0.0003,0.0006,0.0011,0.0021,0.001,0.006,0.0,0.0,0.0,30014143,0.01,11,6,8472236.0
2020-05-31,2020-05-31 19:34:09,Arm500,DOC 34028-2016,154.224,0,1,1,2,155.524,155.124,7.0,1584.0,0.4,1.0,27.0,200,7,2155,9,320,350,110.0,0.284,0.1902,0.1419,0.5126,0.0041,0.0173,0.0341,0.0097,0.013,0.0002,0.0002,0.0003,0.0006,0.0011,0.0021,0.001,0.006,0.0,0.0,0.0,30014136,0.01,13,4,10073.0
2020-05-31,2020-05-31 19:34:09,Arm500,DOC 34028-2016,154.224,0,1,1,2,155.524,155.124,7.0,1584.0,0.4,1.0,27.0,200,7,2155,9,320,350,110.0,0.284,0.1902,0.1419,0.5126,0.0041,0.0173,0.0341,0.0097,0.013,0.0002,0.0002,0.0003,0.0006,0.0011,0.0021,0.001,0.006,0.0,0.0,0.0,30013874,0.01,7,2,9292.0
2020-05-31,2020-05-31 19:34:09,Arm500,DOC 34028-2016,154.224,0,1,1,2,155.524,155.124,7.0,1584.0,0.4,1.0,5755.0,200,7,2155,9,320,350,110.0,0.284,0.1902,0.1419,0.5126,0.0041,0.0173,0.0341,0.0097,0.013,0.0002,0.0002,0.0003,0.0006,0.0011,0.0021,0.001,0.006,0.0,0.0,0.0,30014144,0.01,11,3,5189.0
2020-05-31,2020-05-31 19:34:09,Arm500,DOC 34028-2016,154.224,0,1,1,2,155.524,155.124,7.0,1584.0,0.4,1.0,27.0,200,7,2155,9,320,350,110.0,0.284,0.1902,0.1419,0.5126,0.0041,0.0173,0.0341,0.0097,0.013,0.0002,0.0002,0.0003,0.0006,0.0011,0.0021,0.001,0.006,0.0,0.0,0.0,30013359,0.01,10,2,9292.0
2020-05-31,2020-05-31 19:34:09,Arm500,DOC 34028-2016,154.224,0,1,1,2,155.524,155.124,7.0,1584.0,0.4,1.0,5686.0,200,7,2155,9,320,350,110.0,0.284,0.1902,0.1419,0.5126,0.0041,0.0173,0.0341,0.0097,0.013,0.0002,0.0002,0.0003,0.0006,0.0011,0.0021,0.001,0.006,0.0,0.0,0.0,30013875,0.01,15,1,4220.0
2020-05-31,2020-05-31 19:34:09,Arm500,DOC 34028-2016,154.224,0,1,1,2,155.524,155.124,7.0,1584.0,0.4,1.0,5755.0,200,7,2155,9,320,350,110.0,0.284,0.1902,0.1419,0.5126,0.0041,0.0173,0.0341,0.0097,0.013,0.0002,0.0002,0.0003,0.0006,0.0011,0.0021,0.001,0.006,0.0,0.0,0.0,30013871,0.01,16,3,1941.0
2020-05-31,2020-05-31 19:34:09,Arm500,DOC 34028-2016,154.224,0,1,1,2,155.524,155.124,7.0,1584.0,0.4,1.0,27.0,200,7,2155,9,320,350,110.0,0.284,0.1902,0.1419,0.5126,0.0041,0.0173,0.0341,0.0097,0.013,0.0002,0.0002,0.0003,0.0006,0.0011,0.0021,0.001,0.006,0.0,0.0,0.0,30014140,0.01,14,4,9285.0
2020-05-31,2020-05-31 20:06:06,Arm500,DOC 34028-2016,163.296,0,4,1,2,163.696,163.296,11.0,1572.0,0.4,1.0,981.0,180,13,2155,9,320,350,120.0,0.302,0.197,0.1498,0.5184,0.0068,0.0253,0.0652,0.035,0.0386,0.0007,0.0018,0.0003,0.0007,0.0018,0.0026,0.001,0.0044,0.0,0.0,0.0,30014143,0.01,11,6,8472154.0
2020-05-31,2020-05-31 20:06:06,Arm500,DOC 34028-2016,163.296,0,4,1,2,163.696,163.296,11.0,1572.0,0.4,1.0,109.0,180,13,2155,9,320,350,120.0,0.302,0.197,0.1498,0.5184,0.0068,0.0253,0.0652,0.035,0.0386,0.0007,0.0018,0.0003,0.0007,0.0018,0.0026,0.001,0.0044,0.0,0.0,0.0,30014140,0.01,14,4,9203.0
2020-05-31,2020-05-31 20:06:06,Arm500,DOC 34028-2016,163.296,0,4,1,2,163.696,163.296,11.0,1572.0,0.4,1.0,5840.0,180,13,2155,9,320,350,120.0,0.302,0.197,0.1498,0.5184,0.0068,0.0253,0.0652,0.035,0.0386,0.0007,0.0018,0.0003,0.0007,0.0018,0.0026,0.001,0.0044,0.0,0.0,0.0,30013871,0.01,16,3,1856.0
2020-05-31,2020-05-31 20:06:06,Arm500,DOC 34028-2016,163.296,0,4,1,2,163.696,163.296,11.0,1572.0,0.4,1.0,3480.0,180,13,2155,9,320,350,120.0,0.302,0.197,0.1498,0.5184,0.0068,0.0253,0.0652,0.035,0.0386,0.0007,0.0018,0.0003,0.0007,0.0018,0.0026,0.001,0.0044,0.0,0.0,0.0,30013873,0.01,12,5,8728.0
2020-05-31,2020-05-31 20:06:06,Arm500,DOC 34028-2016,163.296,0,4,1,2,163.696,163.296,11.0,1572.0,0.4,1.0,109.0,180,13,2155,9,320,350,120.0,0.302,0.197,0.1498,0.5184,0.0068,0.0253,0.0652,0.035,0.0386,0.0007,0.0018,0.0003,0.0007,0.0018,0.0026,0.001,0.0044,0.0,0.0,0.0,30014136,0.01,13,4,9991.0
2020-05-31,2020-05-31 20:06:06,Arm500,DOC 34028-2016,163.296,0,4,1,2,163.696,163.296,11.0,1572.0,0.4,1.0,109.0,180,13,2155,9,320,350,120.0,0.302,0.197,0.1498,0.5184,0.0068,0.0253,0.0652,0.035,0.0386,0.0007,0.0018,0.0003,0.0007,0.0018,0.0026,0.001,0.0044,0.0,0.0,0.0,30013874,0.01,7,2,9210.0
2020-05-31,2020-05-31 20:06:06,Arm500,DOC 34028-2016,163.296,0,4,1,2,163.696,163.296,11.0,1572.0,0.4,1.0,5768.0,180,13,2155,9,320,350,120.0,0.302,0.197,0.1498,0.5184,0.0068,0.0253,0.0652,0.035,0.0386,0.0007,0.0018,0.0003,0.0007,0.0018,0.0026,0.001,0.0044,0.0,0.0,0.0,30013875,0.01,15,1,4138.0
2020-05-31,2020-05-31 20:06:06,Arm500,DOC 34028-2016,163.296,0,4,1,2,163.696,163.296,11.0,1572.0,0.4,1.0,5840.0,180,13,2155,9,320,350,120.0,0.302,0.197,0.1498,0.5184,0.0068,0.0253,0.0652,0.035,0.0386,0.0007,0.0018,0.0003,0.0007,0.0018,0.0026,0.001,0.0044,0.0,0.0,0.0,30014144,0.01,11,3,5104.0
2020-05-31,2020-05-31 20:06:06,Arm500,DOC 34028-2016,163.296,0,4,1,2,163.696,163.296,11.0,1572.0,0.4,1.0,109.0,180,13,2155,9,320,350,120.0,0.302,0.197,0.1498,0.5184,0.0068,0.0253,0.0652,0.035,0.0386,0.0007,0.0018,0.0003,0.0007,0.0018,0.0026,0.001,0.0044,0.0,0.0,0.0,30013359,0.01,10,2,9210.0
2020-05-31,2020-05-31 20:54:03,Arm500,DOC 34028-2016,163.296,0,5,1,2,163.696,163.296,4.0,1571.0,0.4,1.0,136.0,180,13,2155,9,320,350,120.0,0.302,0.202,0.1434,0.5239,0.0095,0.0195,0.0449,0.0202,0.0292,0.0014,0.001,0.0003,0.0007,0.0017,0.0019,0.0006,0.0055,0.0,0.0,0.0,30013874,0.01,7,2,9183.0
2020-05-31,2020-05-31 20:54:03,Arm500,DOC 34028-2016,163.296,0,5,1,2,163.696,163.296,4.0,1571.0,0.4,1.0,136.0,180,13,2155,9,320,350,120.0,0.302,0.202,0.1434,0.5239,0.0095,0.0195,0.0449,0.0202,0.0292,0.0014,0.001,0.0003,0.0007,0.0017,0.0019,0.0006,0.0055,0.0,0.0,0.0,30014140,0.01,14,4,9176.0
2020-05-31,2020-05-31 20:54:03,Arm500,DOC 34028-2016,163.296,0,5,1,2,163.696,163.296,4.0,1571.0,0.4,1.0,136.0,180,13,2155,9,320,350,120.0,0.302,0.202,0.1434,0.5239,0.0095,0.0195,0.0449,0.0202,0.0292,0.0014,0.001,0.0003,0.0007,0.0017,0.0019,0.0006,0.0055,0.0,0.0,0.0,30013359,0.01,10,2,9183.0
2020-05-31,2020-05-31 20:54:03,Arm500,DOC 34028-2016,163.296,0,5,1,2,163.696,163.296,4.0,1571.0,0.4,1.0,136.0,180,13,2155,9,320,350,120.0,0.302,0.202,0.1434,0.5239,0.0095,0.0195,0.0449,0.0202,0.0292,0.0014,0.001,0.0003,0.0007,0.0017,0.0019,0.0006,0.0055,0.0,0.0,0.0,30014136,0.01,13,4,9964.0
2020-05-31,2020-05-31 20:54:03,Arm500,DOC 34028-2016,163.296,0,5,1,2,163.696,163.296,4.0,1571.0,0.4,1.0,5867.0,180,13,2155,9,320,350,120.0,0.302,0.202,0.1434,0.5239,0.0095,0.0195,0.0449,0.0202,0.0292,0.0014,0.001,0.0003,0.0007,0.0017,0.0019,0.0006,0.0055,0.0,0.0,0.0,30014144,0.01,11,3,5077.0
2020-05-31,2020-05-31 20:54:03,Arm500,DOC 34028-2016,163.296,0,5,1,2,163.696,163.296,4.0,1571.0,0.4,1.0,5798.0,180,13,2155,9,320,350,120.0,0.302,0.202,0.1434,0.5239,0.0095,0.0195,0.0449,0.0202,0.0292,0.0014,0.001,0.0003,0.0007,0.0017,0.0019,0.0006,0.0055,0.0,0.0,0.0,30013875,0.01,15,1,4108.0
2020-05-31,2020-05-31 20:54:03,Arm500,DOC 34028-2016,163.296,0,5,1,2,163.696,163.296,4.0,1571.0,0.4,1.0,3507.0,180,13,2155,9,320,350,120.0,0.302,0.202,0.1434,0.5239,0.0095,0.0195,0.0449,0.0202,0.0292,0.0014,0.001,0.0003,0.0007,0.0017,0.0019,0.0006,0.0055,0.0,0.0,0.0,30013873,0.01,12,5,8701.0
2020-05-31,2020-05-31 20:54:03,Arm500,DOC 34028-2016,163.296,0,5,1,2,163.696,163.296,4.0,1571.0,0.4,1.0,5867.0,180,13,2155,9,320,350,120.0,0.302,0.202,0.1434,0.5239,0.0095,0.0195,0.0449,0.0202,0.0292,0.0014,0.001,0.0003,0.0007,0.0017,0.0019,0.0006,0.0055,0.0,0.0,0.0,30013871,0.01,16,3,1829.0
2020-05-31,2020-05-31 20:54:03,Arm500,DOC 34028-2016,163.296,0,5,1,2,163.696,163.296,4.0,1571.0,0.4,1.0,1008.0,180,13,2155,9,320,350,120.0,0.302,0.202,0.1434,0.5239,0.0095,0.0195,0.0449,0.0202,0.0292,0.0014,0.001,0.0003,0.0007,0.0017,0.0019,0.0006,0.0055,0.0,0.0,0.0,30014143,0.01,11,6,8472127.0
2020-05-31,2020-05-31 21:45:14,Arm500,DOC 34028-2016,163.296,0,6,1,2,163.696,163.296,12.0,1568.0,0.4,1.0,163.0,180,13,2155,9,320,350,120.0,0.283,0.1844,0.1582,0.5067,0.0035,0.0238,0.0519,0.023,0.0266,0.0008,0.0014,0.0003,0.0007,0.0014,0.0022,0.0007,0.0041,0.0,0.0,0.0,30014140,0.01,14,4,9149.0
2020-05-31,2020-05-31 21:45:14,Arm500,DOC 34028-2016,163.296,0,6,1,2,163.696,163.296,12.0,1568.0,0.4,1.0,5825.0,180,13,2155,9,320,350,120.0,0.283,0.1844,0.1582,0.5067,0.0035,0.0238,0.0519,0.023,0.0266,0.0008,0.0014,0.0003,0.0007,0.0014,0.0022,0.0007,0.0041,0.0,0.0,0.0,30013875,0.01,15,1,4081.0
2020-05-31,2020-05-31 21:45:14,Arm500,DOC 34028-2016,163.296,0,6,1,2,163.696,163.296,12.0,1568.0,0.4,1.0,163.0,180,13,2155,9,320,350,120.0,0.283,0.1844,0.1582,0.5067,0.0035,0.0238,0.0519,0.023,0.0266,0.0008,0.0014,0.0003,0.0007,0.0014,0.0022,0.0007,0.0041,0.0,0.0,0.0,30013359,0.01,10,2,9156.0
2020-05-31,2020-05-31 21:45:14,Arm500,DOC 34028-2016,163.296,0,6,1,2,163.696,163.296,12.0,1568.0,0.4,1.0,163.0,180,13,2155,9,320,350,120.0,0.283,0.1844,0.1582,0.5067,0.0035,0.0238,0.0519,0.023,0.0266,0.0008,0.0014,0.0003,0.0007,0.0014,0.0022,0.0007,0.0041,0.0,0.0,0.0,30014136,0.01,13,4,9937.0
2020-05-31,2020-05-31 21:45:14,Arm500,DOC 34028-2016,163.296,0,6,1,2,163.696,163.296,12.0,1568.0,0.4,1.0,5894.0,180,13,2155,9,320,350,120.0,0.283,0.1844,0.1582,0.5067,0.0035,0.0238,0.0519,0.023,0.0266,0.0008,0.0014,0.0003,0.0007,0.0014,0.0022,0.0007,0.0041,0.0,0.0,0.0,30014144,0.01,11,3,5050.0
2020-05-31,2020-05-31 21:45:14,Arm500,DOC 34028-2016,163.296,0,6,1,2,163.696,163.296,12.0,1568.0,0.4,1.0,163.0,180,13,2155,9,320,350,120.0,0.283,0.1844,0.1582,0.5067,0.0035,0.0238,0.0519,0.023,0.0266,0.0008,0.0014,0.0003,0.0007,0.0014,0.0022,0.0007,0.0041,0.0,0.0,0.0,30013874,0.01,7,2,9156.0
2020-05-31,2020-05-31 21:45:14,Arm500,DOC 34028-2016,163.296,0,6,1,2,163.696,163.296,12.0,1568.0,0.4,1.0,5894.0,180,13,2155,9,320,350,120.0,0.283,0.1844,0.1582,0.5067,0.0035,0.0238,0.0519,0.023,0.0266,0.0008,0.0014,0.0003,0.0007,0.0014,0.0022,0.0007,0.0041,0.0,0.0,0.0,30013871,0.01,16,3,1802.0
2020-05-31,2020-05-31 21:45:14,Arm500,DOC 34028-2016,163.296,0,6,1,2,163.696,163.296,12.0,1568.0,0.4,1.0,3534.0,180,13,2155,9,320,350,120.0,0.283,0.1844,0.1582,0.5067,0.0035,0.0238,0.0519,0.023,0.0266,0.0008,0.0014,0.0003,0.0007,0.0014,0.0022,0.0007,0.0041,0.0,0.0,0.0,30013873,0.01,12,5,8674.0
2020-05-31,2020-05-31 21:45:14,Arm500,DOC 34028-2016,163.296,0,6,1,2,163.696,163.296,12.0,1568.0,0.4,1.0,1035.0,180,13,2155,9,320,350,120.0,0.283,0.1844,0.1582,0.5067,0.0035,0.0238,0.0519,0.023,0.0266,0.0008,0.0014,0.0003,0.0007,0.0014,0.0022,0.0007,0.0041,0.0,0.0,0.0,30014143,0.01,11,6,8472100.0
2020-05-31,2020-05-31 22:16:39,Arm500,DOC 34028-2016,163.296,0,7,1,2,163.696,163.296,9.0,1570.0,0.4,1.0,3561.0,180,13,2155,9,320,350,120.0,0.287,0.1908,0.1542,0.4991,0.0176,0.0195,0.0445,0.0198,0.0263,0.0011,0.001,0.0003,0.0007,0.0018,0.0018,0.0012,0.0053,0.0,0.0,0.0,30013873,0.01,12,5,8647.0
2020-05-31,2020-05-31 22:16:39,Arm500,DOC 34028-2016,163.296,0,7,1,2,163.696,163.296,9.0,1570.0,0.4,1.0,5852.0,180,13,2155,9,320,350,120.0,0.287,0.1908,0.1542,0.4991,0.0176,0.0195,0.0445,0.0198,0.0263,0.0011,0.001,0.0003,0.0007,0.0018,0.0018,0.0012,0.0053,0.0,0.0,0.0,30013875,0.01,15,1,4054.0
2020-05-31,2020-05-31 22:16:39,Arm500,DOC 34028-2016,163.296,0,7,1,2,163.696,163.296,9.0,1570.0,0.4,1.0,190.0,180,13,2155,9,320,350,120.0,0.287,0.1908,0.1542,0.4991,0.0176,0.0195,0.0445,0.0198,0.0263,0.0011,0.001,0.0003,0.0007,0.0018,0.0018,0.0012,0.0053,0.0,0.0,0.0,30013874,0.01,7,2,9129.0
2020-05-31,2020-05-31 22:16:39,Arm500,DOC 34028-2016,163.296,0,7,1,2,163.696,163.296,9.0,1570.0,0.4,1.0,190.0,180,13,2155,9,320,350,120.0,0.287,0.1908,0.1542,0.4991,0.0176,0.0195,0.0445,0.0198,0.0263,0.0011,0.001,0.0003,0.0007,0.0018,0.0018,0.0012,0.0053,0.0,0.0,0.0,30014136,0.01,13,4,9910.0
2020-05-31,2020-05-31 22:16:39,Arm500,DOC 34028-2016,163.296,0,7,1,2,163.696,163.296,9.0,1570.0,0.4,1.0,5921.0,180,13,2155,9,320,350,120.0,0.287,0.1908,0.1542,0.4991,0.0176,0.0195,0.0445,0.0198,0.0263,0.0011,0.001,0.0003,0.0007,0.0018,0.0018,0.0012,0.0053,0.0,0.0,0.0,30014144,0.01,11,3,5023.0
2020-05-31,2020-05-31 22:16:39,Arm500,DOC 34028-2016,163.296,0,7,1,2,163.696,163.296,9.0,1570.0,0.4,1.0,190.0,180,13,2155,9,320,350,120.0,0.287,0.1908,0.1542,0.4991,0.0176,0.0195,0.0445,0.0198,0.0263,0.0011,0.001,0.0003,0.0007,0.0018,0.0018,0.0012,0.0053,0.0,0.0,0.0,30013359,0.01,10,2,9129.0
2020-05-31,2020-05-31 22:16:39,Arm500,DOC 34028-2016,163.296,0,7,1,2,163.696,163.296,9.0,1570.0,0.4,1.0,5921.0,180,13,2155,9,320,350,120.0,0.287,0.1908,0.1542,0.4991,0.0176,0.0195,0.0445,0.0198,0.0263,0.0011,0.001,0.0003,0.0007,0.0018,0.0018,0.0012,0.0053,0.0,0.0,0.0,30013871,0.01,16,3,1775.0
2020-05-31,2020-05-31 22:16:39,Arm500,DOC 34028-2016,163.296,0,7,1,2,163.696,163.296,9.0,1570.0,0.4,1.0,1062.0,180,13,2155,9,320,350,120.0,0.287,0.1908,0.1542,0.4991,0.0176,0.0195,0.0445,0.0198,0.0263,0.0011,0.001,0.0003,0.0007,0.0018,0.0018,0.0012,0.0053,0.0,0.0,0.0,30014143,0.01,11,6,8472073.0
2020-05-31,2020-05-31 22:16:39,Arm500,DOC 34028-2016,163.296,0,7,1,2,163.696,163.296,9.0,1570.0,0.4,1.0,190.0,180,13,2155,9,320,350,120.0,0.287,0.1908,0.1542,0.4991,0.0176,0.0195,0.0445,0.0198,0.0263,0.0011,0.001,0.0003,0.0007,0.0018,0.0018,0.0012,0.0053,0.0,0.0,0.0,30014140,0.01,14,4,9122.0
2020-05-31,2020-05-31 23:02:07,Arm500,DOC 34028-2016,163.296,0,8,1,2,163.696,163.296,11.0,1569.0,0.4,1.0,1090.0,180,13,2155,9,320,350,120.0,0.296,0.1939,0.1587,0.5086,0.0133,0.0206,0.0626,0.0316,0.0307,0.0007,0.0014,0.0003,0.0006,0.0018,0.0016,0.0009,0.0047,0.0,0.0,0.0,30014143,0.01,11,6,8472045.0
2020-05-31,2020-05-31 23:02:07,Arm500,DOC 34028-2016,163.296,0,8,1,2,163.696,163.296,11.0,1569.0,0.4,1.0,3589.0,180,13,2155,9,320,350,120.0,0.296,0.1939,0.1587,0.5086,0.0133,0.0206,0.0626,0.0316,0.0307,0.0007,0.0014,0.0003,0.0006,0.0018,0.0016,0.0009,0.0047,0.0,0.0,0.0,30013873,0.01,12,5,8619.0
2020-05-31,2020-05-31 23:02:07,Arm500,DOC 34028-2016,163.296,0,8,1,2,163.696,163.296,11.0,1569.0,0.4,1.0,218.0,180,13,2155,9,320,350,120.0,0.296,0.1939,0.1587,0.5086,0.0133,0.0206,0.0626,0.0316,0.0307,0.0007,0.0014,0.0003,0.0006,0.0018,0.0016,0.0009,0.0047,0.0,0.0,0.0,30014140,0.01,14,4,9094.0
2020-05-31,2020-05-31 23:02:07,Arm500,DOC 34028-2016,163.296,0,8,1,2,163.696,163.296,11.0,1569.0,0.4,1.0,5949.0,180,13,2155,9,320,350,120.0,0.296,0.1939,0.1587,0.5086,0.0133,0.0206,0.0626,0.0316,0.0307,0.0007,0.0014,0.0003,0.0006,0.0018,0.0016,0.0009,0.0047,0.0,0.0,0.0,30013871,0.01,16,3,1747.0
2020-05-31,2020-05-31 23:02:07,Arm500,DOC 34028-2016,163.296,0,8,1,2,163.696,163.296,11.0,1569.0,0.4,1.0,218.0,180,13,2155,9,320,350,120.0,0.296,0.1939,0.1587,0.5086,0.0133,0.0206,0.0626,0.0316,0.0307,0.0007,0.0014,0.0003,0.0006,0.0018,0.0016,0.0009,0.0047,0.0,0.0,0.0,30013874,0.01,7,2,9101.0
2020-05-31,2020-05-31 23:02:07,Arm500,DOC 34028-2016,163.296,0,8,1,2,163.696,163.296,11.0,1569.0,0.4,1.0,5949.0,180,13,2155,9,320,350,120.0,0.296,0.1939,0.1587,0.5086,0.0133,0.0206,0.0626,0.0316,0.0307,0.0007,0.0014,0.0003,0.0006,0.0018,0.0016,0.0009,0.0047,0.0,0.0,0.0,30014144,0.01,11,3,4995.0
2020-05-31,2020-05-31 23:02:07,Arm500,DOC 34028-2016,163.296,0,8,1,2,163.696,163.296,11.0,1569.0,0.4,1.0,5880.0,180,13,2155,9,320,350,120.0,0.296,0.1939,0.1587,0.5086,0.0133,0.0206,0.0626,0.0316,0.0307,0.0007,0.0014,0.0003,0.0006,0.0018,0.0016,0.0009,0.0047,0.0,0.0,0.0,30013875,0.01,15,1,4026.0
2020-05-31,2020-05-31 23:02:07,Arm500,DOC 34028-2016,163.296,0,8,1,2,163.696,163.296,11.0,1569.0,0.4,1.0,218.0,180,13,2155,9,320,350,120.0,0.296,0.1939,0.1587,0.5086,0.0133,0.0206,0.0626,0.0316,0.0307,0.0007,0.0014,0.0003,0.0006,0.0018,0.0016,0.0009,0.0047,0.0,0.0,0.0,30014136,0.01,13,4,9882.0
2020-05-31,2020-05-31 23:02:07,Arm500,DOC 34028-2016,163.296,0,8,1,2,163.696,163.296,11.0,1569.0,0.4,1.0,218.0,180,13,2155,9,320,350,120.0,0.296,0.1939,0.1587,0.5086,0.0133,0.0206,0.0626,0.0316,0.0307,0.0007,0.0014,0.0003,0.0006,0.0018,0.0016,0.0009,0.0047,0.0,0.0,0.0,30013359,0.01,10,2,9101.0
2020-06-05,2020-06-05 00:16:43,St3sp,Contract,161.7,1,24,1,3,162.1,161.7,5.0,1568.0,0.4,7.0,3671.0,185,11,1950,9,340,420,170.0,0.328,0.2007,0.1919,0.7008,0.0046,0.0122,0.033,0.0164,0.0301,0.0013,0.0021,0.0006,0.0009,0.0027,0.0027,0.0006,0.0036,0.0,0.0,0.0,30014138,0.03,17,3,2673.0
2020-06-05,2020-06-05 00:16:43,St3sp,Contract,161.7,1,24,1,3,162.1,161.7,5.0,1568.0,0.4,7.0,4966.0,185,11,1950,9,340,420,170.0,0.328,0.2007,0.1919,0.7008,0.0046,0.0122,0.033,0.0164,0.0301,0.0013,0.0021,0.0006,0.0009,0.0027,0.0027,0.0006,0.0036,0.0,0.0,0.0,30013876,0.03,18,1,8468169.0
2020-06-05,2020-06-05 00:16:43,St3sp,Contract,161.7,1,24,1,3,162.1,161.7,5.0,1568.0,0.4,7.0,5645.0,185,11,1950,9,340,420,170.0,0.328,0.2007,0.1919,0.7008,0.0046,0.0122,0.033,0.0164,0.0301,0.0013,0.0021,0.0006,0.0009,0.0027,0.0027,0.0006,0.0036,0.0,0.0,0.0,30014140,0.03,14,4,3667.0
2020-06-05,2020-06-05 00:16:43,St3sp,Contract,161.7,1,24,1,3,162.1,161.7,5.0,1568.0,0.4,7.0,5411.0,185,11,1950,9,340,420,170.0,0.328,0.2007,0.1919,0.7008,0.0046,0.0122,0.033,0.0164,0.0301,0.0013,0.0021,0.0006,0.0009,0.0027,0.0027,0.0006,0.0036,0.0,0.0,0.0,30014190,0.03,21,2,5190.0
2020-06-05,2020-06-05 00:16:43,St3sp,Contract,161.7,1,24,1,3,162.1,161.7,5.0,1568.0,0.4,7.0,5106.0,185,11,1950,9,340,420,170.0,0.328,0.2007,0.1919,0.7008,0.0046,0.0122,0.033,0.0164,0.0301,0.0013,0.0021,0.0006,0.0009,0.0027,0.0027,0.0006,0.0036,0.0,0.0,0.0,30014191,0.03,4,5,5328.0
2020-06-05,2020-06-05 00:16:43,St3sp,Contract,161.7,1,24,1,3,162.1,161.7,5.0,1568.0,0.4,7.0,4952.0,185,11,1950,9,340,420,170.0,0.328,0.2007,0.1919,0.7008,0.0046,0.0122,0.033,0.0164,0.0301,0.0013,0.0021,0.0006,0.0009,0.0027,0.0027,0.0006,0.0036,0.0,0.0,0.0,30014143,0.03,11,6,8468183.0
2020-06-05,2020-06-05 00:16:43,St3sp,Contract,161.7,1,24,1,3,162.1,161.7,5.0,1568.0,0.4,7.0,5645.0,185,11,1950,9,340,420,170.0,0.328,0.2007,0.1919,0.7008,0.0046,0.0122,0.033,0.0164,0.0301,0.0013,0.0021,0.0006,0.0009,0.0027,0.0027,0.0006,0.0036,0.0,0.0,0.0,30014192,0.03,23,4,5299.0
2020-06-05,2020-06-05 00:16:43,St3sp,Contract,161.7,1,24,1,3,162.1,161.7,5.0,1568.0,0.4,7.0,3671.0,185,11,1950,9,340,420,170.0,0.328,0.2007,0.1919,0.7008,0.0046,0.0122,0.033,0.0164,0.0301,0.0013,0.0021,0.0006,0.0009,0.0027,0.0027,0.0006,0.0036,0.0,0.0,0.0,30014187,0.03,22,3,5461.0
2020-06-05,2020-06-05 00:16:43,St3sp,Contract,161.7,1,24,1,3,162.1,161.7,5.0,1568.0,0.4,7.0,4952.0,185,11,1950,9,340,420,170.0,0.328,0.2007,0.1919,0.7008,0.0046,0.0122,0.033,0.0164,0.0301,0.0013,0.0021,0.0006,0.0009,0.0027,0.0027,0.0006,0.0036,0.0,0.0,0.0,30014193,0.03,6,6,4000.0
2020-06-05,2020-06-05 00:16:43,St3sp,Contract,161.7,1,24,1,3,162.1,161.7,5.0,1568.0,0.4,7.0,4966.0,185,11,1950,9,340,420,170.0,0.328,0.2007,0.1919,0.7008,0.0046,0.0122,0.033,0.0164,0.0301,0.0013,0.0021,0.0006,0.0009,0.0027,0.0027,0.0006,0.0036,0.0,0.0,0.0,30014189,0.03,20,1,268304.0
2020-06-05,2020-06-05 00:16:43,St3sp,Contract,161.7,1,24,1,3,162.1,161.7,5.0,1568.0,0.4,7.0,5411.0,185,11,1950,9,340,420,170.0,0.328,0.2007,0.1919,0.7008,0.0046,0.0122,0.033,0.0164,0.0301,0.0013,0.0021,0.0006,0.0009,0.0027,0.0027,0.0006,0.0036,0.0,0.0,0.0,30013874,0.03,7,2,3908.0
2020-06-05,2020-06-05 00:16:43,St3sp,Contract,161.7,1,24,1,3,162.1,161.7,5.0,1568.0,0.4,7.0,3671.0,185,11,1950,9,340,420,170.0,0.328,0.2007,0.1919,0.7008,0.0046,0.0122,0.033,0.0164,0.0301,0.0013,0.0021,0.0006,0.0009,0.0027,0.0027,0.0006,0.0036,0.0,0.0,0.0,30014144,0.03,11,3,7273.0
2020-06-05,2020-06-05 00:16:43,St3sp,Contract,161.7,1,24,1,3,162.1,161.7,5.0,1568.0,0.4,7.0,5106.0,185,11,1950,9,340,420,170.0,0.328,0.2007,0.1919,0.7008,0.0046,0.0122,0.033,0.0164,0.0301,0.0013,0.0021,0.0006,0.0009,0.0027,0.0027,0.0006,0.0036,0.0,0.0,0.0,30013873,0.03,12,5,7102.0
2020-06-05,2020-06-05 01:05:08,St3sp,Contract,163.8,1,36,1,3,164.2,163.8,5.0,1565.0,0.4,5.0,4636.0,185,11,1950,9,340,420,170.0,0.336,0.2042,0.1956,0.7061,0.0029,0.0143,0.0473,0.0219,0.0341,0.0012,0.0045,0.0004,0.0008,0.0021,0.0021,0.0008,0.0046,0.0,0.0,0.0,30014190,0.02,21,2,5965.0
2020-06-05,2020-06-05 01:05:08,St3sp,Contract,163.8,1,36,1,3,164.2,163.8,5.0,1565.0,0.4,5.0,4352.0,185,11,1950,9,340,420,170.0,0.336,0.2042,0.1956,0.7061,0.0029,0.0143,0.0473,0.0219,0.0341,0.0012,0.0045,0.0004,0.0008,0.0021,0.0021,0.0008,0.0046,0.0,0.0,0.0,30013873,0.02,12,5,7856.0
2020-06-05,2020-06-05 01:05:08,St3sp,Contract,163.8,1,36,1,3,164.2,163.8,5.0,1565.0,0.4,5.0,4198.0,185,11,1950,9,340,420,170.0,0.336,0.2042,0.1956,0.7061,0.0029,0.0143,0.0473,0.0219,0.0341,0.0012,0.0045,0.0004,0.0008,0.0021,0.0021,0.0008,0.0046,0.0,0.0,0.0,30014143,0.02,11,6,8468937.0
2020-06-05,2020-06-05 01:05:08,St3sp,Contract,163.8,1,36,1,3,164.2,163.8,5.0,1565.0,0.4,5.0,4352.0,185,11,1950,9,340,420,170.0,0.336,0.2042,0.1956,0.7061,0.0029,0.0143,0.0473,0.0219,0.0341,0.0012,0.0045,0.0004,0.0008,0.0021,0.0021,0.0008,0.0046,0.0,0.0,0.0,30014191,0.02,4,5,6082.0
2020-06-05,2020-06-05 01:05:08,St3sp,Contract,163.8,1,36,1,3,164.2,163.8,5.0,1565.0,0.4,5.0,4857.0,185,11,1950,9,340,420,170.0,0.336,0.2042,0.1956,0.7061,0.0029,0.0143,0.0473,0.0219,0.0341,0.0012,0.0045,0.0004,0.0008,0.0021,0.0021,0.0008,0.0046,0.0,0.0,0.0,30014192,0.02,23,4,6087.0
2020-06-05,2020-06-05 01:05:08,St3sp,Contract,163.8,1,36,1,3,164.2,163.8,5.0,1565.0,0.4,5.0,4196.0,185,11,1950,9,340,420,170.0,0.336,0.2042,0.1956,0.7061,0.0029,0.0143,0.0473,0.0219,0.0341,0.0012,0.0045,0.0004,0.0008,0.0021,0.0021,0.0008,0.0046,0.0,0.0,0.0,30014189,0.02,20,1,269074.0
2020-06-05,2020-06-05 01:05:08,St3sp,Contract,163.8,1,36,1,3,164.2,163.8,5.0,1565.0,0.4,5.0,3150.0,185,11,1950,9,340,420,170.0,0.336,0.2042,0.1956,0.7061,0.0029,0.0143,0.0473,0.0219,0.0341,0.0012,0.0045,0.0004,0.0008,0.0021,0.0021,0.0008,0.0046,0.0,0.0,0.0,30014138,0.02,17,3,3194.0
2020-06-05,2020-06-05 01:05:08,St3sp,Contract,163.8,1,36,1,3,164.2,163.8,5.0,1565.0,0.4,5.0,4198.0,185,11,1950,9,340,420,170.0,0.336,0.2042,0.1956,0.7061,0.0029,0.0143,0.0473,0.0219,0.0341,0.0012,0.0045,0.0004,0.0008,0.0021,0.0021,0.0008,0.0046,0.0,0.0,0.0,30014193,0.02,6,6,4754.0
2020-06-05,2020-06-05 01:05:08,St3sp,Contract,163.8,1,36,1,3,164.2,163.8,5.0,1565.0,0.4,5.0,3150.0,185,11,1950,9,340,420,170.0,0.336,0.2042,0.1956,0.7061,0.0029,0.0143,0.0473,0.0219,0.0341,0.0012,0.0045,0.0004,0.0008,0.0021,0.0021,0.0008,0.0046,0.0,0.0,0.0,30014144,0.02,11,3,7794.0
2020-06-05,2020-06-05 01:05:08,St3sp,Contract,163.8,1,36,1,3,164.2,163.8,5.0,1565.0,0.4,5.0,4636.0,185,11,1950,9,340,420,170.0,0.336,0.2042,0.1956,0.7061,0.0029,0.0143,0.0473,0.0219,0.0341,0.0012,0.0045,0.0004,0.0008,0.0021,0.0021,0.0008,0.0046,0.0,0.0,0.0,30013874,0.02,7,2,4683.0
2020-06-05,2020-06-05 01:05:08,St3sp,Contract,163.8,1,36,1,3,164.2,163.8,5.0,1565.0,0.4,5.0,4857.0,185,11,1950,9,340,420,170.0,0.336,0.2042,0.1956,0.7061,0.0029,0.0143,0.0473,0.0219,0.0341,0.0012,0.0045,0.0004,0.0008,0.0021,0.0021,0.0008,0.0046,0.0,0.0,0.0,30014140,0.02,14,4,4455.0
2020-06-05,2020-06-05 01:05:08,St3sp,Contract,163.8,1,36,1,3,164.2,163.8,5.0,1565.0,0.4,5.0,3150.0,185,11,1950,9,340,420,170.0,0.336,0.2042,0.1956,0.7061,0.0029,0.0143,0.0473,0.0219,0.0341,0.0012,0.0045,0.0004,0.0008,0.0021,0.0021,0.0008,0.0046,0.0,0.0,0.0,30014187,0.02,22,3,5982.0
2020-06-05,2020-06-05 01:05:08,St3sp,Contract,163.8,1,36,1,3,164.2,163.8,5.0,1565.0,0.4,5.0,4196.0,185,11,1950,9,340,420,170.0,0.336,0.2042,0.1956,0.7061,0.0029,0.0143,0.0473,0.0219,0.0341,0.0012,0.0045,0.0004,0.0008,0.0021,0.0021,0.0008,0.0046,0.0,0.0,0.0,30013876,0.02,18,1,8468939.0
2020-06-05,2020-06-05 01:49:14,St3sp,Contract,163.8,1,37,1,3,164.2,163.8,2.0,1565.0,0.4,5.0,4885.0,185,11,1950,9,340,420,170.0,0.319,0.1918,0.1695,0.6791,0.0021,0.016,0.0467,0.0163,0.0386,0.0021,0.0016,0.0003,0.0007,0.0017,0.0018,0.0005,0.005,0.0,0.0,0.0,30014140,0.02,14,4,4427.0
2020-06-05,2020-06-05 01:49:14,St3sp,Contract,163.8,1,37,1,3,164.2,163.8,2.0,1565.0,0.4,5.0,4223.0,185,11,1950,9,340,420,170.0,0.319,0.1918,0.1695,0.6791,0.0021,0.016,0.0467,0.0163,0.0386,0.0021,0.0016,0.0003,0.0007,0.0017,0.0018,0.0005,0.005,0.0,0.0,0.0,30013876,0.02,18,1,8468912.0
2020-06-05,2020-06-05 01:49:14,St3sp,Contract,163.8,1,37,1,3,164.2,163.8,2.0,1565.0,0.4,5.0,4885.0,185,11,1950,9,340,420,170.0,0.319,0.1918,0.1695,0.6791,0.0021,0.016,0.0467,0.0163,0.0386,0.0021,0.0016,0.0003,0.0007,0.0017,0.0018,0.0005,0.005,0.0,0.0,0.0,30014192,0.02,23,4,6059.0
2020-06-05,2020-06-05 01:49:14,St3sp,Contract,163.8,1,37,1,3,164.2,163.8,2.0,1565.0,0.4,5.0,4663.0,185,11,1950,9,340,420,170.0,0.319,0.1918,0.1695,0.6791,0.0021,0.016,0.0467,0.0163,0.0386,0.0021,0.0016,0.0003,0.0007,0.0017,0.0018,0.0005,0.005,0.0,0.0,0.0,30014190,0.02,21,2,5938.0
2020-06-05,2020-06-05 01:49:14,St3sp,Contract,163.8,1,37,1,3,164.2,163.8,2.0,1565.0,0.4,5.0,4663.0,185,11,1950,9,340,420,170.0,0.319,0.1918,0.1695,0.6791,0.0021,0.016,0.0467,0.0163,0.0386,0.0021,0.0016,0.0003,0.0007,0.0017,0.0018,0.0005,0.005,0.0,0.0,0.0,30013874,0.02,7,2,4656.0
2020-06-05,2020-06-05 01:49:14,St3sp,Contract,163.8,1,37,1,3,164.2,163.8,2.0,1565.0,0.4,5.0,4223.0,185,11,1950,9,340,420,170.0,0.319,0.1918,0.1695,0.6791,0.0021,0.016,0.0467,0.0163,0.0386,0.0021,0.0016,0.0003,0.0007,0.0017,0.0018,0.0005,0.005,0.0,0.0,0.0,30014189,0.02,20,1,269047.0
2020-06-05,2020-06-05 01:49:14,St3sp,Contract,163.8,1,37,1,3,164.2,163.8,2.0,1565.0,0.4,5.0,4380.0,185,11,1950,9,340,420,170.0,0.319,0.1918,0.1695,0.6791,0.0021,0.016,0.0467,0.0163,0.0386,0.0021,0.0016,0.0003,0.0007,0.0017,0.0018,0.0005,0.005,0.0,0.0,0.0,30014191,0.02,4,5,6054.0
2020-06-05,2020-06-05 01:49:14,St3sp,Contract,163.8,1,37,1,3,164.2,163.8,2.0,1565.0,0.4,5.0,4380.0,185,11,1950,9,340,420,170.0,0.319,0.1918,0.1695,0.6791,0.0021,0.016,0.0467,0.0163,0.0386,0.0021,0.0016,0.0003,0.0007,0.0017,0.0018,0.0005,0.005,0.0,0.0,0.0,30013873,0.02,12,5,7828.0
2020-06-05,2020-06-05 01:49:14,St3sp,Contract,163.8,1,37,1,3,164.2,163.8,2.0,1565.0,0.4,5.0,4225.0,185,11,1950,9,340,420,170.0,0.319,0.1918,0.1695,0.6791,0.0021,0.016,0.0467,0.0163,0.0386,0.0021,0.0016,0.0003,0.0007,0.0017,0.0018,0.0005,0.005,0.0,0.0,0.0,30014143,0.02,11,6,8468910.0
2020-06-05,2020-06-05 01:49:14,St3sp,Contract,163.8,1,37,1,3,164.2,163.8,2.0,1565.0,0.4,5.0,3178.0,185,11,1950,9,340,420,170.0,0.319,0.1918,0.1695,0.6791,0.0021,0.016,0.0467,0.0163,0.0386,0.0021,0.0016,0.0003,0.0007,0.0017,0.0018,0.0005,0.005,0.0,0.0,0.0,30014138,0.02,17,3,3166.0
2020-06-05,2020-06-05 01:49:14,St3sp,Contract,163.8,1,37,1,3,164.2,163.8,2.0,1565.0,0.4,5.0,3178.0,185,11,1950,9,340,420,170.0,0.319,0.1918,0.1695,0.6791,0.0021,0.016,0.0467,0.0163,0.0386,0.0021,0.0016,0.0003,0.0007,0.0017,0.0018,0.0005,0.005,0.0,0.0,0.0,30014144,0.02,11,3,7766.0
2020-06-05,2020-06-05 01:49:14,St3sp,Contract,163.8,1,37,1,3,164.2,163.8,2.0,1565.0,0.4,5.0,4225.0,185,11,1950,9,340,420,170.0,0.319,0.1918,0.1695,0.6791,0.0021,0.016,0.0467,0.0163,0.0386,0.0021,0.0016,0.0003,0.0007,0.0017,0.0018,0.0005,0.005,0.0,0.0,0.0,30014193,0.02,6,6,4727.0
2020-06-05,2020-06-05 01:49:14,St3sp,Contract,163.8,1,37,1,3,164.2,163.8,2.0,1565.0,0.4,5.0,3178.0,185,11,1950,9,340,420,170.0,0.319,0.1918,0.1695,0.6791,0.0021,0.016,0.0467,0.0163,0.0386,0.0021,0.0016,0.0003,0.0007,0.0017,0.0018,0.0005,0.005,0.0,0.0,0.0,30014187,0.02,22,3,5954.0
2020-06-05,2020-06-05 02:32:25,St3sp,Contract,165.9,1,38,1,3,166.3,165.9,6.0,1563.0,0.4,5.0,4250.0,185,11,1950,9,340,420,170.0,0.332,0.2043,0.1793,0.6991,0.003,0.0127,0.0384,0.0157,0.0263,0.0016,0.0012,0.0003,0.0007,0.002,0.0019,0.0004,0.0042,0.0,0.0,0.0,30014189,0.02,20,1,269020.0
2020-06-05,2020-06-05 02:32:25,St3sp,Contract,165.9,1,38,1,3,166.3,165.9,6.0,1563.0,0.4,5.0,4693.0,185,11,1950,9,340,420,170.0,0.332,0.2043,0.1793,0.6991,0.003,0.0127,0.0384,0.0157,0.0263,0.0016,0.0012,0.0003,0.0007,0.002,0.0019,0.0004,0.0042,0.0,0.0,0.0,30013874,0.02,7,2,4626.0
2020-06-05,2020-06-05 02:32:25,St3sp,Contract,165.9,1,38,1,3,166.3,165.9,6.0,1563.0,0.4,5.0,4912.0,185,11,1950,9,340,420,170.0,0.332,0.2043,0.1793,0.6991,0.003,0.0127,0.0384,0.0157,0.0263,0.0016,0.0012,0.0003,0.0007,0.002,0.0019,0.0004,0.0042,0.0,0.0,0.0,30014192,0.02,23,4,6032.0
2020-06-05,2020-06-05 02:32:25,St3sp,Contract,165.9,1,38,1,3,166.3,165.9,6.0,1563.0,0.4,5.0,4252.0,185,11,1950,9,340,420,170.0,0.332,0.2043,0.1793,0.6991,0.003,0.0127,0.0384,0.0157,0.0263,0.0016,0.0012,0.0003,0.0007,0.002,0.0019,0.0004,0.0042,0.0,0.0,0.0,30014193,0.02,6,6,4700.0
2020-06-05,2020-06-05 02:32:25,St3sp,Contract,165.9,1,38,1,3,166.3,165.9,6.0,1563.0,0.4,5.0,3205.0,185,11,1950,9,340,420,170.0,0.332,0.2043,0.1793,0.6991,0.003,0.0127,0.0384,0.0157,0.0263,0.0016,0.0012,0.0003,0.0007,0.002,0.0019,0.0004,0.0042,0.0,0.0,0.0,30014144,0.02,11,3,7739.0
2020-06-05,2020-06-05 02:32:25,St3sp,Contract,165.9,1,38,1,3,166.3,165.9,6.0,1563.0,0.4,5.0,4252.0,185,11,1950,9,340,420,170.0,0.332,0.2043,0.1793,0.6991,0.003,0.0127,0.0384,0.0157,0.0263,0.0016,0.0012,0.0003,0.0007,0.002,0.0019,0.0004,0.0042,0.0,0.0,0.0,30014143,0.02,11,6,8468883.0
2020-06-05,2020-06-05 02:32:25,St3sp,Contract,165.9,1,38,1,3,166.3,165.9,6.0,1563.0,0.4,5.0,3205.0,185,11,1950,9,340,420,170.0,0.332,0.2043,0.1793,0.6991,0.003,0.0127,0.0384,0.0157,0.0263,0.0016,0.0012,0.0003,0.0007,0.002,0.0019,0.0004,0.0042,0.0,0.0,0.0,30014187,0.02,22,3,5927.0
2020-06-05,2020-06-05 02:32:25,St3sp,Contract,165.9,1,38,1,3,166.3,165.9,6.0,1563.0,0.4,5.0,4407.0,185,11,1950,9,340,420,170.0,0.332,0.2043,0.1793,0.6991,0.003,0.0127,0.0384,0.0157,0.0263,0.0016,0.0012,0.0003,0.0007,0.002,0.0019,0.0004,0.0042,0.0,0.0,0.0,30013873,0.02,12,5,7801.0
2020-06-05,2020-06-05 02:32:25,St3sp,Contract,165.9,1,38,1,3,166.3,165.9,6.0,1563.0,0.4,5.0,4250.0,185,11,1950,9,340,420,170.0,0.332,0.2043,0.1793,0.6991,0.003,0.0127,0.0384,0.0157,0.0263,0.0016,0.0012,0.0003,0.0007,0.002,0.0019,0.0004,0.0042,0.0,0.0,0.0,30013876,0.02,18,1,8468885.0
2020-06-05,2020-06-05 02:32:25,St3sp,Contract,165.9,1,38,1,3,166.3,165.9,6.0,1563.0,0.4,5.0,4912.0,185,11,1950,9,340,420,170.0,0.332,0.2043,0.1793,0.6991,0.003,0.0127,0.0384,0.0157,0.0263,0.0016,0.0012,0.0003,0.0007,0.002,0.0019,0.0004,0.0042,0.0,0.0,0.0,30014140,0.02,14,4,4400.0
2020-06-05,2020-06-05 02:32:25,St3sp,Contract,165.9,1,38,1,3,166.3,165.9,6.0,1563.0,0.4,5.0,4407.0,185,11,1950,9,340,420,170.0,0.332,0.2043,0.1793,0.6991,0.003,0.0127,0.0384,0.0157,0.0263,0.0016,0.0012,0.0003,0.0007,0.002,0.0019,0.0004,0.0042,0.0,0.0,0.0,30014191,0.02,4,5,6027.0
2020-06-05,2020-06-05 02:32:25,St3sp,Contract,165.9,1,38,1,3,166.3,165.9,6.0,1563.0,0.4,5.0,4693.0,185,11,1950,9,340,420,170.0,0.332,0.2043,0.1793,0.6991,0.003,0.0127,0.0384,0.0157,0.0263,0.0016,0.0012,0.0003,0.0007,0.002,0.0019,0.0004,0.0042,0.0,0.0,0.0,30014190,0.02,21,2,5908.0
2020-06-05,2020-06-05 02:32:25,St3sp,Contract,165.9,1,38,1,3,166.3,165.9,6.0,1563.0,0.4,5.0,3205.0,185,11,1950,9,340,420,170.0,0.332,0.2043,0.1793,0.6991,0.003,0.0127,0.0384,0.0157,0.0263,0.0016,0.0012,0.0003,0.0007,0.002,0.0019,0.0004,0.0042,0.0,0.0,0.0,30014138,0.02,17,3,3139.0
2020-06-05,2020-06-05 03:18:25,St3sp,Contract,141.201,1,39,1,3,170.901,170.501,12.0,1566.0,0.4,5.0,3228.0,185,11,1950,9,340,420,170.0,0.331,0.2007,0.2019,0.699,0.0027,0.0154,0.0488,0.0178,0.0273,0.0017,0.0022,0.0003,0.0008,0.0021,0.0024,0.0004,0.0033,0.0,0.0,0.0,30014138,0.02,17,3,3116.0
2020-06-05,2020-06-05 03:18:25,St3sp,Contract,141.201,1,39,1,3,170.901,170.501,12.0,1566.0,0.4,5.0,4935.0,185,11,1950,9,340,420,170.0,0.331,0.2007,0.2019,0.699,0.0027,0.0154,0.0488,0.0178,0.0273,0.0017,0.0022,0.0003,0.0008,0.0021,0.0024,0.0004,0.0033,0.0,0.0,0.0,30014140,0.02,14,4,4377.0
2020-06-05,2020-06-05 03:18:25,St3sp,Contract,141.201,1,39,1,3,170.901,170.501,12.0,1566.0,0.4,5.0,4716.0,185,11,1950,9,340,420,170.0,0.331,0.2007,0.2019,0.699,0.0027,0.0154,0.0488,0.0178,0.0273,0.0017,0.0022,0.0003,0.0008,0.0021,0.0024,0.0004,0.0033,0.0,0.0,0.0,30014190,0.02,21,2,5885.0
2020-06-05,2020-06-05 03:18:25,St3sp,Contract,141.201,1,39,1,3,170.901,170.501,12.0,1566.0,0.4,5.0,3228.0,185,11,1950,9,340,420,170.0,0.331,0.2007,0.2019,0.699,0.0027,0.0154,0.0488,0.0178,0.0273,0.0017,0.0022,0.0003,0.0008,0.0021,0.0024,0.0004,0.0033,0.0,0.0,0.0,30014187,0.02,22,3,5904.0
2020-06-05,2020-06-05 03:18:25,St3sp,Contract,141.201,1,39,1,3,170.901,170.501,12.0,1566.0,0.4,5.0,4716.0,185,11,1950,9,340,420,170.0,0.331,0.2007,0.2019,0.699,0.0027,0.0154,0.0488,0.0178,0.0273,0.0017,0.0022,0.0003,0.0008,0.0021,0.0024,0.0004,0.0033,0.0,0.0,0.0,30013874,0.02,7,2,4603.0
2020-06-05,2020-06-05 03:18:25,St3sp,Contract,141.201,1,39,1,3,170.901,170.501,12.0,1566.0,0.4,5.0,4273.0,185,11,1950,9,340,420,170.0,0.331,0.2007,0.2019,0.699,0.0027,0.0154,0.0488,0.0178,0.0273,0.0017,0.0022,0.0003,0.0008,0.0021,0.0024,0.0004,0.0033,0.0,0.0,0.0,30014193,0.02,6,6,4679.0
2020-06-05,2020-06-05 03:18:25,St3sp,Contract,141.201,1,39,1,3,170.901,170.501,12.0,1566.0,0.4,5.0,4273.0,185,11,1950,9,340,420,170.0,0.331,0.2007,0.2019,0.699,0.0027,0.0154,0.0488,0.0178,0.0273,0.0017,0.0022,0.0003,0.0008,0.0021,0.0024,0.0004,0.0033,0.0,0.0,0.0,30014189,0.02,20,1,268997.0
2020-06-05,2020-06-05 03:18:25,St3sp,Contract,141.201,1,39,1,3,170.901,170.501,12.0,1566.0,0.4,5.0,3228.0,185,11,1950,9,340,420,170.0,0.331,0.2007,0.2019,0.699,0.0027,0.0154,0.0488,0.0178,0.0273,0.0017,0.0022,0.0003,0.0008,0.0021,0.0024,0.0004,0.0033,0.0,0.0,0.0,30014144,0.02,11,3,7716.0
2020-06-05,2020-06-05 03:18:25,St3sp,Contract,141.201,1,39,1,3,170.901,170.501,12.0,1566.0,0.4,5.0,4273.0,185,11,1950,9,340,420,170.0,0.331,0.2007,0.2019,0.699,0.0027,0.0154,0.0488,0.0178,0.0273,0.0017,0.0022,0.0003,0.0008,0.0021,0.0024,0.0004,0.0033,0.0,0.0,0.0,30013876,0.02,18,1,8468862.0
2020-06-05,2020-06-05 03:18:25,St3sp,Contract,141.201,1,39,1,3,170.901,170.501,12.0,1566.0,0.4,5.0,4430.0,185,11,1950,9,340,420,170.0,0.331,0.2007,0.2019,0.699,0.0027,0.0154,0.0488,0.0178,0.0273,0.0017,0.0022,0.0003,0.0008,0.0021,0.0024,0.0004,0.0033,0.0,0.0,0.0,30014191,0.02,4,5,6004.0
2020-06-05,2020-06-05 03:18:25,St3sp,Contract,141.201,1,39,1,3,170.901,170.501,12.0,1566.0,0.4,5.0,4273.0,185,11,1950,9,340,420,170.0,0.331,0.2007,0.2019,0.699,0.0027,0.0154,0.0488,0.0178,0.0273,0.0017,0.0022,0.0003,0.0008,0.0021,0.0024,0.0004,0.0033,0.0,0.0,0.0,30014143,0.02,11,6,8468862.0
2020-06-05,2020-06-05 03:18:25,St3sp,Contract,141.201,1,39,1,3,170.901,170.501,12.0,1566.0,0.4,5.0,4430.0,185,11,1950,9,340,420,170.0,0.331,0.2007,0.2019,0.699,0.0027,0.0154,0.0488,0.0178,0.0273,0.0017,0.0022,0.0003,0.0008,0.0021,0.0024,0.0004,0.0033,0.0,0.0,0.0,30013873,0.02,12,5,7778.0
2020-06-05,2020-06-05 03:18:25,St3sp,Contract,141.201,1,39,1,3,170.901,170.501,12.0,1566.0,0.4,5.0,4935.0,185,11,1950,9,340,420,170.0,0.331,0.2007,0.2019,0.699,0.0027,0.0154,0.0488,0.0178,0.0273,0.0017,0.0022,0.0003,0.0008,0.0021,0.0024,0.0004,0.0033,0.0,0.0,0.0,30014192,0.02,23,4,6009.0
2020-06-05,2020-06-05 19:47:17,St3sp,Contract,163.8,1,18,1,3,164.2,163.8,6.0,1568.0,0.4,7.0,3531.0,185,11,1950,9,340,420,170.0,0.323,0.1941,0.1798,0.7093,0.0022,0.0154,0.037,0.0149,0.0276,0.0012,0.0014,0.0003,0.0006,0.002,0.0024,0.0005,0.0045,0.0,0.0,0.0,30014144,0.03,11,3,7413.0
2020-06-05,2020-06-05 19:47:17,St3sp,Contract,163.8,1,18,1,3,164.2,163.8,6.0,1568.0,0.4,7.0,4803.0,185,11,1950,9,340,420,170.0,0.323,0.1941,0.1798,0.7093,0.0022,0.0154,0.037,0.0149,0.0276,0.0012,0.0014,0.0003,0.0006,0.002,0.0024,0.0005,0.0045,0.0,0.0,0.0,30014189,0.03,20,1,268467.0
2020-06-05,2020-06-05 19:47:17,St3sp,Contract,163.8,1,18,1,3,164.2,163.8,6.0,1568.0,0.4,7.0,3531.0,185,11,1950,9,340,420,170.0,0.323,0.1941,0.1798,0.7093,0.0022,0.0154,0.037,0.0149,0.0276,0.0012,0.0014,0.0003,0.0006,0.002,0.0024,0.0005,0.0045,0.0,0.0,0.0,30014187,0.03,22,3,5601.0
2020-06-05,2020-06-05 19:47:17,St3sp,Contract,163.8,1,18,1,3,164.2,163.8,6.0,1568.0,0.4,7.0,4792.0,185,11,1950,9,340,420,170.0,0.323,0.1941,0.1798,0.7093,0.0022,0.0154,0.037,0.0149,0.0276,0.0012,0.0014,0.0003,0.0006,0.002,0.0024,0.0005,0.0045,0.0,0.0,0.0,30014193,0.03,6,6,4160.0
2020-06-05,2020-06-05 19:47:17,St3sp,Contract,163.8,1,18,1,3,164.2,163.8,6.0,1568.0,0.4,7.0,5243.0,185,11,1950,9,340,420,170.0,0.323,0.1941,0.1798,0.7093,0.0022,0.0154,0.037,0.0149,0.0276,0.0012,0.0014,0.0003,0.0006,0.002,0.0024,0.0005,0.0045,0.0,0.0,0.0,30013874,0.03,7,2,4076.0
2020-06-05,2020-06-05 19:47:17,St3sp,Contract,163.8,1,18,1,3,164.2,163.8,6.0,1568.0,0.4,7.0,5475.0,185,11,1950,9,340,420,170.0,0.323,0.1941,0.1798,0.7093,0.0022,0.0154,0.037,0.0149,0.0276,0.0012,0.0014,0.0003,0.0006,0.002,0.0024,0.0005,0.0045,0.0,0.0,0.0,30014192,0.03,23,4,5469.0
2020-06-05,2020-06-05 19:47:17,St3sp,Contract,163.8,1,18,1,3,164.2,163.8,6.0,1568.0,0.4,7.0,4942.0,185,11,1950,9,340,420,170.0,0.323,0.1941,0.1798,0.7093,0.0022,0.0154,0.037,0.0149,0.0276,0.0012,0.0014,0.0003,0.0006,0.002,0.0024,0.0005,0.0045,0.0,0.0,0.0,30013873,0.03,12,5,7266.0
2020-06-05,2020-06-05 19:47:17,St3sp,Contract,163.8,1,18,1,3,164.2,163.8,6.0,1568.0,0.4,7.0,4942.0,185,11,1950,9,340,420,170.0,0.323,0.1941,0.1798,0.7093,0.0022,0.0154,0.037,0.0149,0.0276,0.0012,0.0014,0.0003,0.0006,0.002,0.0024,0.0005,0.0045,0.0,0.0,0.0,30014191,0.03,4,5,5492.0
2020-06-05,2020-06-05 19:47:17,St3sp,Contract,163.8,1,18,1,3,164.2,163.8,6.0,1568.0,0.4,7.0,5243.0,185,11,1950,9,340,420,170.0,0.323,0.1941,0.1798,0.7093,0.0022,0.0154,0.037,0.0149,0.0276,0.0012,0.0014,0.0003,0.0006,0.002,0.0024,0.0005,0.0045,0.0,0.0,0.0,30014190,0.03,21,2,5358.0
2020-06-05,2020-06-05 19:47:17,St3sp,Contract,163.8,1,18,1,3,164.2,163.8,6.0,1568.0,0.4,7.0,4803.0,185,11,1950,9,340,420,170.0,0.323,0.1941,0.1798,0.7093,0.0022,0.0154,0.037,0.0149,0.0276,0.0012,0.0014,0.0003,0.0006,0.002,0.0024,0.0005,0.0045,0.0,0.0,0.0,30013876,0.03,18,1,8468332.0
2020-06-05,2020-06-05 19:47:17,St3sp,Contract,163.8,1,18,1,3,164.2,163.8,6.0,1568.0,0.4,7.0,3531.0,185,11,1950,9,340,420,170.0,0.323,0.1941,0.1798,0.7093,0.0022,0.0154,0.037,0.0149,0.0276,0.0012,0.0014,0.0003,0.0006,0.002,0.0024,0.0005,0.0045,0.0,0.0,0.0,30014138,0.03,17,3,2813.0
2020-06-05,2020-06-05 19:47:17,St3sp,Contract,163.8,1,18,1,3,164.2,163.8,6.0,1568.0,0.4,7.0,5475.0,185,11,1950,9,340,420,170.0,0.323,0.1941,0.1798,0.7093,0.0022,0.0154,0.037,0.0149,0.0276,0.0012,0.0014,0.0003,0.0006,0.002,0.0024,0.0005,0.0045,0.0,0.0,0.0,30014140,0.03,14,4,3837.0
2020-06-05,2020-06-05 19:47:17,St3sp,Contract,163.8,1,18,1,3,164.2,163.8,6.0,1568.0,0.4,7.0,4792.0,185,11,1950,9,340,420,170.0,0.323,0.1941,0.1798,0.7093,0.0022,0.0154,0.037,0.0149,0.0276,0.0012,0.0014,0.0003,0.0006,0.002,0.0024,0.0005,0.0045,0.0,0.0,0.0,30014143,0.03,11,6,8468343.0
2020-06-05,2020-06-05 20:29:51,St3sp,Contract,165.9,1,19,1,3,166.3,165.9,5.0,1567.0,0.4,7.0,5504.0,185,11,1950,9,340,420,170.0,0.327,0.1966,0.1862,0.7144,0.0023,0.0145,0.0394,0.0137,0.033,0.0012,0.0012,0.0006,0.0007,0.0026,0.003,0.0005,0.0045,0.0,0.0,0.0,30014140,0.03,14,4,3808.0
2020-06-05,2020-06-05 20:29:51,St3sp,Contract,165.9,1,19,1,3,166.3,165.9,5.0,1567.0,0.4,7.0,3554.0,185,11,1950,9,340,420,170.0,0.327,0.1966,0.1862,0.7144,0.0023,0.0145,0.0394,0.0137,0.033,0.0012,0.0012,0.0006,0.0007,0.0026,0.003,0.0005,0.0045,0.0,0.0,0.0,30014144,0.03,11,3,7390.0
2020-06-05,2020-06-05 20:29:51,St3sp,Contract,165.9,1,19,1,3,166.3,165.9,5.0,1567.0,0.4,7.0,4972.0,185,11,1950,9,340,420,170.0,0.327,0.1966,0.1862,0.7144,0.0023,0.0145,0.0394,0.0137,0.033,0.0012,0.0012,0.0006,0.0007,0.0026,0.003,0.0005,0.0045,0.0,0.0,0.0,30014191,0.03,4,5,5462.0
2020-06-05,2020-06-05 20:29:51,St3sp,Contract,165.9,1,19,1,3,166.3,165.9,5.0,1567.0,0.4,7.0,4819.0,185,11,1950,9,340,420,170.0,0.327,0.1966,0.1862,0.7144,0.0023,0.0145,0.0394,0.0137,0.033,0.0012,0.0012,0.0006,0.0007,0.0026,0.003,0.0005,0.0045,0.0,0.0,0.0,30014143,0.03,11,6,8468316.0
