Repository: khw11044/Iron-CCM-RUL

# 연속 주조기의 RUL 데이터 분석

## RUL Dataset from Continuous Casting Machine

[캐글 페이지](https://www.kaggle.com/datasets/yuriykatser/rul-dataset-from-continuous-casting-machine)

## 도메인 설명 

연주공정: 연주공정은 철강산업에서 철 제품을 생산하는 공정중 하나로 연속주조의 줄임말이다. 액체상태의 용강을 주형에 넣어 고체가 되도록 식히는 과정이며 이 과정을 거쳐, 슬래브, 브룸, 빌렛의 반제품이 만들어진다.
주괴(鑄塊, ingot)란 상대적으로 순도가 높은 물질의 덩어리다. 보통 금속을 가공하기 좋게 주물로 뜬 것을 말한다.

____


연속 주조 기계(이하 'CCM')는 액체 상태의 철강을 주어진 단면의 고체 빌릿으로 변환하는 장치로, 이후 롤링 생산(예: 철근)이 이루어진다.

금형 슬리브는 CCM 금형의 가장 중요하고 빠르게 마모되는 부분이다. 슬리브는 둥근 형태나 프로파일 단면의 수냉식 구리 파이프이다. 용융 금속이 슬리브 벽과 접촉하면 결정화되며, 주괴의 기본 고체 껍질이 형성된다.

**슬리브 운영 중 주요 생산 문제**는 슬리브의 구리 파이프 표면에 결함이 생기고 내부 공간의 프로파일이 변형되어 열 조건이 방해받는 것이다. 이는 결과적으로 주괴의 품질에 영향을 미친다.

File: data/data_noNull.csv (part 39 of 73)
date,sample_time_continuous_caster,steel_type,doc_requirement,"workpiece_weight, tonn",workpiece_slice_geometry_150x150,cast_in_row,alloy_type_open,"alloy_speed, meter/minute","steel_weight_theoretical, tonn","steel_weight, tonn",grab1_num,"steel_temperature_grab1, Celsius deg.","metal_residue_grab1, tonn",grab2_num,"resistance, tonn","swing_frequency, amount/minute","crystallizer_movement, mm","water_consumption, liter/minute","water_temperature_delta, Celsius deg.","water_consumption_secondary_cooling_zone_num1, liter/minute","water_consumption_secondary_cooling_zone_num2, liter/minute","water_consumption_secondary_cooling_zone_num3, liter/minute","Ce, %","C, %","Si, %","Mn,%","S, %","P, %","Cr, %","Ni, %","Cu, %","As, %","Mo, %","Nb, %","Ti, %","V, %","Al, %","Ca, %","N, %","Pb, %","Mg, %","Zn, %",sleeve,"quantity, tonn",num_crystallizer,num_stream,RUL
2020-06-05,2020-06-05 20:29:51,St3sp,Contract,165.9,1,19,1,3,166.3,165.9,5.0,1567.0,0.4,7.0,5272.0,185,11,1950,9,340,420,170.0,0.327,0.1966,0.1862,0.7144,0.0023,0.0145,0.0394,0.0137,0.033,0.0012,0.0012,0.0006,0.0007,0.0026,0.003,0.0005,0.0045,0.0,0.0,0.0,30013874,0.03,7,2,4047.0
2020-06-05,2020-06-05 20:29:51,St3sp,Contract,165.9,1,19,1,3,166.3,165.9,5.0,1567.0,0.4,7.0,3554.0,185,11,1950,9,340,420,170.0,0.327,0.1966,0.1862,0.7144,0.0023,0.0145,0.0394,0.0137,0.033,0.0012,0.0012,0.0006,0.0007,0.0026,0.003,0.0005,0.0045,0.0,0.0,0.0,30014138,0.03,17,3,2790.0
2020-06-05,2020-06-05 20:29:51,St3sp,Contract,165.9,1,19,1,3,166.3,165.9,5.0,1567.0,0.4,7.0,4972.0,185,11,1950,9,340,420,170.0,0.327,0.1966,0.1862,0.7144,0.0023,0.0145,0.0394,0.0137,0.033,0.0012,0.0012,0.0006,0.0007,0.0026,0.003,0.0005,0.0045,0.0,0.0,0.0,30013873,0.03,12,5,7236.0
2020-06-05,2020-06-05 20:29:51,St3sp,Contract,165.9,1,19,1,3,166.3,165.9,5.0,1567.0,0.4,7.0,5504.0,185,11,1950,9,340,420,170.0,0.327,0.1966,0.1862,0.7144,0.0023,0.0145,0.0394,0.0137,0.033,0.0012,0.0012,0.0006,0.0007,0.0026,0.003,0.0005,0.0045,0.0,0.0,0.0,30014192,0.03,23,4,5440.0
2020-06-05,2020-06-05 20:29:51,St3sp,Contract,165.9,1,19,1,3,166.3,165.9,5.0,1567.0,0.4,7.0,4819.0,185,11,1950,9,340,420,170.0,0.327,0.1966,0.1862,0.7144,0.0023,0.0145,0.0394,0.0137,0.033,0.0012,0.0012,0.0006,0.0007,0.0026,0.003,0.0005,0.0045,0.0,0.0,0.0,30014193,0.03,6,6,4133.0
2020-06-05,2020-06-05 20:29:51,St3sp,Contract,165.9,1,19,1,3,166.3,165.9,5.0,1567.0,0.4,7.0,5272.0,185,11,1950,9,340,420,170.0,0.327,0.1966,0.1862,0.7144,0.0023,0.0145,0.0394,0.0137,0.033,0.0012,0.0012,0.0006,0.0007,0.0026,0.003,0.0005,0.0045,0.0,0.0,0.0,30014190,0.03,21,2,5329.0
2020-06-05,2020-06-05 20:29:51,St3sp,Contract,165.9,1,19,1,3,166.3,165.9,5.0,1567.0,0.4,7.0,4830.0,185,11,1950,9,340,420,170.0,0.327,0.1966,0.1862,0.7144,0.0023,0.0145,0.0394,0.0137,0.033,0.0012,0.0012,0.0006,0.0007,0.0026,0.003,0.0005,0.0045,0.0,0.0,0.0,30013876,0.03,18,1,8468305.0
2020-06-05,2020-06-05 20:29:51,St3sp,Contract,165.9,1,19,1,3,166.3,165.9,5.0,1567.0,0.4,7.0,4830.0,185,11,1950,9,340,420,170.0,0.327,0.1966,0.1862,0.7144,0.0023,0.0145,0.0394,0.0137,0.033,0.0012,0.0012,0.0006,0.0007,0.0026,0.003,0.0005,0.0045,0.0,0.0,0.0,30014189,0.03,20,1,268440.0
2020-06-05,2020-06-05 20:29:51,St3sp,Contract,165.9,1,19,1,3,166.3,165.9,5.0,1567.0,0.4,7.0,3554.0,185,11,1950,9,340,420,170.0,0.327,0.1966,0.1862,0.7144,0.0023,0.0145,0.0394,0.0137,0.033,0.0012,0.0012,0.0006,0.0007,0.0026,0.003,0.0005,0.0045,0.0,0.0,0.0,30014187,0.03,22,3,5578.0
2020-06-05,2020-06-05 21:16:14,St3sp,Contract,161.7,1,20,1,3,162.1,161.7,2.0,1569.0,0.4,7.0,4844.0,185,11,1950,9,340,420,170.0,0.323,0.193,0.1922,0.7,0.0033,0.0143,0.0445,0.0182,0.0403,0.0012,0.002,0.0006,0.0008,0.0028,0.0027,0.0004,0.0045,0.0,0.0,0.0,30014193,0.03,6,6,4108.0
2020-06-05,2020-06-05 21:16:14,St3sp,Contract,161.7,1,20,1,3,162.1,161.7,2.0,1569.0,0.4,7.0,3577.0,185,11,1950,9,340,420,170.0,0.323,0.193,0.1922,0.7,0.0033,0.0143,0.0445,0.0182,0.0403,0.0012,0.002,0.0006,0.0008,0.0028,0.0027,0.0004,0.0045,0.0,0.0,0.0,30014138,0.03,17,3,2767.0
2020-06-05,2020-06-05 21:16:14,St3sp,Contract,161.7,1,20,1,3,162.1,161.7,2.0,1569.0,0.4,7.0,3577.0,185,11,1950,9,340,420,170.0,0.323,0.193,0.1922,0.7,0.0033,0.0143,0.0445,0.0182,0.0403,0.0012,0.002,0.0006,0.0008,0.0028,0.0027,0.0004,0.0045,0.0,0.0,0.0,30014144,0.03,11,3,7367.0
2020-06-05,2020-06-05 21:16:14,St3sp,Contract,161.7,1,20,1,3,162.1,161.7,2.0,1569.0,0.4,7.0,3577.0,185,11,1950,9,340,420,170.0,0.323,0.193,0.1922,0.7,0.0033,0.0143,0.0445,0.0182,0.0403,0.0012,0.002,0.0006,0.0008,0.0028,0.0027,0.0004,0.0045,0.0,0.0,0.0,30014187,0.03,22,3,5555.0
2020-06-05,2020-06-05 21:16:14,St3sp,Contract,161.7,1,20,1,3,162.1,161.7,2.0,1569.0,0.4,7.0,4857.0,185,11,1950,9,340,420,170.0,0.323,0.193,0.1922,0.7,0.0033,0.0143,0.0445,0.0182,0.0403,0.0012,0.002,0.0006,0.0008,0.0028,0.0027,0.0004,0.0045,0.0,0.0,0.0,30014189,0.03,20,1,268413.0
2020-06-05,2020-06-05 21:16:14,St3sp,Contract,161.7,1,20,1,3,162.1,161.7,2.0,1569.0,0.4,7.0,4999.0,185,11,1950,9,340,420,170.0,0.323,0.193,0.1922,0.7,0.0033,0.0143,0.0445,0.0182,0.0403,0.0012,0.002,0.0006,0.0008,0.0028,0.0027,0.0004,0.0045,0.0,0.0,0.0,30013873,0.03,12,5,7209.0
2020-06-05,2020-06-05 21:16:14,St3sp,Contract,161.7,1,20,1,3,162.1,161.7,2.0,1569.0,0.4,7.0,5533.0,185,11,1950,9,340,420,170.0,0.323,0.193,0.1922,0.7,0.0033,0.0143,0.0445,0.0182,0.0403,0.0012,0.002,0.0006,0.0008,0.0028,0.0027,0.0004,0.0045,0.0,0.0,0.0,30014140,0.03,14,4,3779.0
2020-06-05,2020-06-05 21:16:14,St3sp,Contract,161.7,1,20,1,3,162.1,161.7,2.0,1569.0,0.4,7.0,4999.0,185,11,1950,9,340,420,170.0,0.323,0.193,0.1922,0.7,0.0033,0.0143,0.0445,0.0182,0.0403,0.0012,0.002,0.0006,0.0008,0.0028,0.0027,0.0004,0.0045,0.0,0.0,0.0,30014191,0.03,4,5,5435.0
2020-06-05,2020-06-05 21:16:14,St3sp,Contract,161.7,1,20,1,3,162.1,161.7,2.0,1569.0,0.4,7.0,5302.0,185,11,1950,9,340,420,170.0,0.323,0.193,0.1922,0.7,0.0033,0.0143,0.0445,0.0182,0.0403,0.0012,0.002,0.0006,0.0008,0.0028,0.0027,0.0004,0.0045,0.0,0.0,0.0,30014190,0.03,21,2,5299.0
2020-06-05,2020-06-05 21:16:14,St3sp,Contract,161.7,1,20,1,3,162.1,161.7,2.0,1569.0,0.4,7.0,4844.0,185,11,1950,9,340,420,170.0,0.323,0.193,0.1922,0.7,0.0033,0.0143,0.0445,0.0182,0.0403,0.0012,0.002,0.0006,0.0008,0.0028,0.0027,0.0004,0.0045,0.0,0.0,0.0,30014143,0.03,11,6,8468291.0
2020-06-05,2020-06-05 21:16:14,St3sp,Contract,161.7,1,20,1,3,162.1,161.7,2.0,1569.0,0.4,7.0,5533.0,185,11,1950,9,340,420,170.0,0.323,0.193,0.1922,0.7,0.0033,0.0143,0.0445,0.0182,0.0403,0.0012,0.002,0.0006,0.0008,0.0028,0.0027,0.0004,0.0045,0.0,0.0,0.0,30014192,0.03,23,4,5411.0
2020-06-05,2020-06-05 21:16:14,St3sp,Contract,161.7,1,20,1,3,162.1,161.7,2.0,1569.0,0.4,7.0,5302.0,185,11,1950,9,340,420,170.0,0.323,0.193,0.1922,0.7,0.0033,0.0143,0.0445,0.0182,0.0403,0.0012,0.002,0.0006,0.0008,0.0028,0.0027,0.0004,0.0045,0.0,0.0,0.0,30013874,0.03,7,2,4017.0
2020-06-05,2020-06-05 21:16:14,St3sp,Contract,161.7,1,20,1,3,162.1,161.7,2.0,1569.0,0.4,7.0,4857.0,185,11,1950,9,340,420,170.0,0.323,0.193,0.1922,0.7,0.0033,0.0143,0.0445,0.0182,0.0403,0.0012,0.002,0.0006,0.0008,0.0028,0.0027,0.0004,0.0045,0.0,0.0,0.0,30013876,0.03,18,1,8468278.0
2020-06-05,2020-06-05 22:00:59,St3sp,Contract,159.6,1,21,1,3,160.0,159.6,10.0,1568.0,0.4,7.0,5026.0,185,11,1950,9,340,420,170.0,0.318,0.1871,0.2019,0.7045,0.0046,0.0139,0.0456,0.0201,0.032,0.0013,0.0028,0.0006,0.0007,0.0026,0.0023,0.0004,0.0043,0.0,0.0,0.0,30013873,0.03,12,5,7182.0
2020-06-05,2020-06-05 22:00:59,St3sp,Contract,159.6,1,21,1,3,160.0,159.6,10.0,1568.0,0.4,7.0,5329.0,185,11,1950,9,340,420,170.0,0.318,0.1871,0.2019,0.7045,0.0046,0.0139,0.0456,0.0201,0.032,0.0013,0.0028,0.0006,0.0007,0.0026,0.0023,0.0004,0.0043,0.0,0.0,0.0,30013874,0.03,7,2,3990.0
2020-06-05,2020-06-05 22:00:59,St3sp,Contract,159.6,1,21,1,3,160.0,159.6,10.0,1568.0,0.4,7.0,4885.0,185,11,1950,9,340,420,170.0,0.318,0.1871,0.2019,0.7045,0.0046,0.0139,0.0456,0.0201,0.032,0.0013,0.0028,0.0006,0.0007,0.0026,0.0023,0.0004,0.0043,0.0,0.0,0.0,30014189,0.03,20,1,268385.0
2020-06-05,2020-06-05 22:00:59,St3sp,Contract,159.6,1,21,1,3,160.0,159.6,10.0,1568.0,0.4,7.0,3600.0,185,11,1950,9,340,420,170.0,0.318,0.1871,0.2019,0.7045,0.0046,0.0139,0.0456,0.0201,0.032,0.0013,0.0028,0.0006,0.0007,0.0026,0.0023,0.0004,0.0043,0.0,0.0,0.0,30014187,0.03,22,3,5532.0
2020-06-05,2020-06-05 22:00:59,St3sp,Contract,159.6,1,21,1,3,160.0,159.6,10.0,1568.0,0.4,7.0,5561.0,185,11,1950,9,340,420,170.0,0.318,0.1871,0.2019,0.7045,0.0046,0.0139,0.0456,0.0201,0.032,0.0013,0.0028,0.0006,0.0007,0.0026,0.0023,0.0004,0.0043,0.0,0.0,0.0,30014140,0.03,14,4,3751.0
2020-06-05,2020-06-05 22:00:59,St3sp,Contract,159.6,1,21,1,3,160.0,159.6,10.0,1568.0,0.4,7.0,5026.0,185,11,1950,9,340,420,170.0,0.318,0.1871,0.2019,0.7045,0.0046,0.0139,0.0456,0.0201,0.032,0.0013,0.0028,0.0006,0.0007,0.0026,0.0023,0.0004,0.0043,0.0,0.0,0.0,30014191,0.03,4,5,5408.0
2020-06-05,2020-06-05 22:00:59,St3sp,Contract,159.6,1,21,1,3,160.0,159.6,10.0,1568.0,0.4,7.0,5329.0,185,11,1950,9,340,420,170.0,0.318,0.1871,0.2019,0.7045,0.0046,0.0139,0.0456,0.0201,0.032,0.0013,0.0028,0.0006,0.0007,0.0026,0.0023,0.0004,0.0043,0.0,0.0,0.0,30014190,0.03,21,2,5272.0
2020-06-05,2020-06-05 22:00:59,St3sp,Contract,159.6,1,21,1,3,160.0,159.6,10.0,1568.0,0.4,7.0,4872.0,185,11,1950,9,340,420,170.0,0.318,0.1871,0.2019,0.7045,0.0046,0.0139,0.0456,0.0201,0.032,0.0013,0.0028,0.0006,0.0007,0.0026,0.0023,0.0004,0.0043,0.0,0.0,0.0,30014193,0.03,6,6,4080.0
2020-06-05,2020-06-05 22:00:59,St3sp,Contract,159.6,1,21,1,3,160.0,159.6,10.0,1568.0,0.4,7.0,5561.0,185,11,1950,9,340,420,170.0,0.318,0.1871,0.2019,0.7045,0.0046,0.0139,0.0456,0.0201,0.032,0.0013,0.0028,0.0006,0.0007,0.0026,0.0023,0.0004,0.0043,0.0,0.0,0.0,30014192,0.03,23,4,5383.0
2020-06-05,2020-06-05 22:00:59,St3sp,Contract,159.6,1,21,1,3,160.0,159.6,10.0,1568.0,0.4,7.0,3600.0,185,11,1950,9,340,420,170.0,0.318,0.1871,0.2019,0.7045,0.0046,0.0139,0.0456,0.0201,0.032,0.0013,0.0028,0.0006,0.0007,0.0026,0.0023,0.0004,0.0043,0.0,0.0,0.0,30014144,0.03,11,3,7344.0
2020-06-05,2020-06-05 22:00:59,St3sp,Contract,159.6,1,21,1,3,160.0,159.6,10.0,1568.0,0.4,7.0,4872.0,185,11,1950,9,340,420,170.0,0.318,0.1871,0.2019,0.7045,0.0046,0.0139,0.0456,0.0201,0.032,0.0013,0.0028,0.0006,0.0007,0.0026,0.0023,0.0004,0.0043,0.0,0.0,0.0,30014143,0.03,11,6,8468263.0
2020-06-05,2020-06-05 22:00:59,St3sp,Contract,159.6,1,21,1,3,160.0,159.6,10.0,1568.0,0.4,7.0,4885.0,185,11,1950,9,340,420,170.0,0.318,0.1871,0.2019,0.7045,0.0046,0.0139,0.0456,0.0201,0.032,0.0013,0.0028,0.0006,0.0007,0.0026,0.0023,0.0004,0.0043,0.0,0.0,0.0,30013876,0.03,18,1,8468250.0
2020-06-05,2020-06-05 22:00:59,St3sp,Contract,159.6,1,21,1,3,160.0,159.6,10.0,1568.0,0.4,7.0,3600.0,185,11,1950,9,340,420,170.0,0.318,0.1871,0.2019,0.7045,0.0046,0.0139,0.0456,0.0201,0.032,0.0013,0.0028,0.0006,0.0007,0.0026,0.0023,0.0004,0.0043,0.0,0.0,0.0,30014138,0.03,17,3,2744.0
2020-06-05,2020-06-05 22:55:20,St3sp,Contract,159.6,1,22,1,3,160.0,159.6,6.0,1568.0,0.4,7.0,5052.0,185,11,1950,9,340,420,170.0,0.335,0.2055,0.1927,0.6993,0.0035,0.0115,0.039,0.0209,0.0332,0.0013,0.0031,0.0005,0.0008,0.0025,0.0026,0.0003,0.0035,0.0,0.0,0.0,30014191,0.03,4,5,5382.0
2020-06-05,2020-06-05 22:55:20,St3sp,Contract,159.6,1,22,1,3,160.0,159.6,6.0,1568.0,0.4,7.0,4899.0,185,11,1950,9,340,420,170.0,0.335,0.2055,0.1927,0.6993,0.0035,0.0115,0.039,0.0209,0.0332,0.0013,0.0031,0.0005,0.0008,0.0025,0.0026,0.0003,0.0035,0.0,0.0,0.0,30014143,0.03,11,6,8468236.0
2020-06-05,2020-06-05 22:55:20,St3sp,Contract,159.6,1,22,1,3,160.0,159.6,6.0,1568.0,0.4,7.0,4912.0,185,11,1950,9,340,420,170.0,0.335,0.2055,0.1927,0.6993,0.0035,0.0115,0.039,0.0209,0.0332,0.0013,0.0031,0.0005,0.0008,0.0025,0.0026,0.0003,0.0035,0.0,0.0,0.0,30013876,0.03,18,1,8468223.0
2020-06-05,2020-06-05 22:55:20,St3sp,Contract,159.6,1,22,1,3,160.0,159.6,6.0,1568.0,0.4,7.0,5356.0,185,11,1950,9,340,420,170.0,0.335,0.2055,0.1927,0.6993,0.0035,0.0115,0.039,0.0209,0.0332,0.0013,0.0031,0.0005,0.0008,0.0025,0.0026,0.0003,0.0035,0.0,0.0,0.0,30013874,0.03,7,2,3963.0
2020-06-05,2020-06-05 22:55:20,St3sp,Contract,159.6,1,22,1,3,160.0,159.6,6.0,1568.0,0.4,7.0,5356.0,185,11,1950,9,340,420,170.0,0.335,0.2055,0.1927,0.6993,0.0035,0.0115,0.039,0.0209,0.0332,0.0013,0.0031,0.0005,0.0008,0.0025,0.0026,0.0003,0.0035,0.0,0.0,0.0,30014190,0.03,21,2,5245.0
2020-06-05,2020-06-05 22:55:20,St3sp,Contract,159.6,1,22,1,3,160.0,159.6,6.0,1568.0,0.4,7.0,5052.0,185,11,1950,9,340,420,170.0,0.335,0.2055,0.1927,0.6993,0.0035,0.0115,0.039,0.0209,0.0332,0.0013,0.0031,0.0005,0.0008,0.0025,0.0026,0.0003,0.0035,0.0,0.0,0.0,30013873,0.03,12,5,7156.0
2020-06-05,2020-06-05 22:55:20,St3sp,Contract,159.6,1,22,1,3,160.0,159.6,6.0,1568.0,0.4,7.0,4912.0,185,11,1950,9,340,420,170.0,0.335,0.2055,0.1927,0.6993,0.0035,0.0115,0.039,0.0209,0.0332,0.0013,0.0031,0.0005,0.0008,0.0025,0.0026,0.0003,0.0035,0.0,0.0,0.0,30014189,0.03,20,1,268358.0
2020-06-05,2020-06-05 22:55:20,St3sp,Contract,159.6,1,22,1,3,160.0,159.6,6.0,1568.0,0.4,7.0,5590.0,185,11,1950,9,340,420,170.0,0.335,0.2055,0.1927,0.6993,0.0035,0.0115,0.039,0.0209,0.0332,0.0013,0.0031,0.0005,0.0008,0.0025,0.0026,0.0003,0.0035,0.0,0.0,0.0,30014192,0.03,23,4,5354.0
2020-06-05,2020-06-05 22:55:20,St3sp,Contract,159.6,1,22,1,3,160.0,159.6,6.0,1568.0,0.4,7.0,3623.0,185,11,1950,9,340,420,170.0,0.335,0.2055,0.1927,0.6993,0.0035,0.0115,0.039,0.0209,0.0332,0.0013,0.0031,0.0005,0.0008,0.0025,0.0026,0.0003,0.0035,0.0,0.0,0.0,30014138,0.03,17,3,2721.0
2020-06-05,2020-06-05 22:55:20,St3sp,Contract,159.6,1,22,1,3,160.0,159.6,6.0,1568.0,0.4,7.0,3623.0,185,11,1950,9,340,420,170.0,0.335,0.2055,0.1927,0.6993,0.0035,0.0115,0.039,0.0209,0.0332,0.0013,0.0031,0.0005,0.0008,0.0025,0.0026,0.0003,0.0035,0.0,0.0,0.0,30014187,0.03,22,3,5509.0
2020-06-05,2020-06-05 22:55:20,St3sp,Contract,159.6,1,22,1,3,160.0,159.6,6.0,1568.0,0.4,7.0,4899.0,185,11,1950,9,340,420,170.0,0.335,0.2055,0.1927,0.6993,0.0035,0.0115,0.039,0.0209,0.0332,0.0013,0.0031,0.0005,0.0008,0.0025,0.0026,0.0003,0.0035,0.0,0.0,0.0,30014193,0.03,6,6,4053.0
2020-06-05,2020-06-05 22:55:20,St3sp,Contract,159.6,1,22,1,3,160.0,159.6,6.0,1568.0,0.4,7.0,3623.0,185,11,1950,9,340,420,170.0,0.335,0.2055,0.1927,0.6993,0.0035,0.0115,0.039,0.0209,0.0332,0.0013,0.0031,0.0005,0.0008,0.0025,0.0026,0.0003,0.0035,0.0,0.0,0.0,30014144,0.03,11,3,7321.0
2020-06-05,2020-06-05 22:55:20,St3sp,Contract,159.6,1,22,1,3,160.0,159.6,6.0,1568.0,0.4,7.0,5590.0,185,11,1950,9,340,420,170.0,0.335,0.2055,0.1927,0.6993,0.0035,0.0115,0.039,0.0209,0.0332,0.0013,0.0031,0.0005,0.0008,0.0025,0.0026,0.0003,0.0035,0.0,0.0,0.0,30014140,0.03,14,4,3722.0
2020-06-05,2020-06-05 23:35:10,St3sp,Contract,157.5,1,23,1,3,157.9,157.5,3.0,1568.0,0.4,7.0,4939.0,185,7,1950,9,340,420,170.0,0.32,0.1896,0.1762,0.7021,0.0041,0.0212,0.0439,0.0176,0.0315,0.0012,0.0023,0.0006,0.0007,0.0027,0.0023,0.0004,0.0032,0.0,0.0,0.0,30014189,0.03,20,1,268331.0
2020-06-05,2020-06-05 23:35:10,St3sp,Contract,157.5,1,23,1,3,157.9,157.5,3.0,1568.0,0.4,7.0,3646.0,185,7,1950,9,340,420,170.0,0.32,0.1896,0.1762,0.7021,0.0041,0.0212,0.0439,0.0176,0.0315,0.0012,0.0023,0.0006,0.0007,0.0027,0.0023,0.0004,0.0032,0.0,0.0,0.0,30014138,0.03,17,3,2698.0
2020-06-05,2020-06-05 23:35:10,St3sp,Contract,157.5,1,23,1,3,157.9,157.5,3.0,1568.0,0.4,7.0,3646.0,185,7,1950,9,340,420,170.0,0.32,0.1896,0.1762,0.7021,0.0041,0.0212,0.0439,0.0176,0.0315,0.0012,0.0023,0.0006,0.0007,0.0027,0.0023,0.0004,0.0032,0.0,0.0,0.0,30014187,0.03,22,3,5486.0
2020-06-05,2020-06-05 23:35:10,St3sp,Contract,157.5,1,23,1,3,157.9,157.5,3.0,1568.0,0.4,7.0,3646.0,185,7,1950,9,340,420,170.0,0.32,0.1896,0.1762,0.7021,0.0041,0.0212,0.0439,0.0176,0.0315,0.0012,0.0023,0.0006,0.0007,0.0027,0.0023,0.0004,0.0032,0.0,0.0,0.0,30014144,0.03,11,3,7298.0
2020-06-05,2020-06-05 23:35:10,St3sp,Contract,157.5,1,23,1,3,157.9,157.5,3.0,1568.0,0.4,7.0,4924.0,185,7,1950,9,340,420,170.0,0.32,0.1896,0.1762,0.7021,0.0041,0.0212,0.0439,0.0176,0.0315,0.0012,0.0023,0.0006,0.0007,0.0027,0.0023,0.0004,0.0032,0.0,0.0,0.0,30014193,0.03,6,6,4028.0
2020-06-05,2020-06-05 23:35:10,St3sp,Contract,157.5,1,23,1,3,157.9,157.5,3.0,1568.0,0.4,7.0,4939.0,185,7,1950,9,340,420,170.0,0.32,0.1896,0.1762,0.7021,0.0041,0.0212,0.0439,0.0176,0.0315,0.0012,0.0023,0.0006,0.0007,0.0027,0.0023,0.0004,0.0032,0.0,0.0,0.0,30013876,0.03,18,1,8468196.0
2020-06-05,2020-06-05 23:35:10,St3sp,Contract,157.5,1,23,1,3,157.9,157.5,3.0,1568.0,0.4,7.0,5617.0,185,7,1950,9,340,420,170.0,0.32,0.1896,0.1762,0.7021,0.0041,0.0212,0.0439,0.0176,0.0315,0.0012,0.0023,0.0006,0.0007,0.0027,0.0023,0.0004,0.0032,0.0,0.0,0.0,30014140,0.03,14,4,3695.0
2020-06-05,2020-06-05 23:35:10,St3sp,Contract,157.5,1,23,1,3,157.9,157.5,3.0,1568.0,0.4,7.0,5384.0,185,7,1950,9,340,420,170.0,0.32,0.1896,0.1762,0.7021,0.0041,0.0212,0.0439,0.0176,0.0315,0.0012,0.0023,0.0006,0.0007,0.0027,0.0023,0.0004,0.0032,0.0,0.0,0.0,30014190,0.03,21,2,5217.0
2020-06-05,2020-06-05 23:35:10,St3sp,Contract,157.5,1,23,1,3,157.9,157.5,3.0,1568.0,0.4,7.0,5384.0,185,7,1950,9,340,420,170.0,0.32,0.1896,0.1762,0.7021,0.0041,0.0212,0.0439,0.0176,0.0315,0.0012,0.0023,0.0006,0.0007,0.0027,0.0023,0.0004,0.0032,0.0,0.0,0.0,30013874,0.03,7,2,3935.0
2020-06-05,2020-06-05 23:35:10,St3sp,Contract,157.5,1,23,1,3,157.9,157.5,3.0,1568.0,0.4,7.0,4924.0,185,7,1950,9,340,420,170.0,0.32,0.1896,0.1762,0.7021,0.0041,0.0212,0.0439,0.0176,0.0315,0.0012,0.0023,0.0006,0.0007,0.0027,0.0023,0.0004,0.0032,0.0,0.0,0.0,30014143,0.03,11,6,8468211.0
2020-06-05,2020-06-05 23:35:10,St3sp,Contract,157.5,1,23,1,3,157.9,157.5,3.0,1568.0,0.4,7.0,5617.0,185,7,1950,9,340,420,170.0,0.32,0.1896,0.1762,0.7021,0.0041,0.0212,0.0439,0.0176,0.0315,0.0012,0.0023,0.0006,0.0007,0.0027,0.0023,0.0004,0.0032,0.0,0.0,0.0,30014192,0.03,23,4,5327.0
2020-06-05,2020-06-05 23:35:10,St3sp,Contract,157.5,1,23,1,3,157.9,157.5,3.0,1568.0,0.4,7.0,5079.0,185,7,1950,9,340,420,170.0,0.32,0.1896,0.1762,0.7021,0.0041,0.0212,0.0439,0.0176,0.0315,0.0012,0.0023,0.0006,0.0007,0.0027,0.0023,0.0004,0.0032,0.0,0.0,0.0,30014191,0.03,4,5,5355.0
2020-06-05,2020-06-05 23:35:10,St3sp,Contract,157.5,1,23,1,3,157.9,157.5,3.0,1568.0,0.4,7.0,5079.0,185,7,1950,9,340,420,170.0,0.32,0.1896,0.1762,0.7021,0.0041,0.0212,0.0439,0.0176,0.0315,0.0012,0.0023,0.0006,0.0007,0.0027,0.0023,0.0004,0.0032,0.0,0.0,0.0,30013873,0.03,12,5,7129.0
2020-06-07,2020-06-07 00:00:06,Arm500,DOC 34028-2016,165.888,0,18,1,2,167.153,166.753,10.0,1579.0,0.4,2.0,512.0,200,13,2155,9,320,350,120.0,0.326,0.1904,0.1941,0.7227,0.0045,0.0127,0.0494,0.0219,0.0461,0.0014,0.0034,0.0005,0.0009,0.0023,0.0034,0.0009,0.0068,0.0025,0.0001,0.0022,30014144,0.01,11,3,10432.0
2020-06-07,2020-06-07 00:00:06,Arm500,DOC 34028-2016,165.888,0,18,1,2,167.153,166.753,10.0,1579.0,0.4,2.0,1620.0,200,13,2155,9,320,350,120.0,0.326,0.1904,0.1941,0.7227,0.0045,0.0127,0.0494,0.0219,0.0461,0.0014,0.0034,0.0005,0.0009,0.0023,0.0034,0.0009,0.0068,0.0025,0.0001,0.0022,30013873,0.01,12,5,10588.0
2020-06-07,2020-06-07 00:00:06,Arm500,DOC 34028-2016,165.888,0,18,1,2,167.153,166.753,10.0,1579.0,0.4,2.0,1620.0,200,13,2155,9,320,350,120.0,0.326,0.1904,0.1941,0.7227,0.0045,0.0127,0.0494,0.0219,0.0461,0.0014,0.0034,0.0005,0.0009,0.0023,0.0034,0.0009,0.0068,0.0025,0.0001,0.0022,30014143,0.01,11,6,8471515.0
2020-06-07,2020-06-07 00:00:06,Arm500,DOC 34028-2016,165.888,0,18,1,2,167.153,166.753,10.0,1579.0,0.4,2.0,1601.0,200,13,2155,9,320,350,120.0,0.326,0.1904,0.1941,0.7227,0.0045,0.0127,0.0494,0.0219,0.0461,0.0014,0.0034,0.0005,0.0009,0.0023,0.0034,0.0009,0.0068,0.0025,0.0001,0.0022,30014140,0.01,14,4,7711.0
2020-06-07,2020-06-07 00:00:06,Arm500,DOC 34028-2016,165.888,0,18,1,2,167.153,166.753,10.0,1579.0,0.4,2.0,512.0,200,13,2155,9,320,350,120.0,0.326,0.1904,0.1941,0.7227,0.0045,0.0127,0.0494,0.0219,0.0461,0.0014,0.0034,0.0005,0.0009,0.0023,0.0034,0.0009,0.0068,0.0025,0.0001,0.0022,30014138,0.01,17,3,5832.0
2020-06-07,2020-06-07 00:36:57,Arm500,DOC 34028-2016,172.032,0,27,1,2,172.81,172.41,10.0,1567.0,0.4,6.0,742.0,200,7,2155,9,320,350,110.0,0.287,0.1908,0.1267,0.5232,0.0091,0.0138,0.0331,0.0067,0.016,0.0007,0.002,0.0002,0.0006,0.0018,0.0025,0.0011,0.0057,0.0023,0.0001,0.0031,30013873,0.01,12,5,11466.0
2020-06-07,2020-06-07 00:36:57,Arm500,DOC 34028-2016,172.032,0,27,1,2,172.81,172.41,10.0,1567.0,0.4,6.0,743.0,200,7,2155,9,320,350,110.0,0.287,0.1908,0.1267,0.5232,0.0091,0.0138,0.0331,0.0067,0.016,0.0007,0.002,0.0002,0.0006,0.0018,0.0025,0.0011,0.0057,0.0023,0.0001,0.0031,30014140,0.01,14,4,8569.0
2020-06-07,2020-06-07 00:36:57,Arm500,DOC 34028-2016,172.032,0,27,1,2,172.81,172.41,10.0,1567.0,0.4,6.0,739.0,200,7,2155,9,320,350,110.0,0.287,0.1908,0.1267,0.5232,0.0091,0.0138,0.0331,0.0067,0.016,0.0007,0.002,0.0002,0.0006,0.0018,0.0025,0.0011,0.0057,0.0023,0.0001,0.0031,30014143,0.01,11,6,8472396.0
2020-06-07,2020-06-07 00:36:57,Arm500,DOC 34028-2016,172.032,0,27,1,2,172.81,172.41,10.0,1567.0,0.4,6.0,3022.0,200,7,2155,9,320,350,110.0,0.287,0.1908,0.1267,0.5232,0.0091,0.0138,0.0331,0.0067,0.016,0.0007,0.002,0.0002,0.0006,0.0018,0.0025,0.0011,0.0057,0.0023,0.0001,0.0031,30013876,0.01,18,1,8470113.0
2020-06-07,2020-06-07 00:36:57,Arm500,DOC 34028-2016,172.032,0,27,1,2,172.81,172.41,10.0,1567.0,0.4,6.0,4264.0,200,7,2155,9,320,350,110.0,0.287,0.1908,0.1267,0.5232,0.0091,0.0138,0.0331,0.0067,0.016,0.0007,0.002,0.0002,0.0006,0.0018,0.0025,0.0011,0.0057,0.0023,0.0001,0.0031,30014144,0.01,11,3,6680.0
2020-06-07,2020-06-07 00:36:57,Arm500,DOC 34028-2016,172.032,0,27,1,2,172.81,172.41,10.0,1567.0,0.4,6.0,2992.0,200,7,2155,9,320,350,110.0,0.287,0.1908,0.1267,0.5232,0.0091,0.0138,0.0331,0.0067,0.016,0.0007,0.002,0.0002,0.0006,0.0018,0.0025,0.0011,0.0057,0.0023,0.0001,0.0031,30013874,0.01,7,2,6327.0
2020-06-07,2020-06-07 00:36:57,Arm500,DOC 34028-2016,172.032,0,27,1,2,172.81,172.41,10.0,1567.0,0.4,6.0,4264.0,200,7,2155,9,320,350,110.0,0.287,0.1908,0.1267,0.5232,0.0091,0.0138,0.0331,0.0067,0.016,0.0007,0.002,0.0002,0.0006,0.0018,0.0025,0.0011,0.0057,0.0023,0.0001,0.0031,30014138,0.01,17,3,2080.0
2020-06-07,2020-06-07 01:26:54,Arm500,DOC 34028-2016,168.96,0,28,1,2,169.731,169.331,11.0,1573.0,0.4,6.0,3049.0,200,7,2155,9,320,350,110.0,0.293,0.197,0.1501,0.5274,0.0082,0.0123,0.0294,0.0065,0.0145,0.0006,0.0019,0.0002,0.0008,0.0015,0.0027,0.0008,0.0065,0.0023,0.0001,0.0018,30013876,0.01,18,1,8470086.0
2020-06-07,2020-06-07 01:26:54,Arm500,DOC 34028-2016,168.96,0,28,1,2,169.731,169.331,11.0,1573.0,0.4,6.0,770.0,200,7,2155,9,320,350,110.0,0.293,0.197,0.1501,0.5274,0.0082,0.0123,0.0294,0.0065,0.0145,0.0006,0.0019,0.0002,0.0008,0.0015,0.0027,0.0008,0.0065,0.0023,0.0001,0.0018,30013873,0.01,12,5,11438.0
2020-06-07,2020-06-07 01:26:54,Arm500,DOC 34028-2016,168.96,0,28,1,2,169.731,169.331,11.0,1573.0,0.4,6.0,770.0,200,7,2155,9,320,350,110.0,0.293,0.197,0.1501,0.5274,0.0082,0.0123,0.0294,0.0065,0.0145,0.0006,0.0019,0.0002,0.0008,0.0015,0.0027,0.0008,0.0065,0.0023,0.0001,0.0018,30014143,0.01,11,6,8472365.0
2020-06-07,2020-06-07 01:26:54,Arm500,DOC 34028-2016,168.96,0,28,1,2,169.731,169.331,11.0,1573.0,0.4,6.0,4292.0,200,7,2155,9,320,350,110.0,0.293,0.197,0.1501,0.5274,0.0082,0.0123,0.0294,0.0065,0.0145,0.0006,0.0019,0.0002,0.0008,0.0015,0.0027,0.0008,0.0065,0.0023,0.0001,0.0018,30014144,0.01,11,3,6652.0
2020-06-07,2020-06-07 01:26:54,Arm500,DOC 34028-2016,168.96,0,28,1,2,169.731,169.331,11.0,1573.0,0.4,6.0,770.0,200,7,2155,9,320,350,110.0,0.293,0.197,0.1501,0.5274,0.0082,0.0123,0.0294,0.0065,0.0145,0.0006,0.0019,0.0002,0.0008,0.0015,0.0027,0.0008,0.0065,0.0023,0.0001,0.0018,30014140,0.01,14,4,8542.0
2020-06-07,2020-06-07 01:26:54,Arm500,DOC 34028-2016,168.96,0,28,1,2,169.731,169.331,11.0,1573.0,0.4,6.0,4292.0,200,7,2155,9,320,350,110.0,0.293,0.197,0.1501,0.5274,0.0082,0.0123,0.0294,0.0065,0.0145,0.0006,0.0019,0.0002,0.0008,0.0015,0.0027,0.0008,0.0065,0.0023,0.0001,0.0018,30014138,0.01,17,3,2052.0
2020-06-07,2020-06-07 01:26:54,Arm500,DOC 34028-2016,168.96,0,28,1,2,169.731,169.331,11.0,1573.0,0.4,6.0,3019.0,200,7,2155,9,320,350,110.0,0.293,0.197,0.1501,0.5274,0.0082,0.0123,0.0294,0.0065,0.0145,0.0006,0.0019,0.0002,0.0008,0.0015,0.0027,0.0008,0.0065,0.0023,0.0001,0.0018,30013874,0.01,7,2,6300.0
2020-06-07,2020-06-07 02:04:47,Arm500,DOC 34028-2016,162.816,0,29,1,2,163.575,163.175,7.0,1568.0,0.4,6.0,798.0,200,7,2155,9,320,350,110.0,0.296,0.1977,0.1532,0.5073,0.0078,0.0115,0.0463,0.0218,0.0357,0.0013,0.0031,0.0002,0.0008,0.0013,0.0028,0.0008,0.0054,0.0023,0.0001,0.0013,30014143,0.01,11,6,8472337.0
2020-06-07,2020-06-07 02:04:47,Arm500,DOC 34028-2016,162.816,0,29,1,2,163.575,163.175,7.0,1568.0,0.4,6.0,3077.0,200,7,2155,9,320,350,110.0,0.296,0.1977,0.1532,0.5073,0.0078,0.0115,0.0463,0.0218,0.0357,0.0013,0.0031,0.0002,0.0008,0.0013,0.0028,0.0008,0.0054,0.0023,0.0001,0.0013,30013876,0.01,18,1,8470058.0
2020-06-07,2020-06-07 02:04:47,Arm500,DOC 34028-2016,162.816,0,29,1,2,163.575,163.175,7.0,1568.0,0.4,6.0,3047.0,200,7,2155,9,320,350,110.0,0.296,0.1977,0.1532,0.5073,0.0078,0.0115,0.0463,0.0218,0.0357,0.0013,0.0031,0.0002,0.0008,0.0013,0.0028,0.0008,0.0054,0.0023,0.0001,0.0013,30013874,0.01,7,2,6272.0
2020-06-07,2020-06-07 02:04:47,Arm500,DOC 34028-2016,162.816,0,29,1,2,163.575,163.175,7.0,1568.0,0.4,6.0,4316.0,200,7,2155,9,320,350,110.0,0.296,0.1977,0.1532,0.5073,0.0078,0.0115,0.0463,0.0218,0.0357,0.0013,0.0031,0.0002,0.0008,0.0013,0.0028,0.0008,0.0054,0.0023,0.0001,0.0013,30014144,0.01,11,3,6628.0
2020-06-07,2020-06-07 02:04:47,Arm500,DOC 34028-2016,162.816,0,29,1,2,163.575,163.175,7.0,1568.0,0.4,6.0,798.0,200,7,2155,9,320,350,110.0,0.296,0.1977,0.1532,0.5073,0.0078,0.0115,0.0463,0.0218,0.0357,0.0013,0.0031,0.0002,0.0008,0.0013,0.0028,0.0008,0.0054,0.0023,0.0001,0.0013,30014140,0.01,14,4,8514.0
2020-06-07,2020-06-07 02:04:47,Arm500,DOC 34028-2016,162.816,0,29,1,2,163.575,163.175,7.0,1568.0,0.4,6.0,798.0,200,7,2155,9,320,350,110.0,0.296,0.1977,0.1532,0.5073,0.0078,0.0115,0.0463,0.0218,0.0357,0.0013,0.0031,0.0002,0.0008,0.0013,0.0028,0.0008,0.0054,0.0023,0.0001,0.0013,30013873,0.01,12,5,11410.0
2020-06-07,2020-06-07 02:04:47,Arm500,DOC 34028-2016,162.816,0,29,1,2,163.575,163.175,7.0,1568.0,0.4,6.0,4316.0,200,7,2155,9,320,350,110.0,0.296,0.1977,0.1532,0.5073,0.0078,0.0115,0.0463,0.0218,0.0357,0.0013,0.0031,0.0002,0.0008,0.0013,0.0028,0.0008,0.0054,0.0023,0.0001,0.0013,30014138,0.01,17,3,2028.0
2020-06-07,2020-06-07 02:47:31,Arm500,DOC 34028-2016,175.104,0,30,1,2,175.889,175.489,12.0,1568.0,0.4,6.0,3107.0,200,7,2155,9,320,350,110.0,0.292,0.1934,0.1369,0.4962,0.008,0.0268,0.0497,0.026,0.0425,0.0013,0.0027,0.0002,0.0007,0.002,0.0048,0.0007,0.0056,0.0023,0.0001,0.0031,30013876,0.01,18,1,8470028.0
2020-06-07,2020-06-07 02:47:31,Arm500,DOC 34028-2016,175.104,0,30,1,2,175.889,175.489,12.0,1568.0,0.4,6.0,4344.0,200,7,2155,9,320,350,110.0,0.292,0.1934,0.1369,0.4962,0.008,0.0268,0.0497,0.026,0.0425,0.0013,0.0027,0.0002,0.0007,0.002,0.0048,0.0007,0.0056,0.0023,0.0001,0.0031,30014138,0.01,17,3,2000.0
2020-06-07,2020-06-07 02:47:31,Arm500,DOC 34028-2016,175.104,0,30,1,2,175.889,175.489,12.0,1568.0,0.4,6.0,3078.0,200,7,2155,9,320,350,110.0,0.292,0.1934,0.1369,0.4962,0.008,0.0268,0.0497,0.026,0.0425,0.0013,0.0027,0.0002,0.0007,0.002,0.0048,0.0007,0.0056,0.0023,0.0001,0.0031,30013874,0.01,7,2,6241.0
2020-06-07,2020-06-07 02:47:31,Arm500,DOC 34028-2016,175.104,0,30,1,2,175.889,175.489,12.0,1568.0,0.4,6.0,825.0,200,7,2155,9,320,350,110.0,0.292,0.1934,0.1369,0.4962,0.008,0.0268,0.0497,0.026,0.0425,0.0013,0.0027,0.0002,0.0007,0.002,0.0048,0.0007,0.0056,0.0023,0.0001,0.0031,30014140,0.01,14,4,8487.0
2020-06-07,2020-06-07 02:47:31,Arm500,DOC 34028-2016,175.104,0,30,1,2,175.889,175.489,12.0,1568.0,0.4,6.0,828.0,200,7,2155,9,320,350,110.0,0.292,0.1934,0.1369,0.4962,0.008,0.0268,0.0497,0.026,0.0425,0.0013,0.0027,0.0002,0.0007,0.002,0.0048,0.0007,0.0056,0.0023,0.0001,0.0031,30014143,0.01,11,6,8472307.0
2020-06-07,2020-06-07 02:47:31,Arm500,DOC 34028-2016,175.104,0,30,1,2,175.889,175.489,12.0,1568.0,0.4,6.0,825.0,200,7,2155,9,320,350,110.0,0.292,0.1934,0.1369,0.4962,0.008,0.0268,0.0497,0.026,0.0425,0.0013,0.0027,0.0002,0.0007,0.002,0.0048,0.0007,0.0056,0.0023,0.0001,0.0031,30013873,0.01,12,5,11383.0
2020-06-07,2020-06-07 02:47:31,Arm500,DOC 34028-2016,175.104,0,30,1,2,175.889,175.489,12.0,1568.0,0.4,6.0,4344.0,200,7,2155,9,320,350,110.0,0.292,0.1934,0.1369,0.4962,0.008,0.0268,0.0497,0.026,0.0425,0.0013,0.0027,0.0002,0.0007,0.002,0.0048,0.0007,0.0056,0.0023,0.0001,0.0031,30014144,0.01,11,3,6600.0
2020-06-07,2020-06-07 03:31:25,Arm500,DOC 34028-2016,168.96,0,31,1,2,169.731,169.331,1.0,1578.0,0.4,6.0,4371.0,200,7,2155,9,320,350,110.0,0.292,0.193,0.143,0.5169,0.011,0.0238,0.0397,0.0188,0.0353,0.0015,0.0025,0.0002,0.0007,0.002,0.0024,0.0007,0.0048,0.0023,0.0001,0.0028,30014144,0.01,11,3,6573.0
2020-06-07,2020-06-07 03:31:25,Arm500,DOC 34028-2016,168.96,0,31,1,2,169.731,169.331,1.0,1578.0,0.4,6.0,4371.0,200,7,2155,9,320,350,110.0,0.292,0.193,0.143,0.5169,0.011,0.0238,0.0397,0.0188,0.0353,0.0015,0.0025,0.0002,0.0007,0.002,0.0024,0.0007,0.0048,0.0023,0.0001,0.0028,30014138,0.01,17,3,1973.0
2020-06-07,2020-06-07 03:31:25,Arm500,DOC 34028-2016,168.96,0,31,1,2,169.731,169.331,1.0,1578.0,0.4,6.0,3135.0,200,7,2155,9,320,350,110.0,0.292,0.193,0.143,0.5169,0.011,0.0238,0.0397,0.0188,0.0353,0.0015,0.0025,0.0002,0.0007,0.002,0.0024,0.0007,0.0048,0.0023,0.0001,0.0028,30013876,0.01,18,1,8470000.0
2020-06-07,2020-06-07 03:31:25,Arm500,DOC 34028-2016,168.96,0,31,1,2,169.731,169.331,1.0,1578.0,0.4,6.0,853.0,200,7,2155,9,320,350,110.0,0.292,0.193,0.143,0.5169,0.011,0.0238,0.0397,0.0188,0.0353,0.0015,0.0025,0.0002,0.0007,0.002,0.0024,0.0007,0.0048,0.0023,0.0001,0.0028,30013873,0.01,12,5,11355.0
2020-06-07,2020-06-07 03:31:25,Arm500,DOC 34028-2016,168.96,0,31,1,2,169.731,169.331,1.0,1578.0,0.4,6.0,853.0,200,7,2155,9,320,350,110.0,0.292,0.193,0.143,0.5169,0.011,0.0238,0.0397,0.0188,0.0353,0.0015,0.0025,0.0002,0.0007,0.002,0.0024,0.0007,0.0048,0.0023,0.0001,0.0028,30014140,0.01,14,4,8459.0
2020-06-07,2020-06-07 03:31:25,Arm500,DOC 34028-2016,168.96,0,31,1,2,169.731,169.331,1.0,1578.0,0.4,6.0,3108.0,200,7,2155,9,320,350,110.0,0.292,0.193,0.143,0.5169,0.011,0.0238,0.0397,0.0188,0.0353,0.0015,0.0025,0.0002,0.0007,0.002,0.0024,0.0007,0.0048,0.0023,0.0001,0.0028,30013874,0.01,7,2,6211.0
2020-06-07,2020-06-07 03:31:25,Arm500,DOC 34028-2016,168.96,0,31,1,2,169.731,169.331,1.0,1578.0,0.4,6.0,856.0,200,7,2155,9,320,350,110.0,0.292,0.193,0.143,0.5169,0.011,0.0238,0.0397,0.0188,0.0353,0.0015,0.0025,0.0002,0.0007,0.002,0.0024,0.0007,0.0048,0.0023,0.0001,0.0028,30014143,0.01,11,6,8472279.0
2020-06-07,2020-06-07 04:14:45,Arm500,DOC 34028-2016,165.888,0,32,1,2,166.653,166.253,10.0,1571.0,0.4,6.0,881.0,200,7,2155,9,320,350,110.0,0.29,0.1928,0.1354,0.5075,0.0087,0.0238,0.0402,0.0184,0.0363,0.0012,0.0024,0.0002,0.0007,0.0021,0.0023,0.0005,0.0059,0.0023,0.0001,0.0016,30014140,0.01,14,4,8431.0
2020-06-07,2020-06-07 04:14:45,Arm500,DOC 34028-2016,165.888,0,32,1,2,166.653,166.253,10.0,1571.0,0.4,6.0,3136.0,200,7,2155,9,320,350,110.0,0.29,0.1928,0.1354,0.5075,0.0087,0.0238,0.0402,0.0184,0.0363,0.0012,0.0024,0.0002,0.0007,0.0021,0.0023,0.0005,0.0059,0.0023,0.0001,0.0016,30013874,0.01,7,2,6183.0
2020-06-07,2020-06-07 04:14:45,Arm500,DOC 34028-2016,165.888,0,32,1,2,166.653,166.253,10.0,1571.0,0.4,6.0,4399.0,200,7,2155,9,320,350,110.0,0.29,0.1928,0.1354,0.5075,0.0087,0.0238,0.0402,0.0184,0.0363,0.0012,0.0024,0.0002,0.0007,0.0021,0.0023,0.0005,0.0059,0.0023,0.0001,0.0016,30014138,0.01,17,3,1945.0
2020-06-07,2020-06-07 04:14:45,Arm500,DOC 34028-2016,165.888,0,32,1,2,166.653,166.253,10.0,1571.0,0.4,6.0,3163.0,200,7,2155,9,320,350,110.0,0.29,0.1928,0.1354,0.5075,0.0087,0.0238,0.0402,0.0184,0.0363,0.0012,0.0024,0.0002,0.0007,0.0021,0.0023,0.0005,0.0059,0.0023,0.0001,0.0016,30013876,0.01,18,1,8469972.0
2020-06-07,2020-06-07 04:14:45,Arm500,DOC 34028-2016,165.888,0,32,1,2,166.653,166.253,10.0,1571.0,0.4,6.0,880.0,200,7,2155,9,320,350,110.0,0.29,0.1928,0.1354,0.5075,0.0087,0.0238,0.0402,0.0184,0.0363,0.0012,0.0024,0.0002,0.0007,0.0021,0.0023,0.0005,0.0059,0.0023,0.0001,0.0016,30013873,0.01,12,5,11328.0
2020-06-07,2020-06-07 04:14:45,Arm500,DOC 34028-2016,165.888,0,32,1,2,166.653,166.253,10.0,1571.0,0.4,6.0,4399.0,200,7,2155,9,320,350,110.0,0.29,0.1928,0.1354,0.5075,0.0087,0.0238,0.0402,0.0184,0.0363,0.0012,0.0024,0.0002,0.0007,0.0021,0.0023,0.0005,0.0059,0.0023,0.0001,0.0016,30014144,0.01,11,3,6545.0
2020-06-07,2020-06-07 04:14:45,Arm500,DOC 34028-2016,165.888,0,32,1,2,166.653,166.253,10.0,1571.0,0.4,6.0,884.0,200,7,2155,9,320,350,110.0,0.29,0.1928,0.1354,0.5075,0.0087,0.0238,0.0402,0.0184,0.0363,0.0012,0.0024,0.0002,0.0007,0.0021,0.0023,0.0005,0.0059,0.0023,0.0001,0.0016,30014143,0.01,11,6,8472251.0
2020-06-07,2020-06-07 04:59:42,Arm500,DOC 34028-2016,168.96,0,33,1,2,169.731,169.331,7.0,1569.0,0.4,6.0,908.0,200,7,2155,9,320,350,110.0,0.281,0.1854,0.1439,0.5002,0.0073,0.0154,0.0395,0.0166,0.0366,0.0011,0.0022,0.0002,0.0007,0.0015,0.0027,0.0005,0.0053,0.0022,0.0001,0.0017,30014140,0.01,14,4,8404.0
2020-06-07,2020-06-07 04:59:42,Arm500,DOC 34028-2016,168.96,0,33,1,2,169.731,169.331,7.0,1569.0,0.4,6.0,908.0,200,7,2155,9,320,350,110.0,0.281,0.1854,0.1439,0.5002,0.0073,0.0154,0.0395,0.0166,0.0366,0.0011,0.0022,0.0002,0.0007,0.0015,0.0027,0.0005,0.0053,0.0022,0.0001,0.0017,30013873,0.01,12,5,11300.0
2020-06-07,2020-06-07 04:59:42,Arm500,DOC 34028-2016,168.96,0,33,1,2,169.731,169.331,7.0,1569.0,0.4,6.0,4427.0,200,7,2155,9,320,350,110.0,0.281,0.1854,0.1439,0.5002,0.0073,0.0154,0.0395,0.0166,0.0366,0.0011,0.0022,0.0002,0.0007,0.0015,0.0027,0.0005,0.0053,0.0022,0.0001,0.0017,30014144,0.01,11,3,6517.0
2020-06-07,2020-06-07 04:59:42,Arm500,DOC 34028-2016,168.96,0,33,1,2,169.731,169.331,7.0,1569.0,0.4,6.0,3167.0,200,7,2155,9,320,350,110.0,0.281,0.1854,0.1439,0.5002,0.0073,0.0154,0.0395,0.0166,0.0366,0.0011,0.0022,0.0002,0.0007,0.0015,0.0027,0.0005,0.0053,0.0022,0.0001,0.0017,30013874,0.01,7,2,6152.0
2020-06-07,2020-06-07 04:59:42,Arm500,DOC 34028-2016,168.96,0,33,1,2,169.731,169.331,7.0,1569.0,0.4,6.0,4427.0,200,7,2155,9,320,350,110.0,0.281,0.1854,0.1439,0.5002,0.0073,0.0154,0.0395,0.0166,0.0366,0.0011,0.0022,0.0002,0.0007,0.0015,0.0027,0.0005,0.0053,0.0022,0.0001,0.0017,30014138,0.01,17,3,1917.0
2020-06-07,2020-06-07 04:59:42,Arm500,DOC 34028-2016,168.96,0,33,1,2,169.731,169.331,7.0,1569.0,0.4,6.0,911.0,200,7,2155,9,320,350,110.0,0.281,0.1854,0.1439,0.5002,0.0073,0.0154,0.0395,0.0166,0.0366,0.0011,0.0022,0.0002,0.0007,0.0015,0.0027,0.0005,0.0053,0.0022,0.0001,0.0017,30014143,0.01,11,6,8472224.0
2020-06-07,2020-06-07 04:59:42,Arm500,DOC 34028-2016,168.96,0,33,1,2,169.731,169.331,7.0,1569.0,0.4,6.0,3190.0,200,7,2155,9,320,350,110.0,0.281,0.1854,0.1439,0.5002,0.0073,0.0154,0.0395,0.0166,0.0366,0.0011,0.0022,0.0002,0.0007,0.0015,0.0027,0.0005,0.0053,0.0022,0.0001,0.0017,30013876,0.01,18,1,8469945.0
2020-06-07,2020-06-07 05:45:38,Arm500,DOC 34028-2016,162.816,0,34,1,2,163.575,163.175,12.0,1573.0,0.4,6.0,3218.0,200,7,2155,9,320,350,110.0,0.293,0.1943,0.1346,0.5126,0.0058,0.0208,0.0438,0.017,0.0393,0.0013,0.0023,0.0003,0.0008,0.0023,0.0023,0.0004,0.0045,0.0024,0.0001,0.0032,30013876,0.01,18,1,8469917.0
2020-06-07,2020-06-07 05:45:38,Arm500,DOC 34028-2016,162.816,0,34,1,2,163.575,163.175,12.0,1573.0,0.4,6.0,939.0,200,7,2155,9,320,350,110.0,0.293,0.1943,0.1346,0.5126,0.0058,0.0208,0.0438,0.017,0.0393,0.0013,0.0023,0.0003,0.0008,0.0023,0.0023,0.0004,0.0045,0.0024,0.0001,0.0032,30014143,0.01,11,6,8472196.0
2020-06-07,2020-06-07 05:45:38,Arm500,DOC 34028-2016,162.816,0,34,1,2,163.575,163.175,12.0,1573.0,0.4,6.0,936.0,200,7,2155,9,320,350,110.0,0.293,0.1943,0.1346,0.5126,0.0058,0.0208,0.0438,0.017,0.0393,0.0013,0.0023,0.0003,0.0008,0.0023,0.0023,0.0004,0.0045,0.0024,0.0001,0.0032,30013873,0.01,12,5,11272.0
2020-06-07,2020-06-07 05:45:38,Arm500,DOC 34028-2016,162.816,0,34,1,2,163.575,163.175,12.0,1573.0,0.4,6.0,3197.0,200,7,2155,9,320,350,110.0,0.293,0.1943,0.1346,0.5126,0.0058,0.0208,0.0438,0.017,0.0393,0.0013,0.0023,0.0003,0.0008,0.0023,0.0023,0.0004,0.0045,0.0024,0.0001,0.0032,30013874,0.01,7,2,6122.0
2020-06-07,2020-06-07 05:45:38,Arm500,DOC 34028-2016,162.816,0,34,1,2,163.575,163.175,12.0,1573.0,0.4,6.0,4451.0,200,7,2155,9,320,350,110.0,0.293,0.1943,0.1346,0.5126,0.0058,0.0208,0.0438,0.017,0.0393,0.0013,0.0023,0.0003,0.0008,0.0023,0.0023,0.0004,0.0045,0.0024,0.0001,0.0032,30014144,0.01,11,3,6493.0
2020-06-07,2020-06-07 05:45:38,Arm500,DOC 34028-2016,162.816,0,34,1,2,163.575,163.175,12.0,1573.0,0.4,6.0,4451.0,200,7,2155,9,320,350,110.0,0.293,0.1943,0.1346,0.5126,0.0058,0.0208,0.0438,0.017,0.0393,0.0013,0.0023,0.0003,0.0008,0.0023,0.0023,0.0004,0.0045,0.0024,0.0001,0.0032,30014138,0.01,17,3,1893.0
2020-06-07,2020-06-07 05:45:38,Arm500,DOC 34028-2016,162.816,0,34,1,2,163.575,163.175,12.0,1573.0,0.4,6.0,933.0,200,7,2155,9,320,350,110.0,0.293,0.1943,0.1346,0.5126,0.0058,0.0208,0.0438,0.017,0.0393,0.0013,0.0023,0.0003,0.0008,0.0023,0.0023,0.0004,0.0045,0.0024,0.0001,0.0032,30014140,0.01,14,4,8379.0
2020-06-07,2020-06-07 06:25:24,Arm500,DOC 34028-2016,165.888,0,35,1,2,166.653,166.253,1.0,1572.0,0.4,6.0,960.0,200,7,2155,9,300,350,110.0,0.278,0.1823,0.135,0.5051,0.0108,0.0146,0.0367,0.0164,0.0357,0.0013,0.0029,0.0002,0.0007,0.0015,0.0025,0.0007,0.0051,0.0022,0.0001,0.0013,30014140,0.01,14,4,8352.0
2020-06-07,2020-06-07 06:25:24,Arm500,DOC 34028-2016,165.888,0,35,1,2,166.653,166.253,1.0,1572.0,0.4,6.0,4479.0,200,7,2155,9,300,350,110.0,0.278,0.1823,0.135,0.5051,0.0108,0.0146,0.0367,0.0164,0.0357,0.0013,0.0029,0.0002,0.0007,0.0015,0.0025,0.0007,0.0051,0.0022,0.0001,0.0013,30014144,0.01,11,3,6465.0
2020-06-07,2020-06-07 06:25:24,Arm500,DOC 34028-2016,165.888,0,35,1,2,166.653,166.253,1.0,1572.0,0.4,6.0,966.0,200,7,2155,9,300,350,110.0,0.278,0.1823,0.135,0.5051,0.0108,0.0146,0.0367,0.0164,0.0357,0.0013,0.0029,0.0002,0.0007,0.0015,0.0025,0.0007,0.0051,0.0022,0.0001,0.0013,30014143,0.01,11,6,8472169.0
2020-06-07,2020-06-07 06:25:24,Arm500,DOC 34028-2016,165.888,0,35,1,2,166.653,166.253,1.0,1572.0,0.4,6.0,3245.0,200,7,2155,9,300,350,110.0,0.278,0.1823,0.135,0.5051,0.0108,0.0146,0.0367,0.0164,0.0357,0.0013,0.0029,0.0002,0.0007,0.0015,0.0025,0.0007,0.0051,0.0022,0.0001,0.0013,30013876,0.01,18,1,8469890.0
2020-06-07,2020-06-07 06:25:24,Arm500,DOC 34028-2016,165.888,0,35,1,2,166.653,166.253,1.0,1572.0,0.4,6.0,3225.0,200,7,2155,9,300,350,110.0,0.278,0.1823,0.135,0.5051,0.0108,0.0146,0.0367,0.0164,0.0357,0.0013,0.0029,0.0002,0.0007,0.0015,0.0025,0.0007,0.0051,0.0022,0.0001,0.0013,30013874,0.01,7,2,6094.0
2020-06-07,2020-06-07 06:25:24,Arm500,DOC 34028-2016,165.888,0,35,1,2,166.653,166.253,1.0,1572.0,0.4,6.0,4479.0,200,7,2155,9,300,350,110.0,0.278,0.1823,0.135,0.5051,0.0108,0.0146,0.0367,0.0164,0.0357,0.0013,0.0029,0.0002,0.0007,0.0015,0.0025,0.0007,0.0051,0.0022,0.0001,0.0013,30014138,0.01,17,3,1865.0
2020-06-07,2020-06-07 06:25:24,Arm500,DOC 34028-2016,165.888,0,35,1,2,166.653,166.253,1.0,1572.0,0.4,6.0,963.0,200,7,2155,9,300,350,110.0,0.278,0.1823,0.135,0.5051,0.0108,0.0146,0.0367,0.0164,0.0357,0.0013,0.0029,0.0002,0.0007,0.0015,0.0025,0.0007,0.0051,0.0022,0.0001,0.0013,30013873,0.01,12,5,11245.0
2020-06-07,2020-06-07 19:54:18,Arm500,DOC 34028-2016,162.714,0,12,1,2,163.472,163.072,12.0,1560.0,0.4,2.0,1420.0,200,13,2155,9,320,360,120.0,0.438,0.2038,0.2067,1.3114,0.008,0.0172,0.0493,0.021,0.0363,0.0015,0.0031,0.0006,0.0012,0.0045,0.0035,0.0009,0.0062,0.0031,0.0002,0.0018,30014140,0.01,14,4,7892.0
2020-06-07,2020-06-07 19:54:18,Arm500,DOC 34028-2016,162.714,0,12,1,2,163.472,163.072,12.0,1560.0,0.4,2.0,1429.0,200,13,2155,9,320,360,120.0,0.438,0.2038,0.2067,1.3114,0.008,0.0172,0.0493,0.021,0.0363,0.0015,0.0031,0.0006,0.0012,0.0045,0.0035,0.0009,0.0062,0.0031,0.0002,0.0018,30013873,0.01,12,5,10779.0
2020-06-07,2020-06-07 19:54:18,Arm500,DOC 34028-2016,162.714,0,12,1,2,163.472,163.072,12.0,1560.0,0.4,2.0,1429.0,200,13,2155,9,320,360,120.0,0.438,0.2038,0.2067,1.3114,0.008,0.0172,0.0493,0.021,0.0363,0.0015,0.0031,0.0006,0.0012,0.0045,0.0035,0.0009,0.0062,0.0031,0.0002,0.0018,30014143,0.01,11,6,8471706.0
2020-06-07,2020-06-07 19:54:18,Arm500,DOC 34028-2016,162.714,0,12,1,2,163.472,163.072,12.0,1560.0,0.4,2.0,2460.0,200,13,2155,9,320,360,120.0,0.438,0.2038,0.2067,1.3114,0.008,0.0172,0.0493,0.021,0.0363,0.0015,0.0031,0.0006,0.0012,0.0045,0.0035,0.0009,0.0062,0.0031,0.0002,0.0018,30013876,0.01,18,1,8470675.0
2020-06-07,2020-06-07 19:54:18,Arm500,DOC 34028-2016,162.714,0,12,1,2,163.472,163.072,12.0,1560.0,0.4,2.0,328.0,200,13,2155,9,320,360,120.0,0.438,0.2038,0.2067,1.3114,0.008,0.0172,0.0493,0.021,0.0363,0.0015,0.0031,0.0006,0.0012,0.0045,0.0035,0.0009,0.0062,0.0031,0.0002,0.0018,30014138,0.01,17,3,6016.0
2020-06-07,2020-06-07 19:54:18,Arm500,DOC 34028-2016,162.714,0,12,1,2,163.472,163.072,12.0,1560.0,0.4,2.0,328.0,200,13,2155,9,320,360,120.0,0.438,0.2038,0.2067,1.3114,0.008,0.0172,0.0493,0.021,0.0363,0.0015,0.0031,0.0006,0.0012,0.0045,0.0035,0.0009,0.0062,0.0031,0.0002,0.0018,30014144,0.01,11,3,10616.0
2020-06-07,2020-06-07 19:54:18,Arm500,DOC 34028-2016,162.714,0,12,1,2,163.472,163.072,12.0,1560.0,0.4,2.0,319.0,200,13,2155,9,320,360,120.0,0.438,0.2038,0.2067,1.3114,0.008,0.0172,0.0493,0.021,0.0363,0.0015,0.0031,0.0006,0.0012,0.0045,0.0035,0.0009,0.0062,0.0031,0.0002,0.0018,30013874,0.01,7,2,9000.0
