Repository: khw11044/Iron-CCM-RUL

# 연속 주조기의 RUL 데이터 분석

## RUL Dataset from Continuous Casting Machine

[캐글 페이지](https://www.kaggle.com/datasets/yuriykatser/rul-dataset-from-continuous-casting-machine)

## 도메인 설명 

연주공정: 연주공정은 철강산업에서 철 제품을 생산하는 공정중 하나로 연속주조의 줄임말이다. 액체상태의 용강을 주형에 넣어 고체가 되도록 식히는 과정이며 이 과정을 거쳐, 슬래브, 브룸, 빌렛의 반제품이 만들어진다.
주괴(鑄塊, ingot)란 상대적으로 순도가 높은 물질의 덩어리다. 보통 금속을 가공하기 좋게 주물로 뜬 것을 말한다.

____


연속 주조 기계(이하 'CCM')는 액체 상태의 철강을 주어진 단면의 고체 빌릿으로 변환하는 장치로, 이후 롤링 생산(예: 철근)이 이루어진다.

금형 슬리브는 CCM 금형의 가장 중요하고 빠르게 마모되는 부분이다. 슬리브는 둥근 형태나 프로파일 단면의 수냉식 구리 파이프이다. 용융 금속이 슬리브 벽과 접촉하면 결정화되며, 주괴의 기본 고체 껍질이 형성된다.

**슬리브 운영 중 주요 생산 문제**는 슬리브의 구리 파이프 표면에 결함이 생기고 내부 공간의 프로파일이 변형되어 열 조건이 방해받는 것이다. 이는 결과적으로 주괴의 품질에 영향을 미친다.

File: data/data_noNull.csv (part 40 of 73)
date,sample_time_continuous_caster,steel_type,doc_requirement,"workpiece_weight, tonn",workpiece_slice_geometry_150x150,cast_in_row,alloy_type_open,"alloy_speed, meter/minute","steel_weight_theoretical, tonn","steel_weight, tonn",grab1_num,"steel_temperature_grab1, Celsius deg.","metal_residue_grab1, tonn",grab2_num,"resistance, tonn","swing_frequency, amount/minute","crystallizer_movement, mm","water_consumption, liter/minute","water_temperature_delta, Celsius deg.","water_consumption_secondary_cooling_zone_num1, liter/minute","water_consumption_secondary_cooling_zone_num2, liter/minute","water_consumption_secondary_cooling_zone_num3, liter/minute","Ce, %","C, %","Si, %","Mn,%","S, %","P, %","Cr, %","Ni, %","Cu, %","As, %","Mo, %","Nb, %","Ti, %","V, %","Al, %","Ca, %","N, %","Pb, %","Mg, %","Zn, %",sleeve,"quantity, tonn",num_crystallizer,num_stream,RUL
2020-06-07,2020-06-07 20:26:46,Arm500,DOC 34028-2016,165.531,0,13,1,2,166.295,165.895,10.0,1558.0,0.4,2.0,1448.0,200,13,2155,9,320,350,110.0,0.447,0.2089,0.2036,1.3387,0.0086,0.0165,0.0455,0.0193,0.0391,0.0013,0.0027,0.0006,0.0013,0.0049,0.0036,0.0011,0.0067,0.0032,0.0001,0.0029,30014140,0.03,14,4,7864.0
2020-06-07,2020-06-07 20:26:46,Arm500,DOC 34028-2016,165.531,0,13,1,2,166.295,165.895,10.0,1558.0,0.4,2.0,356.0,200,13,2155,9,320,350,110.0,0.447,0.2089,0.2036,1.3387,0.0086,0.0165,0.0455,0.0193,0.0391,0.0013,0.0027,0.0006,0.0013,0.0049,0.0036,0.0011,0.0067,0.0032,0.0001,0.0029,30014138,0.03,17,3,5988.0
2020-06-07,2020-06-07 20:26:46,Arm500,DOC 34028-2016,165.531,0,13,1,2,166.295,165.895,10.0,1558.0,0.4,2.0,356.0,200,13,2155,9,320,350,110.0,0.447,0.2089,0.2036,1.3387,0.0086,0.0165,0.0455,0.0193,0.0391,0.0013,0.0027,0.0006,0.0013,0.0049,0.0036,0.0011,0.0067,0.0032,0.0001,0.0029,30014144,0.03,11,3,10588.0
2020-06-07,2020-06-07 20:26:46,Arm500,DOC 34028-2016,165.531,0,13,1,2,166.295,165.895,10.0,1558.0,0.4,2.0,347.0,200,13,2155,9,320,350,110.0,0.447,0.2089,0.2036,1.3387,0.0086,0.0165,0.0455,0.0193,0.0391,0.0013,0.0027,0.0006,0.0013,0.0049,0.0036,0.0011,0.0067,0.0032,0.0001,0.0029,30013874,0.03,7,2,8972.0
2020-06-07,2020-06-07 20:26:46,Arm500,DOC 34028-2016,165.531,0,13,1,2,166.295,165.895,10.0,1558.0,0.4,2.0,1457.0,200,13,2155,9,320,350,110.0,0.447,0.2089,0.2036,1.3387,0.0086,0.0165,0.0455,0.0193,0.0391,0.0013,0.0027,0.0006,0.0013,0.0049,0.0036,0.0011,0.0067,0.0032,0.0001,0.0029,30013873,0.03,12,5,10751.0
2020-06-07,2020-06-07 20:26:46,Arm500,DOC 34028-2016,165.531,0,13,1,2,166.295,165.895,10.0,1558.0,0.4,2.0,1457.0,200,13,2155,9,320,350,110.0,0.447,0.2089,0.2036,1.3387,0.0086,0.0165,0.0455,0.0193,0.0391,0.0013,0.0027,0.0006,0.0013,0.0049,0.0036,0.0011,0.0067,0.0032,0.0001,0.0029,30014143,0.03,11,6,8471678.0
2020-06-07,2020-06-07 20:26:46,Arm500,DOC 34028-2016,165.531,0,13,1,2,166.295,165.895,10.0,1558.0,0.4,2.0,2488.0,200,13,2155,9,320,350,110.0,0.447,0.2089,0.2036,1.3387,0.0086,0.0165,0.0455,0.0193,0.0391,0.0013,0.0027,0.0006,0.0013,0.0049,0.0036,0.0011,0.0067,0.0032,0.0001,0.0029,30013876,0.03,18,1,8470647.0
2020-06-07,2020-06-07 21:07:45,Arm500,DOC 34028-2016,165.888,0,14,1,2,166.653,166.253,1.0,1559.0,0.4,2.0,2515.0,200,13,2155,9,320,350,110.0,0.432,0.1962,0.2118,1.3338,0.0045,0.0152,0.0416,0.0197,0.0417,0.0015,0.0027,0.0005,0.0012,0.0043,0.0033,0.0008,0.0063,0.0031,0.0001,0.002,30013876,0.02,18,1,8470620.0
2020-06-07,2020-06-07 21:07:45,Arm500,DOC 34028-2016,165.888,0,14,1,2,166.653,166.253,1.0,1559.0,0.4,2.0,374.0,200,13,2155,9,320,350,110.0,0.432,0.1962,0.2118,1.3338,0.0045,0.0152,0.0416,0.0197,0.0417,0.0015,0.0027,0.0005,0.0012,0.0043,0.0033,0.0008,0.0063,0.0031,0.0001,0.002,30013874,0.02,7,2,8945.0
2020-06-07,2020-06-07 21:07:45,Arm500,DOC 34028-2016,165.888,0,14,1,2,166.653,166.253,1.0,1559.0,0.4,2.0,1484.0,200,13,2155,9,320,350,110.0,0.432,0.1962,0.2118,1.3338,0.0045,0.0152,0.0416,0.0197,0.0417,0.0015,0.0027,0.0005,0.0012,0.0043,0.0033,0.0008,0.0063,0.0031,0.0001,0.002,30014143,0.02,11,6,8471651.0
2020-06-07,2020-06-07 21:07:45,Arm500,DOC 34028-2016,165.888,0,14,1,2,166.653,166.253,1.0,1559.0,0.4,2.0,383.0,200,13,2155,9,320,350,110.0,0.432,0.1962,0.2118,1.3338,0.0045,0.0152,0.0416,0.0197,0.0417,0.0015,0.0027,0.0005,0.0012,0.0043,0.0033,0.0008,0.0063,0.0031,0.0001,0.002,30014144,0.02,11,3,10561.0
2020-06-07,2020-06-07 21:07:45,Arm500,DOC 34028-2016,165.888,0,14,1,2,166.653,166.253,1.0,1559.0,0.4,2.0,383.0,200,13,2155,9,320,350,110.0,0.432,0.1962,0.2118,1.3338,0.0045,0.0152,0.0416,0.0197,0.0417,0.0015,0.0027,0.0005,0.0012,0.0043,0.0033,0.0008,0.0063,0.0031,0.0001,0.002,30014138,0.02,17,3,5961.0
2020-06-07,2020-06-07 21:07:45,Arm500,DOC 34028-2016,165.888,0,14,1,2,166.653,166.253,1.0,1559.0,0.4,2.0,1475.0,200,13,2155,9,320,350,110.0,0.432,0.1962,0.2118,1.3338,0.0045,0.0152,0.0416,0.0197,0.0417,0.0015,0.0027,0.0005,0.0012,0.0043,0.0033,0.0008,0.0063,0.0031,0.0001,0.002,30014140,0.02,14,4,7837.0
2020-06-07,2020-06-07 21:07:45,Arm500,DOC 34028-2016,165.888,0,14,1,2,166.653,166.253,1.0,1559.0,0.4,2.0,1485.0,200,13,2155,9,320,350,110.0,0.432,0.1962,0.2118,1.3338,0.0045,0.0152,0.0416,0.0197,0.0417,0.0015,0.0027,0.0005,0.0012,0.0043,0.0033,0.0008,0.0063,0.0031,0.0001,0.002,30013873,0.02,12,5,10723.0
2020-06-07,2020-06-07 21:51:45,Arm500,DOC 34028-2016,159.744,0,15,1,2,160.496,160.096,11.0,1567.0,0.4,2.0,411.0,200,13,2155,9,320,350,110.0,0.33,0.1878,0.2006,0.7661,0.004,0.0153,0.0443,0.0211,0.041,0.0015,0.003,0.0004,0.0009,0.0027,0.003,0.0008,0.0066,0.0026,0.0001,0.0022,30014138,0.01,17,3,5933.0
2020-06-07,2020-06-07 21:51:45,Arm500,DOC 34028-2016,159.744,0,15,1,2,160.496,160.096,11.0,1567.0,0.4,2.0,1512.0,200,13,2155,9,320,350,110.0,0.33,0.1878,0.2006,0.7661,0.004,0.0153,0.0443,0.0211,0.041,0.0015,0.003,0.0004,0.0009,0.0027,0.003,0.0008,0.0066,0.0026,0.0001,0.0022,30014143,0.01,11,6,8471623.0
2020-06-07,2020-06-07 21:51:45,Arm500,DOC 34028-2016,159.744,0,15,1,2,160.496,160.096,11.0,1567.0,0.4,2.0,411.0,200,13,2155,9,320,350,110.0,0.33,0.1878,0.2006,0.7661,0.004,0.0153,0.0443,0.0211,0.041,0.0015,0.003,0.0004,0.0009,0.0027,0.003,0.0008,0.0066,0.0026,0.0001,0.0022,30014144,0.01,11,3,10533.0
2020-06-07,2020-06-07 21:51:45,Arm500,DOC 34028-2016,159.744,0,15,1,2,160.496,160.096,11.0,1567.0,0.4,2.0,399.0,200,13,2155,9,320,350,110.0,0.33,0.1878,0.2006,0.7661,0.004,0.0153,0.0443,0.0211,0.041,0.0015,0.003,0.0004,0.0009,0.0027,0.003,0.0008,0.0066,0.0026,0.0001,0.0022,30013874,0.01,7,2,8920.0
2020-06-07,2020-06-07 21:51:45,Arm500,DOC 34028-2016,159.744,0,15,1,2,160.496,160.096,11.0,1567.0,0.4,2.0,2540.0,200,13,2155,9,320,350,110.0,0.33,0.1878,0.2006,0.7661,0.004,0.0153,0.0443,0.0211,0.041,0.0015,0.003,0.0004,0.0009,0.0027,0.003,0.0008,0.0066,0.0026,0.0001,0.0022,30013876,0.01,18,1,8470595.0
2020-06-07,2020-06-07 21:51:45,Arm500,DOC 34028-2016,159.744,0,15,1,2,160.496,160.096,11.0,1567.0,0.4,2.0,1512.0,200,13,2155,9,320,350,110.0,0.33,0.1878,0.2006,0.7661,0.004,0.0153,0.0443,0.0211,0.041,0.0015,0.003,0.0004,0.0009,0.0027,0.003,0.0008,0.0066,0.0026,0.0001,0.0022,30013873,0.01,12,5,10696.0
2020-06-07,2020-06-07 21:51:45,Arm500,DOC 34028-2016,159.744,0,15,1,2,160.496,160.096,11.0,1567.0,0.4,2.0,1503.0,200,13,2155,9,320,350,110.0,0.33,0.1878,0.2006,0.7661,0.004,0.0153,0.0443,0.0211,0.041,0.0015,0.003,0.0004,0.0009,0.0027,0.003,0.0008,0.0066,0.0026,0.0001,0.0022,30014140,0.01,14,4,7809.0
2020-06-07,2020-06-07 22:31:39,Arm500,DOC 34028-2016,162.816,0,16,1,2,164.475,164.075,7.0,1565.0,0.4,2.0,1543.0,200,13,2155,9,320,350,110.0,0.332,0.1962,0.1898,0.7297,0.0066,0.0148,0.0424,0.0216,0.0407,0.0014,0.0031,0.0004,0.0009,0.0024,0.0033,0.0008,0.0051,0.0025,0.0001,0.0021,30013873,0.01,12,5,10665.0
2020-06-07,2020-06-07 22:31:39,Arm500,DOC 34028-2016,162.816,0,16,1,2,164.475,164.075,7.0,1565.0,0.4,2.0,442.0,200,13,2155,9,320,350,110.0,0.332,0.1962,0.1898,0.7297,0.0066,0.0148,0.0424,0.0216,0.0407,0.0014,0.0031,0.0004,0.0009,0.0024,0.0033,0.0008,0.0051,0.0025,0.0001,0.0021,30014138,0.01,17,3,5902.0
2020-06-07,2020-06-07 22:31:39,Arm500,DOC 34028-2016,162.816,0,16,1,2,164.475,164.075,7.0,1565.0,0.4,2.0,414.0,200,13,2155,9,320,350,110.0,0.332,0.1962,0.1898,0.7297,0.0066,0.0148,0.0424,0.0216,0.0407,0.0014,0.0031,0.0004,0.0009,0.0024,0.0033,0.0008,0.0051,0.0025,0.0001,0.0021,30013874,0.01,7,2,8905.0
2020-06-07,2020-06-07 22:31:39,Arm500,DOC 34028-2016,162.816,0,16,1,2,164.475,164.075,7.0,1565.0,0.4,2.0,1543.0,200,13,2155,9,320,350,110.0,0.332,0.1962,0.1898,0.7297,0.0066,0.0148,0.0424,0.0216,0.0407,0.0014,0.0031,0.0004,0.0009,0.0024,0.0033,0.0008,0.0051,0.0025,0.0001,0.0021,30014143,0.01,11,6,8471592.0
2020-06-07,2020-06-07 22:31:39,Arm500,DOC 34028-2016,162.816,0,16,1,2,164.475,164.075,7.0,1565.0,0.4,2.0,2568.0,200,13,2155,9,320,350,110.0,0.332,0.1962,0.1898,0.7297,0.0066,0.0148,0.0424,0.0216,0.0407,0.0014,0.0031,0.0004,0.0009,0.0024,0.0033,0.0008,0.0051,0.0025,0.0001,0.0021,30013876,0.01,18,1,8470567.0
2020-06-07,2020-06-07 22:31:39,Arm500,DOC 34028-2016,162.816,0,16,1,2,164.475,164.075,7.0,1565.0,0.4,2.0,1531.0,200,13,2155,9,320,350,110.0,0.332,0.1962,0.1898,0.7297,0.0066,0.0148,0.0424,0.0216,0.0407,0.0014,0.0031,0.0004,0.0009,0.0024,0.0033,0.0008,0.0051,0.0025,0.0001,0.0021,30014140,0.01,14,4,7781.0
2020-06-07,2020-06-07 22:31:39,Arm500,DOC 34028-2016,162.816,0,16,1,2,164.475,164.075,7.0,1565.0,0.4,2.0,442.0,200,13,2155,9,320,350,110.0,0.332,0.1962,0.1898,0.7297,0.0066,0.0148,0.0424,0.0216,0.0407,0.0014,0.0031,0.0004,0.0009,0.0024,0.0033,0.0008,0.0051,0.0025,0.0001,0.0021,30014144,0.01,11,3,10502.0
2020-06-07,2020-06-07 23:13:38,Arm500,DOC 34028-2016,156.672,0,17,1,2,157.417,157.017,12.0,1566.0,0.4,2.0,2595.0,200,13,2155,9,320,350,110.0,0.314,0.1813,0.1859,0.7001,0.002,0.0138,0.0539,0.0233,0.0431,0.0013,0.0036,0.0004,0.0009,0.0019,0.0035,0.0005,0.0065,0.0024,0.0001,0.0022,30013876,0.01,18,1,8470540.0
2020-06-07,2020-06-07 23:13:38,Arm500,DOC 34028-2016,156.672,0,17,1,2,157.417,157.017,12.0,1566.0,0.4,2.0,472.0,200,13,2155,9,320,350,110.0,0.314,0.1813,0.1859,0.7001,0.002,0.0138,0.0539,0.0233,0.0431,0.0013,0.0036,0.0004,0.0009,0.0019,0.0035,0.0005,0.0065,0.0024,0.0001,0.0022,30014138,0.01,17,3,5872.0
2020-06-07,2020-06-07 23:13:38,Arm500,DOC 34028-2016,156.672,0,17,1,2,157.417,157.017,12.0,1566.0,0.4,2.0,1577.0,200,13,2155,9,320,350,110.0,0.314,0.1813,0.1859,0.7001,0.002,0.0138,0.0539,0.0233,0.0431,0.0013,0.0036,0.0004,0.0009,0.0019,0.0035,0.0005,0.0065,0.0024,0.0001,0.0022,30014143,0.01,11,6,8471558.0
2020-06-07,2020-06-07 23:13:38,Arm500,DOC 34028-2016,156.672,0,17,1,2,157.417,157.017,12.0,1566.0,0.4,2.0,1577.0,200,13,2155,9,320,350,110.0,0.314,0.1813,0.1859,0.7001,0.002,0.0138,0.0539,0.0233,0.0431,0.0013,0.0036,0.0004,0.0009,0.0019,0.0035,0.0005,0.0065,0.0024,0.0001,0.0022,30013873,0.01,12,5,10631.0
2020-06-07,2020-06-07 23:13:38,Arm500,DOC 34028-2016,156.672,0,17,1,2,157.417,157.017,12.0,1566.0,0.4,2.0,472.0,200,13,2155,9,320,350,110.0,0.314,0.1813,0.1859,0.7001,0.002,0.0138,0.0539,0.0233,0.0431,0.0013,0.0036,0.0004,0.0009,0.0019,0.0035,0.0005,0.0065,0.0024,0.0001,0.0022,30014144,0.01,11,3,10472.0
2020-06-07,2020-06-07 23:13:38,Arm500,DOC 34028-2016,156.672,0,17,1,2,157.417,157.017,12.0,1566.0,0.4,2.0,1561.0,200,13,2155,9,320,350,110.0,0.314,0.1813,0.1859,0.7001,0.002,0.0138,0.0539,0.0233,0.0431,0.0013,0.0036,0.0004,0.0009,0.0019,0.0035,0.0005,0.0065,0.0024,0.0001,0.0022,30014140,0.01,14,4,7751.0
2020-07-05,2020-07-05 00:57:19,St3sp,Contract,168.0,1,25,1,3,168.4,168.0,2.0,1567.0,0.4,7.0,5674.0,185,11,1950,9,340,420,170.0,0.328,0.1985,0.1901,0.7009,0.005,0.0136,0.0422,0.0164,0.0292,0.0012,0.0014,0.0005,0.0009,0.0026,0.0026,0.0005,0.0034,0.0,0.0,0.0,30014815,0.03,13,4,8005.0
2020-07-05,2020-07-05 00:57:19,St3sp,Contract,168.0,1,25,1,3,168.4,168.0,2.0,1567.0,0.4,7.0,4981.0,185,11,1950,9,340,420,170.0,0.328,0.1985,0.1901,0.7009,0.005,0.0136,0.0422,0.0164,0.0292,0.0012,0.0014,0.0005,0.0009,0.0026,0.0026,0.0005,0.0034,0.0,0.0,0.0,30014821,0.03,12,6,6836.0
2020-07-05,2020-07-05 00:57:19,St3sp,Contract,168.0,1,25,1,3,168.4,168.0,2.0,1567.0,0.4,7.0,5438.0,185,11,1950,9,340,420,170.0,0.328,0.1985,0.1901,0.7009,0.005,0.0136,0.0422,0.0164,0.0292,0.0012,0.0014,0.0005,0.0009,0.0026,0.0026,0.0005,0.0034,0.0,0.0,0.0,30014807,0.03,14,2,6379.0
2020-07-05,2020-07-05 00:57:19,St3sp,Contract,168.0,1,25,1,3,168.4,168.0,2.0,1567.0,0.4,7.0,4996.0,185,11,1950,9,340,420,170.0,0.328,0.1985,0.1901,0.7009,0.005,0.0136,0.0422,0.0164,0.0292,0.0012,0.0014,0.0005,0.0009,0.0026,0.0026,0.0005,0.0034,0.0,0.0,0.0,30014817,0.03,7,1,6738.0
2020-07-05,2020-07-05 00:57:19,St3sp,Contract,168.0,1,25,1,3,168.4,168.0,2.0,1567.0,0.4,7.0,5133.0,185,11,1950,9,340,420,170.0,0.328,0.1985,0.1901,0.7009,0.005,0.0136,0.0422,0.0164,0.0292,0.0012,0.0014,0.0005,0.0009,0.0026,0.0026,0.0005,0.0034,0.0,0.0,0.0,30014811,0.03,8,5,6101.0
2020-07-05,2020-07-05 00:57:19,St3sp,Contract,168.0,1,25,1,3,168.4,168.0,2.0,1567.0,0.4,7.0,3696.0,185,11,1950,9,340,420,170.0,0.328,0.1985,0.1901,0.7009,0.005,0.0136,0.0422,0.0164,0.0292,0.0012,0.0014,0.0005,0.0009,0.0026,0.0026,0.0005,0.0034,0.0,0.0,0.0,30014810,0.03,9,3,15167.0
2020-07-05,2020-07-05 00:57:19,St3sp,Contract,168.0,1,25,1,3,168.4,168.0,2.0,1567.0,0.4,7.0,4981.0,185,11,1950,9,340,420,170.0,0.328,0.1985,0.1901,0.7009,0.005,0.0136,0.0422,0.0164,0.0292,0.0012,0.0014,0.0005,0.0009,0.0026,0.0026,0.0005,0.0034,0.0,0.0,0.0,30014809,0.03,18,6,6566.0
2020-07-05,2020-07-05 00:57:19,St3sp,Contract,168.0,1,25,1,3,168.4,168.0,2.0,1567.0,0.4,7.0,5133.0,185,11,1950,9,340,420,170.0,0.328,0.1985,0.1901,0.7009,0.005,0.0136,0.0422,0.0164,0.0292,0.0012,0.0014,0.0005,0.0009,0.0026,0.0026,0.0005,0.0034,0.0,0.0,0.0,30014804,0.03,11,5,7443.0
2020-07-05,2020-07-05 00:57:19,St3sp,Contract,168.0,1,25,1,3,168.4,168.0,2.0,1567.0,0.4,7.0,5674.0,185,11,1950,9,340,420,170.0,0.328,0.1985,0.1901,0.7009,0.005,0.0136,0.0422,0.0164,0.0292,0.0012,0.0014,0.0005,0.0009,0.0026,0.0026,0.0005,0.0034,0.0,0.0,0.0,30014808,0.03,10,4,10364.0
2020-07-05,2020-07-05 01:46:49,St3sp,Contract,170.1,1,26,1,3,170.5,170.1,10.0,1567.0,0.4,7.0,5704.0,185,11,1950,9,340,420,170.0,0.323,0.1931,0.1907,0.7001,0.0064,0.0255,0.0462,0.0133,0.0314,0.0012,0.001,0.0006,0.0008,0.0027,0.0026,0.0015,0.004,0.0,0.0,0.0,30014808,0.03,10,4,10334.0
2020-07-05,2020-07-05 01:46:49,St3sp,Contract,170.1,1,26,1,3,170.5,170.1,10.0,1567.0,0.4,7.0,5163.0,185,11,1950,9,340,420,170.0,0.323,0.1931,0.1907,0.7001,0.0064,0.0255,0.0462,0.0133,0.0314,0.0012,0.001,0.0006,0.0008,0.0027,0.0026,0.0015,0.004,0.0,0.0,0.0,30014811,0.03,8,5,6071.0
2020-07-05,2020-07-05 01:46:49,St3sp,Contract,170.1,1,26,1,3,170.5,170.1,10.0,1567.0,0.4,7.0,5023.0,185,11,1950,9,340,420,170.0,0.323,0.1931,0.1907,0.7001,0.0064,0.0255,0.0462,0.0133,0.0314,0.0012,0.001,0.0006,0.0008,0.0027,0.0026,0.0015,0.004,0.0,0.0,0.0,30014817,0.03,7,1,6711.0
2020-07-05,2020-07-05 01:46:49,St3sp,Contract,170.1,1,26,1,3,170.5,170.1,10.0,1567.0,0.4,7.0,5010.0,185,11,1950,9,340,420,170.0,0.323,0.1931,0.1907,0.7001,0.0064,0.0255,0.0462,0.0133,0.0314,0.0012,0.001,0.0006,0.0008,0.0027,0.0026,0.0015,0.004,0.0,0.0,0.0,30014821,0.03,12,6,6807.0
2020-07-05,2020-07-05 01:46:49,St3sp,Contract,170.1,1,26,1,3,170.5,170.1,10.0,1567.0,0.4,7.0,5163.0,185,11,1950,9,340,420,170.0,0.323,0.1931,0.1907,0.7001,0.0064,0.0255,0.0462,0.0133,0.0314,0.0012,0.001,0.0006,0.0008,0.0027,0.0026,0.0015,0.004,0.0,0.0,0.0,30014804,0.03,11,5,7413.0
2020-07-05,2020-07-05 01:46:49,St3sp,Contract,170.1,1,26,1,3,170.5,170.1,10.0,1567.0,0.4,7.0,3722.0,185,11,1950,9,340,420,170.0,0.323,0.1931,0.1907,0.7001,0.0064,0.0255,0.0462,0.0133,0.0314,0.0012,0.001,0.0006,0.0008,0.0027,0.0026,0.0015,0.004,0.0,0.0,0.0,30014810,0.03,9,3,15141.0
2020-07-05,2020-07-05 01:46:49,St3sp,Contract,170.1,1,26,1,3,170.5,170.1,10.0,1567.0,0.4,7.0,5704.0,185,11,1950,9,340,420,170.0,0.323,0.1931,0.1907,0.7001,0.0064,0.0255,0.0462,0.0133,0.0314,0.0012,0.001,0.0006,0.0008,0.0027,0.0026,0.0015,0.004,0.0,0.0,0.0,30014815,0.03,13,4,7975.0
2020-07-05,2020-07-05 01:46:49,St3sp,Contract,170.1,1,26,1,3,170.5,170.1,10.0,1567.0,0.4,7.0,5010.0,185,11,1950,9,340,420,170.0,0.323,0.1931,0.1907,0.7001,0.0064,0.0255,0.0462,0.0133,0.0314,0.0012,0.001,0.0006,0.0008,0.0027,0.0026,0.0015,0.004,0.0,0.0,0.0,30014809,0.03,18,6,6537.0
2020-07-05,2020-07-05 01:46:49,St3sp,Contract,170.1,1,26,1,3,170.5,170.1,10.0,1567.0,0.4,7.0,5468.0,185,11,1950,9,340,420,170.0,0.323,0.1931,0.1907,0.7001,0.0064,0.0255,0.0462,0.0133,0.0314,0.0012,0.001,0.0006,0.0008,0.0027,0.0026,0.0015,0.004,0.0,0.0,0.0,30014807,0.03,14,2,6349.0
2020-07-05,2020-07-05 02:32:04,St3sp,Contract,163.8,1,27,1,3,164.2,163.8,6.0,1576.0,0.4,7.0,5733.0,185,11,1950,9,340,420,170.0,0.322,0.1938,0.1978,0.7154,0.0042,0.0179,0.0352,0.0073,0.0167,0.0007,0.0006,0.0006,0.0008,0.0025,0.0027,0.0004,0.0033,0.0,0.0,0.0,30014808,0.03,10,4,10305.0
2020-07-05,2020-07-05 02:32:04,St3sp,Contract,163.8,1,27,1,3,164.2,163.8,6.0,1576.0,0.4,7.0,5040.0,185,11,1950,9,340,420,170.0,0.322,0.1938,0.1978,0.7154,0.0042,0.0179,0.0352,0.0073,0.0167,0.0007,0.0006,0.0006,0.0008,0.0025,0.0027,0.0004,0.0033,0.0,0.0,0.0,30014809,0.03,18,6,6507.0
2020-07-05,2020-07-05 02:32:04,St3sp,Contract,163.8,1,27,1,3,164.2,163.8,6.0,1576.0,0.4,7.0,3745.0,185,11,1950,9,340,420,170.0,0.322,0.1938,0.1978,0.7154,0.0042,0.0179,0.0352,0.0073,0.0167,0.0007,0.0006,0.0006,0.0008,0.0025,0.0027,0.0004,0.0033,0.0,0.0,0.0,30014810,0.03,9,3,15118.0
2020-07-05,2020-07-05 02:32:04,St3sp,Contract,163.8,1,27,1,3,164.2,163.8,6.0,1576.0,0.4,7.0,5733.0,185,11,1950,9,340,420,170.0,0.322,0.1938,0.1978,0.7154,0.0042,0.0179,0.0352,0.0073,0.0167,0.0007,0.0006,0.0006,0.0008,0.0025,0.0027,0.0004,0.0033,0.0,0.0,0.0,30014815,0.03,13,4,7946.0
2020-07-05,2020-07-05 02:32:04,St3sp,Contract,163.8,1,27,1,3,164.2,163.8,6.0,1576.0,0.4,7.0,5190.0,185,11,1950,9,340,420,170.0,0.322,0.1938,0.1978,0.7154,0.0042,0.0179,0.0352,0.0073,0.0167,0.0007,0.0006,0.0006,0.0008,0.0025,0.0027,0.0004,0.0033,0.0,0.0,0.0,30014811,0.03,8,5,6044.0
2020-07-05,2020-07-05 02:32:04,St3sp,Contract,163.8,1,27,1,3,164.2,163.8,6.0,1576.0,0.4,7.0,5493.0,185,11,1950,9,340,420,170.0,0.322,0.1938,0.1978,0.7154,0.0042,0.0179,0.0352,0.0073,0.0167,0.0007,0.0006,0.0006,0.0008,0.0025,0.0027,0.0004,0.0033,0.0,0.0,0.0,30014807,0.03,14,2,6324.0
2020-07-05,2020-07-05 02:32:04,St3sp,Contract,163.8,1,27,1,3,164.2,163.8,6.0,1576.0,0.4,7.0,5040.0,185,11,1950,9,340,420,170.0,0.322,0.1938,0.1978,0.7154,0.0042,0.0179,0.0352,0.0073,0.0167,0.0007,0.0006,0.0006,0.0008,0.0025,0.0027,0.0004,0.0033,0.0,0.0,0.0,30014821,0.03,12,6,6777.0
2020-07-05,2020-07-05 02:32:04,St3sp,Contract,163.8,1,27,1,3,164.2,163.8,6.0,1576.0,0.4,7.0,5053.0,185,11,1950,9,340,420,170.0,0.322,0.1938,0.1978,0.7154,0.0042,0.0179,0.0352,0.0073,0.0167,0.0007,0.0006,0.0006,0.0008,0.0025,0.0027,0.0004,0.0033,0.0,0.0,0.0,30014817,0.03,7,1,6681.0
2020-07-05,2020-07-05 02:32:04,St3sp,Contract,163.8,1,27,1,3,164.2,163.8,6.0,1576.0,0.4,7.0,5190.0,185,11,1950,9,340,420,170.0,0.322,0.1938,0.1978,0.7154,0.0042,0.0179,0.0352,0.0073,0.0167,0.0007,0.0006,0.0006,0.0008,0.0025,0.0027,0.0004,0.0033,0.0,0.0,0.0,30014804,0.03,11,5,7386.0
2020-07-05,2020-07-05 03:17:09,St3sp,Contract,163.8,1,28,1,3,164.2,163.8,3.0,1574.0,0.4,7.0,5078.0,185,11,1950,9,340,420,170.0,0.321,0.1954,0.1928,0.7062,0.0041,0.0125,0.0303,0.0062,0.0158,0.0006,0.0004,0.0005,0.0007,0.0025,0.0027,0.0007,0.0045,0.0,0.0,0.0,30014817,0.03,7,1,6656.0
2020-07-05,2020-07-05 03:17:09,St3sp,Contract,163.8,1,28,1,3,164.2,163.8,3.0,1574.0,0.4,7.0,5069.0,185,11,1950,9,340,420,170.0,0.321,0.1954,0.1928,0.7062,0.0041,0.0125,0.0303,0.0062,0.0158,0.0006,0.0004,0.0005,0.0007,0.0025,0.0027,0.0007,0.0045,0.0,0.0,0.0,30014809,0.03,18,6,6478.0
2020-07-05,2020-07-05 03:17:09,St3sp,Contract,163.8,1,28,1,3,164.2,163.8,3.0,1574.0,0.4,7.0,5220.0,185,11,1950,9,340,420,170.0,0.321,0.1954,0.1928,0.7062,0.0041,0.0125,0.0303,0.0062,0.0158,0.0006,0.0004,0.0005,0.0007,0.0025,0.0027,0.0007,0.0045,0.0,0.0,0.0,30014811,0.03,8,5,6014.0
2020-07-05,2020-07-05 03:17:09,St3sp,Contract,163.8,1,28,1,3,164.2,163.8,3.0,1574.0,0.4,7.0,3768.0,185,11,1950,9,340,420,170.0,0.321,0.1954,0.1928,0.7062,0.0041,0.0125,0.0303,0.0062,0.0158,0.0006,0.0004,0.0005,0.0007,0.0025,0.0027,0.0007,0.0045,0.0,0.0,0.0,30014810,0.03,9,3,15095.0
2020-07-05,2020-07-05 03:17:09,St3sp,Contract,163.8,1,28,1,3,164.2,163.8,3.0,1574.0,0.4,7.0,5762.0,185,11,1950,9,340,420,170.0,0.321,0.1954,0.1928,0.7062,0.0041,0.0125,0.0303,0.0062,0.0158,0.0006,0.0004,0.0005,0.0007,0.0025,0.0027,0.0007,0.0045,0.0,0.0,0.0,30014815,0.03,13,4,7917.0
2020-07-05,2020-07-05 03:17:09,St3sp,Contract,163.8,1,28,1,3,164.2,163.8,3.0,1574.0,0.4,7.0,5069.0,185,11,1950,9,340,420,170.0,0.321,0.1954,0.1928,0.7062,0.0041,0.0125,0.0303,0.0062,0.0158,0.0006,0.0004,0.0005,0.0007,0.0025,0.0027,0.0007,0.0045,0.0,0.0,0.0,30014821,0.03,12,6,6748.0
2020-07-05,2020-07-05 03:17:09,St3sp,Contract,163.8,1,28,1,3,164.2,163.8,3.0,1574.0,0.4,7.0,5220.0,185,11,1950,9,340,420,170.0,0.321,0.1954,0.1928,0.7062,0.0041,0.0125,0.0303,0.0062,0.0158,0.0006,0.0004,0.0005,0.0007,0.0025,0.0027,0.0007,0.0045,0.0,0.0,0.0,30014804,0.03,11,5,7356.0
2020-07-05,2020-07-05 03:17:09,St3sp,Contract,163.8,1,28,1,3,164.2,163.8,3.0,1574.0,0.4,7.0,5762.0,185,11,1950,9,340,420,170.0,0.321,0.1954,0.1928,0.7062,0.0041,0.0125,0.0303,0.0062,0.0158,0.0006,0.0004,0.0005,0.0007,0.0025,0.0027,0.0007,0.0045,0.0,0.0,0.0,30014808,0.03,10,4,10276.0
2020-07-05,2020-07-05 03:17:09,St3sp,Contract,163.8,1,28,1,3,164.2,163.8,3.0,1574.0,0.4,7.0,5520.0,185,11,1950,9,340,420,170.0,0.321,0.1954,0.1928,0.7062,0.0041,0.0125,0.0303,0.0062,0.0158,0.0006,0.0004,0.0005,0.0007,0.0025,0.0027,0.0007,0.0045,0.0,0.0,0.0,30014807,0.03,14,2,6297.0
2020-07-05,2020-07-05 04:04:07,St3sp,Contract,163.704,1,29,1,3,171.004,170.604,5.0,1571.0,0.4,7.0,5796.0,185,11,1950,9,340,420,170.0,0.309,0.1829,0.1824,0.6998,0.0031,0.0104,0.0353,0.006,0.0149,0.0006,0.0004,0.0005,0.0007,0.0023,0.0028,0.0003,0.0055,0.0,0.0,0.0,30014808,0.03,10,4,10242.0
2020-07-05,2020-07-05 04:04:07,St3sp,Contract,163.704,1,29,1,3,171.004,170.604,5.0,1571.0,0.4,7.0,5096.0,185,11,1950,9,340,420,170.0,0.309,0.1829,0.1824,0.6998,0.0031,0.0104,0.0353,0.006,0.0149,0.0006,0.0004,0.0005,0.0007,0.0023,0.0028,0.0003,0.0055,0.0,0.0,0.0,30014809,0.03,18,6,6451.0
2020-07-05,2020-07-05 04:04:07,St3sp,Contract,163.704,1,29,1,3,171.004,170.604,5.0,1571.0,0.4,7.0,3791.0,185,11,1950,9,340,420,170.0,0.309,0.1829,0.1824,0.6998,0.0031,0.0104,0.0353,0.006,0.0149,0.0006,0.0004,0.0005,0.0007,0.0023,0.0028,0.0003,0.0055,0.0,0.0,0.0,30014810,0.03,9,3,15072.0
2020-07-05,2020-07-05 04:04:07,St3sp,Contract,163.704,1,29,1,3,171.004,170.604,5.0,1571.0,0.4,7.0,5247.0,185,11,1950,9,340,420,170.0,0.309,0.1829,0.1824,0.6998,0.0031,0.0104,0.0353,0.006,0.0149,0.0006,0.0004,0.0005,0.0007,0.0023,0.0028,0.0003,0.0055,0.0,0.0,0.0,30014804,0.03,11,5,7329.0
2020-07-05,2020-07-05 04:04:07,St3sp,Contract,163.704,1,29,1,3,171.004,170.604,5.0,1571.0,0.4,7.0,5547.0,185,11,1950,9,340,420,170.0,0.309,0.1829,0.1824,0.6998,0.0031,0.0104,0.0353,0.006,0.0149,0.0006,0.0004,0.0005,0.0007,0.0023,0.0028,0.0003,0.0055,0.0,0.0,0.0,30014807,0.03,14,2,6270.0
2020-07-05,2020-07-05 04:04:07,St3sp,Contract,163.704,1,29,1,3,171.004,170.604,5.0,1571.0,0.4,7.0,5247.0,185,11,1950,9,340,420,170.0,0.309,0.1829,0.1824,0.6998,0.0031,0.0104,0.0353,0.006,0.0149,0.0006,0.0004,0.0005,0.0007,0.0023,0.0028,0.0003,0.0055,0.0,0.0,0.0,30014811,0.03,8,5,5987.0
2020-07-05,2020-07-05 04:04:07,St3sp,Contract,163.704,1,29,1,3,171.004,170.604,5.0,1571.0,0.4,7.0,5796.0,185,11,1950,9,340,420,170.0,0.309,0.1829,0.1824,0.6998,0.0031,0.0104,0.0353,0.006,0.0149,0.0006,0.0004,0.0005,0.0007,0.0023,0.0028,0.0003,0.0055,0.0,0.0,0.0,30014815,0.03,13,4,7883.0
2020-07-05,2020-07-05 04:04:07,St3sp,Contract,163.704,1,29,1,3,171.004,170.604,5.0,1571.0,0.4,7.0,5096.0,185,11,1950,9,340,420,170.0,0.309,0.1829,0.1824,0.6998,0.0031,0.0104,0.0353,0.006,0.0149,0.0006,0.0004,0.0005,0.0007,0.0023,0.0028,0.0003,0.0055,0.0,0.0,0.0,30014821,0.03,12,6,6721.0
2020-07-05,2020-07-05 04:04:07,St3sp,Contract,163.704,1,29,1,3,171.004,170.604,5.0,1571.0,0.4,7.0,5103.0,185,11,1950,9,340,420,170.0,0.309,0.1829,0.1824,0.6998,0.0031,0.0104,0.0353,0.006,0.0149,0.0006,0.0004,0.0005,0.0007,0.0023,0.0028,0.0003,0.0055,0.0,0.0,0.0,30014817,0.03,7,1,6631.0
2020-07-07,2020-07-07 01:03:37,Arm500,DOC 34028-2016,165.773,0,19,1,2,166.837,166.437,1.0,1576.0,0.4,2.0,430.0,200,13,2155,9,320,350,110.0,0.326,0.1927,0.2005,0.7153,0.0058,0.0106,0.0436,0.0195,0.0379,0.0012,0.0055,0.0003,0.0009,0.002,0.0046,0.0015,0.0053,0.0024,0.0001,0.0019,30014820,0.01,16,2,11812.0
2020-07-07,2020-07-07 01:03:37,Arm500,DOC 34028-2016,165.773,0,19,1,2,166.837,166.437,1.0,1576.0,0.4,2.0,1653.0,200,13,2155,9,320,350,110.0,0.326,0.1927,0.2005,0.7153,0.0058,0.0106,0.0436,0.0195,0.0379,0.0012,0.0055,0.0003,0.0009,0.002,0.0046,0.0015,0.0053,0.0024,0.0001,0.0019,30014811,0.01,8,5,9581.0
2020-07-07,2020-07-07 01:03:37,Arm500,DOC 34028-2016,165.773,0,19,1,2,166.837,166.437,1.0,1576.0,0.4,2.0,1635.0,200,13,2155,9,320,350,110.0,0.326,0.1927,0.2005,0.7153,0.0058,0.0106,0.0436,0.0195,0.0379,0.0012,0.0055,0.0003,0.0009,0.002,0.0046,0.0015,0.0053,0.0024,0.0001,0.0019,30014815,0.01,13,4,12044.0
2020-07-07,2020-07-07 01:03:37,Arm500,DOC 34028-2016,165.773,0,19,1,2,166.837,166.437,1.0,1576.0,0.4,2.0,1653.0,200,13,2155,9,320,350,110.0,0.326,0.1927,0.2005,0.7153,0.0058,0.0106,0.0436,0.0195,0.0379,0.0012,0.0055,0.0003,0.0009,0.002,0.0046,0.0015,0.0053,0.0024,0.0001,0.0019,30014821,0.01,12,6,10164.0
2020-07-07,2020-07-07 01:03:37,Arm500,DOC 34028-2016,165.773,0,19,1,2,166.837,166.437,1.0,1576.0,0.4,2.0,2611.0,200,13,2155,9,320,350,110.0,0.326,0.1927,0.2005,0.7153,0.0058,0.0106,0.0436,0.0195,0.0379,0.0012,0.0055,0.0003,0.0009,0.002,0.0046,0.0015,0.0053,0.0024,0.0001,0.0019,30014803,0.01,15,1,8790.0
2020-07-07,2020-07-07 01:54:58,Arm500,DOC 34028-2016,165.888,0,20,1,2,167.153,166.753,1.0,1568.0,0.4,2.0,1687.0,200,13,2155,9,320,350,110.0,0.323,0.1871,0.1949,0.7069,0.0033,0.0125,0.0608,0.017,0.0354,0.0013,0.0079,0.0003,0.0009,0.0019,0.0039,0.0013,0.0069,0.0025,0.0001,0.002,30014811,0.01,8,5,9547.0
2020-07-07,2020-07-07 01:54:58,Arm500,DOC 34028-2016,165.888,0,20,1,2,167.153,166.753,1.0,1568.0,0.4,2.0,1687.0,200,13,2155,9,320,350,110.0,0.323,0.1871,0.1949,0.7069,0.0033,0.0125,0.0608,0.017,0.0354,0.0013,0.0079,0.0003,0.0009,0.0019,0.0039,0.0013,0.0069,0.0025,0.0001,0.002,30014821,0.01,12,6,10130.0
2020-07-07,2020-07-07 01:54:58,Arm500,DOC 34028-2016,165.888,0,20,1,2,167.153,166.753,1.0,1568.0,0.4,2.0,1669.0,200,13,2155,9,320,350,110.0,0.323,0.1871,0.1949,0.7069,0.0033,0.0125,0.0608,0.017,0.0354,0.0013,0.0079,0.0003,0.0009,0.0019,0.0039,0.0013,0.0069,0.0025,0.0001,0.002,30014815,0.01,13,4,12010.0
2020-07-07,2020-07-07 01:54:58,Arm500,DOC 34028-2016,165.888,0,20,1,2,167.153,166.753,1.0,1568.0,0.4,2.0,2641.0,200,13,2155,9,320,350,110.0,0.323,0.1871,0.1949,0.7069,0.0033,0.0125,0.0608,0.017,0.0354,0.0013,0.0079,0.0003,0.0009,0.0019,0.0039,0.0013,0.0069,0.0025,0.0001,0.002,30014803,0.01,15,1,8760.0
2020-07-07,2020-07-07 01:54:58,Arm500,DOC 34028-2016,165.888,0,20,1,2,167.153,166.753,1.0,1568.0,0.4,2.0,433.0,200,13,2155,9,320,350,110.0,0.323,0.1871,0.1949,0.7069,0.0033,0.0125,0.0608,0.017,0.0354,0.0013,0.0079,0.0003,0.0009,0.0019,0.0039,0.0013,0.0069,0.0025,0.0001,0.002,30014820,0.01,16,2,11809.0
2020-07-07,2020-07-07 02:42:06,Arm500,DOC 34028-2016,165.888,0,21,1,2,166.803,166.403,7.0,1571.0,0.4,2.0,1721.0,200,13,2155,9,320,350,110.0,0.326,0.1919,0.1836,0.7025,0.0044,0.0124,0.0595,0.0189,0.0338,0.0014,0.0066,0.0003,0.0008,0.0018,0.0036,0.0007,0.0072,0.0024,0.0001,0.0022,30014821,0.01,12,6,10096.0
2020-07-07,2020-07-07 02:42:06,Arm500,DOC 34028-2016,165.888,0,21,1,2,166.803,166.403,7.0,1571.0,0.4,2.0,2675.0,200,13,2155,9,320,350,110.0,0.326,0.1919,0.1836,0.7025,0.0044,0.0124,0.0595,0.0189,0.0338,0.0014,0.0066,0.0003,0.0008,0.0018,0.0036,0.0007,0.0072,0.0024,0.0001,0.0022,30014803,0.01,15,1,8726.0
2020-07-07,2020-07-07 02:42:06,Arm500,DOC 34028-2016,165.888,0,21,1,2,166.803,166.403,7.0,1571.0,0.4,2.0,436.0,200,13,2155,9,320,350,110.0,0.326,0.1919,0.1836,0.7025,0.0044,0.0124,0.0595,0.0189,0.0338,0.0014,0.0066,0.0003,0.0008,0.0018,0.0036,0.0007,0.0072,0.0024,0.0001,0.0022,30014820,0.01,16,2,11806.0
2020-07-07,2020-07-07 02:42:06,Arm500,DOC 34028-2016,165.888,0,21,1,2,166.803,166.403,7.0,1571.0,0.4,2.0,1721.0,200,13,2155,9,320,350,110.0,0.326,0.1919,0.1836,0.7025,0.0044,0.0124,0.0595,0.0189,0.0338,0.0014,0.0066,0.0003,0.0008,0.0018,0.0036,0.0007,0.0072,0.0024,0.0001,0.0022,30014811,0.01,8,5,9513.0
2020-07-07,2020-07-07 02:42:06,Arm500,DOC 34028-2016,165.888,0,21,1,2,166.803,166.403,7.0,1571.0,0.4,2.0,1700.0,200,13,2155,9,320,350,110.0,0.326,0.1919,0.1836,0.7025,0.0044,0.0124,0.0595,0.0189,0.0338,0.0014,0.0066,0.0003,0.0008,0.0018,0.0036,0.0007,0.0072,0.0024,0.0001,0.0022,30014815,0.01,13,4,11979.0
2020-07-07,2020-07-07 03:31:20,Arm500,DOC 34028-2016,162.816,0,22,1,2,163.575,163.175,12.0,1570.0,0.4,2.0,1727.0,200,13,2155,9,320,350,110.0,0.329,0.1905,0.199,0.72,0.0066,0.0199,0.0626,0.0222,0.0368,0.0015,0.0088,0.0004,0.001,0.003,0.0036,0.0009,0.0066,0.0025,0.0001,0.0017,30014815,0.01,13,4,11952.0
2020-07-07,2020-07-07 03:31:20,Arm500,DOC 34028-2016,162.816,0,22,1,2,163.575,163.175,12.0,1570.0,0.4,2.0,1749.0,200,13,2155,9,320,350,110.0,0.329,0.1905,0.199,0.72,0.0066,0.0199,0.0626,0.0222,0.0368,0.0015,0.0088,0.0004,0.001,0.003,0.0036,0.0009,0.0066,0.0025,0.0001,0.0017,30014821,0.01,12,6,10068.0
2020-07-07,2020-07-07 03:31:20,Arm500,DOC 34028-2016,162.816,0,22,1,2,163.575,163.175,12.0,1570.0,0.4,2.0,461.0,200,13,2155,9,320,350,110.0,0.329,0.1905,0.199,0.72,0.0066,0.0199,0.0626,0.0222,0.0368,0.0015,0.0088,0.0004,0.001,0.003,0.0036,0.0009,0.0066,0.0025,0.0001,0.0017,30014820,0.01,16,2,11781.0
2020-07-07,2020-07-07 03:31:20,Arm500,DOC 34028-2016,162.816,0,22,1,2,163.575,163.175,12.0,1570.0,0.4,2.0,1749.0,200,13,2155,9,320,350,110.0,0.329,0.1905,0.199,0.72,0.0066,0.0199,0.0626,0.0222,0.0368,0.0015,0.0088,0.0004,0.001,0.003,0.0036,0.0009,0.0066,0.0025,0.0001,0.0017,30014811,0.01,8,5,9485.0
2020-07-07,2020-07-07 03:31:20,Arm500,DOC 34028-2016,162.816,0,22,1,2,163.575,163.175,12.0,1570.0,0.4,2.0,2703.0,200,13,2155,9,320,350,110.0,0.329,0.1905,0.199,0.72,0.0066,0.0199,0.0626,0.0222,0.0368,0.0015,0.0088,0.0004,0.001,0.003,0.0036,0.0009,0.0066,0.0025,0.0001,0.0017,30014803,0.01,15,1,8698.0
2020-07-07,2020-07-07 04:16:43,Arm500,DOC 34028-2016,165.888,0,23,1,2,166.653,166.253,10.0,1568.0,0.4,2.0,282.0,200,13,2155,9,320,350,110.0,0.324,0.1907,0.1897,0.7061,0.0057,0.013,0.0501,0.0189,0.0377,0.0014,0.0056,0.0004,0.0009,0.0023,0.0033,0.0008,0.0058,0.0024,0.0001,0.0018,30014820,0.01,16,2,11960.0
2020-07-07,2020-07-07 04:16:43,Arm500,DOC 34028-2016,165.888,0,23,1,2,166.653,166.253,10.0,1568.0,0.4,2.0,2733.0,200,13,2155,9,320,350,110.0,0.324,0.1907,0.1897,0.7061,0.0057,0.013,0.0501,0.0189,0.0377,0.0014,0.0056,0.0004,0.0009,0.0023,0.0033,0.0008,0.0058,0.0024,0.0001,0.0018,30014803,0.01,15,1,8668.0
2020-07-07,2020-07-07 04:16:43,Arm500,DOC 34028-2016,165.888,0,23,1,2,166.653,166.253,10.0,1568.0,0.4,2.0,1755.0,200,13,2155,9,320,350,110.0,0.324,0.1907,0.1897,0.7061,0.0057,0.013,0.0501,0.0189,0.0377,0.0014,0.0056,0.0004,0.0009,0.0023,0.0033,0.0008,0.0058,0.0024,0.0001,0.0018,30014815,0.01,13,4,11924.0
2020-07-07,2020-07-07 04:16:43,Arm500,DOC 34028-2016,165.888,0,23,1,2,166.653,166.253,10.0,1568.0,0.4,2.0,1776.0,200,13,2155,9,320,350,110.0,0.324,0.1907,0.1897,0.7061,0.0057,0.013,0.0501,0.0189,0.0377,0.0014,0.0056,0.0004,0.0009,0.0023,0.0033,0.0008,0.0058,0.0024,0.0001,0.0018,30014821,0.01,12,6,10041.0
2020-07-07,2020-07-07 04:16:43,Arm500,DOC 34028-2016,165.888,0,23,1,2,166.653,166.253,10.0,1568.0,0.4,2.0,1779.0,200,13,2155,9,320,350,110.0,0.324,0.1907,0.1897,0.7061,0.0057,0.013,0.0501,0.0189,0.0377,0.0014,0.0056,0.0004,0.0009,0.0023,0.0033,0.0008,0.0058,0.0024,0.0001,0.0018,30014811,0.01,8,5,9455.0
2020-07-07,2020-07-07 04:56:24,Arm500,DOC 34028-2016,172.032,0,24,1,2,172.81,172.41,1.0,1565.0,0.4,2.0,1807.0,200,13,2155,9,320,350,110.0,0.328,0.1951,0.1811,0.7142,0.0136,0.0223,0.0457,0.0184,0.0415,0.0011,0.0035,0.0004,0.0008,0.0025,0.0034,0.0008,0.0063,0.0025,0.0001,0.0022,30014821,0.01,12,6,10010.0
2020-07-07,2020-07-07 04:56:24,Arm500,DOC 34028-2016,172.032,0,24,1,2,172.81,172.41,1.0,1565.0,0.4,2.0,1785.0,200,13,2155,9,320,350,110.0,0.328,0.1951,0.1811,0.7142,0.0136,0.0223,0.0457,0.0184,0.0415,0.0011,0.0035,0.0004,0.0008,0.0025,0.0034,0.0008,0.0063,0.0025,0.0001,0.0022,30014815,0.01,13,4,11894.0
2020-07-07,2020-07-07 04:56:24,Arm500,DOC 34028-2016,172.032,0,24,1,2,172.81,172.41,1.0,1565.0,0.4,2.0,1807.0,200,13,2155,9,320,350,110.0,0.328,0.1951,0.1811,0.7142,0.0136,0.0223,0.0457,0.0184,0.0415,0.0011,0.0035,0.0004,0.0008,0.0025,0.0034,0.0008,0.0063,0.0025,0.0001,0.0022,30014811,0.01,8,5,9427.0
2020-07-07,2020-07-07 04:56:24,Arm500,DOC 34028-2016,172.032,0,24,1,2,172.81,172.41,1.0,1565.0,0.4,2.0,507.0,200,13,2155,9,320,350,110.0,0.328,0.1951,0.1811,0.7142,0.0136,0.0223,0.0457,0.0184,0.0415,0.0011,0.0035,0.0004,0.0008,0.0025,0.0034,0.0008,0.0063,0.0025,0.0001,0.0022,30014820,0.01,16,2,11735.0
2020-07-07,2020-07-07 04:56:24,Arm500,DOC 34028-2016,172.032,0,24,1,2,172.81,172.41,1.0,1565.0,0.4,2.0,2761.0,200,13,2155,9,320,350,110.0,0.328,0.1951,0.1811,0.7142,0.0136,0.0223,0.0457,0.0184,0.0415,0.0011,0.0035,0.0004,0.0008,0.0025,0.0034,0.0008,0.0063,0.0025,0.0001,0.0022,30014803,0.01,15,1,8640.0
2020-07-07,2020-07-07 05:43:37,Arm500,DOC 34028-2016,165.888,0,25,1,2,166.653,166.253,11.0,1567.0,0.4,2.0,2792.0,200,13,2155,9,320,350,110.0,0.319,0.1941,0.1832,0.691,0.0069,0.0124,0.0344,0.0086,0.0176,0.0007,0.0022,0.0003,0.0009,0.0022,0.003,0.0007,0.0072,0.0024,0.0001,0.0027,30014803,0.01,15,1,8609.0
2020-07-07,2020-07-07 05:43:37,Arm500,DOC 34028-2016,165.888,0,25,1,2,166.653,166.253,11.0,1567.0,0.4,2.0,1838.0,200,13,2155,9,320,350,110.0,0.319,0.1941,0.1832,0.691,0.0069,0.0124,0.0344,0.0086,0.0176,0.0007,0.0022,0.0003,0.0009,0.0022,0.003,0.0007,0.0072,0.0024,0.0001,0.0027,30014811,0.01,8,5,9396.0
2020-07-07,2020-07-07 05:43:37,Arm500,DOC 34028-2016,165.888,0,25,1,2,166.653,166.253,11.0,1567.0,0.4,2.0,1834.0,200,13,2155,9,320,350,110.0,0.319,0.1941,0.1832,0.691,0.0069,0.0124,0.0344,0.0086,0.0176,0.0007,0.0022,0.0003,0.0009,0.0022,0.003,0.0007,0.0072,0.0024,0.0001,0.0027,30014821,0.01,12,6,9983.0
2020-07-07,2020-07-07 05:43:37,Arm500,DOC 34028-2016,165.888,0,25,1,2,166.653,166.253,11.0,1567.0,0.4,2.0,1813.0,200,13,2155,9,320,350,110.0,0.319,0.1941,0.1832,0.691,0.0069,0.0124,0.0344,0.0086,0.0176,0.0007,0.0022,0.0003,0.0009,0.0022,0.003,0.0007,0.0072,0.0024,0.0001,0.0027,30014815,0.01,13,4,11866.0
2020-07-07,2020-07-07 05:43:37,Arm500,DOC 34028-2016,165.888,0,25,1,2,166.653,166.253,11.0,1567.0,0.4,2.0,528.0,200,13,2155,9,320,350,110.0,0.319,0.1941,0.1832,0.691,0.0069,0.0124,0.0344,0.0086,0.0176,0.0007,0.0022,0.0003,0.0009,0.0022,0.003,0.0007,0.0072,0.0024,0.0001,0.0027,30014820,0.01,16,2,11714.0
2020-07-07,2020-07-07 06:26:14,Arm500,DOC 34028-2016,162.816,0,26,1,2,163.575,163.175,7.0,1566.0,0.4,2.0,1865.0,200,13,2155,9,320,360,120.0,0.319,0.1915,0.1928,0.7084,0.0041,0.0135,0.0319,0.0084,0.0191,0.0006,0.0021,0.0004,0.0009,0.0022,0.003,0.0007,0.0071,0.0024,0.0001,0.0026,30014821,0.03,12,6,9952.0
2020-07-07,2020-07-07 06:26:14,Arm500,DOC 34028-2016,162.816,0,26,1,2,163.575,163.175,7.0,1566.0,0.4,2.0,1865.0,200,13,2155,9,320,360,120.0,0.319,0.1915,0.1928,0.7084,0.0041,0.0135,0.0319,0.0084,0.0191,0.0006,0.0021,0.0004,0.0009,0.0022,0.003,0.0007,0.0071,0.0024,0.0001,0.0026,30014811,0.03,8,5,9369.0
2020-07-07,2020-07-07 06:26:14,Arm500,DOC 34028-2016,162.816,0,26,1,2,163.575,163.175,7.0,1566.0,0.4,2.0,1841.0,200,13,2155,9,320,360,120.0,0.319,0.1915,0.1928,0.7084,0.0041,0.0135,0.0319,0.0084,0.0191,0.0006,0.0021,0.0004,0.0009,0.0022,0.003,0.0007,0.0071,0.0024,0.0001,0.0026,30014815,0.03,13,4,11838.0
2020-07-07,2020-07-07 06:26:14,Arm500,DOC 34028-2016,162.816,0,26,1,2,163.575,163.175,7.0,1566.0,0.4,2.0,550.0,200,13,2155,9,320,360,120.0,0.319,0.1915,0.1928,0.7084,0.0041,0.0135,0.0319,0.0084,0.0191,0.0006,0.0021,0.0004,0.0009,0.0022,0.003,0.0007,0.0071,0.0024,0.0001,0.0026,30014820,0.03,16,2,11692.0
2020-07-07,2020-07-07 06:26:14,Arm500,DOC 34028-2016,162.816,0,26,1,2,163.575,163.175,7.0,1566.0,0.4,2.0,2819.0,200,13,2155,9,320,360,120.0,0.319,0.1915,0.1928,0.7084,0.0041,0.0135,0.0319,0.0084,0.0191,0.0006,0.0021,0.0004,0.0009,0.0022,0.003,0.0007,0.0071,0.0024,0.0001,0.0026,30014803,0.03,15,1,8582.0
2020-07-07,2020-07-07 07:13:34,Arm500,DOC 34028-2016,162.816,0,27,1,2,163.575,163.175,12.0,1564.0,0.4,2.0,1868.0,200,13,2155,9,320,360,120.0,0.311,0.1899,0.1831,0.6807,0.0043,0.0108,0.0254,0.0066,0.0146,0.0007,0.0021,0.0003,0.0009,0.0022,0.003,0.0007,0.0059,0.0026,0.0001,0.004,30014815,0.02,13,4,11811.0
2020-07-07,2020-07-07 07:13:34,Arm500,DOC 34028-2016,162.816,0,27,1,2,163.575,163.175,12.0,1564.0,0.4,2.0,1896.0,200,13,2155,9,320,360,120.0,0.311,0.1899,0.1831,0.6807,0.0043,0.0108,0.0254,0.0066,0.0146,0.0007,0.0021,0.0003,0.0009,0.0022,0.003,0.0007,0.0059,0.0026,0.0001,0.004,30014811,0.02,8,5,9338.0
2020-07-07,2020-07-07 07:13:34,Arm500,DOC 34028-2016,162.816,0,27,1,2,163.575,163.175,12.0,1564.0,0.4,2.0,2847.0,200,13,2155,9,320,360,120.0,0.311,0.1899,0.1831,0.6807,0.0043,0.0108,0.0254,0.0066,0.0146,0.0007,0.0021,0.0003,0.0009,0.0022,0.003,0.0007,0.0059,0.0026,0.0001,0.004,30014803,0.02,15,1,8554.0
2020-07-07,2020-07-07 07:13:34,Arm500,DOC 34028-2016,162.816,0,27,1,2,163.575,163.175,12.0,1564.0,0.4,2.0,571.0,200,13,2155,9,320,360,120.0,0.311,0.1899,0.1831,0.6807,0.0043,0.0108,0.0254,0.0066,0.0146,0.0007,0.0021,0.0003,0.0009,0.0022,0.003,0.0007,0.0059,0.0026,0.0001,0.004,30014820,0.02,16,2,11671.0
2020-07-07,2020-07-07 07:13:34,Arm500,DOC 34028-2016,162.816,0,27,1,2,163.575,163.175,12.0,1564.0,0.4,2.0,1893.0,200,13,2155,9,320,360,120.0,0.311,0.1899,0.1831,0.6807,0.0043,0.0108,0.0254,0.0066,0.0146,0.0007,0.0021,0.0003,0.0009,0.0022,0.003,0.0007,0.0059,0.0026,0.0001,0.004,30014821,0.02,12,6,9924.0
2020-07-07,2020-07-07 07:44:56,Arm500,DOC 34028-2016,165.888,0,28,1,2,166.653,166.253,10.0,1567.0,0.4,2.0,1924.0,200,13,2150,9,320,360,120.0,0.322,0.196,0.179,0.7049,0.0081,0.0128,0.0317,0.0065,0.0152,0.0006,0.0021,0.0003,0.0009,0.0021,0.0028,0.0009,0.005,0.0025,0.0001,0.0021,30014811,0.01,8,5,9310.0
2020-07-07,2020-07-07 07:44:56,Arm500,DOC 34028-2016,165.888,0,28,1,2,166.653,166.253,10.0,1567.0,0.4,2.0,1899.0,200,13,2150,9,320,360,120.0,0.322,0.196,0.179,0.7049,0.0081,0.0128,0.0317,0.0065,0.0152,0.0006,0.0021,0.0003,0.0009,0.0021,0.0028,0.0009,0.005,0.0025,0.0001,0.0021,30014815,0.01,13,4,11780.0
2020-07-07,2020-07-07 07:44:56,Arm500,DOC 34028-2016,165.888,0,28,1,2,166.653,166.253,10.0,1567.0,0.4,2.0,2878.0,200,13,2150,9,320,360,120.0,0.322,0.196,0.179,0.7049,0.0081,0.0128,0.0317,0.0065,0.0152,0.0006,0.0021,0.0003,0.0009,0.0021,0.0028,0.0009,0.005,0.0025,0.0001,0.0021,30014803,0.01,15,1,8523.0
2020-07-07,2020-07-07 07:44:56,Arm500,DOC 34028-2016,165.888,0,28,1,2,166.653,166.253,10.0,1567.0,0.4,2.0,1920.0,200,13,2150,9,320,360,120.0,0.322,0.196,0.179,0.7049,0.0081,0.0128,0.0317,0.0065,0.0152,0.0006,0.0021,0.0003,0.0009,0.0021,0.0028,0.0009,0.005,0.0025,0.0001,0.0021,30014821,0.01,12,6,9897.0
2020-07-07,2020-07-07 07:44:56,Arm500,DOC 34028-2016,165.888,0,28,1,2,166.653,166.253,10.0,1567.0,0.4,2.0,593.0,200,13,2150,9,320,360,120.0,0.322,0.196,0.179,0.7049,0.0081,0.0128,0.0317,0.0065,0.0152,0.0006,0.0021,0.0003,0.0009,0.0021,0.0028,0.0009,0.005,0.0025,0.0001,0.0021,30014820,0.01,16,2,11649.0
2020-07-07,2020-07-07 08:39:32,Arm500,DOC 34028-2016,159.744,0,29,1,2,160.496,160.096,1.0,1567.0,0.4,2.0,1948.0,200,13,2150,9,320,360,120.0,0.317,0.1897,0.2033,0.7109,0.0098,0.0088,0.0337,0.0072,0.0144,0.0008,0.0025,0.0005,0.0009,0.0021,0.0031,0.0008,0.007,0.0028,0.0001,0.0023,30014821,0.01,12,6,9869.0
2020-07-07,2020-07-07 08:39:32,Arm500,DOC 34028-2016,159.744,0,29,1,2,160.496,160.096,1.0,1567.0,0.4,2.0,1951.0,200,13,2150,9,320,360,120.0,0.317,0.1897,0.2033,0.7109,0.0098,0.0088,0.0337,0.0072,0.0144,0.0008,0.0025,0.0005,0.0009,0.0021,0.0031,0.0008,0.007,0.0028,0.0001,0.0023,30014811,0.01,8,5,9283.0
2020-07-07,2020-07-07 08:39:32,Arm500,DOC 34028-2016,159.744,0,29,1,2,160.496,160.096,1.0,1567.0,0.4,2.0,2905.0,200,13,2150,9,320,360,120.0,0.317,0.1897,0.2033,0.7109,0.0098,0.0088,0.0337,0.0072,0.0144,0.0008,0.0025,0.0005,0.0009,0.0021,0.0031,0.0008,0.007,0.0028,0.0001,0.0023,30014803,0.01,15,1,8496.0
2020-07-07,2020-07-07 08:39:32,Arm500,DOC 34028-2016,159.744,0,29,1,2,160.496,160.096,1.0,1567.0,0.4,2.0,617.0,200,13,2150,9,320,360,120.0,0.317,0.1897,0.2033,0.7109,0.0098,0.0088,0.0337,0.0072,0.0144,0.0008,0.0025,0.0005,0.0009,0.0021,0.0031,0.0008,0.007,0.0028,0.0001,0.0023,30014820,0.01,16,2,11625.0
2020-07-07,2020-07-07 08:39:32,Arm500,DOC 34028-2016,159.744,0,29,1,2,160.496,160.096,1.0,1567.0,0.4,2.0,1924.0,200,13,2150,9,320,360,120.0,0.317,0.1897,0.2033,0.7109,0.0098,0.0088,0.0337,0.0072,0.0144,0.0008,0.0025,0.0005,0.0009,0.0021,0.0031,0.0008,0.007,0.0028,0.0001,0.0023,30014815,0.01,13,4,11755.0
