Repository: khw11044/Iron-CCM-RUL

# 연속 주조기의 RUL 데이터 분석

## RUL Dataset from Continuous Casting Machine

[캐글 페이지](https://www.kaggle.com/datasets/yuriykatser/rul-dataset-from-continuous-casting-machine)

## 도메인 설명 

연주공정: 연주공정은 철강산업에서 철 제품을 생산하는 공정중 하나로 연속주조의 줄임말이다. 액체상태의 용강을 주형에 넣어 고체가 되도록 식히는 과정이며 이 과정을 거쳐, 슬래브, 브룸, 빌렛의 반제품이 만들어진다.
주괴(鑄塊, ingot)란 상대적으로 순도가 높은 물질의 덩어리다. 보통 금속을 가공하기 좋게 주물로 뜬 것을 말한다.

____


연속 주조 기계(이하 'CCM')는 액체 상태의 철강을 주어진 단면의 고체 빌릿으로 변환하는 장치로, 이후 롤링 생산(예: 철근)이 이루어진다.

금형 슬리브는 CCM 금형의 가장 중요하고 빠르게 마모되는 부분이다. 슬리브는 둥근 형태나 프로파일 단면의 수냉식 구리 파이프이다. 용융 금속이 슬리브 벽과 접촉하면 결정화되며, 주괴의 기본 고체 껍질이 형성된다.

**슬리브 운영 중 주요 생산 문제**는 슬리브의 구리 파이프 표면에 결함이 생기고 내부 공간의 프로파일이 변형되어 열 조건이 방해받는 것이다. 이는 결과적으로 주괴의 품질에 영향을 미친다.

File: data/data_noNull.csv (part 41 of 73)
date,sample_time_continuous_caster,steel_type,doc_requirement,"workpiece_weight, tonn",workpiece_slice_geometry_150x150,cast_in_row,alloy_type_open,"alloy_speed, meter/minute","steel_weight_theoretical, tonn","steel_weight, tonn",grab1_num,"steel_temperature_grab1, Celsius deg.","metal_residue_grab1, tonn",grab2_num,"resistance, tonn","swing_frequency, amount/minute","crystallizer_movement, mm","water_consumption, liter/minute","water_temperature_delta, Celsius deg.","water_consumption_secondary_cooling_zone_num1, liter/minute","water_consumption_secondary_cooling_zone_num2, liter/minute","water_consumption_secondary_cooling_zone_num3, liter/minute","Ce, %","C, %","Si, %","Mn,%","S, %","P, %","Cr, %","Ni, %","Cu, %","As, %","Mo, %","Nb, %","Ti, %","V, %","Al, %","Ca, %","N, %","Pb, %","Mg, %","Zn, %",sleeve,"quantity, tonn",num_crystallizer,num_stream,RUL
2020-07-07,2020-07-07 09:17:38,Arm500,DOC 34028-2016,165.888,0,30,1,2,166.653,166.253,11.0,1568.0,0.4,2.0,1979.0,200,13,2150,9,320,360,120.0,0.337,0.2056,0.2081,0.7357,0.0046,0.007,0.0304,0.0076,0.0151,0.0006,0.002,0.0003,0.001,0.0017,0.004,0.0008,0.0068,0.0024,0.0001,0.0028,30014811,0.02,8,5,9255.0
2020-07-07,2020-07-07 09:17:38,Arm500,DOC 34028-2016,165.888,0,30,1,2,166.653,166.253,11.0,1568.0,0.4,2.0,2933.0,200,13,2150,9,320,360,120.0,0.337,0.2056,0.2081,0.7357,0.0046,0.007,0.0304,0.0076,0.0151,0.0006,0.002,0.0003,0.001,0.0017,0.004,0.0008,0.0068,0.0024,0.0001,0.0028,30014803,0.02,15,1,8468.0
2020-07-07,2020-07-07 09:17:38,Arm500,DOC 34028-2016,165.888,0,30,1,2,166.653,166.253,11.0,1568.0,0.4,2.0,645.0,200,13,2150,9,320,360,120.0,0.337,0.2056,0.2081,0.7357,0.0046,0.007,0.0304,0.0076,0.0151,0.0006,0.002,0.0003,0.001,0.0017,0.004,0.0008,0.0068,0.0024,0.0001,0.0028,30014820,0.02,16,2,11597.0
2020-07-07,2020-07-07 09:17:38,Arm500,DOC 34028-2016,165.888,0,30,1,2,166.653,166.253,11.0,1568.0,0.4,2.0,1976.0,200,13,2150,9,320,360,120.0,0.337,0.2056,0.2081,0.7357,0.0046,0.007,0.0304,0.0076,0.0151,0.0006,0.002,0.0003,0.001,0.0017,0.004,0.0008,0.0068,0.0024,0.0001,0.0028,30014821,0.02,12,6,9841.0
2020-07-07,2020-07-07 09:17:38,Arm500,DOC 34028-2016,165.888,0,30,1,2,166.653,166.253,11.0,1568.0,0.4,2.0,1951.0,200,13,2150,9,320,360,120.0,0.337,0.2056,0.2081,0.7357,0.0046,0.007,0.0304,0.0076,0.0151,0.0006,0.002,0.0003,0.001,0.0017,0.004,0.0008,0.0068,0.0024,0.0001,0.0028,30014815,0.02,13,4,11728.0
2020-07-07,2020-07-07 09:56:20,Arm500,DOC 34028-2016,165.888,0,31,1,2,166.653,166.253,7.0,1572.0,0.4,2.0,2006.0,200,13,2150,9,320,360,120.0,0.33,0.194,0.1904,0.7335,0.0041,0.0115,0.0424,0.0193,0.0413,0.0012,0.0029,0.0003,0.0008,0.0019,0.0027,0.0008,0.007,0.0023,0.0001,0.0018,30014821,0.02,12,6,9811.0
2020-07-07,2020-07-07 09:56:20,Arm500,DOC 34028-2016,165.888,0,31,1,2,166.653,166.253,7.0,1572.0,0.4,2.0,2960.0,200,13,2150,9,320,360,120.0,0.33,0.194,0.1904,0.7335,0.0041,0.0115,0.0424,0.0193,0.0413,0.0012,0.0029,0.0003,0.0008,0.0019,0.0027,0.0008,0.007,0.0023,0.0001,0.0018,30014803,0.02,15,1,8441.0
2020-07-07,2020-07-07 09:56:20,Arm500,DOC 34028-2016,165.888,0,31,1,2,166.653,166.253,7.0,1572.0,0.4,2.0,670.0,200,13,2150,9,320,360,120.0,0.33,0.194,0.1904,0.7335,0.0041,0.0115,0.0424,0.0193,0.0413,0.0012,0.0029,0.0003,0.0008,0.0019,0.0027,0.0008,0.007,0.0023,0.0001,0.0018,30014820,0.02,16,2,11572.0
2020-07-07,2020-07-07 09:56:20,Arm500,DOC 34028-2016,165.888,0,31,1,2,166.653,166.253,7.0,1572.0,0.4,2.0,2006.0,200,13,2150,9,320,360,120.0,0.33,0.194,0.1904,0.7335,0.0041,0.0115,0.0424,0.0193,0.0413,0.0012,0.0029,0.0003,0.0008,0.0019,0.0027,0.0008,0.007,0.0023,0.0001,0.0018,30014811,0.02,8,5,9228.0
2020-07-07,2020-07-07 09:56:20,Arm500,DOC 34028-2016,165.888,0,31,1,2,166.653,166.253,7.0,1572.0,0.4,2.0,1979.0,200,13,2150,9,320,360,120.0,0.33,0.194,0.1904,0.7335,0.0041,0.0115,0.0424,0.0193,0.0413,0.0012,0.0029,0.0003,0.0008,0.0019,0.0027,0.0008,0.007,0.0023,0.0001,0.0018,30014815,0.02,13,4,11700.0
2020-07-07,2020-07-07 10:36:41,Arm500,DOC 34028-2016,162.816,0,32,1,2,163.575,163.175,12.0,1566.0,0.4,2.0,691.0,200,13,2150,9,320,360,120.0,0.324,0.1884,0.1792,0.7286,0.006,0.0197,0.0457,0.0209,0.0419,0.0013,0.0031,0.0004,0.0008,0.0023,0.0035,0.0002,0.0074,0.0024,0.0001,0.0026,30014820,0.02,16,2,11551.0
2020-07-07,2020-07-07 10:36:41,Arm500,DOC 34028-2016,162.816,0,32,1,2,163.575,163.175,12.0,1566.0,0.4,2.0,2037.0,200,13,2150,9,320,360,120.0,0.324,0.1884,0.1792,0.7286,0.006,0.0197,0.0457,0.0209,0.0419,0.0013,0.0031,0.0004,0.0008,0.0023,0.0035,0.0002,0.0074,0.0024,0.0001,0.0026,30014811,0.02,8,5,9197.0
2020-07-07,2020-07-07 10:36:41,Arm500,DOC 34028-2016,162.816,0,32,1,2,163.575,163.175,12.0,1566.0,0.4,2.0,2988.0,200,13,2150,9,320,360,120.0,0.324,0.1884,0.1792,0.7286,0.006,0.0197,0.0457,0.0209,0.0419,0.0013,0.0031,0.0004,0.0008,0.0023,0.0035,0.0002,0.0074,0.0024,0.0001,0.0026,30014803,0.02,15,1,8413.0
2020-07-07,2020-07-07 10:36:41,Arm500,DOC 34028-2016,162.816,0,32,1,2,163.575,163.175,12.0,1566.0,0.4,2.0,2034.0,200,13,2150,9,320,360,120.0,0.324,0.1884,0.1792,0.7286,0.006,0.0197,0.0457,0.0209,0.0419,0.0013,0.0031,0.0004,0.0008,0.0023,0.0035,0.0002,0.0074,0.0024,0.0001,0.0026,30014821,0.02,12,6,9783.0
2020-07-07,2020-07-07 10:36:41,Arm500,DOC 34028-2016,162.816,0,32,1,2,163.575,163.175,12.0,1566.0,0.4,2.0,2006.0,200,13,2150,9,320,360,120.0,0.324,0.1884,0.1792,0.7286,0.006,0.0197,0.0457,0.0209,0.0419,0.0013,0.0031,0.0004,0.0008,0.0023,0.0035,0.0002,0.0074,0.0024,0.0001,0.0026,30014815,0.02,13,4,11673.0
2020-07-07,2020-07-07 11:21:04,Arm500,DOC 34028-2016,165.888,0,33,1,2,166.653,166.253,1.0,1568.0,0.4,2.0,2061.0,200,13,2150,9,320,360,120.0,0.335,0.2008,0.1836,0.716,0.003,0.0177,0.0489,0.0183,0.0391,0.0014,0.0026,0.0003,0.0009,0.0018,0.0029,0.0006,0.0058,0.0025,0.0002,0.002,30014821,0.02,12,6,9756.0
2020-07-07,2020-07-07 11:21:04,Arm500,DOC 34028-2016,165.888,0,33,1,2,166.653,166.253,1.0,1568.0,0.4,2.0,2037.0,200,13,2150,9,320,360,120.0,0.335,0.2008,0.1836,0.716,0.003,0.0177,0.0489,0.0183,0.0391,0.0014,0.0026,0.0003,0.0009,0.0018,0.0029,0.0006,0.0058,0.0025,0.0002,0.002,30014815,0.02,13,4,11642.0
2020-07-07,2020-07-07 11:21:04,Arm500,DOC 34028-2016,165.888,0,33,1,2,166.653,166.253,1.0,1568.0,0.4,2.0,3013.0,200,13,2150,9,320,360,120.0,0.335,0.2008,0.1836,0.716,0.003,0.0177,0.0489,0.0183,0.0391,0.0014,0.0026,0.0003,0.0009,0.0018,0.0029,0.0006,0.0058,0.0025,0.0002,0.002,30014803,0.02,15,1,8388.0
2020-07-07,2020-07-07 11:21:04,Arm500,DOC 34028-2016,165.888,0,33,1,2,166.653,166.253,1.0,1568.0,0.4,2.0,2065.0,200,13,2150,9,320,360,120.0,0.335,0.2008,0.1836,0.716,0.003,0.0177,0.0489,0.0183,0.0391,0.0014,0.0026,0.0003,0.0009,0.0018,0.0029,0.0006,0.0058,0.0025,0.0002,0.002,30014811,0.02,8,5,9169.0
2020-07-07,2020-07-07 11:21:04,Arm500,DOC 34028-2016,165.888,0,33,1,2,166.653,166.253,1.0,1568.0,0.4,2.0,719.0,200,13,2150,9,320,360,120.0,0.335,0.2008,0.1836,0.716,0.003,0.0177,0.0489,0.0183,0.0391,0.0014,0.0026,0.0003,0.0009,0.0018,0.0029,0.0006,0.0058,0.0025,0.0002,0.002,30014820,0.02,16,2,11523.0
2020-07-07,2020-07-07 12:08:16,Arm500,DOC 34028-2016,162.816,0,34,1,2,163.575,163.175,11.0,1568.0,0.4,2.0,2092.0,200,13,2150,9,320,350,120.0,0.324,0.1898,0.1888,0.7141,0.004,0.0147,0.0526,0.0217,0.0359,0.0014,0.0025,0.0003,0.0008,0.0018,0.0029,0.0007,0.0067,0.0023,0.0002,0.0021,30014811,0.01,8,5,9142.0
2020-07-07,2020-07-07 12:08:16,Arm500,DOC 34028-2016,162.816,0,34,1,2,163.575,163.175,11.0,1568.0,0.4,2.0,2065.0,200,13,2150,9,320,350,120.0,0.324,0.1898,0.1888,0.7141,0.004,0.0147,0.0526,0.0217,0.0359,0.0014,0.0025,0.0003,0.0008,0.0018,0.0029,0.0007,0.0067,0.0023,0.0002,0.0021,30014815,0.01,13,4,11614.0
2020-07-07,2020-07-07 12:08:16,Arm500,DOC 34028-2016,162.816,0,34,1,2,163.575,163.175,11.0,1568.0,0.4,2.0,2089.0,200,13,2150,9,320,350,120.0,0.324,0.1898,0.1888,0.7141,0.004,0.0147,0.0526,0.0217,0.0359,0.0014,0.0025,0.0003,0.0008,0.0018,0.0029,0.0007,0.0067,0.0023,0.0002,0.0021,30014821,0.01,12,6,9728.0
2020-07-07,2020-07-07 12:08:16,Arm500,DOC 34028-2016,162.816,0,34,1,2,163.575,163.175,11.0,1568.0,0.4,2.0,3040.0,200,13,2150,9,320,350,120.0,0.324,0.1898,0.1888,0.7141,0.004,0.0147,0.0526,0.0217,0.0359,0.0014,0.0025,0.0003,0.0008,0.0018,0.0029,0.0007,0.0067,0.0023,0.0002,0.0021,30014803,0.01,15,1,8361.0
2020-07-07,2020-07-07 12:08:16,Arm500,DOC 34028-2016,162.816,0,34,1,2,163.575,163.175,11.0,1568.0,0.4,2.0,743.0,200,13,2150,9,320,350,120.0,0.324,0.1898,0.1888,0.7141,0.004,0.0147,0.0526,0.0217,0.0359,0.0014,0.0025,0.0003,0.0008,0.0018,0.0029,0.0007,0.0067,0.0023,0.0002,0.0021,30014820,0.01,16,2,11499.0
2020-07-07,2020-07-07 12:38:54,Arm500,DOC 34028-2016,162.816,0,35,1,2,163.575,163.175,7.0,1568.0,0.4,2.0,768.0,200,13,2150,9,320,360,120.0,0.336,0.2016,0.2002,0.7182,0.0041,0.015,0.0492,0.0202,0.0379,0.0013,0.0031,0.0005,0.0009,0.0022,0.0033,0.0008,0.0066,0.0025,0.0001,0.0028,30014820,0.01,16,2,11474.0
2020-07-07,2020-07-07 12:38:54,Arm500,DOC 34028-2016,162.816,0,35,1,2,163.575,163.175,7.0,1568.0,0.4,2.0,2092.0,200,13,2150,9,320,360,120.0,0.336,0.2016,0.2002,0.7182,0.0041,0.015,0.0492,0.0202,0.0379,0.0013,0.0031,0.0005,0.0009,0.0022,0.0033,0.0008,0.0066,0.0025,0.0001,0.0028,30014815,0.01,13,4,11587.0
2020-07-07,2020-07-07 12:38:54,Arm500,DOC 34028-2016,162.816,0,35,1,2,163.575,163.175,7.0,1568.0,0.4,2.0,3065.0,200,13,2150,9,320,360,120.0,0.336,0.2016,0.2002,0.7182,0.0041,0.015,0.0492,0.0202,0.0379,0.0013,0.0031,0.0005,0.0009,0.0022,0.0033,0.0008,0.0066,0.0025,0.0001,0.0028,30014803,0.01,15,1,8336.0
2020-07-07,2020-07-07 12:38:54,Arm500,DOC 34028-2016,162.816,0,35,1,2,163.575,163.175,7.0,1568.0,0.4,2.0,2120.0,200,13,2150,9,320,360,120.0,0.336,0.2016,0.2002,0.7182,0.0041,0.015,0.0492,0.0202,0.0379,0.0013,0.0031,0.0005,0.0009,0.0022,0.0033,0.0008,0.0066,0.0025,0.0001,0.0028,30014821,0.01,12,6,9697.0
2020-07-07,2020-07-07 12:38:54,Arm500,DOC 34028-2016,162.816,0,35,1,2,163.575,163.175,7.0,1568.0,0.4,2.0,2120.0,200,13,2150,9,320,360,120.0,0.336,0.2016,0.2002,0.7182,0.0041,0.015,0.0492,0.0202,0.0379,0.0013,0.0031,0.0005,0.0009,0.0022,0.0033,0.0008,0.0066,0.0025,0.0001,0.0028,30014811,0.01,8,5,9114.0
2020-07-07,2020-07-07 13:22:15,Arm500,DOC 34028-2016,165.888,0,36,1,2,166.653,166.253,12.0,1568.0,0.4,2.0,2120.0,200,13,2150,9,320,360,120.0,0.327,0.1954,0.1805,0.6998,0.0034,0.0192,0.0489,0.0213,0.0395,0.0013,0.0036,0.0004,0.0009,0.0022,0.0028,0.001,0.0058,0.0023,0.0002,0.0015,30014815,0.01,13,4,11559.0
2020-07-07,2020-07-07 13:22:15,Arm500,DOC 34028-2016,165.888,0,36,1,2,166.653,166.253,12.0,1568.0,0.4,2.0,792.0,200,13,2150,9,320,360,120.0,0.327,0.1954,0.1805,0.6998,0.0034,0.0192,0.0489,0.0213,0.0395,0.0013,0.0036,0.0004,0.0009,0.0022,0.0028,0.001,0.0058,0.0023,0.0002,0.0015,30014820,0.01,16,2,11450.0
2020-07-07,2020-07-07 13:22:15,Arm500,DOC 34028-2016,165.888,0,36,1,2,166.653,166.253,12.0,1568.0,0.4,2.0,2147.0,200,13,2150,9,320,360,120.0,0.327,0.1954,0.1805,0.6998,0.0034,0.0192,0.0489,0.0213,0.0395,0.0013,0.0036,0.0004,0.0009,0.0022,0.0028,0.001,0.0058,0.0023,0.0002,0.0015,30014811,0.01,8,5,9087.0
2020-07-07,2020-07-07 13:22:15,Arm500,DOC 34028-2016,165.888,0,36,1,2,166.653,166.253,12.0,1568.0,0.4,2.0,3092.0,200,13,2150,9,320,360,120.0,0.327,0.1954,0.1805,0.6998,0.0034,0.0192,0.0489,0.0213,0.0395,0.0013,0.0036,0.0004,0.0009,0.0022,0.0028,0.001,0.0058,0.0023,0.0002,0.0015,30014803,0.01,15,1,8309.0
2020-07-07,2020-07-07 13:22:15,Arm500,DOC 34028-2016,165.888,0,36,1,2,166.653,166.253,12.0,1568.0,0.4,2.0,2150.0,200,13,2150,9,320,360,120.0,0.327,0.1954,0.1805,0.6998,0.0034,0.0192,0.0489,0.0213,0.0395,0.0013,0.0036,0.0004,0.0009,0.0022,0.0028,0.001,0.0058,0.0023,0.0002,0.0015,30014821,0.01,12,6,9667.0
2020-07-07,2020-07-07 14:13:44,Arm500,DOC 34028-2016,168.96,0,37,1,2,169.731,169.331,1.0,1568.0,0.4,2.0,2147.0,200,13,2150,9,320,360,120.0,0.32,0.1879,0.1832,0.7098,0.0042,0.0169,0.048,0.0177,0.0342,0.0014,0.0037,0.0004,0.0008,0.0021,0.0028,0.001,0.0066,0.0024,0.0002,0.0019,30014815,0.01,13,4,11532.0
2020-07-07,2020-07-07 14:13:44,Arm500,DOC 34028-2016,168.96,0,37,1,2,169.731,169.331,1.0,1568.0,0.4,2.0,2175.0,200,13,2150,9,320,360,120.0,0.32,0.1879,0.1832,0.7098,0.0042,0.0169,0.048,0.0177,0.0342,0.0014,0.0037,0.0004,0.0008,0.0021,0.0028,0.001,0.0066,0.0024,0.0002,0.0019,30014811,0.01,8,5,9059.0
2020-07-07,2020-07-07 14:13:44,Arm500,DOC 34028-2016,168.96,0,37,1,2,169.731,169.331,1.0,1568.0,0.4,2.0,2178.0,200,13,2150,9,320,360,120.0,0.32,0.1879,0.1832,0.7098,0.0042,0.0169,0.048,0.0177,0.0342,0.0014,0.0037,0.0004,0.0008,0.0021,0.0028,0.001,0.0066,0.0024,0.0002,0.0019,30014821,0.01,12,6,9639.0
2020-07-07,2020-07-07 14:13:44,Arm500,DOC 34028-2016,168.96,0,37,1,2,169.731,169.331,1.0,1568.0,0.4,2.0,820.0,200,13,2150,9,320,360,120.0,0.32,0.1879,0.1832,0.7098,0.0042,0.0169,0.048,0.0177,0.0342,0.0014,0.0037,0.0004,0.0008,0.0021,0.0028,0.001,0.0066,0.0024,0.0002,0.0019,30014820,0.01,16,2,11422.0
2020-07-07,2020-07-07 14:13:44,Arm500,DOC 34028-2016,168.96,0,37,1,2,169.731,169.331,1.0,1568.0,0.4,2.0,3120.0,200,13,2150,9,320,360,120.0,0.32,0.1879,0.1832,0.7098,0.0042,0.0169,0.048,0.0177,0.0342,0.0014,0.0037,0.0004,0.0008,0.0021,0.0028,0.001,0.0066,0.0024,0.0002,0.0019,30014803,0.01,15,1,8281.0
2020-07-07,2020-07-07 14:57:26,Arm500,DOC 34028-2016,159.744,0,38,1,2,160.496,160.096,11.0,1565.0,0.4,2.0,2175.0,200,13,2150,9,320,360,120.0,0.322,0.1861,0.1622,0.7169,0.0048,0.0176,0.0507,0.019,0.0537,0.0016,0.0055,0.0004,0.0007,0.0023,0.0032,0.0008,0.0075,0.0023,0.0001,0.0024,30014815,0.01,13,4,11504.0
2020-07-07,2020-07-07 14:57:26,Arm500,DOC 34028-2016,159.744,0,38,1,2,160.496,160.096,11.0,1565.0,0.4,2.0,2203.0,200,13,2150,9,320,360,120.0,0.322,0.1861,0.1622,0.7169,0.0048,0.0176,0.0507,0.019,0.0537,0.0016,0.0055,0.0004,0.0007,0.0023,0.0032,0.0008,0.0075,0.0023,0.0001,0.0024,30014811,0.01,8,5,9031.0
2020-07-07,2020-07-07 14:57:26,Arm500,DOC 34028-2016,159.744,0,38,1,2,160.496,160.096,11.0,1565.0,0.4,2.0,2206.0,200,13,2150,9,320,360,120.0,0.322,0.1861,0.1622,0.7169,0.0048,0.0176,0.0507,0.019,0.0537,0.0016,0.0055,0.0004,0.0007,0.0023,0.0032,0.0008,0.0075,0.0023,0.0001,0.0024,30014821,0.01,12,6,9611.0
2020-07-07,2020-07-07 14:57:26,Arm500,DOC 34028-2016,159.744,0,38,1,2,160.496,160.096,11.0,1565.0,0.4,2.0,3145.0,200,13,2150,9,320,360,120.0,0.322,0.1861,0.1622,0.7169,0.0048,0.0176,0.0507,0.019,0.0537,0.0016,0.0055,0.0004,0.0007,0.0023,0.0032,0.0008,0.0075,0.0023,0.0001,0.0024,30014803,0.01,15,1,8256.0
2020-07-07,2020-07-07 14:57:26,Arm500,DOC 34028-2016,159.744,0,38,1,2,160.496,160.096,11.0,1565.0,0.4,2.0,845.0,200,13,2150,9,320,360,120.0,0.322,0.1861,0.1622,0.7169,0.0048,0.0176,0.0507,0.019,0.0537,0.0016,0.0055,0.0004,0.0007,0.0023,0.0032,0.0008,0.0075,0.0023,0.0001,0.0024,30014820,0.01,16,2,11397.0
2020-07-07,2020-07-07 15:40:25,Arm500,DOC 34028-2016,165.888,0,39,1,2,166.653,166.253,7.0,1566.0,0.4,2.0,2236.0,200,13,2150,9,320,360,120.0,0.33,0.1971,0.1785,0.6931,0.0039,0.0164,0.0593,0.0233,0.0369,0.0013,0.0053,0.0003,0.0009,0.002,0.0032,0.0011,0.0062,0.0023,0.0002,0.0016,30014821,0.01,12,6,9581.0
2020-07-07,2020-07-07 15:40:25,Arm500,DOC 34028-2016,165.888,0,39,1,2,166.653,166.253,7.0,1566.0,0.4,2.0,869.0,200,13,2150,9,320,360,120.0,0.33,0.1971,0.1785,0.6931,0.0039,0.0164,0.0593,0.0233,0.0369,0.0013,0.0053,0.0003,0.0009,0.002,0.0032,0.0011,0.0062,0.0023,0.0002,0.0016,30014820,0.01,16,2,11373.0
2020-07-07,2020-07-07 15:40:25,Arm500,DOC 34028-2016,165.888,0,39,1,2,166.653,166.253,7.0,1566.0,0.4,2.0,2230.0,200,13,2150,9,320,360,120.0,0.33,0.1971,0.1785,0.6931,0.0039,0.0164,0.0593,0.0233,0.0369,0.0013,0.0053,0.0003,0.0009,0.002,0.0032,0.0011,0.0062,0.0023,0.0002,0.0016,30014811,0.01,8,5,9004.0
2020-07-07,2020-07-07 15:40:25,Arm500,DOC 34028-2016,165.888,0,39,1,2,166.653,166.253,7.0,1566.0,0.4,2.0,3172.0,200,13,2150,9,320,360,120.0,0.33,0.1971,0.1785,0.6931,0.0039,0.0164,0.0593,0.0233,0.0369,0.0013,0.0053,0.0003,0.0009,0.002,0.0032,0.0011,0.0062,0.0023,0.0002,0.0016,30014803,0.01,15,1,8229.0
2020-07-07,2020-07-07 15:40:25,Arm500,DOC 34028-2016,165.888,0,39,1,2,166.653,166.253,7.0,1566.0,0.4,2.0,2203.0,200,13,2150,9,320,360,120.0,0.33,0.1971,0.1785,0.6931,0.0039,0.0164,0.0593,0.0233,0.0369,0.0013,0.0053,0.0003,0.0009,0.002,0.0032,0.0011,0.0062,0.0023,0.0002,0.0016,30014815,0.01,13,4,11476.0
2020-07-07,2020-07-07 16:13:16,Arm500,DOC 34028-2016,162.816,0,40,1,2,163.575,163.175,12.0,1565.0,0.4,2.0,2264.0,200,13,2150,9,320,360,120.0,0.33,0.1951,0.1773,0.7052,0.004,0.0108,0.0579,0.0248,0.0421,0.0013,0.0055,0.0004,0.0008,0.0019,0.003,0.0008,0.0061,0.0025,0.0002,0.0023,30014821,0.01,12,6,9553.0
2020-07-07,2020-07-07 16:13:16,Arm500,DOC 34028-2016,162.816,0,40,1,2,163.575,163.175,12.0,1565.0,0.4,2.0,2258.0,200,13,2150,9,320,360,120.0,0.33,0.1951,0.1773,0.7052,0.004,0.0108,0.0579,0.0248,0.0421,0.0013,0.0055,0.0004,0.0008,0.0019,0.003,0.0008,0.0061,0.0025,0.0002,0.0023,30014811,0.01,8,5,8976.0
2020-07-07,2020-07-07 16:13:16,Arm500,DOC 34028-2016,162.816,0,40,1,2,163.575,163.175,12.0,1565.0,0.4,2.0,897.0,200,13,2150,9,320,360,120.0,0.33,0.1951,0.1773,0.7052,0.004,0.0108,0.0579,0.0248,0.0421,0.0013,0.0055,0.0004,0.0008,0.0019,0.003,0.0008,0.0061,0.0025,0.0002,0.0023,30014820,0.01,16,2,11345.0
2020-07-07,2020-07-07 16:13:16,Arm500,DOC 34028-2016,162.816,0,40,1,2,163.575,163.175,12.0,1565.0,0.4,2.0,2230.0,200,13,2150,9,320,360,120.0,0.33,0.1951,0.1773,0.7052,0.004,0.0108,0.0579,0.0248,0.0421,0.0013,0.0055,0.0004,0.0008,0.0019,0.003,0.0008,0.0061,0.0025,0.0002,0.0023,30014815,0.01,13,4,11449.0
2020-07-07,2020-07-07 16:13:16,Arm500,DOC 34028-2016,162.816,0,40,1,2,163.575,163.175,12.0,1565.0,0.4,2.0,3197.0,200,13,2150,9,320,360,120.0,0.33,0.1951,0.1773,0.7052,0.004,0.0108,0.0579,0.0248,0.0421,0.0013,0.0055,0.0004,0.0008,0.0019,0.003,0.0008,0.0061,0.0025,0.0002,0.0023,30014803,0.01,15,1,8204.0
2020-07-07,2020-07-07 17:02:00,Arm500,DOC 34028-2016,162.634,0,41,1,2,163.392,162.992,5.0,1577.0,0.4,2.0,2285.0,200,13,2155,9,320,360,120.0,0.324,0.1899,0.1666,0.7136,0.0085,0.0166,0.05,0.0204,0.0381,0.0013,0.0039,0.0003,0.0007,0.0023,0.0027,0.0007,0.0073,0.0024,0.0002,0.0013,30014811,0.01,8,5,8949.0
2020-07-07,2020-07-07 17:02:00,Arm500,DOC 34028-2016,162.634,0,41,1,2,163.392,162.992,5.0,1577.0,0.4,2.0,2258.0,200,13,2155,9,320,360,120.0,0.324,0.1899,0.1666,0.7136,0.0085,0.0166,0.05,0.0204,0.0381,0.0013,0.0039,0.0003,0.0007,0.0023,0.0027,0.0007,0.0073,0.0024,0.0002,0.0013,30014815,0.01,13,4,11421.0
2020-07-07,2020-07-07 17:02:00,Arm500,DOC 34028-2016,162.634,0,41,1,2,163.392,162.992,5.0,1577.0,0.4,2.0,921.0,200,13,2155,9,320,360,120.0,0.324,0.1899,0.1666,0.7136,0.0085,0.0166,0.05,0.0204,0.0381,0.0013,0.0039,0.0003,0.0007,0.0023,0.0027,0.0007,0.0073,0.0024,0.0002,0.0013,30014820,0.01,16,2,11321.0
2020-07-07,2020-07-07 17:02:00,Arm500,DOC 34028-2016,162.634,0,41,1,2,163.392,162.992,5.0,1577.0,0.4,2.0,3224.0,200,13,2155,9,320,360,120.0,0.324,0.1899,0.1666,0.7136,0.0085,0.0166,0.05,0.0204,0.0381,0.0013,0.0039,0.0003,0.0007,0.0023,0.0027,0.0007,0.0073,0.0024,0.0002,0.0013,30014803,0.01,15,1,8177.0
2020-07-07,2020-07-07 17:02:00,Arm500,DOC 34028-2016,162.634,0,41,1,2,163.392,162.992,5.0,1577.0,0.4,2.0,2292.0,200,13,2155,9,320,360,120.0,0.324,0.1899,0.1666,0.7136,0.0085,0.0166,0.05,0.0204,0.0381,0.0013,0.0039,0.0003,0.0007,0.0023,0.0027,0.0007,0.0073,0.0024,0.0002,0.0013,30014821,0.01,12,6,9525.0
2020-07-07,2020-07-07 17:51:47,Arm500,DOC 34028-2016,162.816,0,42,1,2,163.575,163.175,11.0,1566.0,0.4,2.0,946.0,200,10,2155,9,320,360,120.0,0.324,0.1907,0.17,0.7002,0.0033,0.0177,0.0565,0.0194,0.0356,0.0014,0.0039,0.0003,0.0009,0.0025,0.0029,0.0006,0.008,0.0024,0.0001,0.0015,30014820,0.01,16,2,11296.0
2020-07-07,2020-07-07 17:51:47,Arm500,DOC 34028-2016,162.816,0,42,1,2,163.575,163.175,11.0,1566.0,0.4,2.0,2285.0,200,10,2155,9,320,360,120.0,0.324,0.1907,0.17,0.7002,0.0033,0.0177,0.0565,0.0194,0.0356,0.0014,0.0039,0.0003,0.0009,0.0025,0.0029,0.0006,0.008,0.0024,0.0001,0.0015,30014815,0.01,13,4,11394.0
2020-07-07,2020-07-07 17:51:47,Arm500,DOC 34028-2016,162.816,0,42,1,2,163.575,163.175,11.0,1566.0,0.4,2.0,3252.0,200,10,2155,9,320,360,120.0,0.324,0.1907,0.17,0.7002,0.0033,0.0177,0.0565,0.0194,0.0356,0.0014,0.0039,0.0003,0.0009,0.0025,0.0029,0.0006,0.008,0.0024,0.0001,0.0015,30014803,0.01,15,1,8149.0
2020-07-07,2020-07-07 17:51:47,Arm500,DOC 34028-2016,162.816,0,42,1,2,163.575,163.175,11.0,1566.0,0.4,2.0,2319.0,200,10,2155,9,320,360,120.0,0.324,0.1907,0.17,0.7002,0.0033,0.0177,0.0565,0.0194,0.0356,0.0014,0.0039,0.0003,0.0009,0.0025,0.0029,0.0006,0.008,0.0024,0.0001,0.0015,30014821,0.01,12,6,9498.0
2020-07-07,2020-07-07 17:51:47,Arm500,DOC 34028-2016,162.816,0,42,1,2,163.575,163.175,11.0,1566.0,0.4,2.0,2313.0,200,10,2155,9,320,360,120.0,0.324,0.1907,0.17,0.7002,0.0033,0.0177,0.0565,0.0194,0.0356,0.0014,0.0039,0.0003,0.0009,0.0025,0.0029,0.0006,0.008,0.0024,0.0001,0.0015,30014811,0.01,8,5,8921.0
2020-07-07,2020-07-07 18:25:51,Arm500,DOC 34028-2016,165.837,0,43,1,2,166.602,166.202,10.0,1575.0,0.4,2.0,971.0,200,13,2155,9,320,360,120.0,0.319,0.185,0.1728,0.7012,0.0056,0.0167,0.0595,0.0202,0.0453,0.0014,0.0033,0.0003,0.0008,0.0027,0.0029,0.0008,0.0078,0.0022,0.0001,0.0026,30014820,0.01,16,2,11271.0
2020-07-07,2020-07-07 18:25:51,Arm500,DOC 34028-2016,165.837,0,43,1,2,166.602,166.202,10.0,1575.0,0.4,2.0,2316.0,200,13,2155,9,320,360,120.0,0.319,0.185,0.1728,0.7012,0.0056,0.0167,0.0595,0.0202,0.0453,0.0014,0.0033,0.0003,0.0008,0.0027,0.0029,0.0008,0.0078,0.0022,0.0001,0.0026,30014815,0.01,13,4,11363.0
2020-07-07,2020-07-07 18:25:51,Arm500,DOC 34028-2016,165.837,0,43,1,2,166.602,166.202,10.0,1575.0,0.4,2.0,3277.0,200,13,2155,9,320,360,120.0,0.319,0.185,0.1728,0.7012,0.0056,0.0167,0.0595,0.0202,0.0453,0.0014,0.0033,0.0003,0.0008,0.0027,0.0029,0.0008,0.0078,0.0022,0.0001,0.0026,30014803,0.01,15,1,8124.0
2020-07-07,2020-07-07 18:25:51,Arm500,DOC 34028-2016,165.837,0,43,1,2,166.602,166.202,10.0,1575.0,0.4,2.0,2350.0,200,13,2155,9,320,360,120.0,0.319,0.185,0.1728,0.7012,0.0056,0.0167,0.0595,0.0202,0.0453,0.0014,0.0033,0.0003,0.0008,0.0027,0.0029,0.0008,0.0078,0.0022,0.0001,0.0026,30014821,0.01,12,6,9467.0
2020-07-07,2020-07-07 18:25:51,Arm500,DOC 34028-2016,165.837,0,43,1,2,166.602,166.202,10.0,1575.0,0.4,2.0,2341.0,200,13,2155,9,320,360,120.0,0.319,0.185,0.1728,0.7012,0.0056,0.0167,0.0595,0.0202,0.0453,0.0014,0.0033,0.0003,0.0008,0.0027,0.0029,0.0008,0.0078,0.0022,0.0001,0.0026,30014811,0.01,8,5,8893.0
2020-07-13,2020-07-13 01:03:02,Arm500,DOC 34028-2016,165.888,0,5,1,2,166.653,166.253,7.0,1567.0,0.4,1.0,3248.0,200,13,2155,9,320,380,130.0,0.301,0.202,0.1616,0.5256,0.0031,0.0146,0.0434,0.0077,0.019,0.0007,0.0017,0.0003,0.0009,0.0015,0.0039,0.0015,0.0049,0.0023,0.0001,0.0023,30014821,0.02,12,6,8569.0
2020-07-13,2020-07-13 01:03:02,Arm500,DOC 34028-2016,165.888,0,5,1,2,166.653,166.253,7.0,1567.0,0.4,1.0,7684.0,200,13,2155,9,320,380,130.0,0.301,0.202,0.1616,0.5256,0.0031,0.0146,0.0434,0.0077,0.019,0.0007,0.0017,0.0003,0.0009,0.0015,0.0039,0.0015,0.0049,0.0023,0.0001,0.0023,30014810,0.02,9,3,11179.0
2020-07-13,2020-07-13 01:03:02,Arm500,DOC 34028-2016,165.888,0,5,1,2,166.653,166.253,7.0,1567.0,0.4,1.0,3841.0,200,13,2155,9,320,380,130.0,0.301,0.202,0.1616,0.5256,0.0031,0.0146,0.0434,0.0077,0.019,0.0007,0.0017,0.0003,0.0009,0.0015,0.0039,0.0015,0.0049,0.0023,0.0001,0.0023,30014815,0.02,13,4,9838.0
2020-07-13,2020-07-13 01:03:02,Arm500,DOC 34028-2016,165.888,0,5,1,2,166.653,166.253,7.0,1567.0,0.4,1.0,6497.0,200,13,2155,9,320,380,130.0,0.301,0.202,0.1616,0.5256,0.0031,0.0146,0.0434,0.0077,0.019,0.0007,0.0017,0.0003,0.0009,0.0015,0.0039,0.0015,0.0049,0.0023,0.0001,0.0023,30014817,0.02,7,1,5237.0
2020-07-13,2020-07-13 01:03:02,Arm500,DOC 34028-2016,165.888,0,5,1,2,166.653,166.253,7.0,1567.0,0.4,1.0,3191.0,200,13,2155,9,320,380,130.0,0.301,0.202,0.1616,0.5256,0.0031,0.0146,0.0434,0.0077,0.019,0.0007,0.0017,0.0003,0.0009,0.0015,0.0039,0.0015,0.0049,0.0023,0.0001,0.0023,30014811,0.02,8,5,8043.0
2020-07-13,2020-07-13 01:03:02,Arm500,DOC 34028-2016,165.888,0,5,1,2,166.653,166.253,7.0,1567.0,0.4,1.0,3248.0,200,13,2155,9,320,380,130.0,0.301,0.202,0.1616,0.5256,0.0031,0.0146,0.0434,0.0077,0.019,0.0007,0.0017,0.0003,0.0009,0.0015,0.0039,0.0015,0.0049,0.0023,0.0001,0.0023,30014821,0.02,12,6,8569.0
2020-07-13,2020-07-13 01:03:02,Arm500,DOC 34028-2016,165.888,0,5,1,2,166.653,166.253,7.0,1567.0,0.4,1.0,6491.0,200,13,2155,9,320,380,130.0,0.301,0.202,0.1616,0.5256,0.0031,0.0146,0.0434,0.0077,0.019,0.0007,0.0017,0.0003,0.0009,0.0015,0.0039,0.0015,0.0049,0.0023,0.0001,0.0023,30014807,0.02,14,2,5326.0
2020-07-13,2020-07-13 01:39:44,Arm500,DOC 34028-2016,162.816,0,6,1,2,163.575,163.175,9.0,1562.0,0.4,1.0,3869.0,200,13,2155,9,320,380,130.0,0.288,0.1916,0.1559,0.5128,0.0028,0.0122,0.0451,0.0077,0.017,0.0006,0.0016,0.0003,0.0008,0.0013,0.0032,0.0006,0.0063,0.0021,0.0001,0.002,30014815,0.01,13,4,9810.0
2020-07-13,2020-07-13 01:39:44,Arm500,DOC 34028-2016,162.816,0,6,1,2,163.575,163.175,9.0,1562.0,0.4,1.0,7712.0,200,13,2155,9,320,380,130.0,0.288,0.1916,0.1559,0.5128,0.0028,0.0122,0.0451,0.0077,0.017,0.0006,0.0016,0.0003,0.0008,0.0013,0.0032,0.0006,0.0063,0.0021,0.0001,0.002,30014810,0.01,9,3,11151.0
2020-07-13,2020-07-13 01:39:44,Arm500,DOC 34028-2016,162.816,0,6,1,2,163.575,163.175,9.0,1562.0,0.4,1.0,6516.0,200,13,2155,9,320,380,130.0,0.288,0.1916,0.1559,0.5128,0.0028,0.0122,0.0451,0.0077,0.017,0.0006,0.0016,0.0003,0.0008,0.0013,0.0032,0.0006,0.0063,0.0021,0.0001,0.002,30014807,0.01,14,2,5301.0
2020-07-13,2020-07-13 01:39:44,Arm500,DOC 34028-2016,162.816,0,6,1,2,163.575,163.175,9.0,1562.0,0.4,1.0,3276.0,200,13,2155,9,320,380,130.0,0.288,0.1916,0.1559,0.5128,0.0028,0.0122,0.0451,0.0077,0.017,0.0006,0.0016,0.0003,0.0008,0.0013,0.0032,0.0006,0.0063,0.0021,0.0001,0.002,30014821,0.01,12,6,8541.0
2020-07-13,2020-07-13 01:39:44,Arm500,DOC 34028-2016,162.816,0,6,1,2,163.575,163.175,9.0,1562.0,0.4,1.0,3276.0,200,13,2155,9,320,380,130.0,0.288,0.1916,0.1559,0.5128,0.0028,0.0122,0.0451,0.0077,0.017,0.0006,0.0016,0.0003,0.0008,0.0013,0.0032,0.0006,0.0063,0.0021,0.0001,0.002,30014821,0.01,12,6,8541.0
2020-07-13,2020-07-13 01:39:44,Arm500,DOC 34028-2016,162.816,0,6,1,2,163.575,163.175,9.0,1562.0,0.4,1.0,6525.0,200,13,2155,9,320,380,130.0,0.288,0.1916,0.1559,0.5128,0.0028,0.0122,0.0451,0.0077,0.017,0.0006,0.0016,0.0003,0.0008,0.0013,0.0032,0.0006,0.0063,0.0021,0.0001,0.002,30014817,0.01,7,1,5209.0
2020-07-13,2020-07-13 01:39:44,Arm500,DOC 34028-2016,162.816,0,6,1,2,163.575,163.175,9.0,1562.0,0.4,1.0,3219.0,200,13,2155,9,320,380,130.0,0.288,0.1916,0.1559,0.5128,0.0028,0.0122,0.0451,0.0077,0.017,0.0006,0.0016,0.0003,0.0008,0.0013,0.0032,0.0006,0.0063,0.0021,0.0001,0.002,30014811,0.01,8,5,8015.0
2020-07-13,2020-07-13 02:24:05,Arm500,DOC 34028-2016,165.888,0,7,1,2,166.653,166.253,4.0,1563.0,0.4,1.0,7739.0,200,13,2155,9,320,380,130.0,0.311,0.2127,0.1627,0.5249,0.0038,0.0113,0.0433,0.0079,0.0192,0.0007,0.0019,0.0003,0.0007,0.0012,0.0028,0.0009,0.0081,0.0023,0.0002,0.0021,30014810,0.01,9,3,11124.0
2020-07-13,2020-07-13 02:24:05,Arm500,DOC 34028-2016,165.888,0,7,1,2,166.653,166.253,4.0,1563.0,0.4,1.0,3246.0,200,13,2155,9,320,380,130.0,0.311,0.2127,0.1627,0.5249,0.0038,0.0113,0.0433,0.0079,0.0192,0.0007,0.0019,0.0003,0.0007,0.0012,0.0028,0.0009,0.0081,0.0023,0.0002,0.0021,30014821,0.01,12,6,8571.0
2020-07-13,2020-07-13 02:24:05,Arm500,DOC 34028-2016,165.888,0,7,1,2,166.653,166.253,4.0,1563.0,0.4,1.0,3246.0,200,13,2155,9,320,380,130.0,0.311,0.2127,0.1627,0.5249,0.0038,0.0113,0.0433,0.0079,0.0192,0.0007,0.0019,0.0003,0.0007,0.0012,0.0028,0.0009,0.0081,0.0023,0.0002,0.0021,30014811,0.01,8,5,7988.0
2020-07-13,2020-07-13 02:24:05,Arm500,DOC 34028-2016,165.888,0,7,1,2,166.653,166.253,4.0,1563.0,0.4,1.0,3896.0,200,13,2155,9,320,380,130.0,0.311,0.2127,0.1627,0.5249,0.0038,0.0113,0.0433,0.0079,0.0192,0.0007,0.0019,0.0003,0.0007,0.0012,0.0028,0.0009,0.0081,0.0023,0.0002,0.0021,30014815,0.01,13,4,9783.0
2020-07-13,2020-07-13 02:24:05,Arm500,DOC 34028-2016,165.888,0,7,1,2,166.653,166.253,4.0,1563.0,0.4,1.0,3246.0,200,13,2155,9,320,380,130.0,0.311,0.2127,0.1627,0.5249,0.0038,0.0113,0.0433,0.0079,0.0192,0.0007,0.0019,0.0003,0.0007,0.0012,0.0028,0.0009,0.0081,0.0023,0.0002,0.0021,30014821,0.01,12,6,8571.0
2020-07-13,2020-07-13 02:24:05,Arm500,DOC 34028-2016,165.888,0,7,1,2,166.653,166.253,4.0,1563.0,0.4,1.0,6552.0,200,13,2155,9,320,380,130.0,0.311,0.2127,0.1627,0.5249,0.0038,0.0113,0.0433,0.0079,0.0192,0.0007,0.0019,0.0003,0.0007,0.0012,0.0028,0.0009,0.0081,0.0023,0.0002,0.0021,30014817,0.01,7,1,5182.0
2020-07-13,2020-07-13 02:24:05,Arm500,DOC 34028-2016,165.888,0,7,1,2,166.653,166.253,4.0,1563.0,0.4,1.0,6543.0,200,13,2155,9,320,380,130.0,0.311,0.2127,0.1627,0.5249,0.0038,0.0113,0.0433,0.0079,0.0192,0.0007,0.0019,0.0003,0.0007,0.0012,0.0028,0.0009,0.0081,0.0023,0.0002,0.0021,30014807,0.01,14,2,5274.0
2020-07-13,2020-07-13 03:08:54,Arm500,DOC 34028-2016,162.816,0,8,1,2,163.575,163.175,3.0,1567.0,0.4,1.0,6568.0,200,13,2155,9,320,380,130.0,0.297,0.1998,0.1729,0.5305,0.0032,0.011,0.0326,0.0077,0.0164,0.0006,0.0016,0.0003,0.0009,0.0014,0.0032,0.0011,0.0059,0.0022,0.0002,0.0027,30014807,0.01,14,2,5249.0
2020-07-13,2020-07-13 03:08:54,Arm500,DOC 34028-2016,162.816,0,8,1,2,163.575,163.175,3.0,1567.0,0.4,1.0,3924.0,200,13,2155,9,320,380,130.0,0.297,0.1998,0.1729,0.5305,0.0032,0.011,0.0326,0.0077,0.0164,0.0006,0.0016,0.0003,0.0009,0.0014,0.0032,0.0011,0.0059,0.0022,0.0002,0.0027,30014815,0.01,13,4,9755.0
2020-07-13,2020-07-13 03:08:54,Arm500,DOC 34028-2016,162.816,0,8,1,2,163.575,163.175,3.0,1567.0,0.4,1.0,3331.0,200,13,2155,9,320,380,130.0,0.297,0.1998,0.1729,0.5305,0.0032,0.011,0.0326,0.0077,0.0164,0.0006,0.0016,0.0003,0.0009,0.0014,0.0032,0.0011,0.0059,0.0022,0.0002,0.0027,30014821,0.01,12,6,8486.0
2020-07-13,2020-07-13 03:08:54,Arm500,DOC 34028-2016,162.816,0,8,1,2,163.575,163.175,3.0,1567.0,0.4,1.0,3331.0,200,13,2155,9,320,380,130.0,0.297,0.1998,0.1729,0.5305,0.0032,0.011,0.0326,0.0077,0.0164,0.0006,0.0016,0.0003,0.0009,0.0014,0.0032,0.0011,0.0059,0.0022,0.0002,0.0027,30014821,0.01,12,6,8486.0
2020-07-13,2020-07-13 03:08:54,Arm500,DOC 34028-2016,162.816,0,8,1,2,163.575,163.175,3.0,1567.0,0.4,1.0,7767.0,200,13,2155,9,320,380,130.0,0.297,0.1998,0.1729,0.5305,0.0032,0.011,0.0326,0.0077,0.0164,0.0006,0.0016,0.0003,0.0009,0.0014,0.0032,0.0011,0.0059,0.0022,0.0002,0.0027,30014810,0.01,9,3,11096.0
2020-07-13,2020-07-13 03:08:54,Arm500,DOC 34028-2016,162.816,0,8,1,2,163.575,163.175,3.0,1567.0,0.4,1.0,6580.0,200,13,2155,9,320,380,130.0,0.297,0.1998,0.1729,0.5305,0.0032,0.011,0.0326,0.0077,0.0164,0.0006,0.0016,0.0003,0.0009,0.0014,0.0032,0.0011,0.0059,0.0022,0.0002,0.0027,30014817,0.01,7,1,5154.0
2020-07-13,2020-07-13 03:08:54,Arm500,DOC 34028-2016,162.816,0,8,1,2,163.575,163.175,3.0,1567.0,0.4,1.0,3274.0,200,13,2155,9,320,380,130.0,0.297,0.1998,0.1729,0.5305,0.0032,0.011,0.0326,0.0077,0.0164,0.0006,0.0016,0.0003,0.0009,0.0014,0.0032,0.0011,0.0059,0.0022,0.0002,0.0027,30014811,0.01,8,5,7960.0
2020-07-13,2020-07-13 03:46:52,Arm500,DOC 34028-2016,162.816,0,9,1,2,163.575,163.175,5.0,1563.0,0.4,1.0,3951.0,200,13,2155,9,320,380,130.0,0.314,0.2152,0.1752,0.542,0.0021,0.0085,0.0323,0.0076,0.0191,0.0007,0.0018,0.0003,0.0009,0.0012,0.0036,0.0012,0.0075,0.0023,0.0003,0.0023,30014815,0.01,13,4,9728.0
2020-07-13,2020-07-13 03:46:52,Arm500,DOC 34028-2016,162.816,0,9,1,2,163.575,163.175,5.0,1563.0,0.4,1.0,7794.0,200,13,2155,9,320,380,130.0,0.314,0.2152,0.1752,0.542,0.0021,0.0085,0.0323,0.0076,0.0191,0.0007,0.0018,0.0003,0.0009,0.0012,0.0036,0.0012,0.0075,0.0023,0.0003,0.0023,30014810,0.01,9,3,11069.0
2020-07-13,2020-07-13 03:46:52,Arm500,DOC 34028-2016,162.816,0,9,1,2,163.575,163.175,5.0,1563.0,0.4,1.0,3305.0,200,13,2155,9,320,380,130.0,0.314,0.2152,0.1752,0.542,0.0021,0.0085,0.0323,0.0076,0.0191,0.0007,0.0018,0.0003,0.0009,0.0012,0.0036,0.0012,0.0075,0.0023,0.0003,0.0023,30014811,0.01,8,5,7929.0
2020-07-13,2020-07-13 03:46:52,Arm500,DOC 34028-2016,162.816,0,9,1,2,163.575,163.175,5.0,1563.0,0.4,1.0,6595.0,200,13,2155,9,320,380,130.0,0.314,0.2152,0.1752,0.542,0.0021,0.0085,0.0323,0.0076,0.0191,0.0007,0.0018,0.0003,0.0009,0.0012,0.0036,0.0012,0.0075,0.0023,0.0003,0.0023,30014807,0.01,14,2,5222.0
2020-07-13,2020-07-13 03:46:52,Arm500,DOC 34028-2016,162.816,0,9,1,2,163.575,163.175,5.0,1563.0,0.4,1.0,3356.0,200,13,2155,9,320,380,130.0,0.314,0.2152,0.1752,0.542,0.0021,0.0085,0.0323,0.0076,0.0191,0.0007,0.0018,0.0003,0.0009,0.0012,0.0036,0.0012,0.0075,0.0023,0.0003,0.0023,30014821,0.01,12,6,8461.0
2020-07-13,2020-07-13 03:46:52,Arm500,DOC 34028-2016,162.816,0,9,1,2,163.575,163.175,5.0,1563.0,0.4,1.0,6605.0,200,13,2155,9,320,380,130.0,0.314,0.2152,0.1752,0.542,0.0021,0.0085,0.0323,0.0076,0.0191,0.0007,0.0018,0.0003,0.0009,0.0012,0.0036,0.0012,0.0075,0.0023,0.0003,0.0023,30014817,0.01,7,1,5129.0
2020-07-13,2020-07-13 03:46:52,Arm500,DOC 34028-2016,162.816,0,9,1,2,163.575,163.175,5.0,1563.0,0.4,1.0,3356.0,200,13,2155,9,320,380,130.0,0.314,0.2152,0.1752,0.542,0.0021,0.0085,0.0323,0.0076,0.0191,0.0007,0.0018,0.0003,0.0009,0.0012,0.0036,0.0012,0.0075,0.0023,0.0003,0.0023,30014821,0.01,12,6,8461.0
2020-07-13,2020-07-13 04:27:05,Arm500,DOC 34028-2016,162.816,0,10,1,2,163.575,163.175,7.0,1567.0,0.4,1.0,3383.0,200,13,2155,9,320,380,130.0,0.286,0.1894,0.149,0.5262,0.0025,0.0104,0.0352,0.0074,0.0182,0.0006,0.0017,0.0003,0.0007,0.0014,0.003,0.0019,0.0076,0.0022,0.0003,0.0017,30014821,0.01,12,6,8434.0
2020-07-13,2020-07-13 04:27:05,Arm500,DOC 34028-2016,162.816,0,10,1,2,163.575,163.175,7.0,1567.0,0.4,1.0,6623.0,200,13,2155,9,320,380,130.0,0.286,0.1894,0.149,0.5262,0.0025,0.0104,0.0352,0.0074,0.0182,0.0006,0.0017,0.0003,0.0007,0.0014,0.003,0.0019,0.0076,0.0022,0.0003,0.0017,30014807,0.01,14,2,5194.0
2020-07-13,2020-07-13 04:27:05,Arm500,DOC 34028-2016,162.816,0,10,1,2,163.575,163.175,7.0,1567.0,0.4,1.0,6632.0,200,13,2155,9,320,380,130.0,0.286,0.1894,0.149,0.5262,0.0025,0.0104,0.0352,0.0074,0.0182,0.0006,0.0017,0.0003,0.0007,0.0014,0.003,0.0019,0.0076,0.0022,0.0003,0.0017,30014817,0.01,7,1,5102.0
2020-07-13,2020-07-13 04:27:05,Arm500,DOC 34028-2016,162.816,0,10,1,2,163.575,163.175,7.0,1567.0,0.4,1.0,3979.0,200,13,2155,9,320,380,130.0,0.286,0.1894,0.149,0.5262,0.0025,0.0104,0.0352,0.0074,0.0182,0.0006,0.0017,0.0003,0.0007,0.0014,0.003,0.0019,0.0076,0.0022,0.0003,0.0017,30014815,0.01,13,4,9700.0
2020-07-13,2020-07-13 04:27:05,Arm500,DOC 34028-2016,162.816,0,10,1,2,163.575,163.175,7.0,1567.0,0.4,1.0,3383.0,200,13,2155,9,320,380,130.0,0.286,0.1894,0.149,0.5262,0.0025,0.0104,0.0352,0.0074,0.0182,0.0006,0.0017,0.0003,0.0007,0.0014,0.003,0.0019,0.0076,0.0022,0.0003,0.0017,30014821,0.01,12,6,8434.0
2020-07-13,2020-07-13 04:27:05,Arm500,DOC 34028-2016,162.816,0,10,1,2,163.575,163.175,7.0,1567.0,0.4,1.0,7819.0,200,13,2155,9,320,380,130.0,0.286,0.1894,0.149,0.5262,0.0025,0.0104,0.0352,0.0074,0.0182,0.0006,0.0017,0.0003,0.0007,0.0014,0.003,0.0019,0.0076,0.0022,0.0003,0.0017,30014810,0.01,9,3,11044.0
2020-07-13,2020-07-13 04:27:05,Arm500,DOC 34028-2016,162.816,0,10,1,2,163.575,163.175,7.0,1567.0,0.4,1.0,3332.0,200,13,2155,9,320,380,130.0,0.286,0.1894,0.149,0.5262,0.0025,0.0104,0.0352,0.0074,0.0182,0.0006,0.0017,0.0003,0.0007,0.0014,0.003,0.0019,0.0076,0.0022,0.0003,0.0017,30014811,0.01,8,5,7902.0
2020-07-13,2020-07-13 05:11:14,Arm500,DOC 34028-2016,172.032,0,11,1,2,172.81,172.41,9.0,1563.0,0.4,1.0,6660.0,200,13,2155,9,320,380,130.0,0.286,0.1872,0.1563,0.5328,0.0028,0.0138,0.0358,0.0077,0.0174,0.0007,0.0019,0.0003,0.0007,0.0015,0.0029,0.001,0.007,0.0023,0.0003,0.0023,30014817,0.01,7,1,5074.0
2020-07-13,2020-07-13 05:11:14,Arm500,DOC 34028-2016,172.032,0,11,1,2,172.81,172.41,9.0,1563.0,0.4,1.0,3414.0,200,13,2155,9,320,380,130.0,0.286,0.1872,0.1563,0.5328,0.0028,0.0138,0.0358,0.0077,0.0174,0.0007,0.0019,0.0003,0.0007,0.0015,0.0029,0.001,0.007,0.0023,0.0003,0.0023,30014821,0.01,12,6,8403.0
2020-07-13,2020-07-13 05:11:14,Arm500,DOC 34028-2016,172.032,0,11,1,2,172.81,172.41,9.0,1563.0,0.4,1.0,4007.0,200,13,2155,9,320,380,130.0,0.286,0.1872,0.1563,0.5328,0.0028,0.0138,0.0358,0.0077,0.0174,0.0007,0.0019,0.0003,0.0007,0.0015,0.0029,0.001,0.007,0.0023,0.0003,0.0023,30014815,0.01,13,4,9672.0
2020-07-13,2020-07-13 05:11:14,Arm500,DOC 34028-2016,172.032,0,11,1,2,172.81,172.41,9.0,1563.0,0.4,1.0,6651.0,200,13,2155,9,320,380,130.0,0.286,0.1872,0.1563,0.5328,0.0028,0.0138,0.0358,0.0077,0.0174,0.0007,0.0019,0.0003,0.0007,0.0015,0.0029,0.001,0.007,0.0023,0.0003,0.0023,30014807,0.01,14,2,5166.0
2020-07-13,2020-07-13 05:11:14,Arm500,DOC 34028-2016,172.032,0,11,1,2,172.81,172.41,9.0,1563.0,0.4,1.0,3414.0,200,13,2155,9,320,380,130.0,0.286,0.1872,0.1563,0.5328,0.0028,0.0138,0.0358,0.0077,0.0174,0.0007,0.0019,0.0003,0.0007,0.0015,0.0029,0.001,0.007,0.0023,0.0003,0.0023,30014821,0.01,12,6,8403.0
2020-07-13,2020-07-13 05:11:14,Arm500,DOC 34028-2016,172.032,0,11,1,2,172.81,172.41,9.0,1563.0,0.4,1.0,3360.0,200,13,2155,9,320,380,130.0,0.286,0.1872,0.1563,0.5328,0.0028,0.0138,0.0358,0.0077,0.0174,0.0007,0.0019,0.0003,0.0007,0.0015,0.0029,0.001,0.007,0.0023,0.0003,0.0023,30014811,0.01,8,5,7874.0
2020-07-13,2020-07-13 05:11:14,Arm500,DOC 34028-2016,172.032,0,11,1,2,172.81,172.41,9.0,1563.0,0.4,1.0,7850.0,200,13,2155,9,320,380,130.0,0.286,0.1872,0.1563,0.5328,0.0028,0.0138,0.0358,0.0077,0.0174,0.0007,0.0019,0.0003,0.0007,0.0015,0.0029,0.001,0.007,0.0023,0.0003,0.0023,30014810,0.01,9,3,11013.0
2020-07-13,2020-07-13 05:40:40,Arm500,DOC 34028-2016,168.96,0,12,1,2,169.731,169.331,4.0,1563.0,0.4,1.0,4037.0,200,13,2155,9,320,380,130.0,0.282,0.1877,0.1495,0.5139,0.0027,0.012,0.0331,0.0077,0.0172,0.0006,0.0017,0.0003,0.0007,0.0013,0.0028,0.0008,0.0073,0.0022,0.0001,0.0016,30014815,0.02,13,4,9642.0
2020-07-13,2020-07-13 05:40:40,Arm500,DOC 34028-2016,168.96,0,12,1,2,169.731,169.331,4.0,1563.0,0.4,1.0,3387.0,200,13,2155,9,320,380,130.0,0.282,0.1877,0.1495,0.5139,0.0027,0.012,0.0331,0.0077,0.0172,0.0006,0.0017,0.0003,0.0007,0.0013,0.0028,0.0008,0.0073,0.0022,0.0001,0.0016,30014811,0.02,8,5,7847.0
2020-07-13,2020-07-13 05:40:40,Arm500,DOC 34028-2016,168.96,0,12,1,2,169.731,169.331,4.0,1563.0,0.4,1.0,6687.0,200,13,2155,9,320,380,130.0,0.282,0.1877,0.1495,0.5139,0.0027,0.012,0.0331,0.0077,0.0172,0.0006,0.0017,0.0003,0.0007,0.0013,0.0028,0.0008,0.0073,0.0022,0.0001,0.0016,30014817,0.02,7,1,5047.0
2020-07-13,2020-07-13 05:40:40,Arm500,DOC 34028-2016,168.96,0,12,1,2,169.731,169.331,4.0,1563.0,0.4,1.0,7877.0,200,13,2155,9,320,380,130.0,0.282,0.1877,0.1495,0.5139,0.0027,0.012,0.0331,0.0077,0.0172,0.0006,0.0017,0.0003,0.0007,0.0013,0.0028,0.0008,0.0073,0.0022,0.0001,0.0016,30014810,0.02,9,3,10986.0
2020-07-13,2020-07-13 05:40:40,Arm500,DOC 34028-2016,168.96,0,12,1,2,169.731,169.331,4.0,1563.0,0.4,1.0,3442.0,200,13,2155,9,320,380,130.0,0.282,0.1877,0.1495,0.5139,0.0027,0.012,0.0331,0.0077,0.0172,0.0006,0.0017,0.0003,0.0007,0.0013,0.0028,0.0008,0.0073,0.0022,0.0001,0.0016,30014821,0.02,12,6,8375.0
2020-07-13,2020-07-13 05:40:40,Arm500,DOC 34028-2016,168.96,0,12,1,2,169.731,169.331,4.0,1563.0,0.4,1.0,3442.0,200,13,2155,9,320,380,130.0,0.282,0.1877,0.1495,0.5139,0.0027,0.012,0.0331,0.0077,0.0172,0.0006,0.0017,0.0003,0.0007,0.0013,0.0028,0.0008,0.0073,0.0022,0.0001,0.0016,30014821,0.02,12,6,8375.0
2020-07-13,2020-07-13 05:40:40,Arm500,DOC 34028-2016,168.96,0,12,1,2,169.731,169.331,4.0,1563.0,0.4,1.0,6678.0,200,13,2155,9,320,380,130.0,0.282,0.1877,0.1495,0.5139,0.0027,0.012,0.0331,0.0077,0.0172,0.0006,0.0017,0.0003,0.0007,0.0013,0.0028,0.0008,0.0073,0.0022,0.0001,0.0016,30014807,0.02,14,2,5139.0
2020-07-13,2020-07-13 06:17:48,Arm500,DOC 34028-2016,159.744,0,13,1,2,160.496,160.096,6.0,1578.0,0.4,1.0,6715.0,200,13,2155,9,320,380,130.0,0.291,0.1958,0.1612,0.5227,0.0073,0.012,0.0282,0.0072,0.0167,0.0005,0.0015,0.0003,0.0007,0.0012,0.003,0.0012,0.007,0.0021,0.0002,0.0013,30014817,0.02,7,1,5019.0
2020-07-13,2020-07-13 06:17:48,Arm500,DOC 34028-2016,159.744,0,13,1,2,160.496,160.096,6.0,1578.0,0.4,1.0,7905.0,200,13,2155,9,320,380,130.0,0.291,0.1958,0.1612,0.5227,0.0073,0.012,0.0282,0.0072,0.0167,0.0005,0.0015,0.0003,0.0007,0.0012,0.003,0.0012,0.007,0.0021,0.0002,0.0013,30014810,0.02,9,3,10958.0
2020-07-13,2020-07-13 06:17:48,Arm500,DOC 34028-2016,159.744,0,13,1,2,160.496,160.096,6.0,1578.0,0.4,1.0,6703.0,200,13,2155,9,320,380,130.0,0.291,0.1958,0.1612,0.5227,0.0073,0.012,0.0282,0.0072,0.0167,0.0005,0.0015,0.0003,0.0007,0.0012,0.003,0.0012,0.007,0.0021,0.0002,0.0013,30014807,0.02,14,2,5114.0
2020-07-13,2020-07-13 06:17:48,Arm500,DOC 34028-2016,159.744,0,13,1,2,160.496,160.096,6.0,1578.0,0.4,1.0,3469.0,200,13,2155,9,320,380,130.0,0.291,0.1958,0.1612,0.5227,0.0073,0.012,0.0282,0.0072,0.0167,0.0005,0.0015,0.0003,0.0007,0.0012,0.003,0.0012,0.007,0.0021,0.0002,0.0013,30014821,0.02,12,6,8348.0
2020-07-13,2020-07-13 06:17:48,Arm500,DOC 34028-2016,159.744,0,13,1,2,160.496,160.096,6.0,1578.0,0.4,1.0,3469.0,200,13,2155,9,320,380,130.0,0.291,0.1958,0.1612,0.5227,0.0073,0.012,0.0282,0.0072,0.0167,0.0005,0.0015,0.0003,0.0007,0.0012,0.003,0.0012,0.007,0.0021,0.0002,0.0013,30014821,0.02,12,6,8348.0
2020-07-13,2020-07-13 06:17:48,Arm500,DOC 34028-2016,159.744,0,13,1,2,160.496,160.096,6.0,1578.0,0.4,1.0,3415.0,200,13,2155,9,320,380,130.0,0.291,0.1958,0.1612,0.5227,0.0073,0.012,0.0282,0.0072,0.0167,0.0005,0.0015,0.0003,0.0007,0.0012,0.003,0.0012,0.007,0.0021,0.0002,0.0013,30014811,0.02,8,5,7819.0
