Repository: khw11044/Iron-CCM-RUL

# 연속 주조기의 RUL 데이터 분석

## RUL Dataset from Continuous Casting Machine

[캐글 페이지](https://www.kaggle.com/datasets/yuriykatser/rul-dataset-from-continuous-casting-machine)

## 도메인 설명 

연주공정: 연주공정은 철강산업에서 철 제품을 생산하는 공정중 하나로 연속주조의 줄임말이다. 액체상태의 용강을 주형에 넣어 고체가 되도록 식히는 과정이며 이 과정을 거쳐, 슬래브, 브룸, 빌렛의 반제품이 만들어진다.
주괴(鑄塊, ingot)란 상대적으로 순도가 높은 물질의 덩어리다. 보통 금속을 가공하기 좋게 주물로 뜬 것을 말한다.

____


연속 주조 기계(이하 'CCM')는 액체 상태의 철강을 주어진 단면의 고체 빌릿으로 변환하는 장치로, 이후 롤링 생산(예: 철근)이 이루어진다.

금형 슬리브는 CCM 금형의 가장 중요하고 빠르게 마모되는 부분이다. 슬리브는 둥근 형태나 프로파일 단면의 수냉식 구리 파이프이다. 용융 금속이 슬리브 벽과 접촉하면 결정화되며, 주괴의 기본 고체 껍질이 형성된다.

**슬리브 운영 중 주요 생산 문제**는 슬리브의 구리 파이프 표면에 결함이 생기고 내부 공간의 프로파일이 변형되어 열 조건이 방해받는 것이다. 이는 결과적으로 주괴의 품질에 영향을 미친다.

File: data/data_noNull.csv (part 42 of 73)
date,sample_time_continuous_caster,steel_type,doc_requirement,"workpiece_weight, tonn",workpiece_slice_geometry_150x150,cast_in_row,alloy_type_open,"alloy_speed, meter/minute","steel_weight_theoretical, tonn","steel_weight, tonn",grab1_num,"steel_temperature_grab1, Celsius deg.","metal_residue_grab1, tonn",grab2_num,"resistance, tonn","swing_frequency, amount/minute","crystallizer_movement, mm","water_consumption, liter/minute","water_temperature_delta, Celsius deg.","water_consumption_secondary_cooling_zone_num1, liter/minute","water_consumption_secondary_cooling_zone_num2, liter/minute","water_consumption_secondary_cooling_zone_num3, liter/minute","Ce, %","C, %","Si, %","Mn,%","S, %","P, %","Cr, %","Ni, %","Cu, %","As, %","Mo, %","Nb, %","Ti, %","V, %","Al, %","Ca, %","N, %","Pb, %","Mg, %","Zn, %",sleeve,"quantity, tonn",num_crystallizer,num_stream,RUL
2020-07-13,2020-07-13 06:17:48,Arm500,DOC 34028-2016,159.744,0,13,1,2,160.496,160.096,6.0,1578.0,0.4,1.0,4062.0,200,13,2155,9,320,380,130.0,0.291,0.1958,0.1612,0.5227,0.0073,0.012,0.0282,0.0072,0.0167,0.0005,0.0015,0.0003,0.0007,0.0012,0.003,0.0012,0.007,0.0021,0.0002,0.0013,30014815,0.02,13,4,9617.0
2020-07-13,2020-07-13 07:00:49,Arm500,DOC 34028-2016,165.888,0,14,1,2,166.653,166.253,5.0,1564.0,0.4,1.0,3443.0,200,13,2155,9,320,380,130.0,0.268,0.1664,0.1464,0.5175,0.0036,0.011,0.0503,0.0261,0.039,0.0012,0.0033,0.0003,0.0007,0.0015,0.0027,0.0009,0.0062,0.0023,0.0002,0.0009,30014811,0.02,8,5,7791.0
2020-07-13,2020-07-13 07:00:49,Arm500,DOC 34028-2016,165.888,0,14,1,2,166.653,166.253,5.0,1564.0,0.4,1.0,7933.0,200,13,2155,9,320,380,130.0,0.268,0.1664,0.1464,0.5175,0.0036,0.011,0.0503,0.0261,0.039,0.0012,0.0033,0.0003,0.0007,0.0015,0.0027,0.0009,0.0062,0.0023,0.0002,0.0009,30014810,0.02,9,3,10930.0
2020-07-13,2020-07-13 07:00:49,Arm500,DOC 34028-2016,165.888,0,14,1,2,166.653,166.253,5.0,1564.0,0.4,1.0,6730.0,200,13,2155,9,320,380,130.0,0.268,0.1664,0.1464,0.5175,0.0036,0.011,0.0503,0.0261,0.039,0.0012,0.0033,0.0003,0.0007,0.0015,0.0027,0.0009,0.0062,0.0023,0.0002,0.0009,30014807,0.02,14,2,5087.0
2020-07-13,2020-07-13 07:00:49,Arm500,DOC 34028-2016,165.888,0,14,1,2,166.653,166.253,5.0,1564.0,0.4,1.0,3497.0,200,13,2155,9,320,380,130.0,0.268,0.1664,0.1464,0.5175,0.0036,0.011,0.0503,0.0261,0.039,0.0012,0.0033,0.0003,0.0007,0.0015,0.0027,0.0009,0.0062,0.0023,0.0002,0.0009,30014821,0.02,12,6,8320.0
2020-07-13,2020-07-13 07:00:49,Arm500,DOC 34028-2016,165.888,0,14,1,2,166.653,166.253,5.0,1564.0,0.4,1.0,4090.0,200,13,2155,9,320,380,130.0,0.268,0.1664,0.1464,0.5175,0.0036,0.011,0.0503,0.0261,0.039,0.0012,0.0033,0.0003,0.0007,0.0015,0.0027,0.0009,0.0062,0.0023,0.0002,0.0009,30014815,0.02,13,4,9589.0
2020-07-13,2020-07-13 07:00:49,Arm500,DOC 34028-2016,165.888,0,14,1,2,166.653,166.253,5.0,1564.0,0.4,1.0,3497.0,200,13,2155,9,320,380,130.0,0.268,0.1664,0.1464,0.5175,0.0036,0.011,0.0503,0.0261,0.039,0.0012,0.0033,0.0003,0.0007,0.0015,0.0027,0.0009,0.0062,0.0023,0.0002,0.0009,30014821,0.02,12,6,8320.0
2020-07-13,2020-07-13 07:00:49,Arm500,DOC 34028-2016,165.888,0,14,1,2,166.653,166.253,5.0,1564.0,0.4,1.0,6743.0,200,13,2155,9,320,380,130.0,0.268,0.1664,0.1464,0.5175,0.0036,0.011,0.0503,0.0261,0.039,0.0012,0.0033,0.0003,0.0007,0.0015,0.0027,0.0009,0.0062,0.0023,0.0002,0.0009,30014817,0.02,7,1,4991.0
2020-07-13,2020-07-13 07:37:43,Arm500,DOC 34028-2016,165.888,0,15,1,2,166.653,166.253,7.0,1560.0,0.4,1.0,3527.0,200,13,2155,9,320,390,130.0,0.286,0.1842,0.1493,0.5214,0.0025,0.0162,0.0479,0.0247,0.0354,0.0014,0.0038,0.0003,0.0007,0.0014,0.0028,0.0007,0.0049,0.0023,0.0001,0.0025,30014821,0.02,12,6,8290.0
2020-07-13,2020-07-13 07:37:43,Arm500,DOC 34028-2016,165.888,0,15,1,2,166.653,166.253,7.0,1560.0,0.4,1.0,3527.0,200,13,2155,9,320,390,130.0,0.286,0.1842,0.1493,0.5214,0.0025,0.0162,0.0479,0.0247,0.0354,0.0014,0.0038,0.0003,0.0007,0.0014,0.0028,0.0007,0.0049,0.0023,0.0001,0.0025,30014821,0.02,12,6,8290.0
2020-07-13,2020-07-13 07:37:43,Arm500,DOC 34028-2016,165.888,0,15,1,2,166.653,166.253,7.0,1560.0,0.4,1.0,6755.0,200,13,2155,9,320,390,130.0,0.286,0.1842,0.1493,0.5214,0.0025,0.0162,0.0479,0.0247,0.0354,0.0014,0.0038,0.0003,0.0007,0.0014,0.0028,0.0007,0.0049,0.0023,0.0001,0.0025,30014807,0.02,14,2,5062.0
2020-07-13,2020-07-13 07:37:43,Arm500,DOC 34028-2016,165.888,0,15,1,2,166.653,166.253,7.0,1560.0,0.4,1.0,3470.0,200,13,2155,9,320,390,130.0,0.286,0.1842,0.1493,0.5214,0.0025,0.0162,0.0479,0.0247,0.0354,0.0014,0.0038,0.0003,0.0007,0.0014,0.0028,0.0007,0.0049,0.0023,0.0001,0.0025,30014811,0.02,8,5,7764.0
2020-07-13,2020-07-13 07:37:43,Arm500,DOC 34028-2016,165.888,0,15,1,2,166.653,166.253,7.0,1560.0,0.4,1.0,7960.0,200,13,2155,9,320,390,130.0,0.286,0.1842,0.1493,0.5214,0.0025,0.0162,0.0479,0.0247,0.0354,0.0014,0.0038,0.0003,0.0007,0.0014,0.0028,0.0007,0.0049,0.0023,0.0001,0.0025,30014810,0.02,9,3,10903.0
2020-07-13,2020-07-13 07:37:43,Arm500,DOC 34028-2016,165.888,0,15,1,2,166.653,166.253,7.0,1560.0,0.4,1.0,6770.0,200,13,2155,9,320,390,130.0,0.286,0.1842,0.1493,0.5214,0.0025,0.0162,0.0479,0.0247,0.0354,0.0014,0.0038,0.0003,0.0007,0.0014,0.0028,0.0007,0.0049,0.0023,0.0001,0.0025,30014817,0.02,7,1,4964.0
2020-07-13,2020-07-13 07:37:43,Arm500,DOC 34028-2016,165.888,0,15,1,2,166.653,166.253,7.0,1560.0,0.4,1.0,4117.0,200,13,2155,9,320,390,130.0,0.286,0.1842,0.1493,0.5214,0.0025,0.0162,0.0479,0.0247,0.0354,0.0014,0.0038,0.0003,0.0007,0.0014,0.0028,0.0007,0.0049,0.0023,0.0001,0.0025,30014815,0.02,13,4,9562.0
2020-07-13,2020-07-13 08:18:42,Arm500,DOC 34028-2016,168.96,0,16,1,2,169.731,169.331,9.0,1560.0,0.4,1.0,6798.0,200,13,2155,9,320,390,130.0,0.28,0.1805,0.1433,0.5177,0.0021,0.0151,0.0427,0.0185,0.0374,0.0015,0.0032,0.0004,0.0008,0.0017,0.0029,0.0006,0.0052,0.0024,0.0001,0.0016,30014817,0.01,7,1,4936.0
2020-07-13,2020-07-13 08:18:42,Arm500,DOC 34028-2016,168.96,0,16,1,2,169.731,169.331,9.0,1560.0,0.4,1.0,3555.0,200,13,2155,9,320,390,130.0,0.28,0.1805,0.1433,0.5177,0.0021,0.0151,0.0427,0.0185,0.0374,0.0015,0.0032,0.0004,0.0008,0.0017,0.0029,0.0006,0.0052,0.0024,0.0001,0.0016,30014821,0.01,12,6,8262.0
2020-07-13,2020-07-13 08:18:42,Arm500,DOC 34028-2016,168.96,0,16,1,2,169.731,169.331,9.0,1560.0,0.4,1.0,7988.0,200,13,2155,9,320,390,130.0,0.28,0.1805,0.1433,0.5177,0.0021,0.0151,0.0427,0.0185,0.0374,0.0015,0.0032,0.0004,0.0008,0.0017,0.0029,0.0006,0.0052,0.0024,0.0001,0.0016,30014810,0.01,9,3,10875.0
2020-07-13,2020-07-13 08:18:42,Arm500,DOC 34028-2016,168.96,0,16,1,2,169.731,169.331,9.0,1560.0,0.4,1.0,3498.0,200,13,2155,9,320,390,130.0,0.28,0.1805,0.1433,0.5177,0.0021,0.0151,0.0427,0.0185,0.0374,0.0015,0.0032,0.0004,0.0008,0.0017,0.0029,0.0006,0.0052,0.0024,0.0001,0.0016,30014811,0.01,8,5,7736.0
2020-07-13,2020-07-13 08:18:42,Arm500,DOC 34028-2016,168.96,0,16,1,2,169.731,169.331,9.0,1560.0,0.4,1.0,3555.0,200,13,2155,9,320,390,130.0,0.28,0.1805,0.1433,0.5177,0.0021,0.0151,0.0427,0.0185,0.0374,0.0015,0.0032,0.0004,0.0008,0.0017,0.0029,0.0006,0.0052,0.0024,0.0001,0.0016,30014821,0.01,12,6,8262.0
2020-07-13,2020-07-13 08:18:42,Arm500,DOC 34028-2016,168.96,0,16,1,2,169.731,169.331,9.0,1560.0,0.4,1.0,6783.0,200,13,2155,9,320,390,130.0,0.28,0.1805,0.1433,0.5177,0.0021,0.0151,0.0427,0.0185,0.0374,0.0015,0.0032,0.0004,0.0008,0.0017,0.0029,0.0006,0.0052,0.0024,0.0001,0.0016,30014807,0.01,14,2,5034.0
2020-07-13,2020-07-13 08:18:42,Arm500,DOC 34028-2016,168.96,0,16,1,2,169.731,169.331,9.0,1560.0,0.4,1.0,4148.0,200,13,2155,9,320,390,130.0,0.28,0.1805,0.1433,0.5177,0.0021,0.0151,0.0427,0.0185,0.0374,0.0015,0.0032,0.0004,0.0008,0.0017,0.0029,0.0006,0.0052,0.0024,0.0001,0.0016,30014815,0.01,13,4,9531.0
2020-07-13,2020-07-13 08:50:56,Arm500,DOC 34028-2016,165.888,0,17,1,2,166.653,166.253,4.0,1559.0,0.4,1.0,6825.0,200,13,2155,9,310,350,110.0,0.295,0.196,0.1613,0.5104,0.0037,0.0159,0.0443,0.0186,0.0341,0.0013,0.0043,0.0004,0.0008,0.0017,0.0028,0.0007,0.008,0.0023,0.0001,0.0012,30014817,0.01,7,1,4909.0
2020-07-13,2020-07-13 08:50:56,Arm500,DOC 34028-2016,165.888,0,17,1,2,166.653,166.253,4.0,1559.0,0.4,1.0,3525.0,200,13,2155,9,310,350,110.0,0.295,0.196,0.1613,0.5104,0.0037,0.0159,0.0443,0.0186,0.0341,0.0013,0.0043,0.0004,0.0008,0.0017,0.0028,0.0007,0.008,0.0023,0.0001,0.0012,30014811,0.01,8,5,7709.0
2020-07-13,2020-07-13 08:50:56,Arm500,DOC 34028-2016,165.888,0,17,1,2,166.653,166.253,4.0,1559.0,0.4,1.0,3583.0,200,13,2155,9,310,350,110.0,0.295,0.196,0.1613,0.5104,0.0037,0.0159,0.0443,0.0186,0.0341,0.0013,0.0043,0.0004,0.0008,0.0017,0.0028,0.0007,0.008,0.0023,0.0001,0.0012,30014821,0.01,12,6,8234.0
2020-07-13,2020-07-13 08:50:56,Arm500,DOC 34028-2016,165.888,0,17,1,2,166.653,166.253,4.0,1559.0,0.4,1.0,6810.0,200,13,2155,9,310,350,110.0,0.295,0.196,0.1613,0.5104,0.0037,0.0159,0.0443,0.0186,0.0341,0.0013,0.0043,0.0004,0.0008,0.0017,0.0028,0.0007,0.008,0.0023,0.0001,0.0012,30014807,0.01,14,2,5007.0
2020-07-13,2020-07-13 08:50:56,Arm500,DOC 34028-2016,165.888,0,17,1,2,166.653,166.253,4.0,1559.0,0.4,1.0,4175.0,200,13,2155,9,310,350,110.0,0.295,0.196,0.1613,0.5104,0.0037,0.0159,0.0443,0.0186,0.0341,0.0013,0.0043,0.0004,0.0008,0.0017,0.0028,0.0007,0.008,0.0023,0.0001,0.0012,30014815,0.01,13,4,9504.0
2020-07-13,2020-07-13 08:50:56,Arm500,DOC 34028-2016,165.888,0,17,1,2,166.653,166.253,4.0,1559.0,0.4,1.0,3583.0,200,13,2155,9,310,350,110.0,0.295,0.196,0.1613,0.5104,0.0037,0.0159,0.0443,0.0186,0.0341,0.0013,0.0043,0.0004,0.0008,0.0017,0.0028,0.0007,0.008,0.0023,0.0001,0.0012,30014821,0.01,12,6,8234.0
2020-07-13,2020-07-13 08:50:56,Arm500,DOC 34028-2016,165.888,0,17,1,2,166.653,166.253,4.0,1559.0,0.4,1.0,8015.0,200,13,2155,9,310,350,110.0,0.295,0.196,0.1613,0.5104,0.0037,0.0159,0.0443,0.0186,0.0341,0.0013,0.0043,0.0004,0.0008,0.0017,0.0028,0.0007,0.008,0.0023,0.0001,0.0012,30014810,0.01,9,3,10848.0
2020-07-13,2020-07-13 09:38:02,Arm500,DOC 34028-2016,168.96,0,18,1,2,169.731,169.331,6.0,1563.0,0.4,1.0,8043.0,200,13,2155,9,310,350,120.0,0.282,0.1821,0.1689,0.5156,0.0023,0.0182,0.0454,0.0184,0.0335,0.0016,0.0032,0.0003,0.0008,0.0016,0.0029,0.0008,0.0084,0.0022,0.0001,0.0025,30014810,0.01,9,3,10820.0
2020-07-13,2020-07-13 09:38:02,Arm500,DOC 34028-2016,168.96,0,18,1,2,169.731,169.331,6.0,1563.0,0.4,1.0,4200.0,200,13,2155,9,310,350,120.0,0.282,0.1821,0.1689,0.5156,0.0023,0.0182,0.0454,0.0184,0.0335,0.0016,0.0032,0.0003,0.0008,0.0016,0.0029,0.0008,0.0084,0.0022,0.0001,0.0025,30014815,0.01,13,4,9479.0
2020-07-13,2020-07-13 09:38:02,Arm500,DOC 34028-2016,168.96,0,18,1,2,169.731,169.331,6.0,1563.0,0.4,1.0,6856.0,200,13,2155,9,310,350,120.0,0.282,0.1821,0.1689,0.5156,0.0023,0.0182,0.0454,0.0184,0.0335,0.0016,0.0032,0.0003,0.0008,0.0016,0.0029,0.0008,0.0084,0.0022,0.0001,0.0025,30014817,0.01,7,1,4878.0
2020-07-13,2020-07-13 09:38:02,Arm500,DOC 34028-2016,168.96,0,18,1,2,169.731,169.331,6.0,1563.0,0.4,1.0,3610.0,200,13,2155,9,310,350,120.0,0.282,0.1821,0.1689,0.5156,0.0023,0.0182,0.0454,0.0184,0.0335,0.0016,0.0032,0.0003,0.0008,0.0016,0.0029,0.0008,0.0084,0.0022,0.0001,0.0025,30014821,0.01,12,6,8207.0
2020-07-13,2020-07-13 09:38:02,Arm500,DOC 34028-2016,168.96,0,18,1,2,169.731,169.331,6.0,1563.0,0.4,1.0,3610.0,200,13,2155,9,310,350,120.0,0.282,0.1821,0.1689,0.5156,0.0023,0.0182,0.0454,0.0184,0.0335,0.0016,0.0032,0.0003,0.0008,0.0016,0.0029,0.0008,0.0084,0.0022,0.0001,0.0025,30014821,0.01,12,6,8207.0
2020-07-13,2020-07-13 09:38:02,Arm500,DOC 34028-2016,168.96,0,18,1,2,169.731,169.331,6.0,1563.0,0.4,1.0,3553.0,200,13,2155,9,310,350,120.0,0.282,0.1821,0.1689,0.5156,0.0023,0.0182,0.0454,0.0184,0.0335,0.0016,0.0032,0.0003,0.0008,0.0016,0.0029,0.0008,0.0084,0.0022,0.0001,0.0025,30014811,0.01,8,5,7681.0
2020-07-13,2020-07-13 09:38:02,Arm500,DOC 34028-2016,168.96,0,18,1,2,169.731,169.331,6.0,1563.0,0.4,1.0,6841.0,200,13,2155,9,310,350,120.0,0.282,0.1821,0.1689,0.5156,0.0023,0.0182,0.0454,0.0184,0.0335,0.0016,0.0032,0.0003,0.0008,0.0016,0.0029,0.0008,0.0084,0.0022,0.0001,0.0025,30014807,0.01,14,2,4976.0
2020-07-13,2020-07-13 10:18:46,Arm500,DOC 34028-2016,162.816,0,19,1,2,163.575,163.175,5.0,1564.0,0.4,1.0,8071.0,200,13,2155,9,310,350,110.0,0.301,0.2023,0.1614,0.524,0.0026,0.0134,0.035,0.0161,0.0333,0.0013,0.0026,0.0004,0.0008,0.0018,0.003,0.0008,0.0056,0.0023,0.0002,0.0015,30014810,0.01,9,3,10792.0
2020-07-13,2020-07-13 10:18:46,Arm500,DOC 34028-2016,162.816,0,19,1,2,163.575,163.175,5.0,1564.0,0.4,1.0,3638.0,200,13,2155,9,310,350,110.0,0.301,0.2023,0.1614,0.524,0.0026,0.0134,0.035,0.0161,0.0333,0.0013,0.0026,0.0004,0.0008,0.0018,0.003,0.0008,0.0056,0.0023,0.0002,0.0015,30014821,0.01,12,6,8179.0
2020-07-13,2020-07-13 10:18:46,Arm500,DOC 34028-2016,162.816,0,19,1,2,163.575,163.175,5.0,1564.0,0.4,1.0,6884.0,200,13,2155,9,310,350,110.0,0.301,0.2023,0.1614,0.524,0.0026,0.0134,0.035,0.0161,0.0333,0.0013,0.0026,0.0004,0.0008,0.0018,0.003,0.0008,0.0056,0.0023,0.0002,0.0015,30014817,0.01,7,1,4850.0
2020-07-13,2020-07-13 10:18:46,Arm500,DOC 34028-2016,162.816,0,19,1,2,163.575,163.175,5.0,1564.0,0.4,1.0,6869.0,200,13,2155,9,310,350,110.0,0.301,0.2023,0.1614,0.524,0.0026,0.0134,0.035,0.0161,0.0333,0.0013,0.0026,0.0004,0.0008,0.0018,0.003,0.0008,0.0056,0.0023,0.0002,0.0015,30014807,0.01,14,2,4948.0
2020-07-13,2020-07-13 10:18:46,Arm500,DOC 34028-2016,162.816,0,19,1,2,163.575,163.175,5.0,1564.0,0.4,1.0,3638.0,200,13,2155,9,310,350,110.0,0.301,0.2023,0.1614,0.524,0.0026,0.0134,0.035,0.0161,0.0333,0.0013,0.0026,0.0004,0.0008,0.0018,0.003,0.0008,0.0056,0.0023,0.0002,0.0015,30014821,0.01,12,6,8179.0
2020-07-13,2020-07-13 10:18:46,Arm500,DOC 34028-2016,162.816,0,19,1,2,163.575,163.175,5.0,1564.0,0.4,1.0,3578.0,200,13,2155,9,310,350,110.0,0.301,0.2023,0.1614,0.524,0.0026,0.0134,0.035,0.0161,0.0333,0.0013,0.0026,0.0004,0.0008,0.0018,0.003,0.0008,0.0056,0.0023,0.0002,0.0015,30014811,0.01,8,5,7656.0
2020-07-13,2020-07-13 10:18:46,Arm500,DOC 34028-2016,162.816,0,19,1,2,163.575,163.175,5.0,1564.0,0.4,1.0,4228.0,200,13,2155,9,310,350,110.0,0.301,0.2023,0.1614,0.524,0.0026,0.0134,0.035,0.0161,0.0333,0.0013,0.0026,0.0004,0.0008,0.0018,0.003,0.0008,0.0056,0.0023,0.0002,0.0015,30014815,0.01,13,4,9451.0
2020-07-13,2020-07-13 11:00:37,Arm500,DOC 34028-2016,175.104,0,20,1,2,175.889,175.489,7.0,1565.0,0.4,1.0,6899.0,200,13,2155,9,320,350,120.0,0.282,0.1836,0.1615,0.5111,0.0034,0.02,0.042,0.0193,0.0341,0.0012,0.0054,0.0003,0.0008,0.0019,0.003,0.001,0.0068,0.0023,0.0001,0.0018,30014807,0.02,14,2,4918.0
2020-07-13,2020-07-13 11:00:37,Arm500,DOC 34028-2016,175.104,0,20,1,2,175.889,175.489,7.0,1565.0,0.4,1.0,6914.0,200,13,2155,9,320,350,120.0,0.282,0.1836,0.1615,0.5111,0.0034,0.02,0.042,0.0193,0.0341,0.0012,0.0054,0.0003,0.0008,0.0019,0.003,0.001,0.0068,0.0023,0.0001,0.0018,30014817,0.02,7,1,4820.0
2020-07-13,2020-07-13 11:00:37,Arm500,DOC 34028-2016,175.104,0,20,1,2,175.889,175.489,7.0,1565.0,0.4,1.0,8101.0,200,13,2155,9,320,350,120.0,0.282,0.1836,0.1615,0.5111,0.0034,0.02,0.042,0.0193,0.0341,0.0012,0.0054,0.0003,0.0008,0.0019,0.003,0.001,0.0068,0.0023,0.0001,0.0018,30014810,0.02,9,3,10762.0
2020-07-13,2020-07-13 11:00:37,Arm500,DOC 34028-2016,175.104,0,20,1,2,175.889,175.489,7.0,1565.0,0.4,1.0,3665.0,200,13,2155,9,320,350,120.0,0.282,0.1836,0.1615,0.5111,0.0034,0.02,0.042,0.0193,0.0341,0.0012,0.0054,0.0003,0.0008,0.0019,0.003,0.001,0.0068,0.0023,0.0001,0.0018,30014821,0.02,12,6,8152.0
2020-07-13,2020-07-13 11:00:37,Arm500,DOC 34028-2016,175.104,0,20,1,2,175.889,175.489,7.0,1565.0,0.4,1.0,3605.0,200,13,2155,9,320,350,120.0,0.282,0.1836,0.1615,0.5111,0.0034,0.02,0.042,0.0193,0.0341,0.0012,0.0054,0.0003,0.0008,0.0019,0.003,0.001,0.0068,0.0023,0.0001,0.0018,30014811,0.02,8,5,7629.0
2020-07-13,2020-07-13 11:00:37,Arm500,DOC 34028-2016,175.104,0,20,1,2,175.889,175.489,7.0,1565.0,0.4,1.0,4255.0,200,13,2155,9,320,350,120.0,0.282,0.1836,0.1615,0.5111,0.0034,0.02,0.042,0.0193,0.0341,0.0012,0.0054,0.0003,0.0008,0.0019,0.003,0.001,0.0068,0.0023,0.0001,0.0018,30014815,0.02,13,4,9424.0
2020-07-13,2020-07-13 11:00:37,Arm500,DOC 34028-2016,175.104,0,20,1,2,175.889,175.489,7.0,1565.0,0.4,1.0,3665.0,200,13,2155,9,320,350,120.0,0.282,0.1836,0.1615,0.5111,0.0034,0.02,0.042,0.0193,0.0341,0.0012,0.0054,0.0003,0.0008,0.0019,0.003,0.001,0.0068,0.0023,0.0001,0.0018,30014821,0.02,12,6,8152.0
2020-07-13,2020-07-13 11:40:44,Arm500,DOC 34028-2016,165.888,0,21,1,2,166.653,166.253,9.0,1566.0,0.4,1.0,8129.0,200,13,2155,9,320,390,130.0,0.281,0.1855,0.1581,0.4947,0.0022,0.0121,0.0381,0.0265,0.0325,0.0012,0.0053,0.0002,0.0007,0.0011,0.0029,0.0007,0.0052,0.0022,0.0001,0.0018,30014810,0.02,9,3,10734.0
2020-07-13,2020-07-13 11:40:44,Arm500,DOC 34028-2016,165.888,0,21,1,2,166.653,166.253,9.0,1566.0,0.4,1.0,3693.0,200,13,2155,9,320,390,130.0,0.281,0.1855,0.1581,0.4947,0.0022,0.0121,0.0381,0.0265,0.0325,0.0012,0.0053,0.0002,0.0007,0.0011,0.0029,0.0007,0.0052,0.0022,0.0001,0.0018,30014821,0.02,12,6,8124.0
2020-07-13,2020-07-13 11:40:44,Arm500,DOC 34028-2016,165.888,0,21,1,2,166.653,166.253,9.0,1566.0,0.4,1.0,6942.0,200,13,2155,9,320,390,130.0,0.281,0.1855,0.1581,0.4947,0.0022,0.0121,0.0381,0.0265,0.0325,0.0012,0.0053,0.0002,0.0007,0.0011,0.0029,0.0007,0.0052,0.0022,0.0001,0.0018,30014817,0.02,7,1,4792.0
2020-07-13,2020-07-13 11:40:44,Arm500,DOC 34028-2016,165.888,0,21,1,2,166.653,166.253,9.0,1566.0,0.4,1.0,4283.0,200,13,2155,9,320,390,130.0,0.281,0.1855,0.1581,0.4947,0.0022,0.0121,0.0381,0.0265,0.0325,0.0012,0.0053,0.0002,0.0007,0.0011,0.0029,0.0007,0.0052,0.0022,0.0001,0.0018,30014815,0.02,13,4,9396.0
2020-07-13,2020-07-13 11:40:44,Arm500,DOC 34028-2016,165.888,0,21,1,2,166.653,166.253,9.0,1566.0,0.4,1.0,3633.0,200,13,2155,9,320,390,130.0,0.281,0.1855,0.1581,0.4947,0.0022,0.0121,0.0381,0.0265,0.0325,0.0012,0.0053,0.0002,0.0007,0.0011,0.0029,0.0007,0.0052,0.0022,0.0001,0.0018,30014811,0.02,8,5,7601.0
2020-07-13,2020-07-13 11:40:44,Arm500,DOC 34028-2016,165.888,0,21,1,2,166.653,166.253,9.0,1566.0,0.4,1.0,3693.0,200,13,2155,9,320,390,130.0,0.281,0.1855,0.1581,0.4947,0.0022,0.0121,0.0381,0.0265,0.0325,0.0012,0.0053,0.0002,0.0007,0.0011,0.0029,0.0007,0.0052,0.0022,0.0001,0.0018,30014821,0.02,12,6,8124.0
2020-07-13,2020-07-13 11:40:44,Arm500,DOC 34028-2016,165.888,0,21,1,2,166.653,166.253,9.0,1566.0,0.4,1.0,6927.0,200,13,2155,9,320,390,130.0,0.281,0.1855,0.1581,0.4947,0.0022,0.0121,0.0381,0.0265,0.0325,0.0012,0.0053,0.0002,0.0007,0.0011,0.0029,0.0007,0.0052,0.0022,0.0001,0.0018,30014807,0.02,14,2,4890.0
2020-07-13,2020-07-13 12:25:46,Arm500,DOC 34028-2016,162.816,0,22,1,2,163.575,163.175,4.0,1565.0,0.4,1.0,8156.0,200,13,2155,9,320,390,130.0,0.293,0.194,0.1478,0.5112,0.0043,0.0176,0.0452,0.0221,0.036,0.0013,0.0039,0.0004,0.0007,0.0015,0.0025,0.001,0.0065,0.0023,0.0001,0.0022,30014810,0.02,9,3,10707.0
2020-07-13,2020-07-13 12:25:46,Arm500,DOC 34028-2016,162.816,0,22,1,2,163.575,163.175,4.0,1565.0,0.4,1.0,6970.0,200,13,2155,9,320,390,130.0,0.293,0.194,0.1478,0.5112,0.0043,0.0176,0.0452,0.0221,0.036,0.0013,0.0039,0.0004,0.0007,0.0015,0.0025,0.001,0.0065,0.0023,0.0001,0.0022,30014817,0.02,7,1,4764.0
2020-07-13,2020-07-13 12:25:46,Arm500,DOC 34028-2016,162.816,0,22,1,2,163.575,163.175,4.0,1565.0,0.4,1.0,3718.0,200,13,2155,9,320,390,130.0,0.293,0.194,0.1478,0.5112,0.0043,0.0176,0.0452,0.0221,0.036,0.0013,0.0039,0.0004,0.0007,0.0015,0.0025,0.001,0.0065,0.0023,0.0001,0.0022,30014821,0.02,12,6,8099.0
2020-07-13,2020-07-13 12:25:46,Arm500,DOC 34028-2016,162.816,0,22,1,2,163.575,163.175,4.0,1565.0,0.4,1.0,3660.0,200,13,2155,9,320,390,130.0,0.293,0.194,0.1478,0.5112,0.0043,0.0176,0.0452,0.0221,0.036,0.0013,0.0039,0.0004,0.0007,0.0015,0.0025,0.001,0.0065,0.0023,0.0001,0.0022,30014811,0.02,8,5,7574.0
2020-07-13,2020-07-13 12:25:46,Arm500,DOC 34028-2016,162.816,0,22,1,2,163.575,163.175,4.0,1565.0,0.4,1.0,6954.0,200,13,2155,9,320,390,130.0,0.293,0.194,0.1478,0.5112,0.0043,0.0176,0.0452,0.0221,0.036,0.0013,0.0039,0.0004,0.0007,0.0015,0.0025,0.001,0.0065,0.0023,0.0001,0.0022,30014807,0.02,14,2,4863.0
2020-07-13,2020-07-13 12:25:46,Arm500,DOC 34028-2016,162.816,0,22,1,2,163.575,163.175,4.0,1565.0,0.4,1.0,3718.0,200,13,2155,9,320,390,130.0,0.293,0.194,0.1478,0.5112,0.0043,0.0176,0.0452,0.0221,0.036,0.0013,0.0039,0.0004,0.0007,0.0015,0.0025,0.001,0.0065,0.0023,0.0001,0.0022,30014821,0.02,12,6,8099.0
2020-07-13,2020-07-13 12:25:46,Arm500,DOC 34028-2016,162.816,0,22,1,2,163.575,163.175,4.0,1565.0,0.4,1.0,4310.0,200,13,2155,9,320,390,130.0,0.293,0.194,0.1478,0.5112,0.0043,0.0176,0.0452,0.0221,0.036,0.0013,0.0039,0.0004,0.0007,0.0015,0.0025,0.001,0.0065,0.0023,0.0001,0.0022,30014815,0.02,13,4,9369.0
2020-07-13,2020-07-13 13:05:42,Arm500,DOC 34028-2016,165.888,0,23,1,2,166.653,166.253,6.0,1567.0,0.4,1.0,8184.0,200,13,2155,9,320,390,130.0,0.289,0.1911,0.1713,0.5085,0.0158,0.0112,0.0457,0.0182,0.0324,0.0015,0.0037,0.0003,0.0006,0.0012,0.0029,0.0008,0.0054,0.0023,0.0001,0.003,30014810,0.01,9,3,10679.0
2020-07-13,2020-07-13 13:05:42,Arm500,DOC 34028-2016,165.888,0,23,1,2,166.653,166.253,6.0,1567.0,0.4,1.0,3745.0,200,13,2155,9,320,390,130.0,0.289,0.1911,0.1713,0.5085,0.0158,0.0112,0.0457,0.0182,0.0324,0.0015,0.0037,0.0003,0.0006,0.0012,0.0029,0.0008,0.0054,0.0023,0.0001,0.003,30014821,0.01,12,6,8072.0
2020-07-13,2020-07-13 13:05:42,Arm500,DOC 34028-2016,165.888,0,23,1,2,166.653,166.253,6.0,1567.0,0.4,1.0,6982.0,200,13,2155,9,320,390,130.0,0.289,0.1911,0.1713,0.5085,0.0158,0.0112,0.0457,0.0182,0.0324,0.0015,0.0037,0.0003,0.0006,0.0012,0.0029,0.0008,0.0054,0.0023,0.0001,0.003,30014807,0.01,14,2,4835.0
2020-07-13,2020-07-13 13:05:42,Arm500,DOC 34028-2016,165.888,0,23,1,2,166.653,166.253,6.0,1567.0,0.4,1.0,3745.0,200,13,2155,9,320,390,130.0,0.289,0.1911,0.1713,0.5085,0.0158,0.0112,0.0457,0.0182,0.0324,0.0015,0.0037,0.0003,0.0006,0.0012,0.0029,0.0008,0.0054,0.0023,0.0001,0.003,30014821,0.01,12,6,8072.0
2020-07-13,2020-07-13 13:05:42,Arm500,DOC 34028-2016,165.888,0,23,1,2,166.653,166.253,6.0,1567.0,0.4,1.0,4338.0,200,13,2155,9,320,390,130.0,0.289,0.1911,0.1713,0.5085,0.0158,0.0112,0.0457,0.0182,0.0324,0.0015,0.0037,0.0003,0.0006,0.0012,0.0029,0.0008,0.0054,0.0023,0.0001,0.003,30014815,0.01,13,4,9341.0
2020-07-13,2020-07-13 13:05:42,Arm500,DOC 34028-2016,165.888,0,23,1,2,166.653,166.253,6.0,1567.0,0.4,1.0,7000.0,200,13,2155,9,320,390,130.0,0.289,0.1911,0.1713,0.5085,0.0158,0.0112,0.0457,0.0182,0.0324,0.0015,0.0037,0.0003,0.0006,0.0012,0.0029,0.0008,0.0054,0.0023,0.0001,0.003,30014817,0.01,7,1,4734.0
2020-07-13,2020-07-13 13:05:42,Arm500,DOC 34028-2016,165.888,0,23,1,2,166.653,166.253,6.0,1567.0,0.4,1.0,3685.0,200,13,2155,9,320,390,130.0,0.289,0.1911,0.1713,0.5085,0.0158,0.0112,0.0457,0.0182,0.0324,0.0015,0.0037,0.0003,0.0006,0.0012,0.0029,0.0008,0.0054,0.0023,0.0001,0.003,30014811,0.01,8,5,7549.0
2020-07-13,2020-07-13 13:45:54,Arm500,DOC 34028-2016,162.816,0,24,1,2,163.575,163.175,5.0,1565.0,0.4,1.0,7028.0,200,13,2155,9,320,390,130.0,0.296,0.1952,0.1506,0.5083,0.0078,0.0113,0.0526,0.029,0.0341,0.0018,0.0048,0.0003,0.0007,0.0012,0.0026,0.0002,0.0064,0.0023,0.0001,0.0023,30014817,0.02,7,1,4706.0
2020-07-13,2020-07-13 13:45:54,Arm500,DOC 34028-2016,162.816,0,24,1,2,163.575,163.175,5.0,1565.0,0.4,1.0,7010.0,200,13,2155,9,320,390,130.0,0.296,0.1952,0.1506,0.5083,0.0078,0.0113,0.0526,0.029,0.0341,0.0018,0.0048,0.0003,0.0007,0.0012,0.0026,0.0002,0.0064,0.0023,0.0001,0.0023,30014807,0.02,14,2,4807.0
2020-07-13,2020-07-13 13:45:54,Arm500,DOC 34028-2016,162.816,0,24,1,2,163.575,163.175,5.0,1565.0,0.4,1.0,3713.0,200,13,2155,9,320,390,130.0,0.296,0.1952,0.1506,0.5083,0.0078,0.0113,0.0526,0.029,0.0341,0.0018,0.0048,0.0003,0.0007,0.0012,0.0026,0.0002,0.0064,0.0023,0.0001,0.0023,30014811,0.02,8,5,7521.0
2020-07-13,2020-07-13 13:45:54,Arm500,DOC 34028-2016,162.816,0,24,1,2,163.575,163.175,5.0,1565.0,0.4,1.0,4366.0,200,13,2155,9,320,390,130.0,0.296,0.1952,0.1506,0.5083,0.0078,0.0113,0.0526,0.029,0.0341,0.0018,0.0048,0.0003,0.0007,0.0012,0.0026,0.0002,0.0064,0.0023,0.0001,0.0023,30014815,0.02,13,4,9313.0
2020-07-13,2020-07-13 13:45:54,Arm500,DOC 34028-2016,162.816,0,24,1,2,163.575,163.175,5.0,1565.0,0.4,1.0,3770.0,200,13,2155,9,320,390,130.0,0.296,0.1952,0.1506,0.5083,0.0078,0.0113,0.0526,0.029,0.0341,0.0018,0.0048,0.0003,0.0007,0.0012,0.0026,0.0002,0.0064,0.0023,0.0001,0.0023,30014821,0.02,12,6,8047.0
2020-07-13,2020-07-13 13:45:54,Arm500,DOC 34028-2016,162.816,0,24,1,2,163.575,163.175,5.0,1565.0,0.4,1.0,3770.0,200,13,2155,9,320,390,130.0,0.296,0.1952,0.1506,0.5083,0.0078,0.0113,0.0526,0.029,0.0341,0.0018,0.0048,0.0003,0.0007,0.0012,0.0026,0.0002,0.0064,0.0023,0.0001,0.0023,30014821,0.02,12,6,8047.0
2020-07-13,2020-07-13 13:45:54,Arm500,DOC 34028-2016,162.816,0,24,1,2,163.575,163.175,5.0,1565.0,0.4,1.0,8212.0,200,13,2155,9,320,390,130.0,0.296,0.1952,0.1506,0.5083,0.0078,0.0113,0.0526,0.029,0.0341,0.0018,0.0048,0.0003,0.0007,0.0012,0.0026,0.0002,0.0064,0.0023,0.0001,0.0023,30014810,0.02,9,3,10651.0
2020-07-13,2020-07-13 14:24:49,Arm500,DOC 34028-2016,156.672,0,25,1,2,157.417,157.017,7.0,1563.0,0.4,1.0,3794.0,200,13,2155,9,310,350,130.0,0.318,0.1911,0.1899,0.6859,0.0082,0.0086,0.0376,0.0192,0.0363,0.0015,0.0034,0.0003,0.0008,0.0019,0.0025,0.0001,0.0072,0.0025,0.0001,0.0018,30014821,0.01,12,6,8023.0
2020-07-13,2020-07-13 14:24:49,Arm500,DOC 34028-2016,156.672,0,25,1,2,157.417,157.017,7.0,1563.0,0.4,1.0,8239.0,200,13,2155,9,310,350,130.0,0.318,0.1911,0.1899,0.6859,0.0082,0.0086,0.0376,0.0192,0.0363,0.0015,0.0034,0.0003,0.0008,0.0019,0.0025,0.0001,0.0072,0.0025,0.0001,0.0018,30014810,0.01,9,3,10624.0
2020-07-13,2020-07-13 14:24:49,Arm500,DOC 34028-2016,156.672,0,25,1,2,157.417,157.017,7.0,1563.0,0.4,1.0,3794.0,200,13,2155,9,310,350,130.0,0.318,0.1911,0.1899,0.6859,0.0082,0.0086,0.0376,0.0192,0.0363,0.0015,0.0034,0.0003,0.0008,0.0019,0.0025,0.0001,0.0072,0.0025,0.0001,0.0018,30014821,0.01,12,6,8023.0
2020-07-13,2020-07-13 14:24:49,Arm500,DOC 34028-2016,156.672,0,25,1,2,157.417,157.017,7.0,1563.0,0.4,1.0,3737.0,200,13,2155,9,310,350,130.0,0.318,0.1911,0.1899,0.6859,0.0082,0.0086,0.0376,0.0192,0.0363,0.0015,0.0034,0.0003,0.0008,0.0019,0.0025,0.0001,0.0072,0.0025,0.0001,0.0018,30014811,0.01,8,5,7497.0
2020-07-13,2020-07-13 14:24:49,Arm500,DOC 34028-2016,156.672,0,25,1,2,157.417,157.017,7.0,1563.0,0.4,1.0,7037.0,200,13,2155,9,310,350,130.0,0.318,0.1911,0.1899,0.6859,0.0082,0.0086,0.0376,0.0192,0.0363,0.0015,0.0034,0.0003,0.0008,0.0019,0.0025,0.0001,0.0072,0.0025,0.0001,0.0018,30014807,0.01,14,2,4780.0
2020-07-13,2020-07-13 14:24:49,Arm500,DOC 34028-2016,156.672,0,25,1,2,157.417,157.017,7.0,1563.0,0.4,1.0,7055.0,200,13,2155,9,310,350,130.0,0.318,0.1911,0.1899,0.6859,0.0082,0.0086,0.0376,0.0192,0.0363,0.0015,0.0034,0.0003,0.0008,0.0019,0.0025,0.0001,0.0072,0.0025,0.0001,0.0018,30014817,0.01,7,1,4679.0
2020-07-13,2020-07-13 14:24:49,Arm500,DOC 34028-2016,156.672,0,25,1,2,157.417,157.017,7.0,1563.0,0.4,1.0,4390.0,200,13,2155,9,310,350,130.0,0.318,0.1911,0.1899,0.6859,0.0082,0.0086,0.0376,0.0192,0.0363,0.0015,0.0034,0.0003,0.0008,0.0019,0.0025,0.0001,0.0072,0.0025,0.0001,0.0018,30014815,0.01,13,4,9289.0
2020-07-13,2020-07-13 15:03:40,Arm500,DOC 34028-2016,153.6,0,26,1,2,154.338,153.938,9.0,1564.0,0.4,1.0,3822.0,200,13,2155,9,310,350,110.0,0.3,0.2017,0.1489,0.5142,0.0148,0.015,0.0367,0.0226,0.0346,0.0012,0.005,0.0003,0.0006,0.0015,0.0029,0.0004,0.0073,0.0024,0.0001,0.0022,30014821,0.01,12,6,7995.0
2020-07-13,2020-07-13 15:03:40,Arm500,DOC 34028-2016,153.6,0,26,1,2,154.338,153.938,9.0,1564.0,0.4,1.0,8264.0,200,13,2155,9,310,350,110.0,0.3,0.2017,0.1489,0.5142,0.0148,0.015,0.0367,0.0226,0.0346,0.0012,0.005,0.0003,0.0006,0.0015,0.0029,0.0004,0.0073,0.0024,0.0001,0.0022,30014810,0.01,9,3,10599.0
2020-07-13,2020-07-13 15:03:40,Arm500,DOC 34028-2016,153.6,0,26,1,2,154.338,153.938,9.0,1564.0,0.4,1.0,3822.0,200,13,2155,9,310,350,110.0,0.3,0.2017,0.1489,0.5142,0.0148,0.015,0.0367,0.0226,0.0346,0.0012,0.005,0.0003,0.0006,0.0015,0.0029,0.0004,0.0073,0.0024,0.0001,0.0022,30014821,0.01,12,6,7995.0
2020-07-13,2020-07-13 15:03:40,Arm500,DOC 34028-2016,153.6,0,26,1,2,154.338,153.938,9.0,1564.0,0.4,1.0,7065.0,200,13,2155,9,310,350,110.0,0.3,0.2017,0.1489,0.5142,0.0148,0.015,0.0367,0.0226,0.0346,0.0012,0.005,0.0003,0.0006,0.0015,0.0029,0.0004,0.0073,0.0024,0.0001,0.0022,30014807,0.01,14,2,4752.0
2020-07-13,2020-07-13 15:03:40,Arm500,DOC 34028-2016,153.6,0,26,1,2,154.338,153.938,9.0,1564.0,0.4,1.0,3762.0,200,13,2155,9,310,350,110.0,0.3,0.2017,0.1489,0.5142,0.0148,0.015,0.0367,0.0226,0.0346,0.0012,0.005,0.0003,0.0006,0.0015,0.0029,0.0004,0.0073,0.0024,0.0001,0.0022,30014811,0.01,8,5,7472.0
2020-07-13,2020-07-13 15:03:40,Arm500,DOC 34028-2016,153.6,0,26,1,2,154.338,153.938,9.0,1564.0,0.4,1.0,7080.0,200,13,2155,9,310,350,110.0,0.3,0.2017,0.1489,0.5142,0.0148,0.015,0.0367,0.0226,0.0346,0.0012,0.005,0.0003,0.0006,0.0015,0.0029,0.0004,0.0073,0.0024,0.0001,0.0022,30014817,0.01,7,1,4654.0
2020-07-13,2020-07-13 15:03:40,Arm500,DOC 34028-2016,153.6,0,26,1,2,154.338,153.938,9.0,1564.0,0.4,1.0,4415.0,200,13,2155,9,310,350,110.0,0.3,0.2017,0.1489,0.5142,0.0148,0.015,0.0367,0.0226,0.0346,0.0012,0.005,0.0003,0.0006,0.0015,0.0029,0.0004,0.0073,0.0024,0.0001,0.0022,30014815,0.01,13,4,9264.0
2020-07-13,2020-07-13 15:41:46,Arm500,DOC 34028-2016,159.744,0,27,1,2,160.496,160.096,4.0,1565.0,0.4,1.0,3847.0,200,13,2155,9,310,350,110.0,0.288,0.1907,0.143,0.5116,0.005,0.0118,0.0342,0.0222,0.0311,0.0012,0.0082,0.0003,0.0006,0.0012,0.0025,0.0001,0.0069,0.0023,0.0001,0.0015,30014821,0.01,12,6,7970.0
2020-07-13,2020-07-13 15:41:46,Arm500,DOC 34028-2016,159.744,0,27,1,2,160.496,160.096,4.0,1565.0,0.4,1.0,7108.0,200,13,2155,9,310,350,110.0,0.288,0.1907,0.143,0.5116,0.005,0.0118,0.0342,0.0222,0.0311,0.0012,0.0082,0.0003,0.0006,0.0012,0.0025,0.0001,0.0069,0.0023,0.0001,0.0015,30014817,0.01,7,1,4626.0
2020-07-13,2020-07-13 15:41:46,Arm500,DOC 34028-2016,159.744,0,27,1,2,160.496,160.096,4.0,1565.0,0.4,1.0,4442.0,200,13,2155,9,310,350,110.0,0.288,0.1907,0.143,0.5116,0.005,0.0118,0.0342,0.0222,0.0311,0.0012,0.0082,0.0003,0.0006,0.0012,0.0025,0.0001,0.0069,0.0023,0.0001,0.0015,30014815,0.01,13,4,9237.0
2020-07-13,2020-07-13 15:41:46,Arm500,DOC 34028-2016,159.744,0,27,1,2,160.496,160.096,4.0,1565.0,0.4,1.0,3786.0,200,13,2155,9,310,350,110.0,0.288,0.1907,0.143,0.5116,0.005,0.0118,0.0342,0.0222,0.0311,0.0012,0.0082,0.0003,0.0006,0.0012,0.0025,0.0001,0.0069,0.0023,0.0001,0.0015,30014811,0.01,8,5,7448.0
2020-07-13,2020-07-13 15:41:46,Arm500,DOC 34028-2016,159.744,0,27,1,2,160.496,160.096,4.0,1565.0,0.4,1.0,7092.0,200,13,2155,9,310,350,110.0,0.288,0.1907,0.143,0.5116,0.005,0.0118,0.0342,0.0222,0.0311,0.0012,0.0082,0.0003,0.0006,0.0012,0.0025,0.0001,0.0069,0.0023,0.0001,0.0015,30014807,0.01,14,2,4725.0
2020-07-13,2020-07-13 15:41:46,Arm500,DOC 34028-2016,159.744,0,27,1,2,160.496,160.096,4.0,1565.0,0.4,1.0,3847.0,200,13,2155,9,310,350,110.0,0.288,0.1907,0.143,0.5116,0.005,0.0118,0.0342,0.0222,0.0311,0.0012,0.0082,0.0003,0.0006,0.0012,0.0025,0.0001,0.0069,0.0023,0.0001,0.0015,30014821,0.01,12,6,7970.0
2020-07-13,2020-07-13 15:41:46,Arm500,DOC 34028-2016,159.744,0,27,1,2,160.496,160.096,4.0,1565.0,0.4,1.0,8291.0,200,13,2155,9,310,350,110.0,0.288,0.1907,0.143,0.5116,0.005,0.0118,0.0342,0.0222,0.0311,0.0012,0.0082,0.0003,0.0006,0.0012,0.0025,0.0001,0.0069,0.0023,0.0001,0.0015,30014810,0.01,9,3,10572.0
2020-07-13,2020-07-13 16:22:20,Arm500,DOC 34028-2016,165.888,0,28,1,2,166.653,166.253,6.0,1568.0,0.4,1.0,3814.0,200,13,2155,9,310,350,110.0,0.277,0.1817,0.147,0.5023,0.0091,0.0124,0.033,0.0217,0.0346,0.0015,0.0033,0.0002,0.0007,0.0013,0.0023,0.0003,0.0068,0.0022,0.0001,0.0032,30014811,0.01,8,5,7420.0
2020-07-13,2020-07-13 16:22:20,Arm500,DOC 34028-2016,165.888,0,28,1,2,166.653,166.253,6.0,1568.0,0.4,1.0,7132.0,200,13,2155,9,310,350,110.0,0.277,0.1817,0.147,0.5023,0.0091,0.0124,0.033,0.0217,0.0346,0.0015,0.0033,0.0002,0.0007,0.0013,0.0023,0.0003,0.0068,0.0022,0.0001,0.0032,30014817,0.01,7,1,4602.0
2020-07-13,2020-07-13 16:22:20,Arm500,DOC 34028-2016,165.888,0,28,1,2,166.653,166.253,6.0,1568.0,0.4,1.0,8319.0,200,13,2155,9,310,350,110.0,0.277,0.1817,0.147,0.5023,0.0091,0.0124,0.033,0.0217,0.0346,0.0015,0.0033,0.0002,0.0007,0.0013,0.0023,0.0003,0.0068,0.0022,0.0001,0.0032,30014810,0.01,9,3,10544.0
2020-07-13,2020-07-13 16:22:20,Arm500,DOC 34028-2016,165.888,0,28,1,2,166.653,166.253,6.0,1568.0,0.4,1.0,3874.0,200,13,2155,9,310,350,110.0,0.277,0.1817,0.147,0.5023,0.0091,0.0124,0.033,0.0217,0.0346,0.0015,0.0033,0.0002,0.0007,0.0013,0.0023,0.0003,0.0068,0.0022,0.0001,0.0032,30014821,0.01,12,6,7943.0
2020-07-13,2020-07-13 16:22:20,Arm500,DOC 34028-2016,165.888,0,28,1,2,166.653,166.253,6.0,1568.0,0.4,1.0,3874.0,200,13,2155,9,310,350,110.0,0.277,0.1817,0.147,0.5023,0.0091,0.0124,0.033,0.0217,0.0346,0.0015,0.0033,0.0002,0.0007,0.0013,0.0023,0.0003,0.0068,0.0022,0.0001,0.0032,30014821,0.01,12,6,7943.0
2020-07-13,2020-07-13 16:22:20,Arm500,DOC 34028-2016,165.888,0,28,1,2,166.653,166.253,6.0,1568.0,0.4,1.0,7120.0,200,13,2155,9,310,350,110.0,0.277,0.1817,0.147,0.5023,0.0091,0.0124,0.033,0.0217,0.0346,0.0015,0.0033,0.0002,0.0007,0.0013,0.0023,0.0003,0.0068,0.0022,0.0001,0.0032,30014807,0.01,14,2,4697.0
2020-07-13,2020-07-13 16:22:20,Arm500,DOC 34028-2016,165.888,0,28,1,2,166.653,166.253,6.0,1568.0,0.4,1.0,4473.0,200,13,2155,9,310,350,110.0,0.277,0.1817,0.147,0.5023,0.0091,0.0124,0.033,0.0217,0.0346,0.0015,0.0033,0.0002,0.0007,0.0013,0.0023,0.0003,0.0068,0.0022,0.0001,0.0032,30014815,0.01,13,4,9206.0
2020-07-13,2020-07-13 17:07:29,Arm500,DOC 34028-2016,165.888,0,29,1,2,166.653,166.253,5.0,1570.0,0.4,1.0,4504.0,200,13,2155,9,310,350,110.0,0.293,0.1952,0.1513,0.5057,0.0077,0.0182,0.0398,0.0228,0.0433,0.0014,0.0032,0.0003,0.0007,0.0017,0.0025,0.0006,0.0076,0.0023,0.0001,0.0019,30014815,0.01,13,4,9175.0
2020-07-13,2020-07-13 17:07:29,Arm500,DOC 34028-2016,165.888,0,29,1,2,166.653,166.253,5.0,1570.0,0.4,1.0,8344.0,200,13,2155,9,310,350,110.0,0.293,0.1952,0.1513,0.5057,0.0077,0.0182,0.0398,0.0228,0.0433,0.0014,0.0032,0.0003,0.0007,0.0017,0.0025,0.0006,0.0076,0.0023,0.0001,0.0019,30014810,0.01,9,3,10519.0
2020-07-13,2020-07-13 17:07:29,Arm500,DOC 34028-2016,165.888,0,29,1,2,166.653,166.253,5.0,1570.0,0.4,1.0,3902.0,200,13,2155,9,310,350,110.0,0.293,0.1952,0.1513,0.5057,0.0077,0.0182,0.0398,0.0228,0.0433,0.0014,0.0032,0.0003,0.0007,0.0017,0.0025,0.0006,0.0076,0.0023,0.0001,0.0019,30014821,0.01,12,6,7915.0
2020-07-13,2020-07-13 17:07:29,Arm500,DOC 34028-2016,165.888,0,29,1,2,166.653,166.253,5.0,1570.0,0.4,1.0,3842.0,200,13,2155,9,310,350,110.0,0.293,0.1952,0.1513,0.5057,0.0077,0.0182,0.0398,0.0228,0.0433,0.0014,0.0032,0.0003,0.0007,0.0017,0.0025,0.0006,0.0076,0.0023,0.0001,0.0019,30014811,0.01,8,5,7392.0
2020-07-13,2020-07-13 17:07:29,Arm500,DOC 34028-2016,165.888,0,29,1,2,166.653,166.253,5.0,1570.0,0.4,1.0,3902.0,200,13,2155,9,310,350,110.0,0.293,0.1952,0.1513,0.5057,0.0077,0.0182,0.0398,0.0228,0.0433,0.0014,0.0032,0.0003,0.0007,0.0017,0.0025,0.0006,0.0076,0.0023,0.0001,0.0019,30014821,0.01,12,6,7915.0
2020-07-13,2020-07-13 17:07:29,Arm500,DOC 34028-2016,165.888,0,29,1,2,166.653,166.253,5.0,1570.0,0.4,1.0,7160.0,200,13,2155,9,310,350,110.0,0.293,0.1952,0.1513,0.5057,0.0077,0.0182,0.0398,0.0228,0.0433,0.0014,0.0032,0.0003,0.0007,0.0017,0.0025,0.0006,0.0076,0.0023,0.0001,0.0019,30014817,0.01,7,1,4574.0
2020-07-13,2020-07-13 17:07:29,Arm500,DOC 34028-2016,165.888,0,29,1,2,166.653,166.253,5.0,1570.0,0.4,1.0,7148.0,200,13,2155,9,310,350,110.0,0.293,0.1952,0.1513,0.5057,0.0077,0.0182,0.0398,0.0228,0.0433,0.0014,0.0032,0.0003,0.0007,0.0017,0.0025,0.0006,0.0076,0.0023,0.0001,0.0019,30014807,0.01,14,2,4669.0
2020-07-13,2020-07-13 17:46:19,Arm500,DOC 34028-2016,165.888,0,30,1,2,166.653,166.253,7.0,1570.0,0.4,1.0,4531.0,200,13,2155,9,310,350,110.0,0.283,0.186,0.1501,0.5044,0.0068,0.0143,0.0437,0.019,0.0309,0.0019,0.0034,0.0003,0.0007,0.0013,0.0029,0.0003,0.0072,0.0022,0.0001,0.0023,30014815,0.01,13,4,9148.0
2020-07-13,2020-07-13 17:46:19,Arm500,DOC 34028-2016,165.888,0,30,1,2,166.653,166.253,7.0,1570.0,0.4,1.0,3929.0,200,13,2155,9,310,350,110.0,0.283,0.186,0.1501,0.5044,0.0068,0.0143,0.0437,0.019,0.0309,0.0019,0.0034,0.0003,0.0007,0.0013,0.0029,0.0003,0.0072,0.0022,0.0001,0.0023,30014821,0.01,12,6,7888.0
2020-07-13,2020-07-13 17:46:19,Arm500,DOC 34028-2016,165.888,0,30,1,2,166.653,166.253,7.0,1570.0,0.4,1.0,8371.0,200,13,2155,9,310,350,110.0,0.283,0.186,0.1501,0.5044,0.0068,0.0143,0.0437,0.019,0.0309,0.0019,0.0034,0.0003,0.0007,0.0013,0.0029,0.0003,0.0072,0.0022,0.0001,0.0023,30014810,0.01,9,3,10492.0
2020-07-13,2020-07-13 17:46:19,Arm500,DOC 34028-2016,165.888,0,30,1,2,166.653,166.253,7.0,1570.0,0.4,1.0,7175.0,200,13,2155,9,310,350,110.0,0.283,0.186,0.1501,0.5044,0.0068,0.0143,0.0437,0.019,0.0309,0.0019,0.0034,0.0003,0.0007,0.0013,0.0029,0.0003,0.0072,0.0022,0.0001,0.0023,30014807,0.01,14,2,4642.0
2020-07-13,2020-07-13 17:46:19,Arm500,DOC 34028-2016,165.888,0,30,1,2,166.653,166.253,7.0,1570.0,0.4,1.0,7187.0,200,13,2155,9,310,350,110.0,0.283,0.186,0.1501,0.5044,0.0068,0.0143,0.0437,0.019,0.0309,0.0019,0.0034,0.0003,0.0007,0.0013,0.0029,0.0003,0.0072,0.0022,0.0001,0.0023,30014817,0.01,7,1,4547.0
2020-07-13,2020-07-13 17:46:19,Arm500,DOC 34028-2016,165.888,0,30,1,2,166.653,166.253,7.0,1570.0,0.4,1.0,3929.0,200,13,2155,9,310,350,110.0,0.283,0.186,0.1501,0.5044,0.0068,0.0143,0.0437,0.019,0.0309,0.0019,0.0034,0.0003,0.0007,0.0013,0.0029,0.0003,0.0072,0.0022,0.0001,0.0023,30014821,0.01,12,6,7888.0
2020-07-13,2020-07-13 17:46:19,Arm500,DOC 34028-2016,165.888,0,30,1,2,166.653,166.253,7.0,1570.0,0.4,1.0,3869.0,200,13,2155,9,310,350,110.0,0.283,0.186,0.1501,0.5044,0.0068,0.0143,0.0437,0.019,0.0309,0.0019,0.0034,0.0003,0.0007,0.0013,0.0029,0.0003,0.0072,0.0022,0.0001,0.0023,30014811,0.01,8,5,7365.0
2020-07-13,2020-07-13 18:32:01,Arm500,DOC 34028-2016,153.6,0,31,1,2,154.338,153.938,4.0,1569.0,0.4,1.0,4562.0,200,13,2155,9,320,350,110.0,0.278,0.1831,0.1456,0.4926,0.0105,0.0141,0.0403,0.0209,0.0327,0.0013,0.0033,0.0003,0.0006,0.0016,0.0023,0.0002,0.007,0.0022,0.0,0.0014,30014815,0.01,13,4,9117.0
2020-07-13,2020-07-13 18:32:01,Arm500,DOC 34028-2016,153.6,0,31,1,2,154.338,153.938,4.0,1569.0,0.4,1.0,3954.0,200,13,2155,9,320,350,110.0,0.278,0.1831,0.1456,0.4926,0.0105,0.0141,0.0403,0.0209,0.0327,0.0013,0.0033,0.0003,0.0006,0.0016,0.0023,0.0002,0.007,0.0022,0.0,0.0014,30014821,0.01,12,6,7863.0
2020-07-13,2020-07-13 18:32:01,Arm500,DOC 34028-2016,153.6,0,31,1,2,154.338,153.938,4.0,1569.0,0.4,1.0,3894.0,200,13,2155,9,320,350,110.0,0.278,0.1831,0.1456,0.4926,0.0105,0.0141,0.0403,0.0209,0.0327,0.0013,0.0033,0.0003,0.0006,0.0016,0.0023,0.0002,0.007,0.0022,0.0,0.0014,30014811,0.01,8,5,7340.0
2020-07-13,2020-07-13 18:32:01,Arm500,DOC 34028-2016,153.6,0,31,1,2,154.338,153.938,4.0,1569.0,0.4,1.0,3954.0,200,13,2155,9,320,350,110.0,0.278,0.1831,0.1456,0.4926,0.0105,0.0141,0.0403,0.0209,0.0327,0.0013,0.0033,0.0003,0.0006,0.0016,0.0023,0.0002,0.007,0.0022,0.0,0.0014,30014821,0.01,12,6,7863.0
2020-07-13,2020-07-13 18:32:01,Arm500,DOC 34028-2016,153.6,0,31,1,2,154.338,153.938,4.0,1569.0,0.4,1.0,8396.0,200,13,2155,9,320,350,110.0,0.278,0.1831,0.1456,0.4926,0.0105,0.0141,0.0403,0.0209,0.0327,0.0013,0.0033,0.0003,0.0006,0.0016,0.0023,0.0002,0.007,0.0022,0.0,0.0014,30014810,0.01,9,3,10467.0
2020-07-13,2020-07-13 18:32:01,Arm500,DOC 34028-2016,153.6,0,31,1,2,154.338,153.938,4.0,1569.0,0.4,1.0,7200.0,200,13,2155,9,320,350,110.0,0.278,0.1831,0.1456,0.4926,0.0105,0.0141,0.0403,0.0209,0.0327,0.0013,0.0033,0.0003,0.0006,0.0016,0.0023,0.0002,0.007,0.0022,0.0,0.0014,30014807,0.01,14,2,4617.0
2020-07-13,2020-07-13 18:32:01,Arm500,DOC 34028-2016,153.6,0,31,1,2,154.338,153.938,4.0,1569.0,0.4,1.0,7212.0,200,13,2155,9,320,350,110.0,0.278,0.1831,0.1456,0.4926,0.0105,0.0141,0.0403,0.0209,0.0327,0.0013,0.0033,0.0003,0.0006,0.0016,0.0023,0.0002,0.007,0.0022,0.0,0.0014,30014817,0.01,7,1,4522.0
2020-07-13,2020-07-13 19:12:02,Arm500,DOC 34028-2016,165.888,0,32,1,2,166.653,166.253,6.0,1567.0,0.4,1.0,4590.0,200,7,2155,9,320,360,120.0,0.288,0.1911,0.1432,0.5133,0.012,0.0113,0.0356,0.018,0.0361,0.0014,0.0027,0.0003,0.0007,0.0018,0.0023,0.0003,0.0068,0.0023,0.0001,0.0031,30014815,0.01,13,4,9089.0
2020-07-13,2020-07-13 19:12:02,Arm500,DOC 34028-2016,165.888,0,32,1,2,166.653,166.253,6.0,1567.0,0.4,1.0,7240.0,200,7,2155,9,320,360,120.0,0.288,0.1911,0.1432,0.5133,0.012,0.0113,0.0356,0.018,0.0361,0.0014,0.0027,0.0003,0.0007,0.0018,0.0023,0.0003,0.0068,0.0023,0.0001,0.0031,30014817,0.01,7,1,4494.0
2020-07-13,2020-07-13 19:12:02,Arm500,DOC 34028-2016,165.888,0,32,1,2,166.653,166.253,6.0,1567.0,0.4,1.0,3982.0,200,7,2155,9,320,360,120.0,0.288,0.1911,0.1432,0.5133,0.012,0.0113,0.0356,0.018,0.0361,0.0014,0.0027,0.0003,0.0007,0.0018,0.0023,0.0003,0.0068,0.0023,0.0001,0.0031,30014821,0.01,12,6,7835.0
2020-07-13,2020-07-13 19:12:02,Arm500,DOC 34028-2016,165.888,0,32,1,2,166.653,166.253,6.0,1567.0,0.4,1.0,3982.0,200,7,2155,9,320,360,120.0,0.288,0.1911,0.1432,0.5133,0.012,0.0113,0.0356,0.018,0.0361,0.0014,0.0027,0.0003,0.0007,0.0018,0.0023,0.0003,0.0068,0.0023,0.0001,0.0031,30014821,0.01,12,6,7835.0
2020-07-13,2020-07-13 19:12:02,Arm500,DOC 34028-2016,165.888,0,32,1,2,166.653,166.253,6.0,1567.0,0.4,1.0,7227.0,200,7,2155,9,320,360,120.0,0.288,0.1911,0.1432,0.5133,0.012,0.0113,0.0356,0.018,0.0361,0.0014,0.0027,0.0003,0.0007,0.0018,0.0023,0.0003,0.0068,0.0023,0.0001,0.0031,30014807,0.01,14,2,4590.0
