Repository: khw11044/Iron-CCM-RUL

# 연속 주조기의 RUL 데이터 분석

## RUL Dataset from Continuous Casting Machine

[캐글 페이지](https://www.kaggle.com/datasets/yuriykatser/rul-dataset-from-continuous-casting-machine)

## 도메인 설명 

연주공정: 연주공정은 철강산업에서 철 제품을 생산하는 공정중 하나로 연속주조의 줄임말이다. 액체상태의 용강을 주형에 넣어 고체가 되도록 식히는 과정이며 이 과정을 거쳐, 슬래브, 브룸, 빌렛의 반제품이 만들어진다.
주괴(鑄塊, ingot)란 상대적으로 순도가 높은 물질의 덩어리다. 보통 금속을 가공하기 좋게 주물로 뜬 것을 말한다.

____


연속 주조 기계(이하 'CCM')는 액체 상태의 철강을 주어진 단면의 고체 빌릿으로 변환하는 장치로, 이후 롤링 생산(예: 철근)이 이루어진다.

금형 슬리브는 CCM 금형의 가장 중요하고 빠르게 마모되는 부분이다. 슬리브는 둥근 형태나 프로파일 단면의 수냉식 구리 파이프이다. 용융 금속이 슬리브 벽과 접촉하면 결정화되며, 주괴의 기본 고체 껍질이 형성된다.

**슬리브 운영 중 주요 생산 문제**는 슬리브의 구리 파이프 표면에 결함이 생기고 내부 공간의 프로파일이 변형되어 열 조건이 방해받는 것이다. 이는 결과적으로 주괴의 품질에 영향을 미친다.

File: data/data_noNull.csv (part 43 of 73)
date,sample_time_continuous_caster,steel_type,doc_requirement,"workpiece_weight, tonn",workpiece_slice_geometry_150x150,cast_in_row,alloy_type_open,"alloy_speed, meter/minute","steel_weight_theoretical, tonn","steel_weight, tonn",grab1_num,"steel_temperature_grab1, Celsius deg.","metal_residue_grab1, tonn",grab2_num,"resistance, tonn","swing_frequency, amount/minute","crystallizer_movement, mm","water_consumption, liter/minute","water_temperature_delta, Celsius deg.","water_consumption_secondary_cooling_zone_num1, liter/minute","water_consumption_secondary_cooling_zone_num2, liter/minute","water_consumption_secondary_cooling_zone_num3, liter/minute","Ce, %","C, %","Si, %","Mn,%","S, %","P, %","Cr, %","Ni, %","Cu, %","As, %","Mo, %","Nb, %","Ti, %","V, %","Al, %","Ca, %","N, %","Pb, %","Mg, %","Zn, %",sleeve,"quantity, tonn",num_crystallizer,num_stream,RUL
2020-07-13,2020-07-13 19:12:02,Arm500,DOC 34028-2016,165.888,0,32,1,2,166.653,166.253,6.0,1567.0,0.4,1.0,8423.0,200,7,2155,9,320,360,120.0,0.288,0.1911,0.1432,0.5133,0.012,0.0113,0.0356,0.018,0.0361,0.0014,0.0027,0.0003,0.0007,0.0018,0.0023,0.0003,0.0068,0.0023,0.0001,0.0031,30014810,0.01,9,3,10440.0
2020-07-13,2020-07-13 19:12:02,Arm500,DOC 34028-2016,165.888,0,32,1,2,166.653,166.253,6.0,1567.0,0.4,1.0,3921.0,200,7,2155,9,320,360,120.0,0.288,0.1911,0.1432,0.5133,0.012,0.0113,0.0356,0.018,0.0361,0.0014,0.0027,0.0003,0.0007,0.0018,0.0023,0.0003,0.0068,0.0023,0.0001,0.0031,30014811,0.01,8,5,7313.0
2020-07-13,2020-07-13 19:52:00,Arm500,DOC 34028-2016,168.96,0,33,1,2,169.731,169.331,5.0,1569.0,0.4,1.0,7255.0,200,7,2155,9,320,360,120.0,0.3,0.2023,0.1568,0.5119,0.0085,0.0154,0.036,0.0174,0.0473,0.002,0.0024,0.0003,0.0008,0.0016,0.0027,0.0004,0.0073,0.0023,0.0001,0.0013,30014807,0.01,14,2,4562.0
2020-07-13,2020-07-13 19:52:00,Arm500,DOC 34028-2016,168.96,0,33,1,2,169.731,169.331,5.0,1569.0,0.4,1.0,8451.0,200,7,2155,9,320,360,120.0,0.3,0.2023,0.1568,0.5119,0.0085,0.0154,0.036,0.0174,0.0473,0.002,0.0024,0.0003,0.0008,0.0016,0.0027,0.0004,0.0073,0.0023,0.0001,0.0013,30014810,0.01,9,3,10412.0
2020-07-13,2020-07-13 19:52:00,Arm500,DOC 34028-2016,168.96,0,33,1,2,169.731,169.331,5.0,1569.0,0.4,1.0,3949.0,200,7,2155,9,320,360,120.0,0.3,0.2023,0.1568,0.5119,0.0085,0.0154,0.036,0.0174,0.0473,0.002,0.0024,0.0003,0.0008,0.0016,0.0027,0.0004,0.0073,0.0023,0.0001,0.0013,30014811,0.01,8,5,7285.0
2020-07-13,2020-07-13 19:52:00,Arm500,DOC 34028-2016,168.96,0,33,1,2,169.731,169.331,5.0,1569.0,0.4,1.0,4620.0,200,7,2155,9,320,360,120.0,0.3,0.2023,0.1568,0.5119,0.0085,0.0154,0.036,0.0174,0.0473,0.002,0.0024,0.0003,0.0008,0.0016,0.0027,0.0004,0.0073,0.0023,0.0001,0.0013,30014815,0.01,13,4,9059.0
2020-07-13,2020-07-13 19:52:00,Arm500,DOC 34028-2016,168.96,0,33,1,2,169.731,169.331,5.0,1569.0,0.4,1.0,4009.0,200,7,2155,9,320,360,120.0,0.3,0.2023,0.1568,0.5119,0.0085,0.0154,0.036,0.0174,0.0473,0.002,0.0024,0.0003,0.0008,0.0016,0.0027,0.0004,0.0073,0.0023,0.0001,0.0013,30014821,0.01,12,6,7808.0
2020-07-13,2020-07-13 19:52:00,Arm500,DOC 34028-2016,168.96,0,33,1,2,169.731,169.331,5.0,1569.0,0.4,1.0,4009.0,200,7,2155,9,320,360,120.0,0.3,0.2023,0.1568,0.5119,0.0085,0.0154,0.036,0.0174,0.0473,0.002,0.0024,0.0003,0.0008,0.0016,0.0027,0.0004,0.0073,0.0023,0.0001,0.0013,30014821,0.01,12,6,7808.0
2020-07-13,2020-07-13 19:52:00,Arm500,DOC 34028-2016,168.96,0,33,1,2,169.731,169.331,5.0,1569.0,0.4,1.0,7267.0,200,7,2155,9,320,360,120.0,0.3,0.2023,0.1568,0.5119,0.0085,0.0154,0.036,0.0174,0.0473,0.002,0.0024,0.0003,0.0008,0.0016,0.0027,0.0004,0.0073,0.0023,0.0001,0.0013,30014817,0.01,7,1,4467.0
2020-07-13,2020-07-13 21:10:38,Arm500,DOC 34028-2016,165.888,0,34,1,2,166.653,166.253,7.0,1569.0,0.4,1.0,7295.0,200,7,2155,9,320,360,120.0,0.286,0.1887,0.1543,0.5056,0.0063,0.0181,0.0393,0.0165,0.0418,0.0016,0.0025,0.0003,0.0007,0.0015,0.0031,0.0002,0.0067,0.0025,0.0001,0.0013,30014817,0.01,7,1,4439.0
2020-07-13,2020-07-13 21:10:38,Arm500,DOC 34028-2016,165.888,0,34,1,2,166.653,166.253,7.0,1569.0,0.4,1.0,7283.0,200,7,2155,9,320,360,120.0,0.286,0.1887,0.1543,0.5056,0.0063,0.0181,0.0393,0.0165,0.0418,0.0016,0.0025,0.0003,0.0007,0.0015,0.0031,0.0002,0.0067,0.0025,0.0001,0.0013,30014807,0.01,14,2,4534.0
2020-07-13,2020-07-13 21:10:38,Arm500,DOC 34028-2016,165.888,0,34,1,2,166.653,166.253,7.0,1569.0,0.4,1.0,4648.0,200,7,2155,9,320,360,120.0,0.286,0.1887,0.1543,0.5056,0.0063,0.0181,0.0393,0.0165,0.0418,0.0016,0.0025,0.0003,0.0007,0.0015,0.0031,0.0002,0.0067,0.0025,0.0001,0.0013,30014815,0.01,13,4,9031.0
2020-07-13,2020-07-13 21:10:38,Arm500,DOC 34028-2016,165.888,0,34,1,2,166.653,166.253,7.0,1569.0,0.4,1.0,3977.0,200,7,2155,9,320,360,120.0,0.286,0.1887,0.1543,0.5056,0.0063,0.0181,0.0393,0.0165,0.0418,0.0016,0.0025,0.0003,0.0007,0.0015,0.0031,0.0002,0.0067,0.0025,0.0001,0.0013,30014811,0.01,8,5,7257.0
2020-07-13,2020-07-13 21:10:38,Arm500,DOC 34028-2016,165.888,0,34,1,2,166.653,166.253,7.0,1569.0,0.4,1.0,4037.0,200,7,2155,9,320,360,120.0,0.286,0.1887,0.1543,0.5056,0.0063,0.0181,0.0393,0.0165,0.0418,0.0016,0.0025,0.0003,0.0007,0.0015,0.0031,0.0002,0.0067,0.0025,0.0001,0.0013,30014821,0.01,12,6,7780.0
2020-07-13,2020-07-13 21:10:38,Arm500,DOC 34028-2016,165.888,0,34,1,2,166.653,166.253,7.0,1569.0,0.4,1.0,4037.0,200,7,2155,9,320,360,120.0,0.286,0.1887,0.1543,0.5056,0.0063,0.0181,0.0393,0.0165,0.0418,0.0016,0.0025,0.0003,0.0007,0.0015,0.0031,0.0002,0.0067,0.0025,0.0001,0.0013,30014821,0.01,12,6,7780.0
2020-07-13,2020-07-13 21:10:38,Arm500,DOC 34028-2016,165.888,0,34,1,2,166.653,166.253,7.0,1569.0,0.4,1.0,8479.0,200,7,2155,9,320,360,120.0,0.286,0.1887,0.1543,0.5056,0.0063,0.0181,0.0393,0.0165,0.0418,0.0016,0.0025,0.0003,0.0007,0.0015,0.0031,0.0002,0.0067,0.0025,0.0001,0.0013,30014810,0.01,9,3,10384.0
2020-07-13,2020-07-13 21:13:03,Arm500,DOC 34028-2016,162.816,0,35,1,2,163.575,163.175,4.0,1568.0,0.4,1.0,4676.0,200,7,2155,9,320,360,120.0,0.3,0.2028,0.1647,0.4957,0.0066,0.0145,0.0494,0.0196,0.0381,0.0013,0.0029,0.0003,0.0007,0.0012,0.0034,0.0003,0.007,0.0024,0.0001,0.001,30014815,0.01,13,4,9003.0
2020-07-13,2020-07-13 21:13:03,Arm500,DOC 34028-2016,162.816,0,35,1,2,163.575,163.175,4.0,1568.0,0.4,1.0,4004.0,200,7,2155,9,320,360,120.0,0.3,0.2028,0.1647,0.4957,0.0066,0.0145,0.0494,0.0196,0.0381,0.0013,0.0029,0.0003,0.0007,0.0012,0.0034,0.0003,0.007,0.0024,0.0001,0.001,30014811,0.01,8,5,7230.0
2020-07-13,2020-07-13 21:13:03,Arm500,DOC 34028-2016,162.816,0,35,1,2,163.575,163.175,4.0,1568.0,0.4,1.0,7319.0,200,7,2155,9,320,360,120.0,0.3,0.2028,0.1647,0.4957,0.0066,0.0145,0.0494,0.0196,0.0381,0.0013,0.0029,0.0003,0.0007,0.0012,0.0034,0.0003,0.007,0.0024,0.0001,0.001,30014817,0.01,7,1,4415.0
2020-07-13,2020-07-13 21:13:03,Arm500,DOC 34028-2016,162.816,0,35,1,2,163.575,163.175,4.0,1568.0,0.4,1.0,7310.0,200,7,2155,9,320,360,120.0,0.3,0.2028,0.1647,0.4957,0.0066,0.0145,0.0494,0.0196,0.0381,0.0013,0.0029,0.0003,0.0007,0.0012,0.0034,0.0003,0.007,0.0024,0.0001,0.001,30014807,0.01,14,2,4507.0
2020-07-13,2020-07-13 21:13:03,Arm500,DOC 34028-2016,162.816,0,35,1,2,163.575,163.175,4.0,1568.0,0.4,1.0,8506.0,200,7,2155,9,320,360,120.0,0.3,0.2028,0.1647,0.4957,0.0066,0.0145,0.0494,0.0196,0.0381,0.0013,0.0029,0.0003,0.0007,0.0012,0.0034,0.0003,0.007,0.0024,0.0001,0.001,30014810,0.01,9,3,10357.0
2020-07-13,2020-07-13 21:13:03,Arm500,DOC 34028-2016,162.816,0,35,1,2,163.575,163.175,4.0,1568.0,0.4,1.0,4064.0,200,7,2155,9,320,360,120.0,0.3,0.2028,0.1647,0.4957,0.0066,0.0145,0.0494,0.0196,0.0381,0.0013,0.0029,0.0003,0.0007,0.0012,0.0034,0.0003,0.007,0.0024,0.0001,0.001,30014821,0.01,12,6,7753.0
2020-07-13,2020-07-13 21:13:03,Arm500,DOC 34028-2016,162.816,0,35,1,2,163.575,163.175,4.0,1568.0,0.4,1.0,4064.0,200,7,2155,9,320,360,120.0,0.3,0.2028,0.1647,0.4957,0.0066,0.0145,0.0494,0.0196,0.0381,0.0013,0.0029,0.0003,0.0007,0.0012,0.0034,0.0003,0.007,0.0024,0.0001,0.001,30014821,0.01,12,6,7753.0
2020-07-13,2020-07-13 22:28:16,Arm500,DOC 34028-2016,165.888,0,36,1,2,166.653,166.253,6.0,1568.0,0.4,1.0,4092.0,200,7,2155,9,320,360,120.0,0.302,0.1979,0.1451,0.5215,0.0123,0.0178,0.0575,0.0211,0.0427,0.0013,0.003,0.0003,0.0007,0.0018,0.0028,0.0009,0.0055,0.0024,0.0001,0.0013,30014821,0.01,12,6,7725.0
2020-07-13,2020-07-13 22:28:16,Arm500,DOC 34028-2016,165.888,0,36,1,2,166.653,166.253,6.0,1568.0,0.4,1.0,4032.0,200,7,2155,9,320,360,120.0,0.302,0.1979,0.1451,0.5215,0.0123,0.0178,0.0575,0.0211,0.0427,0.0013,0.003,0.0003,0.0007,0.0018,0.0028,0.0009,0.0055,0.0024,0.0001,0.0013,30014811,0.01,8,5,7202.0
2020-07-13,2020-07-13 22:28:16,Arm500,DOC 34028-2016,165.888,0,36,1,2,166.653,166.253,6.0,1568.0,0.4,1.0,4092.0,200,7,2155,9,320,360,120.0,0.302,0.1979,0.1451,0.5215,0.0123,0.0178,0.0575,0.0211,0.0427,0.0013,0.003,0.0003,0.0007,0.0018,0.0028,0.0009,0.0055,0.0024,0.0001,0.0013,30014821,0.01,12,6,7725.0
2020-07-13,2020-07-13 22:28:16,Arm500,DOC 34028-2016,165.888,0,36,1,2,166.653,166.253,6.0,1568.0,0.4,1.0,4703.0,200,7,2155,9,320,360,120.0,0.302,0.1979,0.1451,0.5215,0.0123,0.0178,0.0575,0.0211,0.0427,0.0013,0.003,0.0003,0.0007,0.0018,0.0028,0.0009,0.0055,0.0024,0.0001,0.0013,30014815,0.01,13,4,8976.0
2020-07-13,2020-07-13 22:28:16,Arm500,DOC 34028-2016,165.888,0,36,1,2,166.653,166.253,6.0,1568.0,0.4,1.0,7338.0,200,7,2155,9,320,360,120.0,0.302,0.1979,0.1451,0.5215,0.0123,0.0178,0.0575,0.0211,0.0427,0.0013,0.003,0.0003,0.0007,0.0018,0.0028,0.0009,0.0055,0.0024,0.0001,0.0013,30014807,0.01,14,2,4479.0
2020-07-13,2020-07-13 22:28:16,Arm500,DOC 34028-2016,165.888,0,36,1,2,166.653,166.253,6.0,1568.0,0.4,1.0,8534.0,200,7,2155,9,320,360,120.0,0.302,0.1979,0.1451,0.5215,0.0123,0.0178,0.0575,0.0211,0.0427,0.0013,0.003,0.0003,0.0007,0.0018,0.0028,0.0009,0.0055,0.0024,0.0001,0.0013,30014810,0.01,9,3,10329.0
2020-07-13,2020-07-13 22:28:16,Arm500,DOC 34028-2016,165.888,0,36,1,2,166.653,166.253,6.0,1568.0,0.4,1.0,7347.0,200,7,2155,9,320,360,120.0,0.302,0.1979,0.1451,0.5215,0.0123,0.0178,0.0575,0.0211,0.0427,0.0013,0.003,0.0003,0.0007,0.0018,0.0028,0.0009,0.0055,0.0024,0.0001,0.0013,30014817,0.01,7,1,4387.0
2020-07-13,2020-07-13 22:33:37,Arm500,DOC 34028-2016,172.032,0,37,1,2,172.81,172.41,3.0,1579.0,0.4,1.0,4123.0,200,7,2155,9,320,360,120.0,0.286,0.1862,0.1435,0.5055,0.0114,0.0205,0.0549,0.0203,0.0411,0.0012,0.0026,0.0003,0.0008,0.002,0.0025,0.0006,0.0062,0.0023,0.0001,0.0018,30014821,0.01,12,6,7694.0
2020-07-13,2020-07-13 22:33:37,Arm500,DOC 34028-2016,172.032,0,37,1,2,172.81,172.41,3.0,1579.0,0.4,1.0,4731.0,200,7,2155,9,320,360,120.0,0.286,0.1862,0.1435,0.5055,0.0114,0.0205,0.0549,0.0203,0.0411,0.0012,0.0026,0.0003,0.0008,0.002,0.0025,0.0006,0.0062,0.0023,0.0001,0.0018,30014815,0.01,13,4,8948.0
2020-07-13,2020-07-13 22:33:37,Arm500,DOC 34028-2016,172.032,0,37,1,2,172.81,172.41,3.0,1579.0,0.4,1.0,7365.0,200,7,2155,9,320,360,120.0,0.286,0.1862,0.1435,0.5055,0.0114,0.0205,0.0549,0.0203,0.0411,0.0012,0.0026,0.0003,0.0008,0.002,0.0025,0.0006,0.0062,0.0023,0.0001,0.0018,30014807,0.01,14,2,4452.0
2020-07-13,2020-07-13 22:33:37,Arm500,DOC 34028-2016,172.032,0,37,1,2,172.81,172.41,3.0,1579.0,0.4,1.0,4059.0,200,7,2155,9,320,360,120.0,0.286,0.1862,0.1435,0.5055,0.0114,0.0205,0.0549,0.0203,0.0411,0.0012,0.0026,0.0003,0.0008,0.002,0.0025,0.0006,0.0062,0.0023,0.0001,0.0018,30014811,0.01,8,5,7175.0
2020-07-13,2020-07-13 22:33:37,Arm500,DOC 34028-2016,172.032,0,37,1,2,172.81,172.41,3.0,1579.0,0.4,1.0,4123.0,200,7,2155,9,320,360,120.0,0.286,0.1862,0.1435,0.5055,0.0114,0.0205,0.0549,0.0203,0.0411,0.0012,0.0026,0.0003,0.0008,0.002,0.0025,0.0006,0.0062,0.0023,0.0001,0.0018,30014821,0.01,12,6,7694.0
2020-07-13,2020-07-13 22:33:37,Arm500,DOC 34028-2016,172.032,0,37,1,2,172.81,172.41,3.0,1579.0,0.4,1.0,7378.0,200,7,2155,9,320,360,120.0,0.286,0.1862,0.1435,0.5055,0.0114,0.0205,0.0549,0.0203,0.0411,0.0012,0.0026,0.0003,0.0008,0.002,0.0025,0.0006,0.0062,0.0023,0.0001,0.0018,30014817,0.01,7,1,4356.0
2020-07-13,2020-07-13 22:33:37,Arm500,DOC 34028-2016,172.032,0,37,1,2,172.81,172.41,3.0,1579.0,0.4,1.0,8561.0,200,7,2155,9,320,360,120.0,0.286,0.1862,0.1435,0.5055,0.0114,0.0205,0.0549,0.0203,0.0411,0.0012,0.0026,0.0003,0.0008,0.002,0.0025,0.0006,0.0062,0.0023,0.0001,0.0018,30014810,0.01,9,3,10302.0
2020-07-13,2020-07-13 23:15:26,Arm500,DOC 34028-2016,165.888,0,38,1,2,166.653,166.253,7.0,1569.0,0.4,1.0,4150.0,200,7,2155,9,320,360,120.0,0.283,0.1849,0.1505,0.5159,0.0175,0.0192,0.0388,0.0168,0.0382,0.0019,0.0024,0.0002,0.0008,0.0019,0.0038,0.0006,0.0053,0.0024,0.0001,0.0014,30014821,0.01,12,6,7667.0
2020-07-13,2020-07-13 23:15:26,Arm500,DOC 34028-2016,165.888,0,38,1,2,166.653,166.253,7.0,1569.0,0.4,1.0,7405.0,200,7,2155,9,320,360,120.0,0.283,0.1849,0.1505,0.5159,0.0175,0.0192,0.0388,0.0168,0.0382,0.0019,0.0024,0.0002,0.0008,0.0019,0.0038,0.0006,0.0053,0.0024,0.0001,0.0014,30014817,0.01,7,1,4329.0
2020-07-13,2020-07-13 23:15:26,Arm500,DOC 34028-2016,165.888,0,38,1,2,166.653,166.253,7.0,1569.0,0.4,1.0,4087.0,200,7,2155,9,320,360,120.0,0.283,0.1849,0.1505,0.5159,0.0175,0.0192,0.0388,0.0168,0.0382,0.0019,0.0024,0.0002,0.0008,0.0019,0.0038,0.0006,0.0053,0.0024,0.0001,0.0014,30014811,0.01,8,5,7147.0
2020-07-13,2020-07-13 23:15:26,Arm500,DOC 34028-2016,165.888,0,38,1,2,166.653,166.253,7.0,1569.0,0.4,1.0,7393.0,200,7,2155,9,320,360,120.0,0.283,0.1849,0.1505,0.5159,0.0175,0.0192,0.0388,0.0168,0.0382,0.0019,0.0024,0.0002,0.0008,0.0019,0.0038,0.0006,0.0053,0.0024,0.0001,0.0014,30014807,0.01,14,2,4424.0
2020-07-13,2020-07-13 23:15:26,Arm500,DOC 34028-2016,165.888,0,38,1,2,166.653,166.253,7.0,1569.0,0.4,1.0,8589.0,200,7,2155,9,320,360,120.0,0.283,0.1849,0.1505,0.5159,0.0175,0.0192,0.0388,0.0168,0.0382,0.0019,0.0024,0.0002,0.0008,0.0019,0.0038,0.0006,0.0053,0.0024,0.0001,0.0014,30014810,0.01,9,3,10274.0
2020-07-13,2020-07-13 23:15:26,Arm500,DOC 34028-2016,165.888,0,38,1,2,166.653,166.253,7.0,1569.0,0.4,1.0,4758.0,200,7,2155,9,320,360,120.0,0.283,0.1849,0.1505,0.5159,0.0175,0.0192,0.0388,0.0168,0.0382,0.0019,0.0024,0.0002,0.0008,0.0019,0.0038,0.0006,0.0053,0.0024,0.0001,0.0014,30014815,0.01,13,4,8921.0
2020-07-13,2020-07-13 23:15:26,Arm500,DOC 34028-2016,165.888,0,38,1,2,166.653,166.253,7.0,1569.0,0.4,1.0,4150.0,200,7,2155,9,320,360,120.0,0.283,0.1849,0.1505,0.5159,0.0175,0.0192,0.0388,0.0168,0.0382,0.0019,0.0024,0.0002,0.0008,0.0019,0.0038,0.0006,0.0053,0.0024,0.0001,0.0014,30014821,0.01,12,6,7667.0
2020-07-13,2020-07-13 23:55:33,Arm500,DOC 34028-2016,168.96,0,39,1,2,169.731,169.331,4.0,1567.0,0.4,1.0,4178.0,200,7,2155,9,320,360,120.0,0.286,0.1886,0.1394,0.5119,0.0114,0.0169,0.0391,0.0185,0.0372,0.0016,0.003,0.0003,0.0007,0.0018,0.003,0.0006,0.0068,0.0023,0.0001,0.0027,30014821,0.01,12,6,7639.0
2020-07-13,2020-07-13 23:55:33,Arm500,DOC 34028-2016,168.96,0,39,1,2,169.731,169.331,4.0,1567.0,0.4,1.0,8617.0,200,7,2155,9,320,360,120.0,0.286,0.1886,0.1394,0.5119,0.0114,0.0169,0.0391,0.0185,0.0372,0.0016,0.003,0.0003,0.0007,0.0018,0.003,0.0006,0.0068,0.0023,0.0001,0.0027,30014810,0.01,9,3,10246.0
2020-07-13,2020-07-13 23:55:33,Arm500,DOC 34028-2016,168.96,0,39,1,2,169.731,169.331,4.0,1567.0,0.4,1.0,7421.0,200,7,2155,9,320,360,120.0,0.286,0.1886,0.1394,0.5119,0.0114,0.0169,0.0391,0.0185,0.0372,0.0016,0.003,0.0003,0.0007,0.0018,0.003,0.0006,0.0068,0.0023,0.0001,0.0027,30014807,0.01,14,2,4396.0
2020-07-13,2020-07-13 23:55:33,Arm500,DOC 34028-2016,168.96,0,39,1,2,169.731,169.331,4.0,1567.0,0.4,1.0,7433.0,200,7,2155,9,320,360,120.0,0.286,0.1886,0.1394,0.5119,0.0114,0.0169,0.0391,0.0185,0.0372,0.0016,0.003,0.0003,0.0007,0.0018,0.003,0.0006,0.0068,0.0023,0.0001,0.0027,30014817,0.01,7,1,4301.0
2020-07-13,2020-07-13 23:55:33,Arm500,DOC 34028-2016,168.96,0,39,1,2,169.731,169.331,4.0,1567.0,0.4,1.0,4178.0,200,7,2155,9,320,360,120.0,0.286,0.1886,0.1394,0.5119,0.0114,0.0169,0.0391,0.0185,0.0372,0.0016,0.003,0.0003,0.0007,0.0018,0.003,0.0006,0.0068,0.0023,0.0001,0.0027,30014821,0.01,12,6,7639.0
2020-07-13,2020-07-13 23:55:33,Arm500,DOC 34028-2016,168.96,0,39,1,2,169.731,169.331,4.0,1567.0,0.4,1.0,4789.0,200,7,2155,9,320,360,120.0,0.286,0.1886,0.1394,0.5119,0.0114,0.0169,0.0391,0.0185,0.0372,0.0016,0.003,0.0003,0.0007,0.0018,0.003,0.0006,0.0068,0.0023,0.0001,0.0027,30014815,0.01,13,4,8890.0
2020-07-13,2020-07-13 23:55:33,Arm500,DOC 34028-2016,168.96,0,39,1,2,169.731,169.331,4.0,1567.0,0.4,1.0,4115.0,200,7,2155,9,320,360,120.0,0.286,0.1886,0.1394,0.5119,0.0114,0.0169,0.0391,0.0185,0.0372,0.0016,0.003,0.0003,0.0007,0.0018,0.003,0.0006,0.0068,0.0023,0.0001,0.0027,30014811,0.01,8,5,7119.0
2020-07-14,2020-07-14 00:40:03,Arm500,DOC 34028-2016,172.032,0,40,1,2,172.81,172.41,6.0,1569.0,0.4,1.0,4206.0,200,7,2155,9,320,360,120.0,0.282,0.1844,0.1379,0.5121,0.0086,0.0143,0.0399,0.0192,0.0344,0.0017,0.0026,0.0004,0.0007,0.0019,0.0031,0.0005,0.0065,0.0024,0.0001,0.0016,30014821,0.01,12,6,7611.0
2020-07-14,2020-07-14 00:40:03,Arm500,DOC 34028-2016,172.032,0,40,1,2,172.81,172.41,6.0,1569.0,0.4,1.0,7461.0,200,7,2155,9,320,360,120.0,0.282,0.1844,0.1379,0.5121,0.0086,0.0143,0.0399,0.0192,0.0344,0.0017,0.0026,0.0004,0.0007,0.0019,0.0031,0.0005,0.0065,0.0024,0.0001,0.0016,30014817,0.01,7,1,4273.0
2020-07-14,2020-07-14 00:40:03,Arm500,DOC 34028-2016,172.032,0,40,1,2,172.81,172.41,6.0,1569.0,0.4,1.0,4145.0,200,7,2155,9,320,360,120.0,0.282,0.1844,0.1379,0.5121,0.0086,0.0143,0.0399,0.0192,0.0344,0.0017,0.0026,0.0004,0.0007,0.0019,0.0031,0.0005,0.0065,0.0024,0.0001,0.0016,30014811,0.01,8,5,7089.0
2020-07-14,2020-07-14 00:40:03,Arm500,DOC 34028-2016,172.032,0,40,1,2,172.81,172.41,6.0,1569.0,0.4,1.0,4817.0,200,7,2155,9,320,360,120.0,0.282,0.1844,0.1379,0.5121,0.0086,0.0143,0.0399,0.0192,0.0344,0.0017,0.0026,0.0004,0.0007,0.0019,0.0031,0.0005,0.0065,0.0024,0.0001,0.0016,30014815,0.01,13,4,8862.0
2020-07-14,2020-07-14 00:40:03,Arm500,DOC 34028-2016,172.032,0,40,1,2,172.81,172.41,6.0,1569.0,0.4,1.0,7451.0,200,7,2155,9,320,360,120.0,0.282,0.1844,0.1379,0.5121,0.0086,0.0143,0.0399,0.0192,0.0344,0.0017,0.0026,0.0004,0.0007,0.0019,0.0031,0.0005,0.0065,0.0024,0.0001,0.0016,30014807,0.01,14,2,4366.0
2020-07-14,2020-07-14 00:40:03,Arm500,DOC 34028-2016,172.032,0,40,1,2,172.81,172.41,6.0,1569.0,0.4,1.0,7461.0,200,7,2155,9,320,360,120.0,0.282,0.1844,0.1379,0.5121,0.0086,0.0143,0.0399,0.0192,0.0344,0.0017,0.0026,0.0004,0.0007,0.0019,0.0031,0.0005,0.0065,0.0024,0.0001,0.0016,30014803,0.01,15,1,3940.0
2020-07-14,2020-07-14 00:40:03,Arm500,DOC 34028-2016,172.032,0,40,1,2,172.81,172.41,6.0,1569.0,0.4,1.0,4206.0,200,7,2155,9,320,360,120.0,0.282,0.1844,0.1379,0.5121,0.0086,0.0143,0.0399,0.0192,0.0344,0.0017,0.0026,0.0004,0.0007,0.0019,0.0031,0.0005,0.0065,0.0024,0.0001,0.0016,30014821,0.01,12,6,7611.0
2020-07-14,2020-07-14 00:40:03,Arm500,DOC 34028-2016,172.032,0,40,1,2,172.81,172.41,6.0,1569.0,0.4,1.0,7451.0,200,7,2155,9,320,360,120.0,0.282,0.1844,0.1379,0.5121,0.0086,0.0143,0.0399,0.0192,0.0344,0.0017,0.0026,0.0004,0.0007,0.0019,0.0031,0.0005,0.0065,0.0024,0.0001,0.0016,30014820,0.01,16,2,4791.0
2020-07-14,2020-07-14 00:40:03,Arm500,DOC 34028-2016,172.032,0,40,1,2,172.81,172.41,6.0,1569.0,0.4,1.0,8644.0,200,7,2155,9,320,360,120.0,0.282,0.1844,0.1379,0.5121,0.0086,0.0143,0.0399,0.0192,0.0344,0.0017,0.0026,0.0004,0.0007,0.0019,0.0031,0.0005,0.0065,0.0024,0.0001,0.0016,30014810,0.01,9,3,10219.0
2020-07-14,2020-07-14 00:40:03,Arm500,DOC 34028-2016,172.032,0,40,1,2,172.81,172.41,6.0,1569.0,0.4,1.0,8644.0,200,7,2155,9,320,360,120.0,0.282,0.1844,0.1379,0.5121,0.0086,0.0143,0.0399,0.0192,0.0344,0.0017,0.0026,0.0004,0.0007,0.0019,0.0031,0.0005,0.0065,0.0024,0.0001,0.0016,30014816,0.01,17,3,3838.0
2020-07-14,2020-07-14 01:21:13,Arm500,DOC 34028-2016,168.96,0,41,1,2,169.731,169.331,3.0,1570.0,0.4,1.0,4233.0,200,7,2155,9,320,360,120.0,0.279,0.1802,0.1446,0.5087,0.0108,0.0151,0.0448,0.0205,0.038,0.0016,0.0031,0.0004,0.0008,0.0019,0.0042,0.0006,0.0058,0.0023,0.0001,0.0009,30014821,0.01,12,6,7584.0
2020-07-14,2020-07-14 01:21:13,Arm500,DOC 34028-2016,168.96,0,41,1,2,169.731,169.331,3.0,1570.0,0.4,1.0,7479.0,200,7,2155,9,320,360,120.0,0.279,0.1802,0.1446,0.5087,0.0108,0.0151,0.0448,0.0205,0.038,0.0016,0.0031,0.0004,0.0008,0.0019,0.0042,0.0006,0.0058,0.0023,0.0001,0.0009,30014807,0.01,14,2,4338.0
2020-07-14,2020-07-14 01:21:13,Arm500,DOC 34028-2016,168.96,0,41,1,2,169.731,169.331,3.0,1570.0,0.4,1.0,4844.0,200,7,2155,9,320,360,120.0,0.279,0.1802,0.1446,0.5087,0.0108,0.0151,0.0448,0.0205,0.038,0.0016,0.0031,0.0004,0.0008,0.0019,0.0042,0.0006,0.0058,0.0023,0.0001,0.0009,30014815,0.01,13,4,8835.0
2020-07-14,2020-07-14 01:21:13,Arm500,DOC 34028-2016,168.96,0,41,1,2,169.731,169.331,3.0,1570.0,0.4,1.0,4233.0,200,7,2155,9,320,360,120.0,0.279,0.1802,0.1446,0.5087,0.0108,0.0151,0.0448,0.0205,0.038,0.0016,0.0031,0.0004,0.0008,0.0019,0.0042,0.0006,0.0058,0.0023,0.0001,0.0009,30014821,0.01,12,6,7584.0
2020-07-14,2020-07-14 01:21:13,Arm500,DOC 34028-2016,168.96,0,41,1,2,169.731,169.331,3.0,1570.0,0.4,1.0,7488.0,200,7,2155,9,320,360,120.0,0.279,0.1802,0.1446,0.5087,0.0108,0.0151,0.0448,0.0205,0.038,0.0016,0.0031,0.0004,0.0008,0.0019,0.0042,0.0006,0.0058,0.0023,0.0001,0.0009,30014803,0.01,15,1,3913.0
2020-07-14,2020-07-14 01:21:13,Arm500,DOC 34028-2016,168.96,0,41,1,2,169.731,169.331,3.0,1570.0,0.4,1.0,8675.0,200,7,2155,9,320,360,120.0,0.279,0.1802,0.1446,0.5087,0.0108,0.0151,0.0448,0.0205,0.038,0.0016,0.0031,0.0004,0.0008,0.0019,0.0042,0.0006,0.0058,0.0023,0.0001,0.0009,30014810,0.01,9,3,10188.0
2020-07-14,2020-07-14 01:21:13,Arm500,DOC 34028-2016,168.96,0,41,1,2,169.731,169.331,3.0,1570.0,0.4,1.0,4173.0,200,7,2155,9,320,360,120.0,0.279,0.1802,0.1446,0.5087,0.0108,0.0151,0.0448,0.0205,0.038,0.0016,0.0031,0.0004,0.0008,0.0019,0.0042,0.0006,0.0058,0.0023,0.0001,0.0009,30014811,0.01,8,5,7061.0
2020-07-14,2020-07-14 01:21:13,Arm500,DOC 34028-2016,168.96,0,41,1,2,169.731,169.331,3.0,1570.0,0.4,1.0,7479.0,200,7,2155,9,320,360,120.0,0.279,0.1802,0.1446,0.5087,0.0108,0.0151,0.0448,0.0205,0.038,0.0016,0.0031,0.0004,0.0008,0.0019,0.0042,0.0006,0.0058,0.0023,0.0001,0.0009,30014820,0.01,16,2,4763.0
2020-07-14,2020-07-14 01:21:13,Arm500,DOC 34028-2016,168.96,0,41,1,2,169.731,169.331,3.0,1570.0,0.4,1.0,8675.0,200,7,2155,9,320,360,120.0,0.279,0.1802,0.1446,0.5087,0.0108,0.0151,0.0448,0.0205,0.038,0.0016,0.0031,0.0004,0.0008,0.0019,0.0042,0.0006,0.0058,0.0023,0.0001,0.0009,30014816,0.01,17,3,3807.0
2020-07-14,2020-07-14 01:21:13,Arm500,DOC 34028-2016,168.96,0,41,1,2,169.731,169.331,3.0,1570.0,0.4,1.0,7488.0,200,7,2155,9,320,360,120.0,0.279,0.1802,0.1446,0.5087,0.0108,0.0151,0.0448,0.0205,0.038,0.0016,0.0031,0.0004,0.0008,0.0019,0.0042,0.0006,0.0058,0.0023,0.0001,0.0009,30014817,0.01,7,1,4246.0
2020-07-14,2020-07-14 02:01:57,Arm500,DOC 34028-2016,168.96,0,42,1,2,169.731,169.331,7.0,1568.0,0.4,1.0,4264.0,200,7,2155,9,300,320,110.0,0.317,0.1909,0.192,0.6812,0.0081,0.0125,0.0396,0.0187,0.0321,0.0023,0.0028,0.0004,0.0009,0.0023,0.0038,0.0009,0.0066,0.0027,0.0001,0.0015,30014821,0.01,12,6,7553.0
2020-07-14,2020-07-14 02:01:57,Arm500,DOC 34028-2016,168.96,0,42,1,2,169.731,169.331,7.0,1568.0,0.4,1.0,7516.0,200,7,2155,9,300,320,110.0,0.317,0.1909,0.192,0.6812,0.0081,0.0125,0.0396,0.0187,0.0321,0.0023,0.0028,0.0004,0.0009,0.0023,0.0038,0.0009,0.0066,0.0027,0.0001,0.0015,30014803,0.01,15,1,3885.0
2020-07-14,2020-07-14 02:01:57,Arm500,DOC 34028-2016,168.96,0,42,1,2,169.731,169.331,7.0,1568.0,0.4,1.0,8703.0,200,7,2155,9,300,320,110.0,0.317,0.1909,0.192,0.6812,0.0081,0.0125,0.0396,0.0187,0.0321,0.0023,0.0028,0.0004,0.0009,0.0023,0.0038,0.0009,0.0066,0.0027,0.0001,0.0015,30014816,0.01,17,3,3779.0
2020-07-14,2020-07-14 02:01:57,Arm500,DOC 34028-2016,168.96,0,42,1,2,169.731,169.331,7.0,1568.0,0.4,1.0,7507.0,200,7,2155,9,300,320,110.0,0.317,0.1909,0.192,0.6812,0.0081,0.0125,0.0396,0.0187,0.0321,0.0023,0.0028,0.0004,0.0009,0.0023,0.0038,0.0009,0.0066,0.0027,0.0001,0.0015,30014820,0.01,16,2,4735.0
2020-07-14,2020-07-14 02:01:57,Arm500,DOC 34028-2016,168.96,0,42,1,2,169.731,169.331,7.0,1568.0,0.4,1.0,7516.0,200,7,2155,9,300,320,110.0,0.317,0.1909,0.192,0.6812,0.0081,0.0125,0.0396,0.0187,0.0321,0.0023,0.0028,0.0004,0.0009,0.0023,0.0038,0.0009,0.0066,0.0027,0.0001,0.0015,30014817,0.01,7,1,4218.0
2020-07-14,2020-07-14 02:01:57,Arm500,DOC 34028-2016,168.96,0,42,1,2,169.731,169.331,7.0,1568.0,0.4,1.0,7507.0,200,7,2155,9,300,320,110.0,0.317,0.1909,0.192,0.6812,0.0081,0.0125,0.0396,0.0187,0.0321,0.0023,0.0028,0.0004,0.0009,0.0023,0.0038,0.0009,0.0066,0.0027,0.0001,0.0015,30014807,0.01,14,2,4310.0
2020-07-14,2020-07-14 02:01:57,Arm500,DOC 34028-2016,168.96,0,42,1,2,169.731,169.331,7.0,1568.0,0.4,1.0,4200.0,200,7,2155,9,300,320,110.0,0.317,0.1909,0.192,0.6812,0.0081,0.0125,0.0396,0.0187,0.0321,0.0023,0.0028,0.0004,0.0009,0.0023,0.0038,0.0009,0.0066,0.0027,0.0001,0.0015,30014811,0.01,8,5,7034.0
2020-07-14,2020-07-14 02:01:57,Arm500,DOC 34028-2016,168.96,0,42,1,2,169.731,169.331,7.0,1568.0,0.4,1.0,4872.0,200,7,2155,9,300,320,110.0,0.317,0.1909,0.192,0.6812,0.0081,0.0125,0.0396,0.0187,0.0321,0.0023,0.0028,0.0004,0.0009,0.0023,0.0038,0.0009,0.0066,0.0027,0.0001,0.0015,30014815,0.01,13,4,8807.0
2020-07-14,2020-07-14 02:01:57,Arm500,DOC 34028-2016,168.96,0,42,1,2,169.731,169.331,7.0,1568.0,0.4,1.0,8703.0,200,7,2155,9,300,320,110.0,0.317,0.1909,0.192,0.6812,0.0081,0.0125,0.0396,0.0187,0.0321,0.0023,0.0028,0.0004,0.0009,0.0023,0.0038,0.0009,0.0066,0.0027,0.0001,0.0015,30014810,0.01,9,3,10160.0
2020-07-14,2020-07-14 02:01:57,Arm500,DOC 34028-2016,168.96,0,42,1,2,169.731,169.331,7.0,1568.0,0.4,1.0,4264.0,200,7,2155,9,300,320,110.0,0.317,0.1909,0.192,0.6812,0.0081,0.0125,0.0396,0.0187,0.0321,0.0023,0.0028,0.0004,0.0009,0.0023,0.0038,0.0009,0.0066,0.0027,0.0001,0.0015,30014821,0.01,12,6,7553.0
2020-07-14,2020-07-14 02:45:06,Arm500,DOC 34028-2016,168.96,0,43,1,2,169.731,169.331,4.0,1564.0,0.4,1.0,7543.0,200,7,2155,9,300,320,110.0,0.323,0.1889,0.1925,0.7103,0.0082,0.0145,0.0517,0.0211,0.043,0.0014,0.0029,0.0003,0.0009,0.0024,0.0033,0.0005,0.0065,0.0027,0.0001,0.001,30014803,0.01,15,1,3858.0
2020-07-14,2020-07-14 02:45:06,Arm500,DOC 34028-2016,168.96,0,43,1,2,169.731,169.331,4.0,1564.0,0.4,1.0,4291.0,200,7,2155,9,300,320,110.0,0.323,0.1889,0.1925,0.7103,0.0082,0.0145,0.0517,0.0211,0.043,0.0014,0.0029,0.0003,0.0009,0.0024,0.0033,0.0005,0.0065,0.0027,0.0001,0.001,30014821,0.01,12,6,7526.0
2020-07-14,2020-07-14 02:45:06,Arm500,DOC 34028-2016,168.96,0,43,1,2,169.731,169.331,4.0,1564.0,0.4,1.0,4900.0,200,7,2155,9,300,320,110.0,0.323,0.1889,0.1925,0.7103,0.0082,0.0145,0.0517,0.0211,0.043,0.0014,0.0029,0.0003,0.0009,0.0024,0.0033,0.0005,0.0065,0.0027,0.0001,0.001,30014815,0.01,13,4,8779.0
2020-07-14,2020-07-14 02:45:06,Arm500,DOC 34028-2016,168.96,0,43,1,2,169.731,169.331,4.0,1564.0,0.4,1.0,4291.0,200,7,2155,9,300,320,110.0,0.323,0.1889,0.1925,0.7103,0.0082,0.0145,0.0517,0.0211,0.043,0.0014,0.0029,0.0003,0.0009,0.0024,0.0033,0.0005,0.0065,0.0027,0.0001,0.001,30014821,0.01,12,6,7526.0
2020-07-14,2020-07-14 02:45:06,Arm500,DOC 34028-2016,168.96,0,43,1,2,169.731,169.331,4.0,1564.0,0.4,1.0,7534.0,200,7,2155,9,300,320,110.0,0.323,0.1889,0.1925,0.7103,0.0082,0.0145,0.0517,0.0211,0.043,0.0014,0.0029,0.0003,0.0009,0.0024,0.0033,0.0005,0.0065,0.0027,0.0001,0.001,30014807,0.01,14,2,4283.0
2020-07-14,2020-07-14 02:45:06,Arm500,DOC 34028-2016,168.96,0,43,1,2,169.731,169.331,4.0,1564.0,0.4,1.0,4231.0,200,7,2155,9,300,320,110.0,0.323,0.1889,0.1925,0.7103,0.0082,0.0145,0.0517,0.0211,0.043,0.0014,0.0029,0.0003,0.0009,0.0024,0.0033,0.0005,0.0065,0.0027,0.0001,0.001,30014811,0.01,8,5,7003.0
2020-07-14,2020-07-14 02:45:06,Arm500,DOC 34028-2016,168.96,0,43,1,2,169.731,169.331,4.0,1564.0,0.4,1.0,8730.0,200,7,2155,9,300,320,110.0,0.323,0.1889,0.1925,0.7103,0.0082,0.0145,0.0517,0.0211,0.043,0.0014,0.0029,0.0003,0.0009,0.0024,0.0033,0.0005,0.0065,0.0027,0.0001,0.001,30014816,0.01,17,3,3752.0
2020-07-14,2020-07-14 02:45:06,Arm500,DOC 34028-2016,168.96,0,43,1,2,169.731,169.331,4.0,1564.0,0.4,1.0,7543.0,200,7,2155,9,300,320,110.0,0.323,0.1889,0.1925,0.7103,0.0082,0.0145,0.0517,0.0211,0.043,0.0014,0.0029,0.0003,0.0009,0.0024,0.0033,0.0005,0.0065,0.0027,0.0001,0.001,30014817,0.01,7,1,4191.0
2020-07-14,2020-07-14 02:45:06,Arm500,DOC 34028-2016,168.96,0,43,1,2,169.731,169.331,4.0,1564.0,0.4,1.0,7534.0,200,7,2155,9,300,320,110.0,0.323,0.1889,0.1925,0.7103,0.0082,0.0145,0.0517,0.0211,0.043,0.0014,0.0029,0.0003,0.0009,0.0024,0.0033,0.0005,0.0065,0.0027,0.0001,0.001,30014820,0.01,16,2,4708.0
2020-07-14,2020-07-14 02:45:06,Arm500,DOC 34028-2016,168.96,0,43,1,2,169.731,169.331,4.0,1564.0,0.4,1.0,8730.0,200,7,2155,9,300,320,110.0,0.323,0.1889,0.1925,0.7103,0.0082,0.0145,0.0517,0.0211,0.043,0.0014,0.0029,0.0003,0.0009,0.0024,0.0033,0.0005,0.0065,0.0027,0.0001,0.001,30014810,0.01,9,3,10133.0
2020-07-14,2020-07-14 03:25:53,Arm500,DOC 34028-2016,162.816,0,44,1,2,163.575,163.175,6.0,1566.0,0.4,1.0,4319.0,200,7,2155,9,300,320,110.0,0.32,0.1865,0.1647,0.7229,0.0182,0.0236,0.0429,0.0184,0.0322,0.0014,0.0029,0.0003,0.0008,0.0027,0.0032,0.0006,0.0071,0.0028,0.0001,0.0016,30014821,0.01,12,6,7498.0
2020-07-14,2020-07-14 03:25:53,Arm500,DOC 34028-2016,162.816,0,44,1,2,163.575,163.175,6.0,1566.0,0.4,1.0,7559.0,200,7,2155,9,300,320,110.0,0.32,0.1865,0.1647,0.7229,0.0182,0.0236,0.0429,0.0184,0.0322,0.0014,0.0029,0.0003,0.0008,0.0027,0.0032,0.0006,0.0071,0.0028,0.0001,0.0016,30014807,0.01,14,2,4258.0
2020-07-14,2020-07-14 03:25:53,Arm500,DOC 34028-2016,162.816,0,44,1,2,163.575,163.175,6.0,1566.0,0.4,1.0,4927.0,200,7,2155,9,300,320,110.0,0.32,0.1865,0.1647,0.7229,0.0182,0.0236,0.0429,0.0184,0.0322,0.0014,0.0029,0.0003,0.0008,0.0027,0.0032,0.0006,0.0071,0.0028,0.0001,0.0016,30014815,0.01,13,4,8752.0
2020-07-14,2020-07-14 03:25:53,Arm500,DOC 34028-2016,162.816,0,44,1,2,163.575,163.175,6.0,1566.0,0.4,1.0,4319.0,200,7,2155,9,300,320,110.0,0.32,0.1865,0.1647,0.7229,0.0182,0.0236,0.0429,0.0184,0.0322,0.0014,0.0029,0.0003,0.0008,0.0027,0.0032,0.0006,0.0071,0.0028,0.0001,0.0016,30014821,0.01,12,6,7498.0
2020-07-14,2020-07-14 03:25:53,Arm500,DOC 34028-2016,162.816,0,44,1,2,163.575,163.175,6.0,1566.0,0.4,1.0,4259.0,200,7,2155,9,300,320,110.0,0.32,0.1865,0.1647,0.7229,0.0182,0.0236,0.0429,0.0184,0.0322,0.0014,0.0029,0.0003,0.0008,0.0027,0.0032,0.0006,0.0071,0.0028,0.0001,0.0016,30014811,0.01,8,5,6975.0
2020-07-14,2020-07-14 03:25:53,Arm500,DOC 34028-2016,162.816,0,44,1,2,163.575,163.175,6.0,1566.0,0.4,1.0,7571.0,200,7,2155,9,300,320,110.0,0.32,0.1865,0.1647,0.7229,0.0182,0.0236,0.0429,0.0184,0.0322,0.0014,0.0029,0.0003,0.0008,0.0027,0.0032,0.0006,0.0071,0.0028,0.0001,0.0016,30014817,0.01,7,1,4163.0
2020-07-14,2020-07-14 03:25:53,Arm500,DOC 34028-2016,162.816,0,44,1,2,163.575,163.175,6.0,1566.0,0.4,1.0,8758.0,200,7,2155,9,300,320,110.0,0.32,0.1865,0.1647,0.7229,0.0182,0.0236,0.0429,0.0184,0.0322,0.0014,0.0029,0.0003,0.0008,0.0027,0.0032,0.0006,0.0071,0.0028,0.0001,0.0016,30014816,0.01,17,3,3724.0
2020-07-14,2020-07-14 03:25:53,Arm500,DOC 34028-2016,162.816,0,44,1,2,163.575,163.175,6.0,1566.0,0.4,1.0,8758.0,200,7,2155,9,300,320,110.0,0.32,0.1865,0.1647,0.7229,0.0182,0.0236,0.0429,0.0184,0.0322,0.0014,0.0029,0.0003,0.0008,0.0027,0.0032,0.0006,0.0071,0.0028,0.0001,0.0016,30014810,0.01,9,3,10105.0
2020-07-14,2020-07-14 03:25:53,Arm500,DOC 34028-2016,162.816,0,44,1,2,163.575,163.175,6.0,1566.0,0.4,1.0,7571.0,200,7,2155,9,300,320,110.0,0.32,0.1865,0.1647,0.7229,0.0182,0.0236,0.0429,0.0184,0.0322,0.0014,0.0029,0.0003,0.0008,0.0027,0.0032,0.0006,0.0071,0.0028,0.0001,0.0016,30014803,0.01,15,1,3830.0
2020-07-14,2020-07-14 03:25:53,Arm500,DOC 34028-2016,162.816,0,44,1,2,163.575,163.175,6.0,1566.0,0.4,1.0,7559.0,200,7,2155,9,300,320,110.0,0.32,0.1865,0.1647,0.7229,0.0182,0.0236,0.0429,0.0184,0.0322,0.0014,0.0029,0.0003,0.0008,0.0027,0.0032,0.0006,0.0071,0.0028,0.0001,0.0016,30014820,0.01,16,2,4683.0
2020-07-14,2020-07-14 04:58:33,Arm500,DOC 34028-2016,172.032,0,46,1,2,172.81,172.41,7.0,1572.0,0.4,1.0,7626.0,200,7,2155,9,300,320,110.0,0.332,0.1998,0.1846,0.7123,0.0089,0.0167,0.0449,0.0173,0.0349,0.0014,0.0038,0.0003,0.0009,0.0024,0.0031,0.0006,0.0073,0.0026,0.0001,0.0022,30014803,0.01,15,1,3775.0
2020-07-14,2020-07-14 04:58:33,Arm500,DOC 34028-2016,172.032,0,46,1,2,172.81,172.41,7.0,1572.0,0.4,1.0,7617.0,200,7,2155,9,300,320,110.0,0.332,0.1998,0.1846,0.7123,0.0089,0.0167,0.0449,0.0173,0.0349,0.0014,0.0038,0.0003,0.0009,0.0024,0.0031,0.0006,0.0073,0.0026,0.0001,0.0022,30014820,0.01,16,2,4625.0
2020-07-14,2020-07-14 04:58:33,Arm500,DOC 34028-2016,172.032,0,46,1,2,172.81,172.41,7.0,1572.0,0.4,1.0,4377.0,200,7,2155,9,300,320,110.0,0.332,0.1998,0.1846,0.7123,0.0089,0.0167,0.0449,0.0173,0.0349,0.0014,0.0038,0.0003,0.0009,0.0024,0.0031,0.0006,0.0073,0.0026,0.0001,0.0022,30014821,0.01,12,6,7440.0
2020-07-14,2020-07-14 04:58:33,Arm500,DOC 34028-2016,172.032,0,46,1,2,172.81,172.41,7.0,1572.0,0.4,1.0,8813.0,200,7,2155,9,300,320,110.0,0.332,0.1998,0.1846,0.7123,0.0089,0.0167,0.0449,0.0173,0.0349,0.0014,0.0038,0.0003,0.0009,0.0024,0.0031,0.0006,0.0073,0.0026,0.0001,0.0022,30014816,0.01,17,3,3669.0
2020-07-14,2020-07-14 04:58:33,Arm500,DOC 34028-2016,172.032,0,46,1,2,172.81,172.41,7.0,1572.0,0.4,1.0,4982.0,200,7,2155,9,300,320,110.0,0.332,0.1998,0.1846,0.7123,0.0089,0.0167,0.0449,0.0173,0.0349,0.0014,0.0038,0.0003,0.0009,0.0024,0.0031,0.0006,0.0073,0.0026,0.0001,0.0022,30014815,0.01,13,4,8697.0
2020-07-14,2020-07-14 04:58:33,Arm500,DOC 34028-2016,172.032,0,46,1,2,172.81,172.41,7.0,1572.0,0.4,1.0,7626.0,200,7,2155,9,300,320,110.0,0.332,0.1998,0.1846,0.7123,0.0089,0.0167,0.0449,0.0173,0.0349,0.0014,0.0038,0.0003,0.0009,0.0024,0.0031,0.0006,0.0073,0.0026,0.0001,0.0022,30014817,0.01,7,1,4108.0
2020-07-14,2020-07-14 04:58:33,Arm500,DOC 34028-2016,172.032,0,46,1,2,172.81,172.41,7.0,1572.0,0.4,1.0,8813.0,200,7,2155,9,300,320,110.0,0.332,0.1998,0.1846,0.7123,0.0089,0.0167,0.0449,0.0173,0.0349,0.0014,0.0038,0.0003,0.0009,0.0024,0.0031,0.0006,0.0073,0.0026,0.0001,0.0022,30014810,0.01,9,3,10050.0
2020-07-14,2020-07-14 04:58:33,Arm500,DOC 34028-2016,172.032,0,46,1,2,172.81,172.41,7.0,1572.0,0.4,1.0,7617.0,200,7,2155,9,300,320,110.0,0.332,0.1998,0.1846,0.7123,0.0089,0.0167,0.0449,0.0173,0.0349,0.0014,0.0038,0.0003,0.0009,0.0024,0.0031,0.0006,0.0073,0.0026,0.0001,0.0022,30014807,0.01,14,2,4200.0
2020-07-14,2020-07-14 04:58:33,Arm500,DOC 34028-2016,172.032,0,46,1,2,172.81,172.41,7.0,1572.0,0.4,1.0,4314.0,200,7,2155,9,300,320,110.0,0.332,0.1998,0.1846,0.7123,0.0089,0.0167,0.0449,0.0173,0.0349,0.0014,0.0038,0.0003,0.0009,0.0024,0.0031,0.0006,0.0073,0.0026,0.0001,0.0022,30014811,0.01,8,5,6920.0
2020-07-14,2020-07-14 04:58:33,Arm500,DOC 34028-2016,172.032,0,46,1,2,172.81,172.41,7.0,1572.0,0.4,1.0,4377.0,200,7,2155,9,300,320,110.0,0.332,0.1998,0.1846,0.7123,0.0089,0.0167,0.0449,0.0173,0.0349,0.0014,0.0038,0.0003,0.0009,0.0024,0.0031,0.0006,0.0073,0.0026,0.0001,0.0022,30014821,0.01,12,6,7440.0
2020-07-14,2020-07-14 05:51:33,Arm500,DOC 34028-2016,168.96,0,47,1,2,169.731,169.331,4.0,1572.0,0.4,1.0,4405.0,200,7,2155,9,300,320,110.0,0.336,0.2047,0.2146,0.6975,0.0062,0.0133,0.0507,0.0196,0.0395,0.0018,0.0033,0.0003,0.001,0.0021,0.004,0.0005,0.0067,0.0028,0.0001,0.0018,30014821,0.01,12,6,7412.0
2020-07-14,2020-07-14 05:51:33,Arm500,DOC 34028-2016,168.96,0,47,1,2,169.731,169.331,4.0,1572.0,0.4,1.0,7657.0,200,7,2155,9,300,320,110.0,0.336,0.2047,0.2146,0.6975,0.0062,0.0133,0.0507,0.0196,0.0395,0.0018,0.0033,0.0003,0.001,0.0021,0.004,0.0005,0.0067,0.0028,0.0001,0.0018,30014803,0.01,15,1,3744.0
2020-07-14,2020-07-14 05:51:33,Arm500,DOC 34028-2016,168.96,0,47,1,2,169.731,169.331,4.0,1572.0,0.4,1.0,7645.0,200,7,2155,9,300,320,110.0,0.336,0.2047,0.2146,0.6975,0.0062,0.0133,0.0507,0.0196,0.0395,0.0018,0.0033,0.0003,0.001,0.0021,0.004,0.0005,0.0067,0.0028,0.0001,0.0018,30014807,0.01,14,2,4172.0
2020-07-14,2020-07-14 05:51:33,Arm500,DOC 34028-2016,168.96,0,47,1,2,169.731,169.331,4.0,1572.0,0.4,1.0,4345.0,200,7,2155,9,300,320,110.0,0.336,0.2047,0.2146,0.6975,0.0062,0.0133,0.0507,0.0196,0.0395,0.0018,0.0033,0.0003,0.001,0.0021,0.004,0.0005,0.0067,0.0028,0.0001,0.0018,30014811,0.01,8,5,6889.0
2020-07-14,2020-07-14 05:51:33,Arm500,DOC 34028-2016,168.96,0,47,1,2,169.731,169.331,4.0,1572.0,0.4,1.0,8841.0,200,7,2155,9,300,320,110.0,0.336,0.2047,0.2146,0.6975,0.0062,0.0133,0.0507,0.0196,0.0395,0.0018,0.0033,0.0003,0.001,0.0021,0.004,0.0005,0.0067,0.0028,0.0001,0.0018,30014816,0.01,17,3,3641.0
2020-07-14,2020-07-14 05:51:33,Arm500,DOC 34028-2016,168.96,0,47,1,2,169.731,169.331,4.0,1572.0,0.4,1.0,4405.0,200,7,2155,9,300,320,110.0,0.336,0.2047,0.2146,0.6975,0.0062,0.0133,0.0507,0.0196,0.0395,0.0018,0.0033,0.0003,0.001,0.0021,0.004,0.0005,0.0067,0.0028,0.0001,0.0018,30014821,0.01,12,6,7412.0
2020-07-14,2020-07-14 05:51:33,Arm500,DOC 34028-2016,168.96,0,47,1,2,169.731,169.331,4.0,1572.0,0.4,1.0,5007.0,200,7,2155,9,300,320,110.0,0.336,0.2047,0.2146,0.6975,0.0062,0.0133,0.0507,0.0196,0.0395,0.0018,0.0033,0.0003,0.001,0.0021,0.004,0.0005,0.0067,0.0028,0.0001,0.0018,30014815,0.01,13,4,8672.0
2020-07-14,2020-07-14 05:51:33,Arm500,DOC 34028-2016,168.96,0,47,1,2,169.731,169.331,4.0,1572.0,0.4,1.0,7657.0,200,7,2155,9,300,320,110.0,0.336,0.2047,0.2146,0.6975,0.0062,0.0133,0.0507,0.0196,0.0395,0.0018,0.0033,0.0003,0.001,0.0021,0.004,0.0005,0.0067,0.0028,0.0001,0.0018,30014817,0.01,7,1,4077.0
2020-07-14,2020-07-14 05:51:33,Arm500,DOC 34028-2016,168.96,0,47,1,2,169.731,169.331,4.0,1572.0,0.4,1.0,8841.0,200,7,2155,9,300,320,110.0,0.336,0.2047,0.2146,0.6975,0.0062,0.0133,0.0507,0.0196,0.0395,0.0018,0.0033,0.0003,0.001,0.0021,0.004,0.0005,0.0067,0.0028,0.0001,0.0018,30014810,0.01,9,3,10022.0
2020-07-14,2020-07-14 05:51:33,Arm500,DOC 34028-2016,168.96,0,47,1,2,169.731,169.331,4.0,1572.0,0.4,1.0,7645.0,200,7,2155,9,300,320,110.0,0.336,0.2047,0.2146,0.6975,0.0062,0.0133,0.0507,0.0196,0.0395,0.0018,0.0033,0.0003,0.001,0.0021,0.004,0.0005,0.0067,0.0028,0.0001,0.0018,30014820,0.01,16,2,4597.0
2020-07-14,2020-07-14 06:32:31,Arm500,DOC 34028-2016,168.96,0,48,1,2,169.731,169.331,6.0,1573.0,0.4,1.0,4375.0,200,7,2155,9,300,320,100.0,0.323,0.1916,0.1723,0.7039,0.0087,0.0154,0.0479,0.0217,0.0368,0.0017,0.0029,0.0003,0.0009,0.0024,0.0031,0.0008,0.006,0.0027,0.0001,0.0016,30014811,0.01,8,5,6859.0
2020-07-14,2020-07-14 06:32:31,Arm500,DOC 34028-2016,168.96,0,48,1,2,169.731,169.331,6.0,1573.0,0.4,1.0,8865.0,200,7,2155,9,300,320,100.0,0.323,0.1916,0.1723,0.7039,0.0087,0.0154,0.0479,0.0217,0.0368,0.0017,0.0029,0.0003,0.0009,0.0024,0.0031,0.0008,0.006,0.0027,0.0001,0.0016,30014816,0.01,17,3,3617.0
2020-07-14,2020-07-14 06:32:31,Arm500,DOC 34028-2016,168.96,0,48,1,2,169.731,169.331,6.0,1573.0,0.4,1.0,7684.0,200,7,2155,9,300,320,100.0,0.323,0.1916,0.1723,0.7039,0.0087,0.0154,0.0479,0.0217,0.0368,0.0017,0.0029,0.0003,0.0009,0.0024,0.0031,0.0008,0.006,0.0027,0.0001,0.0016,30014803,0.01,15,1,3717.0
2020-07-14,2020-07-14 06:32:31,Arm500,DOC 34028-2016,168.96,0,48,1,2,169.731,169.331,6.0,1573.0,0.4,1.0,8865.0,200,7,2155,9,300,320,100.0,0.323,0.1916,0.1723,0.7039,0.0087,0.0154,0.0479,0.0217,0.0368,0.0017,0.0029,0.0003,0.0009,0.0024,0.0031,0.0008,0.006,0.0027,0.0001,0.0016,30014810,0.01,9,3,9998.0
2020-07-14,2020-07-14 06:32:31,Arm500,DOC 34028-2016,168.96,0,48,1,2,169.731,169.331,6.0,1573.0,0.4,1.0,7672.0,200,7,2155,9,300,320,100.0,0.323,0.1916,0.1723,0.7039,0.0087,0.0154,0.0479,0.0217,0.0368,0.0017,0.0029,0.0003,0.0009,0.0024,0.0031,0.0008,0.006,0.0027,0.0001,0.0016,30014807,0.01,14,2,4145.0
2020-07-14,2020-07-14 06:32:31,Arm500,DOC 34028-2016,168.96,0,48,1,2,169.731,169.331,6.0,1573.0,0.4,1.0,7672.0,200,7,2155,9,300,320,100.0,0.323,0.1916,0.1723,0.7039,0.0087,0.0154,0.0479,0.0217,0.0368,0.0017,0.0029,0.0003,0.0009,0.0024,0.0031,0.0008,0.006,0.0027,0.0001,0.0016,30014820,0.01,16,2,4570.0
2020-07-14,2020-07-14 06:32:31,Arm500,DOC 34028-2016,168.96,0,48,1,2,169.731,169.331,6.0,1573.0,0.4,1.0,7684.0,200,7,2155,9,300,320,100.0,0.323,0.1916,0.1723,0.7039,0.0087,0.0154,0.0479,0.0217,0.0368,0.0017,0.0029,0.0003,0.0009,0.0024,0.0031,0.0008,0.006,0.0027,0.0001,0.0016,30014817,0.01,7,1,4050.0
2020-07-14,2020-07-14 06:32:31,Arm500,DOC 34028-2016,168.96,0,48,1,2,169.731,169.331,6.0,1573.0,0.4,1.0,4436.0,200,7,2155,9,300,320,100.0,0.323,0.1916,0.1723,0.7039,0.0087,0.0154,0.0479,0.0217,0.0368,0.0017,0.0029,0.0003,0.0009,0.0024,0.0031,0.0008,0.006,0.0027,0.0001,0.0016,30014821,0.01,12,6,7381.0
2020-07-14,2020-07-14 06:32:31,Arm500,DOC 34028-2016,168.96,0,48,1,2,169.731,169.331,6.0,1573.0,0.4,1.0,5035.0,200,7,2155,9,300,320,100.0,0.323,0.1916,0.1723,0.7039,0.0087,0.0154,0.0479,0.0217,0.0368,0.0017,0.0029,0.0003,0.0009,0.0024,0.0031,0.0008,0.006,0.0027,0.0001,0.0016,30014815,0.01,13,4,8644.0
2020-07-14,2020-07-14 06:32:31,Arm500,DOC 34028-2016,168.96,0,48,1,2,169.731,169.331,6.0,1573.0,0.4,1.0,4436.0,200,7,2155,9,300,320,100.0,0.323,0.1916,0.1723,0.7039,0.0087,0.0154,0.0479,0.0217,0.0368,0.0017,0.0029,0.0003,0.0009,0.0024,0.0031,0.0008,0.006,0.0027,0.0001,0.0016,30014821,0.01,12,6,7381.0
2020-07-14,2020-07-14 19:37:54,Arm500,DOC 34028-2016,162.816,0,9,1,2,163.575,163.175,3.0,1570.0,0.4,2.0,4893.0,200,13,2155,9,320,350,110.0,0.323,0.1932,0.1772,0.694,0.011,0.0187,0.046,0.0231,0.0344,0.0011,0.0037,0.0002,0.0008,0.0018,0.0038,0.001,0.0068,0.0025,0.0001,0.001,30014821,0.01,12,6,6924.0
