Repository: khw11044/Iron-CCM-RUL

# 연속 주조기의 RUL 데이터 분석

## RUL Dataset from Continuous Casting Machine

[캐글 페이지](https://www.kaggle.com/datasets/yuriykatser/rul-dataset-from-continuous-casting-machine)

## 도메인 설명 

연주공정: 연주공정은 철강산업에서 철 제품을 생산하는 공정중 하나로 연속주조의 줄임말이다. 액체상태의 용강을 주형에 넣어 고체가 되도록 식히는 과정이며 이 과정을 거쳐, 슬래브, 브룸, 빌렛의 반제품이 만들어진다.
주괴(鑄塊, ingot)란 상대적으로 순도가 높은 물질의 덩어리다. 보통 금속을 가공하기 좋게 주물로 뜬 것을 말한다.

____


연속 주조 기계(이하 'CCM')는 액체 상태의 철강을 주어진 단면의 고체 빌릿으로 변환하는 장치로, 이후 롤링 생산(예: 철근)이 이루어진다.

금형 슬리브는 CCM 금형의 가장 중요하고 빠르게 마모되는 부분이다. 슬리브는 둥근 형태나 프로파일 단면의 수냉식 구리 파이프이다. 용융 금속이 슬리브 벽과 접촉하면 결정화되며, 주괴의 기본 고체 껍질이 형성된다.

**슬리브 운영 중 주요 생산 문제**는 슬리브의 구리 파이프 표면에 결함이 생기고 내부 공간의 프로파일이 변형되어 열 조건이 방해받는 것이다. 이는 결과적으로 주괴의 품질에 영향을 미친다.

File: data/data_noNull.csv (part 44 of 73)
date,sample_time_continuous_caster,steel_type,doc_requirement,"workpiece_weight, tonn",workpiece_slice_geometry_150x150,cast_in_row,alloy_type_open,"alloy_speed, meter/minute","steel_weight_theoretical, tonn","steel_weight, tonn",grab1_num,"steel_temperature_grab1, Celsius deg.","metal_residue_grab1, tonn",grab2_num,"resistance, tonn","swing_frequency, amount/minute","crystallizer_movement, mm","water_consumption, liter/minute","water_temperature_delta, Celsius deg.","water_consumption_secondary_cooling_zone_num1, liter/minute","water_consumption_secondary_cooling_zone_num2, liter/minute","water_consumption_secondary_cooling_zone_num3, liter/minute","Ce, %","C, %","Si, %","Mn,%","S, %","P, %","Cr, %","Ni, %","Cu, %","As, %","Mo, %","Nb, %","Ti, %","V, %","Al, %","Ca, %","N, %","Pb, %","Mg, %","Zn, %",sleeve,"quantity, tonn",num_crystallizer,num_stream,RUL
2020-07-14,2020-07-14 19:37:54,Arm500,DOC 34028-2016,162.816,0,9,1,2,163.575,163.175,3.0,1570.0,0.4,2.0,4905.0,200,13,2155,9,320,350,110.0,0.323,0.1932,0.1772,0.694,0.011,0.0187,0.046,0.0231,0.0344,0.0011,0.0037,0.0002,0.0008,0.0018,0.0038,0.001,0.0068,0.0025,0.0001,0.001,30014817,0.01,7,1,6829.0
2020-07-14,2020-07-14 19:37:54,Arm500,DOC 34028-2016,162.816,0,9,1,2,163.575,163.175,3.0,1570.0,0.4,2.0,4905.0,200,13,2155,9,320,350,110.0,0.323,0.1932,0.1772,0.694,0.011,0.0187,0.046,0.0231,0.0344,0.0011,0.0037,0.0002,0.0008,0.0018,0.0038,0.001,0.0068,0.0025,0.0001,0.001,30014803,0.01,15,1,6496.0
2020-07-14,2020-07-14 19:37:54,Arm500,DOC 34028-2016,162.816,0,9,1,2,163.575,163.175,3.0,1570.0,0.4,2.0,4820.0,200,13,2155,9,320,350,110.0,0.323,0.1932,0.1772,0.694,0.011,0.0187,0.046,0.0231,0.0344,0.0011,0.0037,0.0002,0.0008,0.0018,0.0038,0.001,0.0068,0.0025,0.0001,0.001,30014811,0.01,8,5,6414.0
2020-07-14,2020-07-14 19:37:54,Arm500,DOC 34028-2016,162.816,0,9,1,2,163.575,163.175,3.0,1570.0,0.4,2.0,2633.0,200,13,2155,9,320,350,110.0,0.323,0.1932,0.1772,0.694,0.011,0.0187,0.046,0.0231,0.0344,0.0011,0.0037,0.0002,0.0008,0.0018,0.0038,0.001,0.0068,0.0025,0.0001,0.001,30014820,0.01,16,2,9609.0
2020-07-14,2020-07-14 19:37:54,Arm500,DOC 34028-2016,162.816,0,9,1,2,163.575,163.175,3.0,1570.0,0.4,2.0,5458.0,200,13,2155,9,320,350,110.0,0.323,0.1932,0.1772,0.694,0.011,0.0187,0.046,0.0231,0.0344,0.0011,0.0037,0.0002,0.0008,0.0018,0.0038,0.001,0.0068,0.0025,0.0001,0.001,30014815,0.01,13,4,8221.0
2020-07-14,2020-07-14 19:37:54,Arm500,DOC 34028-2016,162.816,0,9,1,2,163.575,163.175,3.0,1570.0,0.4,2.0,2802.0,200,13,2155,9,320,350,110.0,0.323,0.1932,0.1772,0.694,0.011,0.0187,0.046,0.0231,0.0344,0.0011,0.0037,0.0002,0.0008,0.0018,0.0038,0.001,0.0068,0.0025,0.0001,0.001,30014810,0.01,9,3,16061.0
2020-07-14,2020-07-14 19:37:54,Arm500,DOC 34028-2016,162.816,0,9,1,2,163.575,163.175,3.0,1570.0,0.4,2.0,2633.0,200,13,2155,9,320,350,110.0,0.323,0.1932,0.1772,0.694,0.011,0.0187,0.046,0.0231,0.0344,0.0011,0.0037,0.0002,0.0008,0.0018,0.0038,0.001,0.0068,0.0025,0.0001,0.001,30014807,0.01,14,2,9184.0
2020-07-14,2020-07-14 19:37:54,Arm500,DOC 34028-2016,162.816,0,9,1,2,163.575,163.175,3.0,1570.0,0.4,2.0,4893.0,200,13,2155,9,320,350,110.0,0.323,0.1932,0.1772,0.694,0.011,0.0187,0.046,0.0231,0.0344,0.0011,0.0037,0.0002,0.0008,0.0018,0.0038,0.001,0.0068,0.0025,0.0001,0.001,30014821,0.01,12,6,6924.0
2020-07-14,2020-07-14 19:37:54,Arm500,DOC 34028-2016,162.816,0,9,1,2,163.575,163.175,3.0,1570.0,0.4,2.0,2802.0,200,13,2155,9,320,350,110.0,0.323,0.1932,0.1772,0.694,0.011,0.0187,0.046,0.0231,0.0344,0.0011,0.0037,0.0002,0.0008,0.0018,0.0038,0.001,0.0068,0.0025,0.0001,0.001,30014816,0.01,17,3,9680.0
2020-07-14,2020-07-14 20:17:03,Arm500,DOC 34028-2016,165.888,0,10,1,2,166.653,166.253,7.0,1570.0,0.4,2.0,4920.0,200,13,2155,9,320,350,110.0,0.319,0.188,0.1794,0.7075,0.0105,0.0152,0.0447,0.0203,0.0308,0.0011,0.0043,0.0002,0.0007,0.0016,0.0029,0.0012,0.0061,0.0025,0.0001,0.0028,30014821,0.04,12,6,6897.0
2020-07-14,2020-07-14 20:17:03,Arm500,DOC 34028-2016,165.888,0,10,1,2,166.653,166.253,7.0,1570.0,0.4,2.0,2661.0,200,13,2155,9,320,350,110.0,0.319,0.188,0.1794,0.7075,0.0105,0.0152,0.0447,0.0203,0.0308,0.0011,0.0043,0.0002,0.0007,0.0016,0.0029,0.0012,0.0061,0.0025,0.0001,0.0028,30014820,0.04,16,2,9581.0
2020-07-14,2020-07-14 20:17:03,Arm500,DOC 34028-2016,165.888,0,10,1,2,166.653,166.253,7.0,1570.0,0.4,2.0,2829.0,200,13,2155,9,320,350,110.0,0.319,0.188,0.1794,0.7075,0.0105,0.0152,0.0447,0.0203,0.0308,0.0011,0.0043,0.0002,0.0007,0.0016,0.0029,0.0012,0.0061,0.0025,0.0001,0.0028,30014810,0.04,9,3,16034.0
2020-07-14,2020-07-14 20:17:03,Arm500,DOC 34028-2016,165.888,0,10,1,2,166.653,166.253,7.0,1570.0,0.4,2.0,2661.0,200,13,2155,9,320,350,110.0,0.319,0.188,0.1794,0.7075,0.0105,0.0152,0.0447,0.0203,0.0308,0.0011,0.0043,0.0002,0.0007,0.0016,0.0029,0.0012,0.0061,0.0025,0.0001,0.0028,30014807,0.04,14,2,9156.0
2020-07-14,2020-07-14 20:17:03,Arm500,DOC 34028-2016,165.888,0,10,1,2,166.653,166.253,7.0,1570.0,0.4,2.0,5486.0,200,13,2155,9,320,350,110.0,0.319,0.188,0.1794,0.7075,0.0105,0.0152,0.0447,0.0203,0.0308,0.0011,0.0043,0.0002,0.0007,0.0016,0.0029,0.0012,0.0061,0.0025,0.0001,0.0028,30014815,0.04,13,4,8193.0
2020-07-14,2020-07-14 20:17:03,Arm500,DOC 34028-2016,165.888,0,10,1,2,166.653,166.253,7.0,1570.0,0.4,2.0,4848.0,200,13,2155,9,320,350,110.0,0.319,0.188,0.1794,0.7075,0.0105,0.0152,0.0447,0.0203,0.0308,0.0011,0.0043,0.0002,0.0007,0.0016,0.0029,0.0012,0.0061,0.0025,0.0001,0.0028,30014811,0.04,8,5,6386.0
2020-07-14,2020-07-14 20:17:03,Arm500,DOC 34028-2016,165.888,0,10,1,2,166.653,166.253,7.0,1570.0,0.4,2.0,2829.0,200,13,2155,9,320,350,110.0,0.319,0.188,0.1794,0.7075,0.0105,0.0152,0.0447,0.0203,0.0308,0.0011,0.0043,0.0002,0.0007,0.0016,0.0029,0.0012,0.0061,0.0025,0.0001,0.0028,30014816,0.04,17,3,9653.0
2020-07-14,2020-07-14 20:17:03,Arm500,DOC 34028-2016,165.888,0,10,1,2,166.653,166.253,7.0,1570.0,0.4,2.0,4933.0,200,13,2155,9,320,350,110.0,0.319,0.188,0.1794,0.7075,0.0105,0.0152,0.0447,0.0203,0.0308,0.0011,0.0043,0.0002,0.0007,0.0016,0.0029,0.0012,0.0061,0.0025,0.0001,0.0028,30014803,0.04,15,1,6468.0
2020-07-14,2020-07-14 20:17:03,Arm500,DOC 34028-2016,165.888,0,10,1,2,166.653,166.253,7.0,1570.0,0.4,2.0,4920.0,200,13,2155,9,320,350,110.0,0.319,0.188,0.1794,0.7075,0.0105,0.0152,0.0447,0.0203,0.0308,0.0011,0.0043,0.0002,0.0007,0.0016,0.0029,0.0012,0.0061,0.0025,0.0001,0.0028,30014821,0.04,12,6,6897.0
2020-07-14,2020-07-14 20:17:03,Arm500,DOC 34028-2016,165.888,0,10,1,2,166.653,166.253,7.0,1570.0,0.4,2.0,4933.0,200,13,2155,9,320,350,110.0,0.319,0.188,0.1794,0.7075,0.0105,0.0152,0.0447,0.0203,0.0308,0.0011,0.0043,0.0002,0.0007,0.0016,0.0029,0.0012,0.0061,0.0025,0.0001,0.0028,30014817,0.04,7,1,6801.0
2020-07-14,2020-07-14 20:58:54,Arm500,DOC 34028-2016,165.888,0,11,1,2,166.653,166.253,5.0,1570.0,0.4,2.0,2689.0,200,13,2155,9,320,350,110.0,0.336,0.2039,0.1937,0.7104,0.0075,0.0145,0.0438,0.0215,0.0301,0.0013,0.0051,0.0002,0.0008,0.0019,0.003,0.0006,0.0072,0.0027,0.0002,0.0021,30014807,0.01,14,2,9128.0
2020-07-14,2020-07-14 20:58:54,Arm500,DOC 34028-2016,165.888,0,11,1,2,166.653,166.253,5.0,1570.0,0.4,2.0,2857.0,200,13,2155,9,320,350,110.0,0.336,0.2039,0.1937,0.7104,0.0075,0.0145,0.0438,0.0215,0.0301,0.0013,0.0051,0.0002,0.0008,0.0019,0.003,0.0006,0.0072,0.0027,0.0002,0.0021,30014816,0.01,17,3,9625.0
2020-07-14,2020-07-14 20:58:54,Arm500,DOC 34028-2016,165.888,0,11,1,2,166.653,166.253,5.0,1570.0,0.4,2.0,4961.0,200,13,2155,9,320,350,110.0,0.336,0.2039,0.1937,0.7104,0.0075,0.0145,0.0438,0.0215,0.0301,0.0013,0.0051,0.0002,0.0008,0.0019,0.003,0.0006,0.0072,0.0027,0.0002,0.0021,30014817,0.01,7,1,6773.0
2020-07-14,2020-07-14 20:58:54,Arm500,DOC 34028-2016,165.888,0,11,1,2,166.653,166.253,5.0,1570.0,0.4,2.0,5511.0,200,13,2155,9,320,350,110.0,0.336,0.2039,0.1937,0.7104,0.0075,0.0145,0.0438,0.0215,0.0301,0.0013,0.0051,0.0002,0.0008,0.0019,0.003,0.0006,0.0072,0.0027,0.0002,0.0021,30014815,0.01,13,4,8168.0
2020-07-14,2020-07-14 20:58:54,Arm500,DOC 34028-2016,165.888,0,11,1,2,166.653,166.253,5.0,1570.0,0.4,2.0,4948.0,200,13,2155,9,320,350,110.0,0.336,0.2039,0.1937,0.7104,0.0075,0.0145,0.0438,0.0215,0.0301,0.0013,0.0051,0.0002,0.0008,0.0019,0.003,0.0006,0.0072,0.0027,0.0002,0.0021,30014821,0.01,12,6,6869.0
2020-07-14,2020-07-14 20:58:54,Arm500,DOC 34028-2016,165.888,0,11,1,2,166.653,166.253,5.0,1570.0,0.4,2.0,4948.0,200,13,2155,9,320,350,110.0,0.336,0.2039,0.1937,0.7104,0.0075,0.0145,0.0438,0.0215,0.0301,0.0013,0.0051,0.0002,0.0008,0.0019,0.003,0.0006,0.0072,0.0027,0.0002,0.0021,30014821,0.01,12,6,6869.0
2020-07-14,2020-07-14 20:58:54,Arm500,DOC 34028-2016,165.888,0,11,1,2,166.653,166.253,5.0,1570.0,0.4,2.0,4961.0,200,13,2155,9,320,350,110.0,0.336,0.2039,0.1937,0.7104,0.0075,0.0145,0.0438,0.0215,0.0301,0.0013,0.0051,0.0002,0.0008,0.0019,0.003,0.0006,0.0072,0.0027,0.0002,0.0021,30014803,0.01,15,1,6440.0
2020-07-14,2020-07-14 20:58:54,Arm500,DOC 34028-2016,165.888,0,11,1,2,166.653,166.253,5.0,1570.0,0.4,2.0,2857.0,200,13,2155,9,320,350,110.0,0.336,0.2039,0.1937,0.7104,0.0075,0.0145,0.0438,0.0215,0.0301,0.0013,0.0051,0.0002,0.0008,0.0019,0.003,0.0006,0.0072,0.0027,0.0002,0.0021,30014810,0.01,9,3,16006.0
2020-07-14,2020-07-14 20:58:54,Arm500,DOC 34028-2016,165.888,0,11,1,2,166.653,166.253,5.0,1570.0,0.4,2.0,2689.0,200,13,2155,9,320,350,110.0,0.336,0.2039,0.1937,0.7104,0.0075,0.0145,0.0438,0.0215,0.0301,0.0013,0.0051,0.0002,0.0008,0.0019,0.003,0.0006,0.0072,0.0027,0.0002,0.0021,30014820,0.01,16,2,9553.0
2020-07-14,2020-07-14 20:58:54,Arm500,DOC 34028-2016,165.888,0,11,1,2,166.653,166.253,5.0,1570.0,0.4,2.0,4876.0,200,13,2155,9,320,350,110.0,0.336,0.2039,0.1937,0.7104,0.0075,0.0145,0.0438,0.0215,0.0301,0.0013,0.0051,0.0002,0.0008,0.0019,0.003,0.0006,0.0072,0.0027,0.0002,0.0021,30014811,0.01,8,5,6358.0
2020-07-14,2020-07-14 21:41:09,Arm500,DOC 34028-2016,168.96,0,12,1,2,169.731,169.331,6.0,1572.0,0.4,2.0,4903.0,200,13,2155,9,320,350,110.0,0.312,0.1843,0.1744,0.6981,0.0063,0.0149,0.035,0.0157,0.0288,0.0013,0.0028,0.0001,0.0007,0.0018,0.003,0.0007,0.0062,0.0026,0.0001,0.0024,30014811,0.01,8,5,6331.0
2020-07-14,2020-07-14 21:41:09,Arm500,DOC 34028-2016,168.96,0,12,1,2,169.731,169.331,6.0,1572.0,0.4,2.0,4988.0,200,13,2155,9,320,350,110.0,0.312,0.1843,0.1744,0.6981,0.0063,0.0149,0.035,0.0157,0.0288,0.0013,0.0028,0.0001,0.0007,0.0018,0.003,0.0007,0.0062,0.0026,0.0001,0.0024,30014803,0.01,15,1,6413.0
2020-07-14,2020-07-14 21:41:09,Arm500,DOC 34028-2016,168.96,0,12,1,2,169.731,169.331,6.0,1572.0,0.4,2.0,2884.0,200,13,2155,9,320,350,110.0,0.312,0.1843,0.1744,0.6981,0.0063,0.0149,0.035,0.0157,0.0288,0.0013,0.0028,0.0001,0.0007,0.0018,0.003,0.0007,0.0062,0.0026,0.0001,0.0024,30014810,0.01,9,3,15979.0
2020-07-14,2020-07-14 21:41:09,Arm500,DOC 34028-2016,168.96,0,12,1,2,169.731,169.331,6.0,1572.0,0.4,2.0,2716.0,200,13,2155,9,320,350,110.0,0.312,0.1843,0.1744,0.6981,0.0063,0.0149,0.035,0.0157,0.0288,0.0013,0.0028,0.0001,0.0007,0.0018,0.003,0.0007,0.0062,0.0026,0.0001,0.0024,30014820,0.01,16,2,9526.0
2020-07-14,2020-07-14 21:41:09,Arm500,DOC 34028-2016,168.96,0,12,1,2,169.731,169.331,6.0,1572.0,0.4,2.0,2716.0,200,13,2155,9,320,350,110.0,0.312,0.1843,0.1744,0.6981,0.0063,0.0149,0.035,0.0157,0.0288,0.0013,0.0028,0.0001,0.0007,0.0018,0.003,0.0007,0.0062,0.0026,0.0001,0.0024,30014807,0.01,14,2,9101.0
2020-07-14,2020-07-14 21:41:09,Arm500,DOC 34028-2016,168.96,0,12,1,2,169.731,169.331,6.0,1572.0,0.4,2.0,5538.0,200,13,2155,9,320,350,110.0,0.312,0.1843,0.1744,0.6981,0.0063,0.0149,0.035,0.0157,0.0288,0.0013,0.0028,0.0001,0.0007,0.0018,0.003,0.0007,0.0062,0.0026,0.0001,0.0024,30014815,0.01,13,4,8141.0
2020-07-14,2020-07-14 21:41:09,Arm500,DOC 34028-2016,168.96,0,12,1,2,169.731,169.331,6.0,1572.0,0.4,2.0,4978.0,200,13,2155,9,320,350,110.0,0.312,0.1843,0.1744,0.6981,0.0063,0.0149,0.035,0.0157,0.0288,0.0013,0.0028,0.0001,0.0007,0.0018,0.003,0.0007,0.0062,0.0026,0.0001,0.0024,30014821,0.01,12,6,6839.0
2020-07-14,2020-07-14 21:41:09,Arm500,DOC 34028-2016,168.96,0,12,1,2,169.731,169.331,6.0,1572.0,0.4,2.0,2884.0,200,13,2155,9,320,350,110.0,0.312,0.1843,0.1744,0.6981,0.0063,0.0149,0.035,0.0157,0.0288,0.0013,0.0028,0.0001,0.0007,0.0018,0.003,0.0007,0.0062,0.0026,0.0001,0.0024,30014816,0.01,17,3,9598.0
2020-07-14,2020-07-14 21:41:09,Arm500,DOC 34028-2016,168.96,0,12,1,2,169.731,169.331,6.0,1572.0,0.4,2.0,4978.0,200,13,2155,9,320,350,110.0,0.312,0.1843,0.1744,0.6981,0.0063,0.0149,0.035,0.0157,0.0288,0.0013,0.0028,0.0001,0.0007,0.0018,0.003,0.0007,0.0062,0.0026,0.0001,0.0024,30014821,0.01,12,6,6839.0
2020-07-14,2020-07-14 21:41:09,Arm500,DOC 34028-2016,168.96,0,12,1,2,169.731,169.331,6.0,1572.0,0.4,2.0,4988.0,200,13,2155,9,320,350,110.0,0.312,0.1843,0.1744,0.6981,0.0063,0.0149,0.035,0.0157,0.0288,0.0013,0.0028,0.0001,0.0007,0.0018,0.003,0.0007,0.0062,0.0026,0.0001,0.0024,30014817,0.01,7,1,6746.0
2020-07-14,2020-07-14 22:27:49,Arm500,DOC 34028-2016,162.816,0,13,1,2,163.575,163.175,4.0,1579.0,0.4,2.0,4931.0,200,13,2155,9,320,350,110.0,0.325,0.1914,0.1847,0.7152,0.0067,0.0165,0.0473,0.0187,0.0362,0.001,0.0028,0.0001,0.0008,0.0019,0.0034,0.0008,0.0056,0.0026,0.0001,0.003,30014811,0.01,8,5,6303.0
2020-07-14,2020-07-14 22:27:49,Arm500,DOC 34028-2016,162.816,0,13,1,2,163.575,163.175,4.0,1579.0,0.4,2.0,5016.0,200,13,2155,9,320,350,110.0,0.325,0.1914,0.1847,0.7152,0.0067,0.0165,0.0473,0.0187,0.0362,0.001,0.0028,0.0001,0.0008,0.0019,0.0034,0.0008,0.0056,0.0026,0.0001,0.003,30014817,0.01,7,1,6718.0
2020-07-14,2020-07-14 22:27:49,Arm500,DOC 34028-2016,162.816,0,13,1,2,163.575,163.175,4.0,1579.0,0.4,2.0,5563.0,200,13,2155,9,320,350,110.0,0.325,0.1914,0.1847,0.7152,0.0067,0.0165,0.0473,0.0187,0.0362,0.001,0.0028,0.0001,0.0008,0.0019,0.0034,0.0008,0.0056,0.0026,0.0001,0.003,30014815,0.01,13,4,8116.0
2020-07-14,2020-07-14 22:27:49,Arm500,DOC 34028-2016,162.816,0,13,1,2,163.575,163.175,4.0,1579.0,0.4,2.0,2744.0,200,13,2155,9,320,350,110.0,0.325,0.1914,0.1847,0.7152,0.0067,0.0165,0.0473,0.0187,0.0362,0.001,0.0028,0.0001,0.0008,0.0019,0.0034,0.0008,0.0056,0.0026,0.0001,0.003,30014820,0.01,16,2,9498.0
2020-07-14,2020-07-14 22:27:49,Arm500,DOC 34028-2016,162.816,0,13,1,2,163.575,163.175,4.0,1579.0,0.4,2.0,5006.0,200,13,2155,9,320,350,110.0,0.325,0.1914,0.1847,0.7152,0.0067,0.0165,0.0473,0.0187,0.0362,0.001,0.0028,0.0001,0.0008,0.0019,0.0034,0.0008,0.0056,0.0026,0.0001,0.003,30014821,0.01,12,6,6811.0
2020-07-14,2020-07-14 22:27:49,Arm500,DOC 34028-2016,162.816,0,13,1,2,163.575,163.175,4.0,1579.0,0.4,2.0,5006.0,200,13,2155,9,320,350,110.0,0.325,0.1914,0.1847,0.7152,0.0067,0.0165,0.0473,0.0187,0.0362,0.001,0.0028,0.0001,0.0008,0.0019,0.0034,0.0008,0.0056,0.0026,0.0001,0.003,30014821,0.01,12,6,6811.0
2020-07-14,2020-07-14 22:27:49,Arm500,DOC 34028-2016,162.816,0,13,1,2,163.575,163.175,4.0,1579.0,0.4,2.0,5016.0,200,13,2155,9,320,350,110.0,0.325,0.1914,0.1847,0.7152,0.0067,0.0165,0.0473,0.0187,0.0362,0.001,0.0028,0.0001,0.0008,0.0019,0.0034,0.0008,0.0056,0.0026,0.0001,0.003,30014803,0.01,15,1,6385.0
2020-07-14,2020-07-14 22:27:49,Arm500,DOC 34028-2016,162.816,0,13,1,2,163.575,163.175,4.0,1579.0,0.4,2.0,2912.0,200,13,2155,9,320,350,110.0,0.325,0.1914,0.1847,0.7152,0.0067,0.0165,0.0473,0.0187,0.0362,0.001,0.0028,0.0001,0.0008,0.0019,0.0034,0.0008,0.0056,0.0026,0.0001,0.003,30014810,0.01,9,3,15951.0
2020-07-14,2020-07-14 22:27:49,Arm500,DOC 34028-2016,162.816,0,13,1,2,163.575,163.175,4.0,1579.0,0.4,2.0,2744.0,200,13,2155,9,320,350,110.0,0.325,0.1914,0.1847,0.7152,0.0067,0.0165,0.0473,0.0187,0.0362,0.001,0.0028,0.0001,0.0008,0.0019,0.0034,0.0008,0.0056,0.0026,0.0001,0.003,30014807,0.01,14,2,9073.0
2020-07-14,2020-07-14 22:27:49,Arm500,DOC 34028-2016,162.816,0,13,1,2,163.575,163.175,4.0,1579.0,0.4,2.0,2912.0,200,13,2155,9,320,350,110.0,0.325,0.1914,0.1847,0.7152,0.0067,0.0165,0.0473,0.0187,0.0362,0.001,0.0028,0.0001,0.0008,0.0019,0.0034,0.0008,0.0056,0.0026,0.0001,0.003,30014816,0.01,17,3,9570.0
2020-07-14,2020-07-14 23:06:25,Arm500,DOC 34028-2016,172.032,0,14,1,2,172.81,172.41,7.0,1571.0,0.4,2.0,2940.0,200,13,2155,9,320,350,110.0,0.321,0.1882,0.1979,0.7072,0.008,0.0238,0.0527,0.0173,0.0336,0.0012,0.003,0.0001,0.0007,0.0019,0.0029,0.0006,0.0051,0.0026,0.0001,0.0016,30014816,0.02,17,3,9542.0
2020-07-14,2020-07-14 23:06:25,Arm500,DOC 34028-2016,172.032,0,14,1,2,172.81,172.41,7.0,1571.0,0.4,2.0,5043.0,200,13,2155,9,320,350,110.0,0.321,0.1882,0.1979,0.7072,0.008,0.0238,0.0527,0.0173,0.0336,0.0012,0.003,0.0001,0.0007,0.0019,0.0029,0.0006,0.0051,0.0026,0.0001,0.0016,30014803,0.02,15,1,6358.0
2020-07-14,2020-07-14 23:06:25,Arm500,DOC 34028-2016,172.032,0,14,1,2,172.81,172.41,7.0,1571.0,0.4,2.0,5043.0,200,13,2155,9,320,350,110.0,0.321,0.1882,0.1979,0.7072,0.008,0.0238,0.0527,0.0173,0.0336,0.0012,0.003,0.0001,0.0007,0.0019,0.0029,0.0006,0.0051,0.0026,0.0001,0.0016,30014817,0.02,7,1,6691.0
2020-07-14,2020-07-14 23:06:25,Arm500,DOC 34028-2016,172.032,0,14,1,2,172.81,172.41,7.0,1571.0,0.4,2.0,4962.0,200,13,2155,9,320,350,110.0,0.321,0.1882,0.1979,0.7072,0.008,0.0238,0.0527,0.0173,0.0336,0.0012,0.003,0.0001,0.0007,0.0019,0.0029,0.0006,0.0051,0.0026,0.0001,0.0016,30014811,0.02,8,5,6272.0
2020-07-14,2020-07-14 23:06:25,Arm500,DOC 34028-2016,172.032,0,14,1,2,172.81,172.41,7.0,1571.0,0.4,2.0,5034.0,200,13,2155,9,320,350,110.0,0.321,0.1882,0.1979,0.7072,0.008,0.0238,0.0527,0.0173,0.0336,0.0012,0.003,0.0001,0.0007,0.0019,0.0029,0.0006,0.0051,0.0026,0.0001,0.0016,30014821,0.02,12,6,6783.0
2020-07-14,2020-07-14 23:06:25,Arm500,DOC 34028-2016,172.032,0,14,1,2,172.81,172.41,7.0,1571.0,0.4,2.0,5034.0,200,13,2155,9,320,350,110.0,0.321,0.1882,0.1979,0.7072,0.008,0.0238,0.0527,0.0173,0.0336,0.0012,0.003,0.0001,0.0007,0.0019,0.0029,0.0006,0.0051,0.0026,0.0001,0.0016,30014821,0.02,12,6,6783.0
2020-07-14,2020-07-14 23:06:25,Arm500,DOC 34028-2016,172.032,0,14,1,2,172.81,172.41,7.0,1571.0,0.4,2.0,2775.0,200,13,2155,9,320,350,110.0,0.321,0.1882,0.1979,0.7072,0.008,0.0238,0.0527,0.0173,0.0336,0.0012,0.003,0.0001,0.0007,0.0019,0.0029,0.0006,0.0051,0.0026,0.0001,0.0016,30014807,0.02,14,2,9042.0
2020-07-14,2020-07-14 23:06:25,Arm500,DOC 34028-2016,172.032,0,14,1,2,172.81,172.41,7.0,1571.0,0.4,2.0,5590.0,200,13,2155,9,320,350,110.0,0.321,0.1882,0.1979,0.7072,0.008,0.0238,0.0527,0.0173,0.0336,0.0012,0.003,0.0001,0.0007,0.0019,0.0029,0.0006,0.0051,0.0026,0.0001,0.0016,30014815,0.02,13,4,8089.0
2020-07-14,2020-07-14 23:06:25,Arm500,DOC 34028-2016,172.032,0,14,1,2,172.81,172.41,7.0,1571.0,0.4,2.0,2940.0,200,13,2155,9,320,350,110.0,0.321,0.1882,0.1979,0.7072,0.008,0.0238,0.0527,0.0173,0.0336,0.0012,0.003,0.0001,0.0007,0.0019,0.0029,0.0006,0.0051,0.0026,0.0001,0.0016,30014810,0.02,9,3,15923.0
2020-07-14,2020-07-14 23:06:25,Arm500,DOC 34028-2016,172.032,0,14,1,2,172.81,172.41,7.0,1571.0,0.4,2.0,2775.0,200,13,2155,9,320,350,110.0,0.321,0.1882,0.1979,0.7072,0.008,0.0238,0.0527,0.0173,0.0336,0.0012,0.003,0.0001,0.0007,0.0019,0.0029,0.0006,0.0051,0.0026,0.0001,0.0016,30014820,0.02,16,2,9467.0
2020-07-14,2020-07-14 23:53:52,Arm500,DOC 34028-2016,172.032,0,15,1,2,172.81,172.41,9.0,1577.0,0.4,2.0,2967.0,200,13,2155,9,320,350,110.0,0.325,0.1866,0.1992,0.7118,0.0117,0.021,0.0707,0.0276,0.0336,0.0013,0.0054,0.0002,0.0007,0.002,0.0032,0.0007,0.0065,0.0028,0.0001,0.0023,30014816,0.01,17,3,9515.0
2020-07-14,2020-07-14 23:53:52,Arm500,DOC 34028-2016,172.032,0,15,1,2,172.81,172.41,9.0,1577.0,0.4,2.0,4989.0,200,13,2155,9,320,350,110.0,0.325,0.1866,0.1992,0.7118,0.0117,0.021,0.0707,0.0276,0.0336,0.0013,0.0054,0.0002,0.0007,0.002,0.0032,0.0007,0.0065,0.0028,0.0001,0.0023,30014811,0.01,8,5,6245.0
2020-07-14,2020-07-14 23:53:52,Arm500,DOC 34028-2016,172.032,0,15,1,2,172.81,172.41,9.0,1577.0,0.4,2.0,2802.0,200,13,2155,9,320,350,110.0,0.325,0.1866,0.1992,0.7118,0.0117,0.021,0.0707,0.0276,0.0336,0.0013,0.0054,0.0002,0.0007,0.002,0.0032,0.0007,0.0065,0.0028,0.0001,0.0023,30014807,0.01,14,2,9015.0
2020-07-14,2020-07-14 23:53:52,Arm500,DOC 34028-2016,172.032,0,15,1,2,172.81,172.41,9.0,1577.0,0.4,2.0,5064.0,200,13,2155,9,320,350,110.0,0.325,0.1866,0.1992,0.7118,0.0117,0.021,0.0707,0.0276,0.0336,0.0013,0.0054,0.0002,0.0007,0.002,0.0032,0.0007,0.0065,0.0028,0.0001,0.0023,30014821,0.01,12,6,6753.0
2020-07-14,2020-07-14 23:53:52,Arm500,DOC 34028-2016,172.032,0,15,1,2,172.81,172.41,9.0,1577.0,0.4,2.0,5064.0,200,13,2155,9,320,350,110.0,0.325,0.1866,0.1992,0.7118,0.0117,0.021,0.0707,0.0276,0.0336,0.0013,0.0054,0.0002,0.0007,0.002,0.0032,0.0007,0.0065,0.0028,0.0001,0.0023,30014821,0.01,12,6,6753.0
2020-07-14,2020-07-14 23:53:52,Arm500,DOC 34028-2016,172.032,0,15,1,2,172.81,172.41,9.0,1577.0,0.4,2.0,2967.0,200,13,2155,9,320,350,110.0,0.325,0.1866,0.1992,0.7118,0.0117,0.021,0.0707,0.0276,0.0336,0.0013,0.0054,0.0002,0.0007,0.002,0.0032,0.0007,0.0065,0.0028,0.0001,0.0023,30014810,0.01,9,3,15896.0
2020-07-14,2020-07-14 23:53:52,Arm500,DOC 34028-2016,172.032,0,15,1,2,172.81,172.41,9.0,1577.0,0.4,2.0,5618.0,200,13,2155,9,320,350,110.0,0.325,0.1866,0.1992,0.7118,0.0117,0.021,0.0707,0.0276,0.0336,0.0013,0.0054,0.0002,0.0007,0.002,0.0032,0.0007,0.0065,0.0028,0.0001,0.0023,30014815,0.01,13,4,8061.0
2020-07-14,2020-07-14 23:53:52,Arm500,DOC 34028-2016,172.032,0,15,1,2,172.81,172.41,9.0,1577.0,0.4,2.0,5074.0,200,13,2155,9,320,350,110.0,0.325,0.1866,0.1992,0.7118,0.0117,0.021,0.0707,0.0276,0.0336,0.0013,0.0054,0.0002,0.0007,0.002,0.0032,0.0007,0.0065,0.0028,0.0001,0.0023,30014803,0.01,15,1,6327.0
2020-07-14,2020-07-14 23:53:52,Arm500,DOC 34028-2016,172.032,0,15,1,2,172.81,172.41,9.0,1577.0,0.4,2.0,5074.0,200,13,2155,9,320,350,110.0,0.325,0.1866,0.1992,0.7118,0.0117,0.021,0.0707,0.0276,0.0336,0.0013,0.0054,0.0002,0.0007,0.002,0.0032,0.0007,0.0065,0.0028,0.0001,0.0023,30014817,0.01,7,1,6660.0
2020-07-14,2020-07-14 23:53:52,Arm500,DOC 34028-2016,172.032,0,15,1,2,172.81,172.41,9.0,1577.0,0.4,2.0,2802.0,200,13,2155,9,320,350,110.0,0.325,0.1866,0.1992,0.7118,0.0117,0.021,0.0707,0.0276,0.0336,0.0013,0.0054,0.0002,0.0007,0.002,0.0032,0.0007,0.0065,0.0028,0.0001,0.0023,30014820,0.01,16,2,9440.0
2020-07-15,2020-07-15 00:40:27,Arm500,DOC 34028-2016,168.96,0,16,1,2,169.731,169.331,6.0,1572.0,0.4,2.0,5646.0,200,13,2155,9,320,350,110.0,0.317,0.1827,0.1938,0.72,0.0143,0.0235,0.0495,0.0182,0.0354,0.0012,0.004,0.0002,0.0007,0.0019,0.0027,0.0009,0.0057,0.0027,0.0001,0.0024,30014808,0.01,10,4,10392.0
2020-07-15,2020-07-15 00:40:27,Arm500,DOC 34028-2016,168.96,0,16,1,2,169.731,169.331,6.0,1572.0,0.4,2.0,5092.0,200,13,2155,9,320,350,110.0,0.317,0.1827,0.1938,0.72,0.0143,0.0235,0.0495,0.0182,0.0354,0.0012,0.004,0.0002,0.0007,0.0019,0.0027,0.0009,0.0057,0.0027,0.0001,0.0024,30014821,0.01,12,6,6725.0
2020-07-15,2020-07-15 00:40:27,Arm500,DOC 34028-2016,168.96,0,16,1,2,169.731,169.331,6.0,1572.0,0.4,2.0,5646.0,200,13,2155,9,320,350,110.0,0.317,0.1827,0.1938,0.72,0.0143,0.0235,0.0495,0.0182,0.0354,0.0012,0.004,0.0002,0.0007,0.0019,0.0027,0.0009,0.0057,0.0027,0.0001,0.0024,30014815,0.01,13,4,8033.0
2020-07-15,2020-07-15 00:40:27,Arm500,DOC 34028-2016,168.96,0,16,1,2,169.731,169.331,6.0,1572.0,0.4,2.0,5102.0,200,13,2155,9,320,350,110.0,0.317,0.1827,0.1938,0.72,0.0143,0.0235,0.0495,0.0182,0.0354,0.0012,0.004,0.0002,0.0007,0.0019,0.0027,0.0009,0.0057,0.0027,0.0001,0.0024,30014803,0.01,15,1,6299.0
2020-07-15,2020-07-15 00:40:27,Arm500,DOC 34028-2016,168.96,0,16,1,2,169.731,169.331,6.0,1572.0,0.4,2.0,5092.0,200,13,2155,9,320,350,110.0,0.317,0.1827,0.1938,0.72,0.0143,0.0235,0.0495,0.0182,0.0354,0.0012,0.004,0.0002,0.0007,0.0019,0.0027,0.0009,0.0057,0.0027,0.0001,0.0024,30014821,0.01,12,6,6725.0
2020-07-15,2020-07-15 00:40:27,Arm500,DOC 34028-2016,168.96,0,16,1,2,169.731,169.331,6.0,1572.0,0.4,2.0,5092.0,200,13,2155,9,320,350,110.0,0.317,0.1827,0.1938,0.72,0.0143,0.0235,0.0495,0.0182,0.0354,0.0012,0.004,0.0002,0.0007,0.0019,0.0027,0.0009,0.0057,0.0027,0.0001,0.0024,30014809,0.01,18,6,6455.0
2020-07-15,2020-07-15 00:40:27,Arm500,DOC 34028-2016,168.96,0,16,1,2,169.731,169.331,6.0,1572.0,0.4,2.0,5017.0,200,13,2155,9,320,350,110.0,0.317,0.1827,0.1938,0.72,0.0143,0.0235,0.0495,0.0182,0.0354,0.0012,0.004,0.0002,0.0007,0.0019,0.0027,0.0009,0.0057,0.0027,0.0001,0.0024,30014811,0.01,8,5,6217.0
2020-07-15,2020-07-15 00:40:27,Arm500,DOC 34028-2016,168.96,0,16,1,2,169.731,169.331,6.0,1572.0,0.4,2.0,5017.0,200,13,2155,9,320,350,110.0,0.317,0.1827,0.1938,0.72,0.0143,0.0235,0.0495,0.0182,0.0354,0.0012,0.004,0.0002,0.0007,0.0019,0.0027,0.0009,0.0057,0.0027,0.0001,0.0024,30014804,0.01,11,5,7559.0
2020-07-15,2020-07-15 00:40:27,Arm500,DOC 34028-2016,168.96,0,16,1,2,169.731,169.331,6.0,1572.0,0.4,2.0,2833.0,200,13,2155,9,320,350,110.0,0.317,0.1827,0.1938,0.72,0.0143,0.0235,0.0495,0.0182,0.0354,0.0012,0.004,0.0002,0.0007,0.0019,0.0027,0.0009,0.0057,0.0027,0.0001,0.0024,30014820,0.01,16,2,9409.0
2020-07-15,2020-07-15 00:40:27,Arm500,DOC 34028-2016,168.96,0,16,1,2,169.731,169.331,6.0,1572.0,0.4,2.0,2995.0,200,13,2155,9,320,350,110.0,0.317,0.1827,0.1938,0.72,0.0143,0.0235,0.0495,0.0182,0.0354,0.0012,0.004,0.0002,0.0007,0.0019,0.0027,0.0009,0.0057,0.0027,0.0001,0.0024,30014816,0.01,17,3,9487.0
2020-07-15,2020-07-15 01:25:00,Arm500,DOC 34028-2016,165.888,0,17,1,2,166.653,166.253,4.0,1571.0,0.4,2.0,5129.0,200,13,2155,9,320,350,110.0,0.318,0.1889,0.197,0.7016,0.0122,0.0166,0.0385,0.0183,0.0265,0.001,0.005,0.0001,0.0008,0.002,0.0036,0.0008,0.006,0.0027,0.0001,0.0025,30014803,0.02,15,1,6272.0
2020-07-15,2020-07-15 01:25:00,Arm500,DOC 34028-2016,165.888,0,17,1,2,166.653,166.253,4.0,1571.0,0.4,2.0,5673.0,200,13,2155,9,320,350,110.0,0.318,0.1889,0.197,0.7016,0.0122,0.0166,0.0385,0.0183,0.0265,0.001,0.005,0.0001,0.0008,0.002,0.0036,0.0008,0.006,0.0027,0.0001,0.0025,30014815,0.02,13,4,8006.0
2020-07-15,2020-07-15 01:25:00,Arm500,DOC 34028-2016,165.888,0,17,1,2,166.653,166.253,4.0,1571.0,0.4,2.0,3022.0,200,13,2155,9,320,350,110.0,0.318,0.1889,0.197,0.7016,0.0122,0.0166,0.0385,0.0183,0.0265,0.001,0.005,0.0001,0.0008,0.002,0.0036,0.0008,0.006,0.0027,0.0001,0.0025,30014816,0.02,17,3,9460.0
2020-07-15,2020-07-15 01:25:00,Arm500,DOC 34028-2016,165.888,0,17,1,2,166.653,166.253,4.0,1571.0,0.4,2.0,2860.0,200,13,2155,9,320,350,110.0,0.318,0.1889,0.197,0.7016,0.0122,0.0166,0.0385,0.0183,0.0265,0.001,0.005,0.0001,0.0008,0.002,0.0036,0.0008,0.006,0.0027,0.0001,0.0025,30014820,0.02,16,2,9382.0
2020-07-15,2020-07-15 01:25:00,Arm500,DOC 34028-2016,165.888,0,17,1,2,166.653,166.253,4.0,1571.0,0.4,2.0,5044.0,200,13,2155,9,320,350,110.0,0.318,0.1889,0.197,0.7016,0.0122,0.0166,0.0385,0.0183,0.0265,0.001,0.005,0.0001,0.0008,0.002,0.0036,0.0008,0.006,0.0027,0.0001,0.0025,30014811,0.02,8,5,6190.0
2020-07-15,2020-07-15 01:25:00,Arm500,DOC 34028-2016,165.888,0,17,1,2,166.653,166.253,4.0,1571.0,0.4,2.0,5673.0,200,13,2155,9,320,350,110.0,0.318,0.1889,0.197,0.7016,0.0122,0.0166,0.0385,0.0183,0.0265,0.001,0.005,0.0001,0.0008,0.002,0.0036,0.0008,0.006,0.0027,0.0001,0.0025,30014808,0.02,10,4,10365.0
2020-07-15,2020-07-15 01:25:00,Arm500,DOC 34028-2016,165.888,0,17,1,2,166.653,166.253,4.0,1571.0,0.4,2.0,5120.0,200,13,2155,9,320,350,110.0,0.318,0.1889,0.197,0.7016,0.0122,0.0166,0.0385,0.0183,0.0265,0.001,0.005,0.0001,0.0008,0.002,0.0036,0.0008,0.006,0.0027,0.0001,0.0025,30014821,0.02,12,6,6697.0
2020-07-15,2020-07-15 01:25:00,Arm500,DOC 34028-2016,165.888,0,17,1,2,166.653,166.253,4.0,1571.0,0.4,2.0,5120.0,200,13,2155,9,320,350,110.0,0.318,0.1889,0.197,0.7016,0.0122,0.0166,0.0385,0.0183,0.0265,0.001,0.005,0.0001,0.0008,0.002,0.0036,0.0008,0.006,0.0027,0.0001,0.0025,30014821,0.02,12,6,6697.0
2020-07-15,2020-07-15 01:25:00,Arm500,DOC 34028-2016,165.888,0,17,1,2,166.653,166.253,4.0,1571.0,0.4,2.0,5120.0,200,13,2155,9,320,350,110.0,0.318,0.1889,0.197,0.7016,0.0122,0.0166,0.0385,0.0183,0.0265,0.001,0.005,0.0001,0.0008,0.002,0.0036,0.0008,0.006,0.0027,0.0001,0.0025,30014809,0.02,18,6,6427.0
2020-07-15,2020-07-15 01:25:00,Arm500,DOC 34028-2016,165.888,0,17,1,2,166.653,166.253,4.0,1571.0,0.4,2.0,5044.0,200,13,2155,9,320,350,110.0,0.318,0.1889,0.197,0.7016,0.0122,0.0166,0.0385,0.0183,0.0265,0.001,0.005,0.0001,0.0008,0.002,0.0036,0.0008,0.006,0.0027,0.0001,0.0025,30014804,0.02,11,5,7532.0
2020-07-15,2020-07-15 02:18:15,Arm500,DOC 34028-2016,156.672,0,18,1,2,157.417,157.017,7.0,1572.0,0.4,2.0,2885.0,200,13,2155,9,320,350,110.0,0.326,0.1929,0.1842,0.7171,0.013,0.0142,0.0424,0.028,0.0303,0.001,0.005,0.0001,0.0007,0.0019,0.0028,0.0008,0.0073,0.0027,0.0001,0.0031,30014820,0.01,16,2,9357.0
2020-07-15,2020-07-15 02:18:15,Arm500,DOC 34028-2016,156.672,0,18,1,2,157.417,157.017,7.0,1572.0,0.4,2.0,5144.0,200,13,2155,9,320,350,110.0,0.326,0.1929,0.1842,0.7171,0.013,0.0142,0.0424,0.028,0.0303,0.001,0.005,0.0001,0.0007,0.0019,0.0028,0.0008,0.0073,0.0027,0.0001,0.0031,30014809,0.01,18,6,6403.0
2020-07-15,2020-07-15 02:18:15,Arm500,DOC 34028-2016,156.672,0,18,1,2,157.417,157.017,7.0,1572.0,0.4,2.0,5144.0,200,13,2155,9,320,350,110.0,0.326,0.1929,0.1842,0.7171,0.013,0.0142,0.0424,0.028,0.0303,0.001,0.005,0.0001,0.0007,0.0019,0.0028,0.0008,0.0073,0.0027,0.0001,0.0031,30014821,0.01,12,6,6673.0
2020-07-15,2020-07-15 02:18:15,Arm500,DOC 34028-2016,156.672,0,18,1,2,157.417,157.017,7.0,1572.0,0.4,2.0,5072.0,200,13,2155,9,320,350,110.0,0.326,0.1929,0.1842,0.7171,0.013,0.0142,0.0424,0.028,0.0303,0.001,0.005,0.0001,0.0007,0.0019,0.0028,0.0008,0.0073,0.0027,0.0001,0.0031,30014811,0.01,8,5,6162.0
2020-07-15,2020-07-15 02:18:15,Arm500,DOC 34028-2016,156.672,0,18,1,2,157.417,157.017,7.0,1572.0,0.4,2.0,5072.0,200,13,2155,9,320,350,110.0,0.326,0.1929,0.1842,0.7171,0.013,0.0142,0.0424,0.028,0.0303,0.001,0.005,0.0001,0.0007,0.0019,0.0028,0.0008,0.0073,0.0027,0.0001,0.0031,30014804,0.01,11,5,7504.0
2020-07-15,2020-07-15 02:18:15,Arm500,DOC 34028-2016,156.672,0,18,1,2,157.417,157.017,7.0,1572.0,0.4,2.0,5701.0,200,13,2155,9,320,350,110.0,0.326,0.1929,0.1842,0.7171,0.013,0.0142,0.0424,0.028,0.0303,0.001,0.005,0.0001,0.0007,0.0019,0.0028,0.0008,0.0073,0.0027,0.0001,0.0031,30014815,0.01,13,4,7978.0
2020-07-15,2020-07-15 02:18:15,Arm500,DOC 34028-2016,156.672,0,18,1,2,157.417,157.017,7.0,1572.0,0.4,2.0,5154.0,200,13,2155,9,320,350,110.0,0.326,0.1929,0.1842,0.7171,0.013,0.0142,0.0424,0.028,0.0303,0.001,0.005,0.0001,0.0007,0.0019,0.0028,0.0008,0.0073,0.0027,0.0001,0.0031,30014803,0.01,15,1,6247.0
2020-07-15,2020-07-15 02:18:15,Arm500,DOC 34028-2016,156.672,0,18,1,2,157.417,157.017,7.0,1572.0,0.4,2.0,5701.0,200,13,2155,9,320,350,110.0,0.326,0.1929,0.1842,0.7171,0.013,0.0142,0.0424,0.028,0.0303,0.001,0.005,0.0001,0.0007,0.0019,0.0028,0.0008,0.0073,0.0027,0.0001,0.0031,30014808,0.01,10,4,10337.0
2020-07-15,2020-07-15 02:18:15,Arm500,DOC 34028-2016,156.672,0,18,1,2,157.417,157.017,7.0,1572.0,0.4,2.0,5144.0,200,13,2155,9,320,350,110.0,0.326,0.1929,0.1842,0.7171,0.013,0.0142,0.0424,0.028,0.0303,0.001,0.005,0.0001,0.0007,0.0019,0.0028,0.0008,0.0073,0.0027,0.0001,0.0031,30014821,0.01,12,6,6673.0
2020-07-15,2020-07-15 02:18:15,Arm500,DOC 34028-2016,156.672,0,18,1,2,157.417,157.017,7.0,1572.0,0.4,2.0,3050.0,200,13,2155,9,320,350,110.0,0.326,0.1929,0.1842,0.7171,0.013,0.0142,0.0424,0.028,0.0303,0.001,0.005,0.0001,0.0007,0.0019,0.0028,0.0008,0.0073,0.0027,0.0001,0.0031,30014816,0.01,17,3,9432.0
2020-07-15,2020-07-15 02:52:51,Arm500,DOC 34028-2016,156.672,0,19,1,2,157.417,157.017,9.0,1570.0,0.4,2.0,5725.0,200,13,2155,9,320,350,110.0,0.327,0.1942,0.1851,0.7155,0.0103,0.0137,0.0435,0.0247,0.0282,0.0013,0.0038,0.0002,0.0007,0.0019,0.003,0.0007,0.0065,0.0027,0.0001,0.0016,30014815,0.01,13,4,7954.0
2020-07-15,2020-07-15 02:52:51,Arm500,DOC 34028-2016,156.672,0,19,1,2,157.417,157.017,9.0,1570.0,0.4,2.0,5172.0,200,13,2155,9,320,350,110.0,0.327,0.1942,0.1851,0.7155,0.0103,0.0137,0.0435,0.0247,0.0282,0.0013,0.0038,0.0002,0.0007,0.0019,0.003,0.0007,0.0065,0.0027,0.0001,0.0016,30014821,0.01,12,6,6645.0
2020-07-15,2020-07-15 02:52:51,Arm500,DOC 34028-2016,156.672,0,19,1,2,157.417,157.017,9.0,1570.0,0.4,2.0,5182.0,200,13,2155,9,320,350,110.0,0.327,0.1942,0.1851,0.7155,0.0103,0.0137,0.0435,0.0247,0.0282,0.0013,0.0038,0.0002,0.0007,0.0019,0.003,0.0007,0.0065,0.0027,0.0001,0.0016,30014803,0.01,15,1,6219.0
2020-07-15,2020-07-15 02:52:51,Arm500,DOC 34028-2016,156.672,0,19,1,2,157.417,157.017,9.0,1570.0,0.4,2.0,3075.0,200,13,2155,9,320,350,110.0,0.327,0.1942,0.1851,0.7155,0.0103,0.0137,0.0435,0.0247,0.0282,0.0013,0.0038,0.0002,0.0007,0.0019,0.003,0.0007,0.0065,0.0027,0.0001,0.0016,30014816,0.01,17,3,9407.0
2020-07-15,2020-07-15 02:52:51,Arm500,DOC 34028-2016,156.672,0,19,1,2,157.417,157.017,9.0,1570.0,0.4,2.0,5097.0,200,13,2155,9,320,350,110.0,0.327,0.1942,0.1851,0.7155,0.0103,0.0137,0.0435,0.0247,0.0282,0.0013,0.0038,0.0002,0.0007,0.0019,0.003,0.0007,0.0065,0.0027,0.0001,0.0016,30014804,0.01,11,5,7479.0
2020-07-15,2020-07-15 02:52:51,Arm500,DOC 34028-2016,156.672,0,19,1,2,157.417,157.017,9.0,1570.0,0.4,2.0,2913.0,200,13,2155,9,320,350,110.0,0.327,0.1942,0.1851,0.7155,0.0103,0.0137,0.0435,0.0247,0.0282,0.0013,0.0038,0.0002,0.0007,0.0019,0.003,0.0007,0.0065,0.0027,0.0001,0.0016,30014820,0.01,16,2,9329.0
2020-07-15,2020-07-15 02:52:51,Arm500,DOC 34028-2016,156.672,0,19,1,2,157.417,157.017,9.0,1570.0,0.4,2.0,5172.0,200,13,2155,9,320,350,110.0,0.327,0.1942,0.1851,0.7155,0.0103,0.0137,0.0435,0.0247,0.0282,0.0013,0.0038,0.0002,0.0007,0.0019,0.003,0.0007,0.0065,0.0027,0.0001,0.0016,30014821,0.01,12,6,6645.0
2020-07-15,2020-07-15 02:52:51,Arm500,DOC 34028-2016,156.672,0,19,1,2,157.417,157.017,9.0,1570.0,0.4,2.0,5097.0,200,13,2155,9,320,350,110.0,0.327,0.1942,0.1851,0.7155,0.0103,0.0137,0.0435,0.0247,0.0282,0.0013,0.0038,0.0002,0.0007,0.0019,0.003,0.0007,0.0065,0.0027,0.0001,0.0016,30014811,0.01,8,5,6137.0
2020-07-15,2020-07-15 02:52:51,Arm500,DOC 34028-2016,156.672,0,19,1,2,157.417,157.017,9.0,1570.0,0.4,2.0,5172.0,200,13,2155,9,320,350,110.0,0.327,0.1942,0.1851,0.7155,0.0103,0.0137,0.0435,0.0247,0.0282,0.0013,0.0038,0.0002,0.0007,0.0019,0.003,0.0007,0.0065,0.0027,0.0001,0.0016,30014809,0.01,18,6,6375.0
2020-07-15,2020-07-15 02:52:51,Arm500,DOC 34028-2016,156.672,0,19,1,2,157.417,157.017,9.0,1570.0,0.4,2.0,5725.0,200,13,2155,9,320,350,110.0,0.327,0.1942,0.1851,0.7155,0.0103,0.0137,0.0435,0.0247,0.0282,0.0013,0.0038,0.0002,0.0007,0.0019,0.003,0.0007,0.0065,0.0027,0.0001,0.0016,30014808,0.01,10,4,10313.0
2020-07-15,2020-07-15 03:34:23,Arm500,DOC 34028-2016,165.888,0,20,1,2,166.653,166.253,6.0,1570.0,0.4,2.0,5753.0,200,13,2155,9,320,350,110.0,0.321,0.1903,0.1886,0.7136,0.0115,0.0172,0.0405,0.0174,0.0292,0.0009,0.0028,0.0001,0.0007,0.002,0.003,0.0008,0.0054,0.0025,0.0001,0.0034,30014815,0.01,13,4,7926.0
2020-07-15,2020-07-15 03:34:23,Arm500,DOC 34028-2016,165.888,0,20,1,2,166.653,166.253,6.0,1570.0,0.4,2.0,5124.0,200,13,2155,9,320,350,110.0,0.321,0.1903,0.1886,0.7136,0.0115,0.0172,0.0405,0.0174,0.0292,0.0009,0.0028,0.0001,0.0007,0.002,0.003,0.0008,0.0054,0.0025,0.0001,0.0034,30014811,0.01,8,5,6110.0
2020-07-15,2020-07-15 03:34:23,Arm500,DOC 34028-2016,165.888,0,20,1,2,166.653,166.253,6.0,1570.0,0.4,2.0,5124.0,200,13,2155,9,320,350,110.0,0.321,0.1903,0.1886,0.7136,0.0115,0.0172,0.0405,0.0174,0.0292,0.0009,0.0028,0.0001,0.0007,0.002,0.003,0.0008,0.0054,0.0025,0.0001,0.0034,30014804,0.01,11,5,7452.0
2020-07-15,2020-07-15 03:34:23,Arm500,DOC 34028-2016,165.888,0,20,1,2,166.653,166.253,6.0,1570.0,0.4,2.0,5199.0,200,13,2155,9,320,350,110.0,0.321,0.1903,0.1886,0.7136,0.0115,0.0172,0.0405,0.0174,0.0292,0.0009,0.0028,0.0001,0.0007,0.002,0.003,0.0008,0.0054,0.0025,0.0001,0.0034,30014809,0.01,18,6,6348.0
2020-07-15,2020-07-15 03:34:23,Arm500,DOC 34028-2016,165.888,0,20,1,2,166.653,166.253,6.0,1570.0,0.4,2.0,5199.0,200,13,2155,9,320,350,110.0,0.321,0.1903,0.1886,0.7136,0.0115,0.0172,0.0405,0.0174,0.0292,0.0009,0.0028,0.0001,0.0007,0.002,0.003,0.0008,0.0054,0.0025,0.0001,0.0034,30014821,0.01,12,6,6618.0
2020-07-15,2020-07-15 03:34:23,Arm500,DOC 34028-2016,165.888,0,20,1,2,166.653,166.253,6.0,1570.0,0.4,2.0,5199.0,200,13,2155,9,320,350,110.0,0.321,0.1903,0.1886,0.7136,0.0115,0.0172,0.0405,0.0174,0.0292,0.0009,0.0028,0.0001,0.0007,0.002,0.003,0.0008,0.0054,0.0025,0.0001,0.0034,30014821,0.01,12,6,6618.0
2020-07-15,2020-07-15 03:34:23,Arm500,DOC 34028-2016,165.888,0,20,1,2,166.653,166.253,6.0,1570.0,0.4,2.0,5209.0,200,13,2155,9,320,350,110.0,0.321,0.1903,0.1886,0.7136,0.0115,0.0172,0.0405,0.0174,0.0292,0.0009,0.0028,0.0001,0.0007,0.002,0.003,0.0008,0.0054,0.0025,0.0001,0.0034,30014803,0.01,15,1,6192.0
2020-07-15,2020-07-15 03:34:23,Arm500,DOC 34028-2016,165.888,0,20,1,2,166.653,166.253,6.0,1570.0,0.4,2.0,5753.0,200,13,2155,9,320,350,110.0,0.321,0.1903,0.1886,0.7136,0.0115,0.0172,0.0405,0.0174,0.0292,0.0009,0.0028,0.0001,0.0007,0.002,0.003,0.0008,0.0054,0.0025,0.0001,0.0034,30014808,0.01,10,4,10285.0
2020-07-15,2020-07-15 03:34:23,Arm500,DOC 34028-2016,165.888,0,20,1,2,166.653,166.253,6.0,1570.0,0.4,2.0,2940.0,200,13,2155,9,320,350,110.0,0.321,0.1903,0.1886,0.7136,0.0115,0.0172,0.0405,0.0174,0.0292,0.0009,0.0028,0.0001,0.0007,0.002,0.003,0.0008,0.0054,0.0025,0.0001,0.0034,30014820,0.01,16,2,9302.0
2020-07-15,2020-07-15 03:34:23,Arm500,DOC 34028-2016,165.888,0,20,1,2,166.653,166.253,6.0,1570.0,0.4,2.0,3102.0,200,13,2155,9,320,350,110.0,0.321,0.1903,0.1886,0.7136,0.0115,0.0172,0.0405,0.0174,0.0292,0.0009,0.0028,0.0001,0.0007,0.002,0.003,0.0008,0.0054,0.0025,0.0001,0.0034,30014816,0.01,17,3,9380.0
2020-07-15,2020-07-15 04:25:13,Arm500,DOC 34028-2016,165.888,0,21,1,2,166.653,166.253,4.0,1571.0,0.4,2.0,5152.0,200,13,2155,9,320,350,110.0,0.334,0.2012,0.2028,0.717,0.0123,0.0178,0.0432,0.0187,0.0293,0.0011,0.0032,0.0003,0.0009,0.0022,0.0029,0.0009,0.0054,0.0028,0.0001,0.0029,30014811,0.01,8,5,6082.0
2020-07-15,2020-07-15 04:25:13,Arm500,DOC 34028-2016,165.888,0,21,1,2,166.653,166.253,4.0,1571.0,0.4,2.0,3130.0,200,13,2155,9,320,350,110.0,0.334,0.2012,0.2028,0.717,0.0123,0.0178,0.0432,0.0187,0.0293,0.0011,0.0032,0.0003,0.0009,0.0022,0.0029,0.0009,0.0054,0.0028,0.0001,0.0029,30014816,0.01,17,3,9352.0
2020-07-15,2020-07-15 04:25:13,Arm500,DOC 34028-2016,165.888,0,21,1,2,166.653,166.253,4.0,1571.0,0.4,2.0,5152.0,200,13,2155,9,320,350,110.0,0.334,0.2012,0.2028,0.717,0.0123,0.0178,0.0432,0.0187,0.0293,0.0011,0.0032,0.0003,0.0009,0.0022,0.0029,0.0009,0.0054,0.0028,0.0001,0.0029,30014804,0.01,11,5,7424.0
2020-07-15,2020-07-15 04:25:13,Arm500,DOC 34028-2016,165.888,0,21,1,2,166.653,166.253,4.0,1571.0,0.4,2.0,5237.0,200,13,2155,9,320,350,110.0,0.334,0.2012,0.2028,0.717,0.0123,0.0178,0.0432,0.0187,0.0293,0.0011,0.0032,0.0003,0.0009,0.0022,0.0029,0.0009,0.0054,0.0028,0.0001,0.0029,30014803,0.01,15,1,6164.0
2020-07-15,2020-07-15 04:25:13,Arm500,DOC 34028-2016,165.888,0,21,1,2,166.653,166.253,4.0,1571.0,0.4,2.0,2968.0,200,13,2155,9,320,350,110.0,0.334,0.2012,0.2028,0.717,0.0123,0.0178,0.0432,0.0187,0.0293,0.0011,0.0032,0.0003,0.0009,0.0022,0.0029,0.0009,0.0054,0.0028,0.0001,0.0029,30014820,0.01,16,2,9274.0
2020-07-15,2020-07-15 04:25:13,Arm500,DOC 34028-2016,165.888,0,21,1,2,166.653,166.253,4.0,1571.0,0.4,2.0,5227.0,200,13,2155,9,320,350,110.0,0.334,0.2012,0.2028,0.717,0.0123,0.0178,0.0432,0.0187,0.0293,0.0011,0.0032,0.0003,0.0009,0.0022,0.0029,0.0009,0.0054,0.0028,0.0001,0.0029,30014809,0.01,18,6,6320.0
2020-07-15,2020-07-15 04:25:13,Arm500,DOC 34028-2016,165.888,0,21,1,2,166.653,166.253,4.0,1571.0,0.4,2.0,5781.0,200,13,2155,9,320,350,110.0,0.334,0.2012,0.2028,0.717,0.0123,0.0178,0.0432,0.0187,0.0293,0.0011,0.0032,0.0003,0.0009,0.0022,0.0029,0.0009,0.0054,0.0028,0.0001,0.0029,30014808,0.01,10,4,10257.0
2020-07-15,2020-07-15 04:25:13,Arm500,DOC 34028-2016,165.888,0,21,1,2,166.653,166.253,4.0,1571.0,0.4,2.0,5227.0,200,13,2155,9,320,350,110.0,0.334,0.2012,0.2028,0.717,0.0123,0.0178,0.0432,0.0187,0.0293,0.0011,0.0032,0.0003,0.0009,0.0022,0.0029,0.0009,0.0054,0.0028,0.0001,0.0029,30014821,0.01,12,6,6590.0
2020-07-15,2020-07-15 04:25:13,Arm500,DOC 34028-2016,165.888,0,21,1,2,166.653,166.253,4.0,1571.0,0.4,2.0,5781.0,200,13,2155,9,320,350,110.0,0.334,0.2012,0.2028,0.717,0.0123,0.0178,0.0432,0.0187,0.0293,0.0011,0.0032,0.0003,0.0009,0.0022,0.0029,0.0009,0.0054,0.0028,0.0001,0.0029,30014815,0.01,13,4,7898.0
2020-07-15,2020-07-15 04:25:13,Arm500,DOC 34028-2016,165.888,0,21,1,2,166.653,166.253,4.0,1571.0,0.4,2.0,5227.0,200,13,2155,9,320,350,110.0,0.334,0.2012,0.2028,0.717,0.0123,0.0178,0.0432,0.0187,0.0293,0.0011,0.0032,0.0003,0.0009,0.0022,0.0029,0.0009,0.0054,0.0028,0.0001,0.0029,30014821,0.01,12,6,6590.0
2020-07-15,2020-07-15 05:00:12,Arm500,DOC 34028-2016,159.744,0,22,1,2,160.496,160.096,5.0,1578.0,0.4,2.0,5805.0,200,13,2155,9,320,350,110.0,0.329,0.195,0.1915,0.7178,0.0123,0.0157,0.0496,0.0201,0.0352,0.0012,0.0033,0.0002,0.0008,0.0024,0.0034,0.0009,0.0065,0.0029,0.0001,0.0028,30014808,0.02,10,4,10233.0
2020-07-15,2020-07-15 05:00:12,Arm500,DOC 34028-2016,159.744,0,22,1,2,160.496,160.096,5.0,1578.0,0.4,2.0,5255.0,200,13,2155,9,320,350,110.0,0.329,0.195,0.1915,0.7178,0.0123,0.0157,0.0496,0.0201,0.0352,0.0012,0.0033,0.0002,0.0008,0.0024,0.0034,0.0009,0.0065,0.0029,0.0001,0.0028,30014809,0.02,18,6,6292.0
2020-07-15,2020-07-15 05:00:12,Arm500,DOC 34028-2016,159.744,0,22,1,2,160.496,160.096,5.0,1578.0,0.4,2.0,2995.0,200,13,2155,9,320,350,110.0,0.329,0.195,0.1915,0.7178,0.0123,0.0157,0.0496,0.0201,0.0352,0.0012,0.0033,0.0002,0.0008,0.0024,0.0034,0.0009,0.0065,0.0029,0.0001,0.0028,30014820,0.02,16,2,9247.0
