Repository: khw11044/Iron-CCM-RUL

# 연속 주조기의 RUL 데이터 분석

## RUL Dataset from Continuous Casting Machine

[캐글 페이지](https://www.kaggle.com/datasets/yuriykatser/rul-dataset-from-continuous-casting-machine)

## 도메인 설명 

연주공정: 연주공정은 철강산업에서 철 제품을 생산하는 공정중 하나로 연속주조의 줄임말이다. 액체상태의 용강을 주형에 넣어 고체가 되도록 식히는 과정이며 이 과정을 거쳐, 슬래브, 브룸, 빌렛의 반제품이 만들어진다.
주괴(鑄塊, ingot)란 상대적으로 순도가 높은 물질의 덩어리다. 보통 금속을 가공하기 좋게 주물로 뜬 것을 말한다.

____


연속 주조 기계(이하 'CCM')는 액체 상태의 철강을 주어진 단면의 고체 빌릿으로 변환하는 장치로, 이후 롤링 생산(예: 철근)이 이루어진다.

금형 슬리브는 CCM 금형의 가장 중요하고 빠르게 마모되는 부분이다. 슬리브는 둥근 형태나 프로파일 단면의 수냉식 구리 파이프이다. 용융 금속이 슬리브 벽과 접촉하면 결정화되며, 주괴의 기본 고체 껍질이 형성된다.

**슬리브 운영 중 주요 생산 문제**는 슬리브의 구리 파이프 표면에 결함이 생기고 내부 공간의 프로파일이 변형되어 열 조건이 방해받는 것이다. 이는 결과적으로 주괴의 품질에 영향을 미친다.

File: data/data_noNull.csv (part 45 of 73)
date,sample_time_continuous_caster,steel_type,doc_requirement,"workpiece_weight, tonn",workpiece_slice_geometry_150x150,cast_in_row,alloy_type_open,"alloy_speed, meter/minute","steel_weight_theoretical, tonn","steel_weight, tonn",grab1_num,"steel_temperature_grab1, Celsius deg.","metal_residue_grab1, tonn",grab2_num,"resistance, tonn","swing_frequency, amount/minute","crystallizer_movement, mm","water_consumption, liter/minute","water_temperature_delta, Celsius deg.","water_consumption_secondary_cooling_zone_num1, liter/minute","water_consumption_secondary_cooling_zone_num2, liter/minute","water_consumption_secondary_cooling_zone_num3, liter/minute","Ce, %","C, %","Si, %","Mn,%","S, %","P, %","Cr, %","Ni, %","Cu, %","As, %","Mo, %","Nb, %","Ti, %","V, %","Al, %","Ca, %","N, %","Pb, %","Mg, %","Zn, %",sleeve,"quantity, tonn",num_crystallizer,num_stream,RUL
2020-07-15,2020-07-15 05:00:12,Arm500,DOC 34028-2016,159.744,0,22,1,2,160.496,160.096,5.0,1578.0,0.4,2.0,5179.0,200,13,2155,9,320,350,110.0,0.329,0.195,0.1915,0.7178,0.0123,0.0157,0.0496,0.0201,0.0352,0.0012,0.0033,0.0002,0.0008,0.0024,0.0034,0.0009,0.0065,0.0029,0.0001,0.0028,30014804,0.02,11,5,7397.0
2020-07-15,2020-07-15 05:00:12,Arm500,DOC 34028-2016,159.744,0,22,1,2,160.496,160.096,5.0,1578.0,0.4,2.0,5255.0,200,13,2155,9,320,350,110.0,0.329,0.195,0.1915,0.7178,0.0123,0.0157,0.0496,0.0201,0.0352,0.0012,0.0033,0.0002,0.0008,0.0024,0.0034,0.0009,0.0065,0.0029,0.0001,0.0028,30014821,0.02,12,6,6562.0
2020-07-15,2020-07-15 05:00:12,Arm500,DOC 34028-2016,159.744,0,22,1,2,160.496,160.096,5.0,1578.0,0.4,2.0,3154.0,200,13,2155,9,320,350,110.0,0.329,0.195,0.1915,0.7178,0.0123,0.0157,0.0496,0.0201,0.0352,0.0012,0.0033,0.0002,0.0008,0.0024,0.0034,0.0009,0.0065,0.0029,0.0001,0.0028,30014816,0.02,17,3,9328.0
2020-07-15,2020-07-15 05:00:12,Arm500,DOC 34028-2016,159.744,0,22,1,2,160.496,160.096,5.0,1578.0,0.4,2.0,5255.0,200,13,2155,9,320,350,110.0,0.329,0.195,0.1915,0.7178,0.0123,0.0157,0.0496,0.0201,0.0352,0.0012,0.0033,0.0002,0.0008,0.0024,0.0034,0.0009,0.0065,0.0029,0.0001,0.0028,30014821,0.02,12,6,6562.0
2020-07-15,2020-07-15 05:00:12,Arm500,DOC 34028-2016,159.744,0,22,1,2,160.496,160.096,5.0,1578.0,0.4,2.0,5179.0,200,13,2155,9,320,350,110.0,0.329,0.195,0.1915,0.7178,0.0123,0.0157,0.0496,0.0201,0.0352,0.0012,0.0033,0.0002,0.0008,0.0024,0.0034,0.0009,0.0065,0.0029,0.0001,0.0028,30014811,0.02,8,5,6055.0
2020-07-15,2020-07-15 05:00:12,Arm500,DOC 34028-2016,159.744,0,22,1,2,160.496,160.096,5.0,1578.0,0.4,2.0,5805.0,200,13,2155,9,320,350,110.0,0.329,0.195,0.1915,0.7178,0.0123,0.0157,0.0496,0.0201,0.0352,0.0012,0.0033,0.0002,0.0008,0.0024,0.0034,0.0009,0.0065,0.0029,0.0001,0.0028,30014815,0.02,13,4,7874.0
2020-07-15,2020-07-15 05:00:12,Arm500,DOC 34028-2016,159.744,0,22,1,2,160.496,160.096,5.0,1578.0,0.4,2.0,5264.0,200,13,2155,9,320,350,110.0,0.329,0.195,0.1915,0.7178,0.0123,0.0157,0.0496,0.0201,0.0352,0.0012,0.0033,0.0002,0.0008,0.0024,0.0034,0.0009,0.0065,0.0029,0.0001,0.0028,30014803,0.02,15,1,6137.0
2020-07-15,2020-07-15 05:45:22,Arm500,DOC 34028-2016,172.032,0,23,1,2,172.81,172.41,9.0,1570.0,0.4,2.0,5833.0,200,13,2155,9,320,350,110.0,0.318,0.1862,0.2026,0.7112,0.0112,0.016,0.0424,0.0191,0.0394,0.0014,0.0023,0.0002,0.0007,0.002,0.0023,0.0009,0.0051,0.0027,0.0001,0.002,30014808,0.02,10,4,10205.0
2020-07-15,2020-07-15 05:45:22,Arm500,DOC 34028-2016,172.032,0,23,1,2,172.81,172.41,9.0,1570.0,0.4,2.0,5207.0,200,13,2155,9,320,350,110.0,0.318,0.1862,0.2026,0.7112,0.0112,0.016,0.0424,0.0191,0.0394,0.0014,0.0023,0.0002,0.0007,0.002,0.0023,0.0009,0.0051,0.0027,0.0001,0.002,30014804,0.02,11,5,7369.0
2020-07-15,2020-07-15 05:45:22,Arm500,DOC 34028-2016,172.032,0,23,1,2,172.81,172.41,9.0,1570.0,0.4,2.0,3026.0,200,13,2155,9,320,350,110.0,0.318,0.1862,0.2026,0.7112,0.0112,0.016,0.0424,0.0191,0.0394,0.0014,0.0023,0.0002,0.0007,0.002,0.0023,0.0009,0.0051,0.0027,0.0001,0.002,30014820,0.02,16,2,9216.0
2020-07-15,2020-07-15 05:45:22,Arm500,DOC 34028-2016,172.032,0,23,1,2,172.81,172.41,9.0,1570.0,0.4,2.0,5282.0,200,13,2155,9,320,350,110.0,0.318,0.1862,0.2026,0.7112,0.0112,0.016,0.0424,0.0191,0.0394,0.0014,0.0023,0.0002,0.0007,0.002,0.0023,0.0009,0.0051,0.0027,0.0001,0.002,30014821,0.02,12,6,6535.0
2020-07-15,2020-07-15 05:45:22,Arm500,DOC 34028-2016,172.032,0,23,1,2,172.81,172.41,9.0,1570.0,0.4,2.0,5207.0,200,13,2155,9,320,350,110.0,0.318,0.1862,0.2026,0.7112,0.0112,0.016,0.0424,0.0191,0.0394,0.0014,0.0023,0.0002,0.0007,0.002,0.0023,0.0009,0.0051,0.0027,0.0001,0.002,30014811,0.02,8,5,6027.0
2020-07-15,2020-07-15 05:45:22,Arm500,DOC 34028-2016,172.032,0,23,1,2,172.81,172.41,9.0,1570.0,0.4,2.0,5282.0,200,13,2155,9,320,350,110.0,0.318,0.1862,0.2026,0.7112,0.0112,0.016,0.0424,0.0191,0.0394,0.0014,0.0023,0.0002,0.0007,0.002,0.0023,0.0009,0.0051,0.0027,0.0001,0.002,30014821,0.02,12,6,6535.0
2020-07-15,2020-07-15 05:45:22,Arm500,DOC 34028-2016,172.032,0,23,1,2,172.81,172.41,9.0,1570.0,0.4,2.0,5833.0,200,13,2155,9,320,350,110.0,0.318,0.1862,0.2026,0.7112,0.0112,0.016,0.0424,0.0191,0.0394,0.0014,0.0023,0.0002,0.0007,0.002,0.0023,0.0009,0.0051,0.0027,0.0001,0.002,30014815,0.02,13,4,7846.0
2020-07-15,2020-07-15 05:45:22,Arm500,DOC 34028-2016,172.032,0,23,1,2,172.81,172.41,9.0,1570.0,0.4,2.0,5282.0,200,13,2155,9,320,350,110.0,0.318,0.1862,0.2026,0.7112,0.0112,0.016,0.0424,0.0191,0.0394,0.0014,0.0023,0.0002,0.0007,0.002,0.0023,0.0009,0.0051,0.0027,0.0001,0.002,30014809,0.02,18,6,6265.0
2020-07-15,2020-07-15 05:45:22,Arm500,DOC 34028-2016,172.032,0,23,1,2,172.81,172.41,9.0,1570.0,0.4,2.0,5295.0,200,13,2155,9,320,350,110.0,0.318,0.1862,0.2026,0.7112,0.0112,0.016,0.0424,0.0191,0.0394,0.0014,0.0023,0.0002,0.0007,0.002,0.0023,0.0009,0.0051,0.0027,0.0001,0.002,30014803,0.02,15,1,6106.0
2020-07-15,2020-07-15 05:45:22,Arm500,DOC 34028-2016,172.032,0,23,1,2,172.81,172.41,9.0,1570.0,0.4,2.0,3182.0,200,13,2155,9,320,350,110.0,0.318,0.1862,0.2026,0.7112,0.0112,0.016,0.0424,0.0191,0.0394,0.0014,0.0023,0.0002,0.0007,0.002,0.0023,0.0009,0.0051,0.0027,0.0001,0.002,30014816,0.02,17,3,9300.0
2020-07-15,2020-07-15 06:30:53,Arm500,DOC 34028-2016,172.032,0,24,1,2,172.81,172.41,6.0,1569.0,0.4,2.0,5860.0,200,13,2155,9,320,350,110.0,0.325,0.1932,0.1872,0.7174,0.0121,0.0201,0.0393,0.018,0.0355,0.001,0.0028,0.0001,0.0007,0.0021,0.0027,0.0005,0.0053,0.0028,0.0,0.0023,30014808,0.01,10,4,10178.0
2020-07-15,2020-07-15 06:30:53,Arm500,DOC 34028-2016,172.032,0,24,1,2,172.81,172.41,6.0,1569.0,0.4,2.0,5860.0,200,13,2155,9,320,350,110.0,0.325,0.1932,0.1872,0.7174,0.0121,0.0201,0.0393,0.018,0.0355,0.001,0.0028,0.0001,0.0007,0.0021,0.0027,0.0005,0.0053,0.0028,0.0,0.0023,30014815,0.01,13,4,7819.0
2020-07-15,2020-07-15 06:30:53,Arm500,DOC 34028-2016,172.032,0,24,1,2,172.81,172.41,6.0,1569.0,0.4,2.0,5313.0,200,13,2155,9,320,350,110.0,0.325,0.1932,0.1872,0.7174,0.0121,0.0201,0.0393,0.018,0.0355,0.001,0.0028,0.0001,0.0007,0.0021,0.0027,0.0005,0.0053,0.0028,0.0,0.0023,30014809,0.01,18,6,6234.0
2020-07-15,2020-07-15 06:30:53,Arm500,DOC 34028-2016,172.032,0,24,1,2,172.81,172.41,6.0,1569.0,0.4,2.0,5313.0,200,13,2155,9,320,350,110.0,0.325,0.1932,0.1872,0.7174,0.0121,0.0201,0.0393,0.018,0.0355,0.001,0.0028,0.0001,0.0007,0.0021,0.0027,0.0005,0.0053,0.0028,0.0,0.0023,30014821,0.01,12,6,6504.0
2020-07-15,2020-07-15 06:30:53,Arm500,DOC 34028-2016,172.032,0,24,1,2,172.81,172.41,6.0,1569.0,0.4,2.0,5323.0,200,13,2155,9,320,350,110.0,0.325,0.1932,0.1872,0.7174,0.0121,0.0201,0.0393,0.018,0.0355,0.001,0.0028,0.0001,0.0007,0.0021,0.0027,0.0005,0.0053,0.0028,0.0,0.0023,30014803,0.01,15,1,6078.0
2020-07-15,2020-07-15 06:30:53,Arm500,DOC 34028-2016,172.032,0,24,1,2,172.81,172.41,6.0,1569.0,0.4,2.0,5238.0,200,13,2155,9,320,350,110.0,0.325,0.1932,0.1872,0.7174,0.0121,0.0201,0.0393,0.018,0.0355,0.001,0.0028,0.0001,0.0007,0.0021,0.0027,0.0005,0.0053,0.0028,0.0,0.0023,30014811,0.01,8,5,5996.0
2020-07-15,2020-07-15 06:30:53,Arm500,DOC 34028-2016,172.032,0,24,1,2,172.81,172.41,6.0,1569.0,0.4,2.0,3210.0,200,13,2155,9,320,350,110.0,0.325,0.1932,0.1872,0.7174,0.0121,0.0201,0.0393,0.018,0.0355,0.001,0.0028,0.0001,0.0007,0.0021,0.0027,0.0005,0.0053,0.0028,0.0,0.0023,30014816,0.01,17,3,9272.0
2020-07-15,2020-07-15 06:30:53,Arm500,DOC 34028-2016,172.032,0,24,1,2,172.81,172.41,6.0,1569.0,0.4,2.0,3054.0,200,13,2155,9,320,350,110.0,0.325,0.1932,0.1872,0.7174,0.0121,0.0201,0.0393,0.018,0.0355,0.001,0.0028,0.0001,0.0007,0.0021,0.0027,0.0005,0.0053,0.0028,0.0,0.0023,30014820,0.01,16,2,9188.0
2020-07-15,2020-07-15 06:30:53,Arm500,DOC 34028-2016,172.032,0,24,1,2,172.81,172.41,6.0,1569.0,0.4,2.0,5313.0,200,13,2155,9,320,350,110.0,0.325,0.1932,0.1872,0.7174,0.0121,0.0201,0.0393,0.018,0.0355,0.001,0.0028,0.0001,0.0007,0.0021,0.0027,0.0005,0.0053,0.0028,0.0,0.0023,30014821,0.01,12,6,6504.0
2020-07-15,2020-07-15 06:30:53,Arm500,DOC 34028-2016,172.032,0,24,1,2,172.81,172.41,6.0,1569.0,0.4,2.0,5238.0,200,13,2155,9,320,350,110.0,0.325,0.1932,0.1872,0.7174,0.0121,0.0201,0.0393,0.018,0.0355,0.001,0.0028,0.0001,0.0007,0.0021,0.0027,0.0005,0.0053,0.0028,0.0,0.0023,30014804,0.01,11,5,7338.0
2020-07-15,2020-07-15 07:15:22,Arm500,DOC 34028-2016,162.816,0,25,1,2,163.575,163.175,4.0,1570.0,0.4,2.0,5350.0,200,13,2150,9,320,350,110.0,0.328,0.2001,0.1862,0.7242,0.0088,0.0109,0.0275,0.0067,0.0133,0.0005,0.0018,0.0002,0.0008,0.002,0.003,0.0009,0.0068,0.0028,0.0001,0.0029,30014803,0.01,15,1,6051.0
2020-07-15,2020-07-15 07:15:22,Arm500,DOC 34028-2016,162.816,0,25,1,2,163.575,163.175,4.0,1570.0,0.4,2.0,5885.0,200,13,2150,9,320,350,110.0,0.328,0.2001,0.1862,0.7242,0.0088,0.0109,0.0275,0.0067,0.0133,0.0005,0.0018,0.0002,0.0008,0.002,0.003,0.0009,0.0068,0.0028,0.0001,0.0029,30014815,0.01,13,4,7794.0
2020-07-15,2020-07-15 07:15:22,Arm500,DOC 34028-2016,162.816,0,25,1,2,163.575,163.175,4.0,1570.0,0.4,2.0,5340.0,200,13,2150,9,320,350,110.0,0.328,0.2001,0.1862,0.7242,0.0088,0.0109,0.0275,0.0067,0.0133,0.0005,0.0018,0.0002,0.0008,0.002,0.003,0.0009,0.0068,0.0028,0.0001,0.0029,30014821,0.01,12,6,6477.0
2020-07-15,2020-07-15 07:15:22,Arm500,DOC 34028-2016,162.816,0,25,1,2,163.575,163.175,4.0,1570.0,0.4,2.0,3237.0,200,13,2150,9,320,350,110.0,0.328,0.2001,0.1862,0.7242,0.0088,0.0109,0.0275,0.0067,0.0133,0.0005,0.0018,0.0002,0.0008,0.002,0.003,0.0009,0.0068,0.0028,0.0001,0.0029,30014816,0.01,17,3,9245.0
2020-07-15,2020-07-15 07:15:22,Arm500,DOC 34028-2016,162.816,0,25,1,2,163.575,163.175,4.0,1570.0,0.4,2.0,5265.0,200,13,2150,9,320,350,110.0,0.328,0.2001,0.1862,0.7242,0.0088,0.0109,0.0275,0.0067,0.0133,0.0005,0.0018,0.0002,0.0008,0.002,0.003,0.0009,0.0068,0.0028,0.0001,0.0029,30014811,0.01,8,5,5969.0
2020-07-15,2020-07-15 07:15:22,Arm500,DOC 34028-2016,162.816,0,25,1,2,163.575,163.175,4.0,1570.0,0.4,2.0,3081.0,200,13,2150,9,320,350,110.0,0.328,0.2001,0.1862,0.7242,0.0088,0.0109,0.0275,0.0067,0.0133,0.0005,0.0018,0.0002,0.0008,0.002,0.003,0.0009,0.0068,0.0028,0.0001,0.0029,30014820,0.01,16,2,9161.0
2020-07-15,2020-07-15 07:15:22,Arm500,DOC 34028-2016,162.816,0,25,1,2,163.575,163.175,4.0,1570.0,0.4,2.0,5265.0,200,13,2150,9,320,350,110.0,0.328,0.2001,0.1862,0.7242,0.0088,0.0109,0.0275,0.0067,0.0133,0.0005,0.0018,0.0002,0.0008,0.002,0.003,0.0009,0.0068,0.0028,0.0001,0.0029,30014804,0.01,11,5,7311.0
2020-07-15,2020-07-15 07:15:22,Arm500,DOC 34028-2016,162.816,0,25,1,2,163.575,163.175,4.0,1570.0,0.4,2.0,5885.0,200,13,2150,9,320,350,110.0,0.328,0.2001,0.1862,0.7242,0.0088,0.0109,0.0275,0.0067,0.0133,0.0005,0.0018,0.0002,0.0008,0.002,0.003,0.0009,0.0068,0.0028,0.0001,0.0029,30014808,0.01,10,4,10153.0
2020-07-15,2020-07-15 07:15:22,Arm500,DOC 34028-2016,162.816,0,25,1,2,163.575,163.175,4.0,1570.0,0.4,2.0,5340.0,200,13,2150,9,320,350,110.0,0.328,0.2001,0.1862,0.7242,0.0088,0.0109,0.0275,0.0067,0.0133,0.0005,0.0018,0.0002,0.0008,0.002,0.003,0.0009,0.0068,0.0028,0.0001,0.0029,30014821,0.01,12,6,6477.0
2020-07-15,2020-07-15 07:15:22,Arm500,DOC 34028-2016,162.816,0,25,1,2,163.575,163.175,4.0,1570.0,0.4,2.0,5340.0,200,13,2150,9,320,350,110.0,0.328,0.2001,0.1862,0.7242,0.0088,0.0109,0.0275,0.0067,0.0133,0.0005,0.0018,0.0002,0.0008,0.002,0.003,0.0009,0.0068,0.0028,0.0001,0.0029,30014809,0.01,18,6,6207.0
2020-07-15,2020-07-15 08:08:15,Arm500,DOC 34028-2016,168.96,0,26,1,2,169.731,169.331,5.0,1571.0,0.4,2.0,5378.0,200,13,2150,9,320,350,110.0,0.309,0.1849,0.1969,0.7015,0.0124,0.0132,0.0277,0.0048,0.0101,0.0004,0.0015,0.0002,0.0008,0.002,0.0028,0.0012,0.0062,0.0027,0.0002,0.003,30014803,0.01,15,1,6023.0
2020-07-15,2020-07-15 08:08:15,Arm500,DOC 34028-2016,168.96,0,26,1,2,169.731,169.331,5.0,1571.0,0.4,2.0,5293.0,200,13,2150,9,320,350,110.0,0.309,0.1849,0.1969,0.7015,0.0124,0.0132,0.0277,0.0048,0.0101,0.0004,0.0015,0.0002,0.0008,0.002,0.0028,0.0012,0.0062,0.0027,0.0002,0.003,30014804,0.01,11,5,7283.0
2020-07-15,2020-07-15 08:08:15,Arm500,DOC 34028-2016,168.96,0,26,1,2,169.731,169.331,5.0,1571.0,0.4,2.0,5368.0,200,13,2150,9,320,350,110.0,0.309,0.1849,0.1969,0.7015,0.0124,0.0132,0.0277,0.0048,0.0101,0.0004,0.0015,0.0002,0.0008,0.002,0.0028,0.0012,0.0062,0.0027,0.0002,0.003,30014821,0.01,12,6,6449.0
2020-07-15,2020-07-15 08:08:15,Arm500,DOC 34028-2016,168.96,0,26,1,2,169.731,169.331,5.0,1571.0,0.4,2.0,5368.0,200,13,2150,9,320,350,110.0,0.309,0.1849,0.1969,0.7015,0.0124,0.0132,0.0277,0.0048,0.0101,0.0004,0.0015,0.0002,0.0008,0.002,0.0028,0.0012,0.0062,0.0027,0.0002,0.003,30014809,0.01,18,6,6179.0
2020-07-15,2020-07-15 08:08:15,Arm500,DOC 34028-2016,168.96,0,26,1,2,169.731,169.331,5.0,1571.0,0.4,2.0,3112.0,200,13,2150,9,320,350,110.0,0.309,0.1849,0.1969,0.7015,0.0124,0.0132,0.0277,0.0048,0.0101,0.0004,0.0015,0.0002,0.0008,0.002,0.0028,0.0012,0.0062,0.0027,0.0002,0.003,30014820,0.01,16,2,9130.0
2020-07-15,2020-07-15 08:08:15,Arm500,DOC 34028-2016,168.96,0,26,1,2,169.731,169.331,5.0,1571.0,0.4,2.0,5913.0,200,13,2150,9,320,350,110.0,0.309,0.1849,0.1969,0.7015,0.0124,0.0132,0.0277,0.0048,0.0101,0.0004,0.0015,0.0002,0.0008,0.002,0.0028,0.0012,0.0062,0.0027,0.0002,0.003,30014815,0.01,13,4,7766.0
2020-07-15,2020-07-15 08:08:15,Arm500,DOC 34028-2016,168.96,0,26,1,2,169.731,169.331,5.0,1571.0,0.4,2.0,5368.0,200,13,2150,9,320,350,110.0,0.309,0.1849,0.1969,0.7015,0.0124,0.0132,0.0277,0.0048,0.0101,0.0004,0.0015,0.0002,0.0008,0.002,0.0028,0.0012,0.0062,0.0027,0.0002,0.003,30014821,0.01,12,6,6449.0
2020-07-15,2020-07-15 08:08:15,Arm500,DOC 34028-2016,168.96,0,26,1,2,169.731,169.331,5.0,1571.0,0.4,2.0,5293.0,200,13,2150,9,320,350,110.0,0.309,0.1849,0.1969,0.7015,0.0124,0.0132,0.0277,0.0048,0.0101,0.0004,0.0015,0.0002,0.0008,0.002,0.0028,0.0012,0.0062,0.0027,0.0002,0.003,30014811,0.01,8,5,5941.0
2020-07-15,2020-07-15 08:08:15,Arm500,DOC 34028-2016,168.96,0,26,1,2,169.731,169.331,5.0,1571.0,0.4,2.0,5913.0,200,13,2150,9,320,350,110.0,0.309,0.1849,0.1969,0.7015,0.0124,0.0132,0.0277,0.0048,0.0101,0.0004,0.0015,0.0002,0.0008,0.002,0.0028,0.0012,0.0062,0.0027,0.0002,0.003,30014808,0.01,10,4,10125.0
2020-07-15,2020-07-15 08:08:15,Arm500,DOC 34028-2016,168.96,0,26,1,2,169.731,169.331,5.0,1571.0,0.4,2.0,3265.0,200,13,2150,9,320,350,110.0,0.309,0.1849,0.1969,0.7015,0.0124,0.0132,0.0277,0.0048,0.0101,0.0004,0.0015,0.0002,0.0008,0.002,0.0028,0.0012,0.0062,0.0027,0.0002,0.003,30014816,0.01,17,3,9217.0
2020-07-15,2020-07-15 08:56:18,Arm500,DOC 34028-2016,168.96,0,27,1,2,169.731,169.331,9.0,1569.0,0.4,2.0,5320.0,200,13,2150,9,320,350,110.0,0.318,0.1932,0.1835,0.7056,0.0098,0.0105,0.0258,0.0048,0.0109,0.0004,0.0014,0.0002,0.0007,0.002,0.0027,0.0009,0.0072,0.0026,0.0001,0.0034,30014811,0.01,8,5,5914.0
2020-07-15,2020-07-15 08:56:18,Arm500,DOC 34028-2016,168.96,0,27,1,2,169.731,169.331,9.0,1569.0,0.4,2.0,5399.0,200,13,2150,9,320,350,110.0,0.318,0.1932,0.1835,0.7056,0.0098,0.0105,0.0258,0.0048,0.0109,0.0004,0.0014,0.0002,0.0007,0.002,0.0027,0.0009,0.0072,0.0026,0.0001,0.0034,30014821,0.01,12,6,6418.0
2020-07-15,2020-07-15 08:56:18,Arm500,DOC 34028-2016,168.96,0,27,1,2,169.731,169.331,9.0,1569.0,0.4,2.0,5399.0,200,13,2150,9,320,350,110.0,0.318,0.1932,0.1835,0.7056,0.0098,0.0105,0.0258,0.0048,0.0109,0.0004,0.0014,0.0002,0.0007,0.002,0.0027,0.0009,0.0072,0.0026,0.0001,0.0034,30014821,0.01,12,6,6418.0
2020-07-15,2020-07-15 08:56:18,Arm500,DOC 34028-2016,168.96,0,27,1,2,169.731,169.331,9.0,1569.0,0.4,2.0,3140.0,200,13,2150,9,320,350,110.0,0.318,0.1932,0.1835,0.7056,0.0098,0.0105,0.0258,0.0048,0.0109,0.0004,0.0014,0.0002,0.0007,0.002,0.0027,0.0009,0.0072,0.0026,0.0001,0.0034,30014820,0.01,16,2,9102.0
2020-07-15,2020-07-15 08:56:18,Arm500,DOC 34028-2016,168.96,0,27,1,2,169.731,169.331,9.0,1569.0,0.4,2.0,5940.0,200,13,2150,9,320,350,110.0,0.318,0.1932,0.1835,0.7056,0.0098,0.0105,0.0258,0.0048,0.0109,0.0004,0.0014,0.0002,0.0007,0.002,0.0027,0.0009,0.0072,0.0026,0.0001,0.0034,30014808,0.01,10,4,10098.0
2020-07-15,2020-07-15 08:56:18,Arm500,DOC 34028-2016,168.96,0,27,1,2,169.731,169.331,9.0,1569.0,0.4,2.0,5940.0,200,13,2150,9,320,350,110.0,0.318,0.1932,0.1835,0.7056,0.0098,0.0105,0.0258,0.0048,0.0109,0.0004,0.0014,0.0002,0.0007,0.002,0.0027,0.0009,0.0072,0.0026,0.0001,0.0034,30014815,0.01,13,4,7739.0
2020-07-15,2020-07-15 08:56:18,Arm500,DOC 34028-2016,168.96,0,27,1,2,169.731,169.331,9.0,1569.0,0.4,2.0,5409.0,200,13,2150,9,320,350,110.0,0.318,0.1932,0.1835,0.7056,0.0098,0.0105,0.0258,0.0048,0.0109,0.0004,0.0014,0.0002,0.0007,0.002,0.0027,0.0009,0.0072,0.0026,0.0001,0.0034,30014803,0.01,15,1,5992.0
2020-07-15,2020-07-15 08:56:18,Arm500,DOC 34028-2016,168.96,0,27,1,2,169.731,169.331,9.0,1569.0,0.4,2.0,5399.0,200,13,2150,9,320,350,110.0,0.318,0.1932,0.1835,0.7056,0.0098,0.0105,0.0258,0.0048,0.0109,0.0004,0.0014,0.0002,0.0007,0.002,0.0027,0.0009,0.0072,0.0026,0.0001,0.0034,30014809,0.01,18,6,6148.0
2020-07-15,2020-07-15 08:56:18,Arm500,DOC 34028-2016,168.96,0,27,1,2,169.731,169.331,9.0,1569.0,0.4,2.0,5320.0,200,13,2150,9,320,350,110.0,0.318,0.1932,0.1835,0.7056,0.0098,0.0105,0.0258,0.0048,0.0109,0.0004,0.0014,0.0002,0.0007,0.002,0.0027,0.0009,0.0072,0.0026,0.0001,0.0034,30014804,0.01,11,5,7256.0
2020-07-15,2020-07-15 08:56:18,Arm500,DOC 34028-2016,168.96,0,27,1,2,169.731,169.331,9.0,1569.0,0.4,2.0,3289.0,200,13,2150,9,320,350,110.0,0.318,0.1932,0.1835,0.7056,0.0098,0.0105,0.0258,0.0048,0.0109,0.0004,0.0014,0.0002,0.0007,0.002,0.0027,0.0009,0.0072,0.0026,0.0001,0.0034,30014816,0.01,17,3,9193.0
2020-07-15,2020-07-15 09:33:44,Arm500,DOC 34028-2016,165.888,0,28,1,2,166.653,166.253,6.0,1566.0,0.4,2.0,5965.0,200,13,2150,9,320,350,110.0,0.328,0.2007,0.194,0.7217,0.0055,0.011,0.0251,0.0047,0.0105,0.0004,0.0015,0.0002,0.0008,0.0019,0.0027,0.0008,0.0081,0.0027,0.0001,0.0037,30014815,0.01,13,4,7714.0
2020-07-15,2020-07-15 09:33:44,Arm500,DOC 34028-2016,165.888,0,28,1,2,166.653,166.253,6.0,1566.0,0.4,2.0,5965.0,200,13,2150,9,320,350,110.0,0.328,0.2007,0.194,0.7217,0.0055,0.011,0.0251,0.0047,0.0105,0.0004,0.0015,0.0002,0.0008,0.0019,0.0027,0.0008,0.0081,0.0027,0.0001,0.0037,30014808,0.01,10,4,10073.0
2020-07-15,2020-07-15 09:33:44,Arm500,DOC 34028-2016,165.888,0,28,1,2,166.653,166.253,6.0,1566.0,0.4,2.0,5348.0,200,13,2150,9,320,350,110.0,0.328,0.2007,0.194,0.7217,0.0055,0.011,0.0251,0.0047,0.0105,0.0004,0.0015,0.0002,0.0008,0.0019,0.0027,0.0008,0.0081,0.0027,0.0001,0.0037,30014811,0.01,8,5,5886.0
2020-07-15,2020-07-15 09:33:44,Arm500,DOC 34028-2016,165.888,0,28,1,2,166.653,166.253,6.0,1566.0,0.4,2.0,5429.0,200,13,2150,9,320,350,110.0,0.328,0.2007,0.194,0.7217,0.0055,0.011,0.0251,0.0047,0.0105,0.0004,0.0015,0.0002,0.0008,0.0019,0.0027,0.0008,0.0081,0.0027,0.0001,0.0037,30014809,0.01,18,6,6118.0
2020-07-15,2020-07-15 09:33:44,Arm500,DOC 34028-2016,165.888,0,28,1,2,166.653,166.253,6.0,1566.0,0.4,2.0,5436.0,200,13,2150,9,320,350,110.0,0.328,0.2007,0.194,0.7217,0.0055,0.011,0.0251,0.0047,0.0105,0.0004,0.0015,0.0002,0.0008,0.0019,0.0027,0.0008,0.0081,0.0027,0.0001,0.0037,30014803,0.01,15,1,5965.0
2020-07-15,2020-07-15 09:33:44,Arm500,DOC 34028-2016,165.888,0,28,1,2,166.653,166.253,6.0,1566.0,0.4,2.0,5348.0,200,13,2150,9,320,350,110.0,0.328,0.2007,0.194,0.7217,0.0055,0.011,0.0251,0.0047,0.0105,0.0004,0.0015,0.0002,0.0008,0.0019,0.0027,0.0008,0.0081,0.0027,0.0001,0.0037,30014804,0.01,11,5,7228.0
2020-07-15,2020-07-15 09:33:44,Arm500,DOC 34028-2016,165.888,0,28,1,2,166.653,166.253,6.0,1566.0,0.4,2.0,3167.0,200,13,2150,9,320,350,110.0,0.328,0.2007,0.194,0.7217,0.0055,0.011,0.0251,0.0047,0.0105,0.0004,0.0015,0.0002,0.0008,0.0019,0.0027,0.0008,0.0081,0.0027,0.0001,0.0037,30014820,0.01,16,2,9075.0
2020-07-15,2020-07-15 09:33:44,Arm500,DOC 34028-2016,165.888,0,28,1,2,166.653,166.253,6.0,1566.0,0.4,2.0,5429.0,200,13,2150,9,320,350,110.0,0.328,0.2007,0.194,0.7217,0.0055,0.011,0.0251,0.0047,0.0105,0.0004,0.0015,0.0002,0.0008,0.0019,0.0027,0.0008,0.0081,0.0027,0.0001,0.0037,30014821,0.01,12,6,6388.0
2020-07-15,2020-07-15 09:33:44,Arm500,DOC 34028-2016,165.888,0,28,1,2,166.653,166.253,6.0,1566.0,0.4,2.0,5429.0,200,13,2150,9,320,350,110.0,0.328,0.2007,0.194,0.7217,0.0055,0.011,0.0251,0.0047,0.0105,0.0004,0.0015,0.0002,0.0008,0.0019,0.0027,0.0008,0.0081,0.0027,0.0001,0.0037,30014821,0.01,12,6,6388.0
2020-07-15,2020-07-15 09:33:44,Arm500,DOC 34028-2016,165.888,0,28,1,2,166.653,166.253,6.0,1566.0,0.4,2.0,3317.0,200,13,2150,9,320,350,110.0,0.328,0.2007,0.194,0.7217,0.0055,0.011,0.0251,0.0047,0.0105,0.0004,0.0015,0.0002,0.0008,0.0019,0.0027,0.0008,0.0081,0.0027,0.0001,0.0037,30014816,0.01,17,3,9165.0
2020-07-15,2020-07-15 10:19:10,Arm500,DOC 34028-2016,162.816,0,29,1,2,163.575,163.175,4.0,1569.0,0.4,2.0,5457.0,200,13,2150,9,320,350,110.0,0.312,0.1869,0.1817,0.7194,0.0042,0.0078,0.02,0.0045,0.0101,0.0004,0.0013,0.0002,0.0008,0.0017,0.0028,0.0008,0.0078,0.0027,0.0001,0.0023,30014821,0.01,12,6,6360.0
2020-07-15,2020-07-15 10:19:10,Arm500,DOC 34028-2016,162.816,0,29,1,2,163.575,163.175,4.0,1569.0,0.4,2.0,5992.0,200,13,2150,9,320,350,110.0,0.312,0.1869,0.1817,0.7194,0.0042,0.0078,0.02,0.0045,0.0101,0.0004,0.0013,0.0002,0.0008,0.0017,0.0028,0.0008,0.0078,0.0027,0.0001,0.0023,30014808,0.01,10,4,10046.0
2020-07-15,2020-07-15 10:19:10,Arm500,DOC 34028-2016,162.816,0,29,1,2,163.575,163.175,4.0,1569.0,0.4,2.0,5457.0,200,13,2150,9,320,350,110.0,0.312,0.1869,0.1817,0.7194,0.0042,0.0078,0.02,0.0045,0.0101,0.0004,0.0013,0.0002,0.0008,0.0017,0.0028,0.0008,0.0078,0.0027,0.0001,0.0023,30014809,0.01,18,6,6090.0
2020-07-15,2020-07-15 10:19:10,Arm500,DOC 34028-2016,162.816,0,29,1,2,163.575,163.175,4.0,1569.0,0.4,2.0,5457.0,200,13,2150,9,320,350,110.0,0.312,0.1869,0.1817,0.7194,0.0042,0.0078,0.02,0.0045,0.0101,0.0004,0.0013,0.0002,0.0008,0.0017,0.0028,0.0008,0.0078,0.0027,0.0001,0.0023,30014821,0.01,12,6,6360.0
2020-07-15,2020-07-15 10:19:10,Arm500,DOC 34028-2016,162.816,0,29,1,2,163.575,163.175,4.0,1569.0,0.4,2.0,3342.0,200,13,2150,9,320,350,110.0,0.312,0.1869,0.1817,0.7194,0.0042,0.0078,0.02,0.0045,0.0101,0.0004,0.0013,0.0002,0.0008,0.0017,0.0028,0.0008,0.0078,0.0027,0.0001,0.0023,30014816,0.01,17,3,9140.0
2020-07-15,2020-07-15 10:19:10,Arm500,DOC 34028-2016,162.816,0,29,1,2,163.575,163.175,4.0,1569.0,0.4,2.0,3195.0,200,13,2150,9,320,350,110.0,0.312,0.1869,0.1817,0.7194,0.0042,0.0078,0.02,0.0045,0.0101,0.0004,0.0013,0.0002,0.0008,0.0017,0.0028,0.0008,0.0078,0.0027,0.0001,0.0023,30014820,0.01,16,2,9047.0
2020-07-15,2020-07-15 10:19:10,Arm500,DOC 34028-2016,162.816,0,29,1,2,163.575,163.175,4.0,1569.0,0.4,2.0,5464.0,200,13,2150,9,320,350,110.0,0.312,0.1869,0.1817,0.7194,0.0042,0.0078,0.02,0.0045,0.0101,0.0004,0.0013,0.0002,0.0008,0.0017,0.0028,0.0008,0.0078,0.0027,0.0001,0.0023,30014803,0.01,15,1,5937.0
2020-07-15,2020-07-15 10:19:10,Arm500,DOC 34028-2016,162.816,0,29,1,2,163.575,163.175,4.0,1569.0,0.4,2.0,5376.0,200,13,2150,9,320,350,110.0,0.312,0.1869,0.1817,0.7194,0.0042,0.0078,0.02,0.0045,0.0101,0.0004,0.0013,0.0002,0.0008,0.0017,0.0028,0.0008,0.0078,0.0027,0.0001,0.0023,30014804,0.01,11,5,7200.0
2020-07-15,2020-07-15 10:19:10,Arm500,DOC 34028-2016,162.816,0,29,1,2,163.575,163.175,4.0,1569.0,0.4,2.0,5992.0,200,13,2150,9,320,350,110.0,0.312,0.1869,0.1817,0.7194,0.0042,0.0078,0.02,0.0045,0.0101,0.0004,0.0013,0.0002,0.0008,0.0017,0.0028,0.0008,0.0078,0.0027,0.0001,0.0023,30014815,0.01,13,4,7687.0
2020-07-15,2020-07-15 10:19:10,Arm500,DOC 34028-2016,162.816,0,29,1,2,163.575,163.175,4.0,1569.0,0.4,2.0,5376.0,200,13,2150,9,320,350,110.0,0.312,0.1869,0.1817,0.7194,0.0042,0.0078,0.02,0.0045,0.0101,0.0004,0.0013,0.0002,0.0008,0.0017,0.0028,0.0008,0.0078,0.0027,0.0001,0.0023,30014811,0.01,8,5,5858.0
2020-07-15,2020-07-15 11:01:52,Arm500,DOC 34028-2016,168.96,0,30,1,2,169.731,169.331,5.0,1567.0,0.4,2.0,3369.0,200,13,2150,9,320,350,110.0,0.319,0.1893,0.2051,0.7371,0.0065,0.0097,0.0243,0.0045,0.0108,0.0003,0.0013,0.0002,0.0008,0.0018,0.0027,0.0008,0.0066,0.0026,0.0001,0.0017,30014816,0.01,17,3,9113.0
2020-07-15,2020-07-15 11:01:52,Arm500,DOC 34028-2016,168.96,0,30,1,2,169.731,169.331,5.0,1567.0,0.4,2.0,6020.0,200,13,2150,9,320,350,110.0,0.319,0.1893,0.2051,0.7371,0.0065,0.0097,0.0243,0.0045,0.0108,0.0003,0.0013,0.0002,0.0008,0.0018,0.0027,0.0008,0.0066,0.0026,0.0001,0.0017,30014815,0.01,13,4,7659.0
2020-07-15,2020-07-15 11:01:52,Arm500,DOC 34028-2016,168.96,0,30,1,2,169.731,169.331,5.0,1567.0,0.4,2.0,5403.0,200,13,2150,9,320,350,110.0,0.319,0.1893,0.2051,0.7371,0.0065,0.0097,0.0243,0.0045,0.0108,0.0003,0.0013,0.0002,0.0008,0.0018,0.0027,0.0008,0.0066,0.0026,0.0001,0.0017,30014811,0.01,8,5,5831.0
2020-07-15,2020-07-15 11:01:52,Arm500,DOC 34028-2016,168.96,0,30,1,2,169.731,169.331,5.0,1567.0,0.4,2.0,6020.0,200,13,2150,9,320,350,110.0,0.319,0.1893,0.2051,0.7371,0.0065,0.0097,0.0243,0.0045,0.0108,0.0003,0.0013,0.0002,0.0008,0.0018,0.0027,0.0008,0.0066,0.0026,0.0001,0.0017,30014808,0.01,10,4,10018.0
2020-07-15,2020-07-15 11:01:52,Arm500,DOC 34028-2016,168.96,0,30,1,2,169.731,169.331,5.0,1567.0,0.4,2.0,5491.0,200,13,2150,9,320,350,110.0,0.319,0.1893,0.2051,0.7371,0.0065,0.0097,0.0243,0.0045,0.0108,0.0003,0.0013,0.0002,0.0008,0.0018,0.0027,0.0008,0.0066,0.0026,0.0001,0.0017,30014803,0.01,15,1,5910.0
2020-07-15,2020-07-15 11:01:52,Arm500,DOC 34028-2016,168.96,0,30,1,2,169.731,169.331,5.0,1567.0,0.4,2.0,5485.0,200,13,2150,9,320,350,110.0,0.319,0.1893,0.2051,0.7371,0.0065,0.0097,0.0243,0.0045,0.0108,0.0003,0.0013,0.0002,0.0008,0.0018,0.0027,0.0008,0.0066,0.0026,0.0001,0.0017,30014809,0.01,18,6,6062.0
2020-07-15,2020-07-15 11:01:52,Arm500,DOC 34028-2016,168.96,0,30,1,2,169.731,169.331,5.0,1567.0,0.4,2.0,3226.0,200,13,2150,9,320,350,110.0,0.319,0.1893,0.2051,0.7371,0.0065,0.0097,0.0243,0.0045,0.0108,0.0003,0.0013,0.0002,0.0008,0.0018,0.0027,0.0008,0.0066,0.0026,0.0001,0.0017,30014820,0.01,16,2,9016.0
2020-07-15,2020-07-15 11:01:52,Arm500,DOC 34028-2016,168.96,0,30,1,2,169.731,169.331,5.0,1567.0,0.4,2.0,5403.0,200,13,2150,9,320,350,110.0,0.319,0.1893,0.2051,0.7371,0.0065,0.0097,0.0243,0.0045,0.0108,0.0003,0.0013,0.0002,0.0008,0.0018,0.0027,0.0008,0.0066,0.0026,0.0001,0.0017,30014804,0.01,11,5,7173.0
2020-07-15,2020-07-15 11:01:52,Arm500,DOC 34028-2016,168.96,0,30,1,2,169.731,169.331,5.0,1567.0,0.4,2.0,5485.0,200,13,2150,9,320,350,110.0,0.319,0.1893,0.2051,0.7371,0.0065,0.0097,0.0243,0.0045,0.0108,0.0003,0.0013,0.0002,0.0008,0.0018,0.0027,0.0008,0.0066,0.0026,0.0001,0.0017,30014821,0.01,12,6,6332.0
2020-07-15,2020-07-15 11:01:52,Arm500,DOC 34028-2016,168.96,0,30,1,2,169.731,169.331,5.0,1567.0,0.4,2.0,5485.0,200,13,2150,9,320,350,110.0,0.319,0.1893,0.2051,0.7371,0.0065,0.0097,0.0243,0.0045,0.0108,0.0003,0.0013,0.0002,0.0008,0.0018,0.0027,0.0008,0.0066,0.0026,0.0001,0.0017,30014821,0.01,12,6,6332.0
2020-07-15,2020-07-15 11:41:50,Arm500,DOC 34028-2016,165.888,0,31,1,2,166.653,166.253,9.0,1566.0,0.4,2.0,6048.0,200,7,2150,9,320,350,110.0,0.321,0.1967,0.187,0.708,0.0036,0.0074,0.0216,0.004,0.0097,0.0005,0.0015,0.0002,0.0008,0.0017,0.0028,0.0005,0.0077,0.0027,0.0001,0.0014,30014815,0.01,13,4,7631.0
2020-07-15,2020-07-15 11:41:50,Arm500,DOC 34028-2016,165.888,0,31,1,2,166.653,166.253,9.0,1566.0,0.4,2.0,5512.0,200,7,2150,9,320,350,110.0,0.321,0.1967,0.187,0.708,0.0036,0.0074,0.0216,0.004,0.0097,0.0005,0.0015,0.0002,0.0008,0.0017,0.0028,0.0005,0.0077,0.0027,0.0001,0.0014,30014809,0.01,18,6,6035.0
2020-07-15,2020-07-15 11:41:50,Arm500,DOC 34028-2016,165.888,0,31,1,2,166.653,166.253,9.0,1566.0,0.4,2.0,5431.0,200,7,2150,9,320,350,110.0,0.321,0.1967,0.187,0.708,0.0036,0.0074,0.0216,0.004,0.0097,0.0005,0.0015,0.0002,0.0008,0.0017,0.0028,0.0005,0.0077,0.0027,0.0001,0.0014,30014811,0.01,8,5,5803.0
2020-07-15,2020-07-15 11:41:50,Arm500,DOC 34028-2016,165.888,0,31,1,2,166.653,166.253,9.0,1566.0,0.4,2.0,5512.0,200,7,2150,9,320,350,110.0,0.321,0.1967,0.187,0.708,0.0036,0.0074,0.0216,0.004,0.0097,0.0005,0.0015,0.0002,0.0008,0.0017,0.0028,0.0005,0.0077,0.0027,0.0001,0.0014,30014821,0.01,12,6,6305.0
2020-07-15,2020-07-15 11:41:50,Arm500,DOC 34028-2016,165.888,0,31,1,2,166.653,166.253,9.0,1566.0,0.4,2.0,3253.0,200,7,2150,9,320,350,110.0,0.321,0.1967,0.187,0.708,0.0036,0.0074,0.0216,0.004,0.0097,0.0005,0.0015,0.0002,0.0008,0.0017,0.0028,0.0005,0.0077,0.0027,0.0001,0.0014,30014820,0.01,16,2,8989.0
2020-07-15,2020-07-15 11:41:50,Arm500,DOC 34028-2016,165.888,0,31,1,2,166.653,166.253,9.0,1566.0,0.4,2.0,6048.0,200,7,2150,9,320,350,110.0,0.321,0.1967,0.187,0.708,0.0036,0.0074,0.0216,0.004,0.0097,0.0005,0.0015,0.0002,0.0008,0.0017,0.0028,0.0005,0.0077,0.0027,0.0001,0.0014,30014808,0.01,10,4,9990.0
2020-07-15,2020-07-15 11:41:50,Arm500,DOC 34028-2016,165.888,0,31,1,2,166.653,166.253,9.0,1566.0,0.4,2.0,5512.0,200,7,2150,9,320,350,110.0,0.321,0.1967,0.187,0.708,0.0036,0.0074,0.0216,0.004,0.0097,0.0005,0.0015,0.0002,0.0008,0.0017,0.0028,0.0005,0.0077,0.0027,0.0001,0.0014,30014821,0.01,12,6,6305.0
2020-07-15,2020-07-15 11:41:50,Arm500,DOC 34028-2016,165.888,0,31,1,2,166.653,166.253,9.0,1566.0,0.4,2.0,5519.0,200,7,2150,9,320,350,110.0,0.321,0.1967,0.187,0.708,0.0036,0.0074,0.0216,0.004,0.0097,0.0005,0.0015,0.0002,0.0008,0.0017,0.0028,0.0005,0.0077,0.0027,0.0001,0.0014,30014803,0.01,15,1,5882.0
2020-07-15,2020-07-15 11:41:50,Arm500,DOC 34028-2016,165.888,0,31,1,2,166.653,166.253,9.0,1566.0,0.4,2.0,5431.0,200,7,2150,9,320,350,110.0,0.321,0.1967,0.187,0.708,0.0036,0.0074,0.0216,0.004,0.0097,0.0005,0.0015,0.0002,0.0008,0.0017,0.0028,0.0005,0.0077,0.0027,0.0001,0.0014,30014804,0.01,11,5,7145.0
2020-07-15,2020-07-15 11:41:50,Arm500,DOC 34028-2016,165.888,0,31,1,2,166.653,166.253,9.0,1566.0,0.4,2.0,3397.0,200,7,2150,9,320,350,110.0,0.321,0.1967,0.187,0.708,0.0036,0.0074,0.0216,0.004,0.0097,0.0005,0.0015,0.0002,0.0008,0.0017,0.0028,0.0005,0.0077,0.0027,0.0001,0.0014,30014816,0.01,17,3,9085.0
2020-07-15,2020-07-15 12:24:25,Arm500,DOC 34028-2016,162.816,0,32,1,2,163.575,163.175,2.0,1579.0,0.4,2.0,6072.0,200,13,2150,9,320,350,110.0,0.327,0.1933,0.2067,0.7256,0.0043,0.0182,0.0376,0.0179,0.0415,0.001,0.0028,0.0003,0.001,0.0022,0.0032,0.0011,0.0069,0.0029,0.0002,0.0023,30014808,0.02,10,4,9966.0
2020-07-15,2020-07-15 12:24:25,Arm500,DOC 34028-2016,162.816,0,32,1,2,163.575,163.175,2.0,1579.0,0.4,2.0,5540.0,200,13,2150,9,320,350,110.0,0.327,0.1933,0.2067,0.7256,0.0043,0.0182,0.0376,0.0179,0.0415,0.001,0.0028,0.0003,0.001,0.0022,0.0032,0.0011,0.0069,0.0029,0.0002,0.0023,30014821,0.02,12,6,6277.0
2020-07-15,2020-07-15 12:24:25,Arm500,DOC 34028-2016,162.816,0,32,1,2,163.575,163.175,2.0,1579.0,0.4,2.0,6072.0,200,13,2150,9,320,350,110.0,0.327,0.1933,0.2067,0.7256,0.0043,0.0182,0.0376,0.0179,0.0415,0.001,0.0028,0.0003,0.001,0.0022,0.0032,0.0011,0.0069,0.0029,0.0002,0.0023,30014815,0.02,13,4,7607.0
2020-07-15,2020-07-15 12:24:25,Arm500,DOC 34028-2016,162.816,0,32,1,2,163.575,163.175,2.0,1579.0,0.4,2.0,3281.0,200,13,2150,9,320,350,110.0,0.327,0.1933,0.2067,0.7256,0.0043,0.0182,0.0376,0.0179,0.0415,0.001,0.0028,0.0003,0.001,0.0022,0.0032,0.0011,0.0069,0.0029,0.0002,0.0023,30014820,0.02,16,2,8961.0
2020-07-15,2020-07-15 12:24:25,Arm500,DOC 34028-2016,162.816,0,32,1,2,163.575,163.175,2.0,1579.0,0.4,2.0,5458.0,200,13,2150,9,320,350,110.0,0.327,0.1933,0.2067,0.7256,0.0043,0.0182,0.0376,0.0179,0.0415,0.001,0.0028,0.0003,0.001,0.0022,0.0032,0.0011,0.0069,0.0029,0.0002,0.0023,30014811,0.02,8,5,5776.0
2020-07-15,2020-07-15 12:24:25,Arm500,DOC 34028-2016,162.816,0,32,1,2,163.575,163.175,2.0,1579.0,0.4,2.0,5540.0,200,13,2150,9,320,350,110.0,0.327,0.1933,0.2067,0.7256,0.0043,0.0182,0.0376,0.0179,0.0415,0.001,0.0028,0.0003,0.001,0.0022,0.0032,0.0011,0.0069,0.0029,0.0002,0.0023,30014809,0.02,18,6,6007.0
2020-07-15,2020-07-15 12:24:25,Arm500,DOC 34028-2016,162.816,0,32,1,2,163.575,163.175,2.0,1579.0,0.4,2.0,5547.0,200,13,2150,9,320,350,110.0,0.327,0.1933,0.2067,0.7256,0.0043,0.0182,0.0376,0.0179,0.0415,0.001,0.0028,0.0003,0.001,0.0022,0.0032,0.0011,0.0069,0.0029,0.0002,0.0023,30014803,0.02,15,1,5854.0
2020-07-15,2020-07-15 12:24:25,Arm500,DOC 34028-2016,162.816,0,32,1,2,163.575,163.175,2.0,1579.0,0.4,2.0,5540.0,200,13,2150,9,320,350,110.0,0.327,0.1933,0.2067,0.7256,0.0043,0.0182,0.0376,0.0179,0.0415,0.001,0.0028,0.0003,0.001,0.0022,0.0032,0.0011,0.0069,0.0029,0.0002,0.0023,30014821,0.02,12,6,6277.0
2020-07-15,2020-07-15 12:24:25,Arm500,DOC 34028-2016,162.816,0,32,1,2,163.575,163.175,2.0,1579.0,0.4,2.0,5458.0,200,13,2150,9,320,350,110.0,0.327,0.1933,0.2067,0.7256,0.0043,0.0182,0.0376,0.0179,0.0415,0.001,0.0028,0.0003,0.001,0.0022,0.0032,0.0011,0.0069,0.0029,0.0002,0.0023,30014804,0.02,11,5,7118.0
2020-07-15,2020-07-15 12:24:25,Arm500,DOC 34028-2016,162.816,0,32,1,2,163.575,163.175,2.0,1579.0,0.4,2.0,3424.0,200,13,2150,9,320,350,110.0,0.327,0.1933,0.2067,0.7256,0.0043,0.0182,0.0376,0.0179,0.0415,0.001,0.0028,0.0003,0.001,0.0022,0.0032,0.0011,0.0069,0.0029,0.0002,0.0023,30014816,0.02,17,3,9058.0
2020-07-15,2020-07-15 13:09:53,Arm500,DOC 34028-2016,165.888,0,33,1,2,166.653,166.253,3.0,1575.0,0.4,2.0,6100.0,200,13,2150,9,320,350,110.0,0.331,0.1949,0.1878,0.72,0.0074,0.0173,0.0539,0.0195,0.0415,0.001,0.0026,0.0002,0.0009,0.002,0.003,0.0007,0.0059,0.0026,0.0001,0.0029,30014815,0.01,13,4,7579.0
2020-07-15,2020-07-15 13:09:53,Arm500,DOC 34028-2016,165.888,0,33,1,2,166.653,166.253,3.0,1575.0,0.4,2.0,5574.0,200,13,2150,9,320,350,110.0,0.331,0.1949,0.1878,0.72,0.0074,0.0173,0.0539,0.0195,0.0415,0.001,0.0026,0.0002,0.0009,0.002,0.003,0.0007,0.0059,0.0026,0.0001,0.0029,30014803,0.01,15,1,5827.0
2020-07-15,2020-07-15 13:09:53,Arm500,DOC 34028-2016,165.888,0,33,1,2,166.653,166.253,3.0,1575.0,0.4,2.0,5567.0,200,13,2150,9,320,350,110.0,0.331,0.1949,0.1878,0.72,0.0074,0.0173,0.0539,0.0195,0.0415,0.001,0.0026,0.0002,0.0009,0.002,0.003,0.0007,0.0059,0.0026,0.0001,0.0029,30014809,0.01,18,6,5980.0
2020-07-15,2020-07-15 13:09:53,Arm500,DOC 34028-2016,165.888,0,33,1,2,166.653,166.253,3.0,1575.0,0.4,2.0,6100.0,200,13,2150,9,320,350,110.0,0.331,0.1949,0.1878,0.72,0.0074,0.0173,0.0539,0.0195,0.0415,0.001,0.0026,0.0002,0.0009,0.002,0.003,0.0007,0.0059,0.0026,0.0001,0.0029,30014808,0.01,10,4,9938.0
2020-07-15,2020-07-15 13:09:53,Arm500,DOC 34028-2016,165.888,0,33,1,2,166.653,166.253,3.0,1575.0,0.4,2.0,5567.0,200,13,2150,9,320,350,110.0,0.331,0.1949,0.1878,0.72,0.0074,0.0173,0.0539,0.0195,0.0415,0.001,0.0026,0.0002,0.0009,0.002,0.003,0.0007,0.0059,0.0026,0.0001,0.0029,30014821,0.01,12,6,6250.0
2020-07-15,2020-07-15 13:09:53,Arm500,DOC 34028-2016,165.888,0,33,1,2,166.653,166.253,3.0,1575.0,0.4,2.0,5486.0,200,13,2150,9,320,350,110.0,0.331,0.1949,0.1878,0.72,0.0074,0.0173,0.0539,0.0195,0.0415,0.001,0.0026,0.0002,0.0009,0.002,0.003,0.0007,0.0059,0.0026,0.0001,0.0029,30014811,0.01,8,5,5748.0
2020-07-15,2020-07-15 13:09:53,Arm500,DOC 34028-2016,165.888,0,33,1,2,166.653,166.253,3.0,1575.0,0.4,2.0,5567.0,200,13,2150,9,320,350,110.0,0.331,0.1949,0.1878,0.72,0.0074,0.0173,0.0539,0.0195,0.0415,0.001,0.0026,0.0002,0.0009,0.002,0.003,0.0007,0.0059,0.0026,0.0001,0.0029,30014821,0.01,12,6,6250.0
2020-07-15,2020-07-15 13:09:53,Arm500,DOC 34028-2016,165.888,0,33,1,2,166.653,166.253,3.0,1575.0,0.4,2.0,5486.0,200,13,2150,9,320,350,110.0,0.331,0.1949,0.1878,0.72,0.0074,0.0173,0.0539,0.0195,0.0415,0.001,0.0026,0.0002,0.0009,0.002,0.003,0.0007,0.0059,0.0026,0.0001,0.0029,30014804,0.01,11,5,7090.0
2020-07-15,2020-07-15 13:09:53,Arm500,DOC 34028-2016,165.888,0,33,1,2,166.653,166.253,3.0,1575.0,0.4,2.0,3452.0,200,13,2150,9,320,350,110.0,0.331,0.1949,0.1878,0.72,0.0074,0.0173,0.0539,0.0195,0.0415,0.001,0.0026,0.0002,0.0009,0.002,0.003,0.0007,0.0059,0.0026,0.0001,0.0029,30014816,0.01,17,3,9030.0
2020-07-15,2020-07-15 13:09:53,Arm500,DOC 34028-2016,165.888,0,33,1,2,166.653,166.253,3.0,1575.0,0.4,2.0,3308.0,200,13,2150,9,320,350,110.0,0.331,0.1949,0.1878,0.72,0.0074,0.0173,0.0539,0.0195,0.0415,0.001,0.0026,0.0002,0.0009,0.002,0.003,0.0007,0.0059,0.0026,0.0001,0.0029,30014820,0.01,16,2,8934.0
2020-07-15,2020-07-15 13:50:34,Arm500,DOC 34028-2016,165.888,0,34,1,2,166.653,166.253,5.0,1567.0,0.4,2.0,5602.0,200,13,2150,9,320,350,110.0,0.322,0.1894,0.1798,0.7194,0.0092,0.0169,0.0409,0.0182,0.0356,0.0012,0.0028,0.0001,0.0008,0.0022,0.0027,0.0008,0.0063,0.0027,0.0002,0.0014,30014803,0.01,15,1,5799.0
2020-07-15,2020-07-15 13:50:34,Arm500,DOC 34028-2016,165.888,0,34,1,2,166.653,166.253,5.0,1567.0,0.4,2.0,5514.0,200,13,2150,9,320,350,110.0,0.322,0.1894,0.1798,0.7194,0.0092,0.0169,0.0409,0.0182,0.0356,0.0012,0.0028,0.0001,0.0008,0.0022,0.0027,0.0008,0.0063,0.0027,0.0002,0.0014,30014811,0.01,8,5,5720.0
2020-07-15,2020-07-15 13:50:34,Arm500,DOC 34028-2016,165.888,0,34,1,2,166.653,166.253,5.0,1567.0,0.4,2.0,5595.0,200,13,2150,9,320,350,110.0,0.322,0.1894,0.1798,0.7194,0.0092,0.0169,0.0409,0.0182,0.0356,0.0012,0.0028,0.0001,0.0008,0.0022,0.0027,0.0008,0.0063,0.0027,0.0002,0.0014,30014821,0.01,12,6,6222.0
2020-07-15,2020-07-15 13:50:34,Arm500,DOC 34028-2016,165.888,0,34,1,2,166.653,166.253,5.0,1567.0,0.4,2.0,5514.0,200,13,2150,9,320,350,110.0,0.322,0.1894,0.1798,0.7194,0.0092,0.0169,0.0409,0.0182,0.0356,0.0012,0.0028,0.0001,0.0008,0.0022,0.0027,0.0008,0.0063,0.0027,0.0002,0.0014,30014804,0.01,11,5,7062.0
2020-07-15,2020-07-15 13:50:34,Arm500,DOC 34028-2016,165.888,0,34,1,2,166.653,166.253,5.0,1567.0,0.4,2.0,5595.0,200,13,2150,9,320,350,110.0,0.322,0.1894,0.1798,0.7194,0.0092,0.0169,0.0409,0.0182,0.0356,0.0012,0.0028,0.0001,0.0008,0.0022,0.0027,0.0008,0.0063,0.0027,0.0002,0.0014,30014821,0.01,12,6,6222.0
2020-07-15,2020-07-15 13:50:34,Arm500,DOC 34028-2016,165.888,0,34,1,2,166.653,166.253,5.0,1567.0,0.4,2.0,6127.0,200,13,2150,9,320,350,110.0,0.322,0.1894,0.1798,0.7194,0.0092,0.0169,0.0409,0.0182,0.0356,0.0012,0.0028,0.0001,0.0008,0.0022,0.0027,0.0008,0.0063,0.0027,0.0002,0.0014,30014808,0.01,10,4,9911.0
2020-07-15,2020-07-15 13:50:34,Arm500,DOC 34028-2016,165.888,0,34,1,2,166.653,166.253,5.0,1567.0,0.4,2.0,6127.0,200,13,2150,9,320,350,110.0,0.322,0.1894,0.1798,0.7194,0.0092,0.0169,0.0409,0.0182,0.0356,0.0012,0.0028,0.0001,0.0008,0.0022,0.0027,0.0008,0.0063,0.0027,0.0002,0.0014,30014815,0.01,13,4,7552.0
2020-07-15,2020-07-15 13:50:34,Arm500,DOC 34028-2016,165.888,0,34,1,2,166.653,166.253,5.0,1567.0,0.4,2.0,3336.0,200,13,2150,9,320,350,110.0,0.322,0.1894,0.1798,0.7194,0.0092,0.0169,0.0409,0.0182,0.0356,0.0012,0.0028,0.0001,0.0008,0.0022,0.0027,0.0008,0.0063,0.0027,0.0002,0.0014,30014820,0.01,16,2,8906.0
2020-07-15,2020-07-15 13:50:34,Arm500,DOC 34028-2016,165.888,0,34,1,2,166.653,166.253,5.0,1567.0,0.4,2.0,3480.0,200,13,2150,9,320,350,110.0,0.322,0.1894,0.1798,0.7194,0.0092,0.0169,0.0409,0.0182,0.0356,0.0012,0.0028,0.0001,0.0008,0.0022,0.0027,0.0008,0.0063,0.0027,0.0002,0.0014,30014816,0.01,17,3,9002.0
2020-07-15,2020-07-15 13:50:34,Arm500,DOC 34028-2016,165.888,0,34,1,2,166.653,166.253,5.0,1567.0,0.4,2.0,5595.0,200,13,2150,9,320,350,110.0,0.322,0.1894,0.1798,0.7194,0.0092,0.0169,0.0409,0.0182,0.0356,0.0012,0.0028,0.0001,0.0008,0.0022,0.0027,0.0008,0.0063,0.0027,0.0002,0.0014,30014809,0.01,18,6,5952.0
2020-07-15,2020-07-15 14:33:16,Arm500,DOC 34028-2016,165.888,0,35,1,2,166.653,166.253,9.0,1568.0,0.4,2.0,5629.0,200,13,2150,9,320,350,110.0,0.324,0.1968,0.1854,0.6961,0.0084,0.0141,0.0284,0.0211,0.0481,0.0011,0.0026,0.0002,0.0008,0.0026,0.0031,0.0007,0.0079,0.0027,0.0001,0.0041,30014803,0.02,15,1,5772.0
2020-07-15,2020-07-15 14:33:16,Arm500,DOC 34028-2016,165.888,0,35,1,2,166.653,166.253,9.0,1568.0,0.4,2.0,5541.0,200,13,2150,9,320,350,110.0,0.324,0.1968,0.1854,0.6961,0.0084,0.0141,0.0284,0.0211,0.0481,0.0011,0.0026,0.0002,0.0008,0.0026,0.0031,0.0007,0.0079,0.0027,0.0001,0.0041,30014811,0.02,8,5,5693.0
2020-07-15,2020-07-15 14:33:16,Arm500,DOC 34028-2016,165.888,0,35,1,2,166.653,166.253,9.0,1568.0,0.4,2.0,6155.0,200,13,2150,9,320,350,110.0,0.324,0.1968,0.1854,0.6961,0.0084,0.0141,0.0284,0.0211,0.0481,0.0011,0.0026,0.0002,0.0008,0.0026,0.0031,0.0007,0.0079,0.0027,0.0001,0.0041,30014808,0.02,10,4,9883.0
2020-07-15,2020-07-15 14:33:16,Arm500,DOC 34028-2016,165.888,0,35,1,2,166.653,166.253,9.0,1568.0,0.4,2.0,3507.0,200,13,2150,9,320,350,110.0,0.324,0.1968,0.1854,0.6961,0.0084,0.0141,0.0284,0.0211,0.0481,0.0011,0.0026,0.0002,0.0008,0.0026,0.0031,0.0007,0.0079,0.0027,0.0001,0.0041,30014816,0.02,17,3,8975.0
2020-07-15,2020-07-15 14:33:16,Arm500,DOC 34028-2016,165.888,0,35,1,2,166.653,166.253,9.0,1568.0,0.4,2.0,5623.0,200,13,2150,9,320,350,110.0,0.324,0.1968,0.1854,0.6961,0.0084,0.0141,0.0284,0.0211,0.0481,0.0011,0.0026,0.0002,0.0008,0.0026,0.0031,0.0007,0.0079,0.0027,0.0001,0.0041,30014821,0.02,12,6,6194.0
