Repository: khw11044/Iron-CCM-RUL

# 연속 주조기의 RUL 데이터 분석

## RUL Dataset from Continuous Casting Machine

[캐글 페이지](https://www.kaggle.com/datasets/yuriykatser/rul-dataset-from-continuous-casting-machine)

## 도메인 설명 

연주공정: 연주공정은 철강산업에서 철 제품을 생산하는 공정중 하나로 연속주조의 줄임말이다. 액체상태의 용강을 주형에 넣어 고체가 되도록 식히는 과정이며 이 과정을 거쳐, 슬래브, 브룸, 빌렛의 반제품이 만들어진다.
주괴(鑄塊, ingot)란 상대적으로 순도가 높은 물질의 덩어리다. 보통 금속을 가공하기 좋게 주물로 뜬 것을 말한다.

____


연속 주조 기계(이하 'CCM')는 액체 상태의 철강을 주어진 단면의 고체 빌릿으로 변환하는 장치로, 이후 롤링 생산(예: 철근)이 이루어진다.

금형 슬리브는 CCM 금형의 가장 중요하고 빠르게 마모되는 부분이다. 슬리브는 둥근 형태나 프로파일 단면의 수냉식 구리 파이프이다. 용융 금속이 슬리브 벽과 접촉하면 결정화되며, 주괴의 기본 고체 껍질이 형성된다.

**슬리브 운영 중 주요 생산 문제**는 슬리브의 구리 파이프 표면에 결함이 생기고 내부 공간의 프로파일이 변형되어 열 조건이 방해받는 것이다. 이는 결과적으로 주괴의 품질에 영향을 미친다.

File: data/data_noNull.csv (part 46 of 73)
date,sample_time_continuous_caster,steel_type,doc_requirement,"workpiece_weight, tonn",workpiece_slice_geometry_150x150,cast_in_row,alloy_type_open,"alloy_speed, meter/minute","steel_weight_theoretical, tonn","steel_weight, tonn",grab1_num,"steel_temperature_grab1, Celsius deg.","metal_residue_grab1, tonn",grab2_num,"resistance, tonn","swing_frequency, amount/minute","crystallizer_movement, mm","water_consumption, liter/minute","water_temperature_delta, Celsius deg.","water_consumption_secondary_cooling_zone_num1, liter/minute","water_consumption_secondary_cooling_zone_num2, liter/minute","water_consumption_secondary_cooling_zone_num3, liter/minute","Ce, %","C, %","Si, %","Mn,%","S, %","P, %","Cr, %","Ni, %","Cu, %","As, %","Mo, %","Nb, %","Ti, %","V, %","Al, %","Ca, %","N, %","Pb, %","Mg, %","Zn, %",sleeve,"quantity, tonn",num_crystallizer,num_stream,RUL
2020-07-15,2020-07-15 14:33:16,Arm500,DOC 34028-2016,165.888,0,35,1,2,166.653,166.253,9.0,1568.0,0.4,2.0,5623.0,200,13,2150,9,320,350,110.0,0.324,0.1968,0.1854,0.6961,0.0084,0.0141,0.0284,0.0211,0.0481,0.0011,0.0026,0.0002,0.0008,0.0026,0.0031,0.0007,0.0079,0.0027,0.0001,0.0041,30014821,0.02,12,6,6194.0
2020-07-15,2020-07-15 14:33:16,Arm500,DOC 34028-2016,165.888,0,35,1,2,166.653,166.253,9.0,1568.0,0.4,2.0,5541.0,200,13,2150,9,320,350,110.0,0.324,0.1968,0.1854,0.6961,0.0084,0.0141,0.0284,0.0211,0.0481,0.0011,0.0026,0.0002,0.0008,0.0026,0.0031,0.0007,0.0079,0.0027,0.0001,0.0041,30014804,0.02,11,5,7035.0
2020-07-15,2020-07-15 14:33:16,Arm500,DOC 34028-2016,165.888,0,35,1,2,166.653,166.253,9.0,1568.0,0.4,2.0,6155.0,200,13,2150,9,320,350,110.0,0.324,0.1968,0.1854,0.6961,0.0084,0.0141,0.0284,0.0211,0.0481,0.0011,0.0026,0.0002,0.0008,0.0026,0.0031,0.0007,0.0079,0.0027,0.0001,0.0041,30014815,0.02,13,4,7524.0
2020-07-15,2020-07-15 14:33:16,Arm500,DOC 34028-2016,165.888,0,35,1,2,166.653,166.253,9.0,1568.0,0.4,2.0,5623.0,200,13,2150,9,320,350,110.0,0.324,0.1968,0.1854,0.6961,0.0084,0.0141,0.0284,0.0211,0.0481,0.0011,0.0026,0.0002,0.0008,0.0026,0.0031,0.0007,0.0079,0.0027,0.0001,0.0041,30014809,0.02,18,6,5924.0
2020-07-15,2020-07-15 14:33:16,Arm500,DOC 34028-2016,165.888,0,35,1,2,166.653,166.253,9.0,1568.0,0.4,2.0,3364.0,200,13,2150,9,320,350,110.0,0.324,0.1968,0.1854,0.6961,0.0084,0.0141,0.0284,0.0211,0.0481,0.0011,0.0026,0.0002,0.0008,0.0026,0.0031,0.0007,0.0079,0.0027,0.0001,0.0041,30014820,0.02,16,2,8878.0
2020-07-15,2020-07-15 15:15:08,Arm500,DOC 34028-2016,168.96,0,36,1,2,169.731,169.331,2.0,1572.0,0.4,2.0,5650.0,200,13,2150,9,320,350,110.0,0.322,0.1882,0.1932,0.723,0.0044,0.0176,0.0402,0.0207,0.0493,0.001,0.0028,0.0002,0.0009,0.0026,0.0031,0.0007,0.0075,0.0026,0.0001,0.0022,30014821,0.01,12,6,6167.0
2020-07-15,2020-07-15 15:15:08,Arm500,DOC 34028-2016,168.96,0,36,1,2,169.731,169.331,2.0,1572.0,0.4,2.0,6183.0,200,13,2150,9,320,350,110.0,0.322,0.1882,0.1932,0.723,0.0044,0.0176,0.0402,0.0207,0.0493,0.001,0.0028,0.0002,0.0009,0.0026,0.0031,0.0007,0.0075,0.0026,0.0001,0.0022,30014815,0.01,13,4,7496.0
2020-07-15,2020-07-15 15:15:08,Arm500,DOC 34028-2016,168.96,0,36,1,2,169.731,169.331,2.0,1572.0,0.4,2.0,5569.0,200,13,2150,9,320,350,110.0,0.322,0.1882,0.1932,0.723,0.0044,0.0176,0.0402,0.0207,0.0493,0.001,0.0028,0.0002,0.0009,0.0026,0.0031,0.0007,0.0075,0.0026,0.0001,0.0022,30014804,0.01,11,5,7007.0
2020-07-15,2020-07-15 15:15:08,Arm500,DOC 34028-2016,168.96,0,36,1,2,169.731,169.331,2.0,1572.0,0.4,2.0,5657.0,200,13,2150,9,320,350,110.0,0.322,0.1882,0.1932,0.723,0.0044,0.0176,0.0402,0.0207,0.0493,0.001,0.0028,0.0002,0.0009,0.0026,0.0031,0.0007,0.0075,0.0026,0.0001,0.0022,30014803,0.01,15,1,5744.0
2020-07-15,2020-07-15 15:15:08,Arm500,DOC 34028-2016,168.96,0,36,1,2,169.731,169.331,2.0,1572.0,0.4,2.0,3535.0,200,13,2150,9,320,350,110.0,0.322,0.1882,0.1932,0.723,0.0044,0.0176,0.0402,0.0207,0.0493,0.001,0.0028,0.0002,0.0009,0.0026,0.0031,0.0007,0.0075,0.0026,0.0001,0.0022,30014816,0.01,17,3,8947.0
2020-07-15,2020-07-15 15:15:08,Arm500,DOC 34028-2016,168.96,0,36,1,2,169.731,169.331,2.0,1572.0,0.4,2.0,3394.0,200,13,2150,9,320,350,110.0,0.322,0.1882,0.1932,0.723,0.0044,0.0176,0.0402,0.0207,0.0493,0.001,0.0028,0.0002,0.0009,0.0026,0.0031,0.0007,0.0075,0.0026,0.0001,0.0022,30014820,0.01,16,2,8848.0
2020-07-15,2020-07-15 15:15:08,Arm500,DOC 34028-2016,168.96,0,36,1,2,169.731,169.331,2.0,1572.0,0.4,2.0,5650.0,200,13,2150,9,320,350,110.0,0.322,0.1882,0.1932,0.723,0.0044,0.0176,0.0402,0.0207,0.0493,0.001,0.0028,0.0002,0.0009,0.0026,0.0031,0.0007,0.0075,0.0026,0.0001,0.0022,30014821,0.01,12,6,6167.0
2020-07-15,2020-07-15 15:15:08,Arm500,DOC 34028-2016,168.96,0,36,1,2,169.731,169.331,2.0,1572.0,0.4,2.0,6183.0,200,13,2150,9,320,350,110.0,0.322,0.1882,0.1932,0.723,0.0044,0.0176,0.0402,0.0207,0.0493,0.001,0.0028,0.0002,0.0009,0.0026,0.0031,0.0007,0.0075,0.0026,0.0001,0.0022,30014808,0.01,10,4,9855.0
2020-07-15,2020-07-15 15:15:08,Arm500,DOC 34028-2016,168.96,0,36,1,2,169.731,169.331,2.0,1572.0,0.4,2.0,5650.0,200,13,2150,9,320,350,110.0,0.322,0.1882,0.1932,0.723,0.0044,0.0176,0.0402,0.0207,0.0493,0.001,0.0028,0.0002,0.0009,0.0026,0.0031,0.0007,0.0075,0.0026,0.0001,0.0022,30014809,0.01,18,6,5897.0
2020-07-15,2020-07-15 15:15:08,Arm500,DOC 34028-2016,168.96,0,36,1,2,169.731,169.331,2.0,1572.0,0.4,2.0,5569.0,200,13,2150,9,320,350,110.0,0.322,0.1882,0.1932,0.723,0.0044,0.0176,0.0402,0.0207,0.0493,0.001,0.0028,0.0002,0.0009,0.0026,0.0031,0.0007,0.0075,0.0026,0.0001,0.0022,30014811,0.01,8,5,5665.0
2020-07-15,2020-07-15 15:57:02,Arm500,DOC 34028-2016,153.6,0,37,1,2,154.338,153.938,3.0,1564.0,0.4,2.0,6207.0,200,13,2150,9,320,350,110.0,0.322,0.1892,0.1995,0.7205,0.0072,0.0091,0.0345,0.0241,0.0481,0.0012,0.003,0.0002,0.0009,0.0024,0.0032,0.0006,0.0091,0.0028,0.0001,0.0032,30014815,0.01,13,4,7472.0
2020-07-15,2020-07-15 15:57:02,Arm500,DOC 34028-2016,153.6,0,37,1,2,154.338,153.938,3.0,1564.0,0.4,2.0,5678.0,200,13,2150,9,320,350,110.0,0.322,0.1892,0.1995,0.7205,0.0072,0.0091,0.0345,0.0241,0.0481,0.0012,0.003,0.0002,0.0009,0.0024,0.0032,0.0006,0.0091,0.0028,0.0001,0.0032,30014821,0.01,12,6,6139.0
2020-07-15,2020-07-15 15:57:02,Arm500,DOC 34028-2016,153.6,0,37,1,2,154.338,153.938,3.0,1564.0,0.4,2.0,5678.0,200,13,2150,9,320,350,110.0,0.322,0.1892,0.1995,0.7205,0.0072,0.0091,0.0345,0.0241,0.0481,0.0012,0.003,0.0002,0.0009,0.0024,0.0032,0.0006,0.0091,0.0028,0.0001,0.0032,30014809,0.01,18,6,5869.0
2020-07-15,2020-07-15 15:57:02,Arm500,DOC 34028-2016,153.6,0,37,1,2,154.338,153.938,3.0,1564.0,0.4,2.0,5593.0,200,13,2150,9,320,350,110.0,0.322,0.1892,0.1995,0.7205,0.0072,0.0091,0.0345,0.0241,0.0481,0.0012,0.003,0.0002,0.0009,0.0024,0.0032,0.0006,0.0091,0.0028,0.0001,0.0032,30014811,0.01,8,5,5641.0
2020-07-15,2020-07-15 15:57:02,Arm500,DOC 34028-2016,153.6,0,37,1,2,154.338,153.938,3.0,1564.0,0.4,2.0,5593.0,200,13,2150,9,320,350,110.0,0.322,0.1892,0.1995,0.7205,0.0072,0.0091,0.0345,0.0241,0.0481,0.0012,0.003,0.0002,0.0009,0.0024,0.0032,0.0006,0.0091,0.0028,0.0001,0.0032,30014804,0.01,11,5,6983.0
2020-07-15,2020-07-15 15:57:02,Arm500,DOC 34028-2016,153.6,0,37,1,2,154.338,153.938,3.0,1564.0,0.4,2.0,6207.0,200,13,2150,9,320,350,110.0,0.322,0.1892,0.1995,0.7205,0.0072,0.0091,0.0345,0.0241,0.0481,0.0012,0.003,0.0002,0.0009,0.0024,0.0032,0.0006,0.0091,0.0028,0.0001,0.0032,30014808,0.01,10,4,9831.0
2020-07-15,2020-07-15 15:57:02,Arm500,DOC 34028-2016,153.6,0,37,1,2,154.338,153.938,3.0,1564.0,0.4,2.0,3559.0,200,13,2150,9,320,350,110.0,0.322,0.1892,0.1995,0.7205,0.0072,0.0091,0.0345,0.0241,0.0481,0.0012,0.003,0.0002,0.0009,0.0024,0.0032,0.0006,0.0091,0.0028,0.0001,0.0032,30014816,0.01,17,3,8923.0
2020-07-15,2020-07-15 15:57:02,Arm500,DOC 34028-2016,153.6,0,37,1,2,154.338,153.938,3.0,1564.0,0.4,2.0,5685.0,200,13,2150,9,320,350,110.0,0.322,0.1892,0.1995,0.7205,0.0072,0.0091,0.0345,0.0241,0.0481,0.0012,0.003,0.0002,0.0009,0.0024,0.0032,0.0006,0.0091,0.0028,0.0001,0.0032,30014803,0.01,15,1,5716.0
2020-07-15,2020-07-15 15:57:02,Arm500,DOC 34028-2016,153.6,0,37,1,2,154.338,153.938,3.0,1564.0,0.4,2.0,3419.0,200,13,2150,9,320,350,110.0,0.322,0.1892,0.1995,0.7205,0.0072,0.0091,0.0345,0.0241,0.0481,0.0012,0.003,0.0002,0.0009,0.0024,0.0032,0.0006,0.0091,0.0028,0.0001,0.0032,30014820,0.01,16,2,8823.0
2020-07-15,2020-07-15 15:57:02,Arm500,DOC 34028-2016,153.6,0,37,1,2,154.338,153.938,3.0,1564.0,0.4,2.0,5678.0,200,13,2150,9,320,350,110.0,0.322,0.1892,0.1995,0.7205,0.0072,0.0091,0.0345,0.0241,0.0481,0.0012,0.003,0.0002,0.0009,0.0024,0.0032,0.0006,0.0091,0.0028,0.0001,0.0032,30014821,0.01,12,6,6139.0
2020-07-15,2020-07-15 16:32:31,Arm500,DOC 34028-2016,165.888,0,38,1,2,166.653,166.253,6.0,1566.0,0.4,2.0,5621.0,200,10,2150,9,320,350,110.0,0.327,0.1915,0.2087,0.7308,0.0105,0.0243,0.0435,0.0221,0.041,0.0011,0.0023,0.0003,0.0009,0.0037,0.003,0.001,0.0068,0.0028,0.0001,0.0032,30014804,0.01,11,5,6955.0
2020-07-15,2020-07-15 16:32:31,Arm500,DOC 34028-2016,165.888,0,38,1,2,166.653,166.253,6.0,1566.0,0.4,2.0,6235.0,200,10,2150,9,320,350,110.0,0.327,0.1915,0.2087,0.7308,0.0105,0.0243,0.0435,0.0221,0.041,0.0011,0.0023,0.0003,0.0009,0.0037,0.003,0.001,0.0068,0.0028,0.0001,0.0032,30014808,0.01,10,4,9803.0
2020-07-15,2020-07-15 16:32:31,Arm500,DOC 34028-2016,165.888,0,38,1,2,166.653,166.253,6.0,1566.0,0.4,2.0,5705.0,200,10,2150,9,320,350,110.0,0.327,0.1915,0.2087,0.7308,0.0105,0.0243,0.0435,0.0221,0.041,0.0011,0.0023,0.0003,0.0009,0.0037,0.003,0.001,0.0068,0.0028,0.0001,0.0032,30014821,0.01,12,6,6112.0
2020-07-15,2020-07-15 16:32:31,Arm500,DOC 34028-2016,165.888,0,38,1,2,166.653,166.253,6.0,1566.0,0.4,2.0,3446.0,200,10,2150,9,320,350,110.0,0.327,0.1915,0.2087,0.7308,0.0105,0.0243,0.0435,0.0221,0.041,0.0011,0.0023,0.0003,0.0009,0.0037,0.003,0.001,0.0068,0.0028,0.0001,0.0032,30014820,0.01,16,2,8796.0
2020-07-15,2020-07-15 16:32:31,Arm500,DOC 34028-2016,165.888,0,38,1,2,166.653,166.253,6.0,1566.0,0.4,2.0,5705.0,200,10,2150,9,320,350,110.0,0.327,0.1915,0.2087,0.7308,0.0105,0.0243,0.0435,0.0221,0.041,0.0011,0.0023,0.0003,0.0009,0.0037,0.003,0.001,0.0068,0.0028,0.0001,0.0032,30014821,0.01,12,6,6112.0
2020-07-15,2020-07-15 16:32:31,Arm500,DOC 34028-2016,165.888,0,38,1,2,166.653,166.253,6.0,1566.0,0.4,2.0,5621.0,200,10,2150,9,320,350,110.0,0.327,0.1915,0.2087,0.7308,0.0105,0.0243,0.0435,0.0221,0.041,0.0011,0.0023,0.0003,0.0009,0.0037,0.003,0.001,0.0068,0.0028,0.0001,0.0032,30014811,0.01,8,5,5613.0
2020-07-15,2020-07-15 16:32:31,Arm500,DOC 34028-2016,165.888,0,38,1,2,166.653,166.253,6.0,1566.0,0.4,2.0,3587.0,200,10,2150,9,320,350,110.0,0.327,0.1915,0.2087,0.7308,0.0105,0.0243,0.0435,0.0221,0.041,0.0011,0.0023,0.0003,0.0009,0.0037,0.003,0.001,0.0068,0.0028,0.0001,0.0032,30014816,0.01,17,3,8895.0
2020-07-15,2020-07-15 16:32:31,Arm500,DOC 34028-2016,165.888,0,38,1,2,166.653,166.253,6.0,1566.0,0.4,2.0,6235.0,200,10,2150,9,320,350,110.0,0.327,0.1915,0.2087,0.7308,0.0105,0.0243,0.0435,0.0221,0.041,0.0011,0.0023,0.0003,0.0009,0.0037,0.003,0.001,0.0068,0.0028,0.0001,0.0032,30014815,0.01,13,4,7444.0
2020-07-15,2020-07-15 16:32:31,Arm500,DOC 34028-2016,165.888,0,38,1,2,166.653,166.253,6.0,1566.0,0.4,2.0,5705.0,200,10,2150,9,320,350,110.0,0.327,0.1915,0.2087,0.7308,0.0105,0.0243,0.0435,0.0221,0.041,0.0011,0.0023,0.0003,0.0009,0.0037,0.003,0.001,0.0068,0.0028,0.0001,0.0032,30014809,0.01,18,6,5842.0
2020-07-15,2020-07-15 16:32:31,Arm500,DOC 34028-2016,165.888,0,38,1,2,166.653,166.253,6.0,1566.0,0.4,2.0,5712.0,200,10,2150,9,320,350,110.0,0.327,0.1915,0.2087,0.7308,0.0105,0.0243,0.0435,0.0221,0.041,0.0011,0.0023,0.0003,0.0009,0.0037,0.003,0.001,0.0068,0.0028,0.0001,0.0032,30014803,0.01,15,1,5689.0
2020-07-15,2020-07-15 17:14:22,Arm500,DOC 34028-2016,162.816,0,39,1,2,163.575,163.175,5.0,1566.0,0.4,2.0,5649.0,200,13,2155,9,320,350,110.0,0.328,0.195,0.1995,0.715,0.0062,0.0164,0.0451,0.0178,0.0344,0.0013,0.0026,0.0002,0.001,0.0026,0.0033,0.0008,0.0063,0.0027,0.0001,0.0021,30014811,0.01,8,5,5585.0
2020-07-15,2020-07-15 17:14:22,Arm500,DOC 34028-2016,162.816,0,39,1,2,163.575,163.175,5.0,1566.0,0.4,2.0,5649.0,200,13,2155,9,320,350,110.0,0.328,0.195,0.1995,0.715,0.0062,0.0164,0.0451,0.0178,0.0344,0.0013,0.0026,0.0002,0.001,0.0026,0.0033,0.0008,0.0063,0.0027,0.0001,0.0021,30014804,0.01,11,5,6927.0
2020-07-15,2020-07-15 17:14:22,Arm500,DOC 34028-2016,162.816,0,39,1,2,163.575,163.175,5.0,1566.0,0.4,2.0,5733.0,200,13,2155,9,320,350,110.0,0.328,0.195,0.1995,0.715,0.0062,0.0164,0.0451,0.0178,0.0344,0.0013,0.0026,0.0002,0.001,0.0026,0.0033,0.0008,0.0063,0.0027,0.0001,0.0021,30014821,0.01,12,6,6084.0
2020-07-15,2020-07-15 17:14:22,Arm500,DOC 34028-2016,162.816,0,39,1,2,163.575,163.175,5.0,1566.0,0.4,2.0,5733.0,200,13,2155,9,320,350,110.0,0.328,0.195,0.1995,0.715,0.0062,0.0164,0.0451,0.0178,0.0344,0.0013,0.0026,0.0002,0.001,0.0026,0.0033,0.0008,0.0063,0.0027,0.0001,0.0021,30014821,0.01,12,6,6084.0
2020-07-15,2020-07-15 17:14:22,Arm500,DOC 34028-2016,162.816,0,39,1,2,163.575,163.175,5.0,1566.0,0.4,2.0,3474.0,200,13,2155,9,320,350,110.0,0.328,0.195,0.1995,0.715,0.0062,0.0164,0.0451,0.0178,0.0344,0.0013,0.0026,0.0002,0.001,0.0026,0.0033,0.0008,0.0063,0.0027,0.0001,0.0021,30014820,0.01,16,2,8768.0
2020-07-15,2020-07-15 17:14:22,Arm500,DOC 34028-2016,162.816,0,39,1,2,163.575,163.175,5.0,1566.0,0.4,2.0,3615.0,200,13,2155,9,320,350,110.0,0.328,0.195,0.1995,0.715,0.0062,0.0164,0.0451,0.0178,0.0344,0.0013,0.0026,0.0002,0.001,0.0026,0.0033,0.0008,0.0063,0.0027,0.0001,0.0021,30014816,0.01,17,3,8867.0
2020-07-15,2020-07-15 17:14:22,Arm500,DOC 34028-2016,162.816,0,39,1,2,163.575,163.175,5.0,1566.0,0.4,2.0,6259.0,200,13,2155,9,320,350,110.0,0.328,0.195,0.1995,0.715,0.0062,0.0164,0.0451,0.0178,0.0344,0.0013,0.0026,0.0002,0.001,0.0026,0.0033,0.0008,0.0063,0.0027,0.0001,0.0021,30014815,0.01,13,4,7420.0
2020-07-15,2020-07-15 17:14:22,Arm500,DOC 34028-2016,162.816,0,39,1,2,163.575,163.175,5.0,1566.0,0.4,2.0,5733.0,200,13,2155,9,320,350,110.0,0.328,0.195,0.1995,0.715,0.0062,0.0164,0.0451,0.0178,0.0344,0.0013,0.0026,0.0002,0.001,0.0026,0.0033,0.0008,0.0063,0.0027,0.0001,0.0021,30014809,0.01,18,6,5814.0
2020-07-15,2020-07-15 17:14:22,Arm500,DOC 34028-2016,162.816,0,39,1,2,163.575,163.175,5.0,1566.0,0.4,2.0,5740.0,200,13,2155,9,320,350,110.0,0.328,0.195,0.1995,0.715,0.0062,0.0164,0.0451,0.0178,0.0344,0.0013,0.0026,0.0002,0.001,0.0026,0.0033,0.0008,0.0063,0.0027,0.0001,0.0021,30014803,0.01,15,1,5661.0
2020-07-15,2020-07-15 17:14:22,Arm500,DOC 34028-2016,162.816,0,39,1,2,163.575,163.175,5.0,1566.0,0.4,2.0,6259.0,200,13,2155,9,320,350,110.0,0.328,0.195,0.1995,0.715,0.0062,0.0164,0.0451,0.0178,0.0344,0.0013,0.0026,0.0002,0.001,0.0026,0.0033,0.0008,0.0063,0.0027,0.0001,0.0021,30014808,0.01,10,4,9779.0
2020-07-15,2020-07-15 17:57:03,Arm500,DOC 34028-2016,172.032,0,40,1,2,172.81,172.41,9.0,1566.0,0.4,2.0,5676.0,200,13,2155,9,320,350,110.0,0.32,0.1895,0.1944,0.7048,0.0042,0.0127,0.0442,0.0165,0.0351,0.0013,0.0026,0.0002,0.0008,0.002,0.003,0.0011,0.0065,0.0026,0.0001,0.0026,30014811,0.01,8,5,5558.0
2020-07-15,2020-07-15 17:57:03,Arm500,DOC 34028-2016,172.032,0,40,1,2,172.81,172.41,9.0,1566.0,0.4,2.0,5761.0,200,13,2155,9,320,350,110.0,0.32,0.1895,0.1944,0.7048,0.0042,0.0127,0.0442,0.0165,0.0351,0.0013,0.0026,0.0002,0.0008,0.002,0.003,0.0011,0.0065,0.0026,0.0001,0.0026,30014821,0.01,12,6,6056.0
2020-07-15,2020-07-15 17:57:03,Arm500,DOC 34028-2016,172.032,0,40,1,2,172.81,172.41,9.0,1566.0,0.4,2.0,5676.0,200,13,2155,9,320,350,110.0,0.32,0.1895,0.1944,0.7048,0.0042,0.0127,0.0442,0.0165,0.0351,0.0013,0.0026,0.0002,0.0008,0.002,0.003,0.0011,0.0065,0.0026,0.0001,0.0026,30014804,0.01,11,5,6900.0
2020-07-15,2020-07-15 17:57:03,Arm500,DOC 34028-2016,172.032,0,40,1,2,172.81,172.41,9.0,1566.0,0.4,2.0,6290.0,200,13,2155,9,320,350,110.0,0.32,0.1895,0.1944,0.7048,0.0042,0.0127,0.0442,0.0165,0.0351,0.0013,0.0026,0.0002,0.0008,0.002,0.003,0.0011,0.0065,0.0026,0.0001,0.0026,30014808,0.01,10,4,9748.0
2020-07-15,2020-07-15 17:57:03,Arm500,DOC 34028-2016,172.032,0,40,1,2,172.81,172.41,9.0,1566.0,0.4,2.0,3505.0,200,13,2155,9,320,350,110.0,0.32,0.1895,0.1944,0.7048,0.0042,0.0127,0.0442,0.0165,0.0351,0.0013,0.0026,0.0002,0.0008,0.002,0.003,0.0011,0.0065,0.0026,0.0001,0.0026,30014820,0.01,16,2,8737.0
2020-07-15,2020-07-15 17:57:03,Arm500,DOC 34028-2016,172.032,0,40,1,2,172.81,172.41,9.0,1566.0,0.4,2.0,3642.0,200,13,2155,9,320,350,110.0,0.32,0.1895,0.1944,0.7048,0.0042,0.0127,0.0442,0.0165,0.0351,0.0013,0.0026,0.0002,0.0008,0.002,0.003,0.0011,0.0065,0.0026,0.0001,0.0026,30014816,0.01,17,3,8840.0
2020-07-15,2020-07-15 17:57:03,Arm500,DOC 34028-2016,172.032,0,40,1,2,172.81,172.41,9.0,1566.0,0.4,2.0,5761.0,200,13,2155,9,320,350,110.0,0.32,0.1895,0.1944,0.7048,0.0042,0.0127,0.0442,0.0165,0.0351,0.0013,0.0026,0.0002,0.0008,0.002,0.003,0.0011,0.0065,0.0026,0.0001,0.0026,30014821,0.01,12,6,6056.0
2020-07-15,2020-07-15 17:57:03,Arm500,DOC 34028-2016,172.032,0,40,1,2,172.81,172.41,9.0,1566.0,0.4,2.0,5761.0,200,13,2155,9,320,350,110.0,0.32,0.1895,0.1944,0.7048,0.0042,0.0127,0.0442,0.0165,0.0351,0.0013,0.0026,0.0002,0.0008,0.002,0.003,0.0011,0.0065,0.0026,0.0001,0.0026,30014809,0.01,18,6,5786.0
2020-07-15,2020-07-15 17:57:03,Arm500,DOC 34028-2016,172.032,0,40,1,2,172.81,172.41,9.0,1566.0,0.4,2.0,6290.0,200,13,2155,9,320,350,110.0,0.32,0.1895,0.1944,0.7048,0.0042,0.0127,0.0442,0.0165,0.0351,0.0013,0.0026,0.0002,0.0008,0.002,0.003,0.0011,0.0065,0.0026,0.0001,0.0026,30014815,0.01,13,4,7389.0
2020-07-15,2020-07-15 17:57:03,Arm500,DOC 34028-2016,172.032,0,40,1,2,172.81,172.41,9.0,1566.0,0.4,2.0,5767.0,200,13,2155,9,320,350,110.0,0.32,0.1895,0.1944,0.7048,0.0042,0.0127,0.0442,0.0165,0.0351,0.0013,0.0026,0.0002,0.0008,0.002,0.003,0.0011,0.0065,0.0026,0.0001,0.0026,30014803,0.01,15,1,5634.0
2020-07-15,2020-07-15 18:39:25,Arm500,DOC 34028-2016,168.96,0,41,1,2,169.731,169.331,2.0,1565.0,0.4,2.0,6318.0,200,13,2155,9,320,350,110.0,0.314,0.1833,0.1997,0.7073,0.0052,0.0132,0.0381,0.019,0.0365,0.001,0.0027,0.0003,0.0009,0.0023,0.0031,0.0011,0.0061,0.0027,0.0002,0.002,30014815,0.01,13,4,7361.0
2020-07-15,2020-07-15 18:39:25,Arm500,DOC 34028-2016,168.96,0,41,1,2,169.731,169.331,2.0,1565.0,0.4,2.0,5795.0,200,13,2155,9,320,350,110.0,0.314,0.1833,0.1997,0.7073,0.0052,0.0132,0.0381,0.019,0.0365,0.001,0.0027,0.0003,0.0009,0.0023,0.0031,0.0011,0.0061,0.0027,0.0002,0.002,30014803,0.01,15,1,5606.0
2020-07-15,2020-07-15 18:39:25,Arm500,DOC 34028-2016,168.96,0,41,1,2,169.731,169.331,2.0,1565.0,0.4,2.0,5788.0,200,13,2155,9,320,350,110.0,0.314,0.1833,0.1997,0.7073,0.0052,0.0132,0.0381,0.019,0.0365,0.001,0.0027,0.0003,0.0009,0.0023,0.0031,0.0011,0.0061,0.0027,0.0002,0.002,30014821,0.01,12,6,6029.0
2020-07-15,2020-07-15 18:39:25,Arm500,DOC 34028-2016,168.96,0,41,1,2,169.731,169.331,2.0,1565.0,0.4,2.0,5788.0,200,13,2155,9,320,350,110.0,0.314,0.1833,0.1997,0.7073,0.0052,0.0132,0.0381,0.019,0.0365,0.001,0.0027,0.0003,0.0009,0.0023,0.0031,0.0011,0.0061,0.0027,0.0002,0.002,30014809,0.01,18,6,5759.0
2020-07-15,2020-07-15 18:39:25,Arm500,DOC 34028-2016,168.96,0,41,1,2,169.731,169.331,2.0,1565.0,0.4,2.0,5788.0,200,13,2155,9,320,350,110.0,0.314,0.1833,0.1997,0.7073,0.0052,0.0132,0.0381,0.019,0.0365,0.001,0.0027,0.0003,0.0009,0.0023,0.0031,0.0011,0.0061,0.0027,0.0002,0.002,30014821,0.01,12,6,6029.0
2020-07-15,2020-07-15 18:39:25,Arm500,DOC 34028-2016,168.96,0,41,1,2,169.731,169.331,2.0,1565.0,0.4,2.0,5704.0,200,13,2155,9,320,350,110.0,0.314,0.1833,0.1997,0.7073,0.0052,0.0132,0.0381,0.019,0.0365,0.001,0.0027,0.0003,0.0009,0.0023,0.0031,0.0011,0.0061,0.0027,0.0002,0.002,30014804,0.01,11,5,6872.0
2020-07-15,2020-07-15 18:39:25,Arm500,DOC 34028-2016,168.96,0,41,1,2,169.731,169.331,2.0,1565.0,0.4,2.0,3532.0,200,13,2155,9,320,350,110.0,0.314,0.1833,0.1997,0.7073,0.0052,0.0132,0.0381,0.019,0.0365,0.001,0.0027,0.0003,0.0009,0.0023,0.0031,0.0011,0.0061,0.0027,0.0002,0.002,30014820,0.01,16,2,8710.0
2020-07-15,2020-07-15 18:39:25,Arm500,DOC 34028-2016,168.96,0,41,1,2,169.731,169.331,2.0,1565.0,0.4,2.0,5704.0,200,13,2155,9,320,350,110.0,0.314,0.1833,0.1997,0.7073,0.0052,0.0132,0.0381,0.019,0.0365,0.001,0.0027,0.0003,0.0009,0.0023,0.0031,0.0011,0.0061,0.0027,0.0002,0.002,30014811,0.01,8,5,5530.0
2020-07-15,2020-07-15 18:39:25,Arm500,DOC 34028-2016,168.96,0,41,1,2,169.731,169.331,2.0,1565.0,0.4,2.0,3673.0,200,13,2155,9,320,350,110.0,0.314,0.1833,0.1997,0.7073,0.0052,0.0132,0.0381,0.019,0.0365,0.001,0.0027,0.0003,0.0009,0.0023,0.0031,0.0011,0.0061,0.0027,0.0002,0.002,30014816,0.01,17,3,8809.0
2020-07-15,2020-07-15 18:39:25,Arm500,DOC 34028-2016,168.96,0,41,1,2,169.731,169.331,2.0,1565.0,0.4,2.0,6318.0,200,13,2155,9,320,350,110.0,0.314,0.1833,0.1997,0.7073,0.0052,0.0132,0.0381,0.019,0.0365,0.001,0.0027,0.0003,0.0009,0.0023,0.0031,0.0011,0.0061,0.0027,0.0002,0.002,30014808,0.01,10,4,9720.0
2020-07-15,2020-07-15 19:19:14,Arm500,DOC 34028-2016,165.888,0,42,1,2,166.653,166.253,3.0,1566.0,0.4,2.0,5731.0,200,7,2155,9,320,350,110.0,0.33,0.1966,0.202,0.7318,0.0051,0.0145,0.0358,0.0168,0.0364,0.0013,0.0024,0.0002,0.0009,0.0022,0.003,0.0012,0.0082,0.0027,0.0001,0.0015,30014804,0.01,11,5,6845.0
2020-07-15,2020-07-15 19:19:14,Arm500,DOC 34028-2016,165.888,0,42,1,2,166.653,166.253,3.0,1566.0,0.4,2.0,5731.0,200,7,2155,9,320,350,110.0,0.33,0.1966,0.202,0.7318,0.0051,0.0145,0.0358,0.0168,0.0364,0.0013,0.0024,0.0002,0.0009,0.0022,0.003,0.0012,0.0082,0.0027,0.0001,0.0015,30014811,0.01,8,5,5503.0
2020-07-15,2020-07-15 19:19:14,Arm500,DOC 34028-2016,165.888,0,42,1,2,166.653,166.253,3.0,1566.0,0.4,2.0,5816.0,200,7,2155,9,320,350,110.0,0.33,0.1966,0.202,0.7318,0.0051,0.0145,0.0358,0.0168,0.0364,0.0013,0.0024,0.0002,0.0009,0.0022,0.003,0.0012,0.0082,0.0027,0.0001,0.0015,30014809,0.01,18,6,5731.0
2020-07-15,2020-07-15 19:19:14,Arm500,DOC 34028-2016,165.888,0,42,1,2,166.653,166.253,3.0,1566.0,0.4,2.0,6345.0,200,7,2155,9,320,350,110.0,0.33,0.1966,0.202,0.7318,0.0051,0.0145,0.0358,0.0168,0.0364,0.0013,0.0024,0.0002,0.0009,0.0022,0.003,0.0012,0.0082,0.0027,0.0001,0.0015,30014808,0.01,10,4,9693.0
2020-07-15,2020-07-15 19:19:14,Arm500,DOC 34028-2016,165.888,0,42,1,2,166.653,166.253,3.0,1566.0,0.4,2.0,3700.0,200,7,2155,9,320,350,110.0,0.33,0.1966,0.202,0.7318,0.0051,0.0145,0.0358,0.0168,0.0364,0.0013,0.0024,0.0002,0.0009,0.0022,0.003,0.0012,0.0082,0.0027,0.0001,0.0015,30014816,0.01,17,3,8782.0
2020-07-15,2020-07-15 19:19:14,Arm500,DOC 34028-2016,165.888,0,42,1,2,166.653,166.253,3.0,1566.0,0.4,2.0,5823.0,200,7,2155,9,320,350,110.0,0.33,0.1966,0.202,0.7318,0.0051,0.0145,0.0358,0.0168,0.0364,0.0013,0.0024,0.0002,0.0009,0.0022,0.003,0.0012,0.0082,0.0027,0.0001,0.0015,30014803,0.01,15,1,5578.0
2020-07-15,2020-07-15 19:19:14,Arm500,DOC 34028-2016,165.888,0,42,1,2,166.653,166.253,3.0,1566.0,0.4,2.0,5816.0,200,7,2155,9,320,350,110.0,0.33,0.1966,0.202,0.7318,0.0051,0.0145,0.0358,0.0168,0.0364,0.0013,0.0024,0.0002,0.0009,0.0022,0.003,0.0012,0.0082,0.0027,0.0001,0.0015,30014821,0.01,12,6,6001.0
2020-07-15,2020-07-15 19:19:14,Arm500,DOC 34028-2016,165.888,0,42,1,2,166.653,166.253,3.0,1566.0,0.4,2.0,5816.0,200,7,2155,9,320,350,110.0,0.33,0.1966,0.202,0.7318,0.0051,0.0145,0.0358,0.0168,0.0364,0.0013,0.0024,0.0002,0.0009,0.0022,0.003,0.0012,0.0082,0.0027,0.0001,0.0015,30014821,0.01,12,6,6001.0
2020-07-15,2020-07-15 19:19:14,Arm500,DOC 34028-2016,165.888,0,42,1,2,166.653,166.253,3.0,1566.0,0.4,2.0,3560.0,200,7,2155,9,320,350,110.0,0.33,0.1966,0.202,0.7318,0.0051,0.0145,0.0358,0.0168,0.0364,0.0013,0.0024,0.0002,0.0009,0.0022,0.003,0.0012,0.0082,0.0027,0.0001,0.0015,30014820,0.01,16,2,8682.0
2020-07-15,2020-07-15 19:19:14,Arm500,DOC 34028-2016,165.888,0,42,1,2,166.653,166.253,3.0,1566.0,0.4,2.0,6345.0,200,7,2155,9,320,350,110.0,0.33,0.1966,0.202,0.7318,0.0051,0.0145,0.0358,0.0168,0.0364,0.0013,0.0024,0.0002,0.0009,0.0022,0.003,0.0012,0.0082,0.0027,0.0001,0.0015,30014815,0.01,13,4,7334.0
2020-07-16,2020-07-16 07:40:15,Arm500,DOC 34028-2016,165.888,0,13,1,2,166.653,166.253,11.0,1571.0,0.4,4.0,5013.0,200,7,2155,9,320,350,110.0,0.291,0.1895,0.1404,0.521,0.0079,0.0215,0.0502,0.0192,0.0364,0.001,0.0032,0.0002,0.0007,0.0015,0.0029,0.0009,0.0068,0.0023,0.0002,0.0017,30014803,0.01,15,1,6388.0
2020-07-16,2020-07-16 07:40:15,Arm500,DOC 34028-2016,165.888,0,13,1,2,166.653,166.253,11.0,1571.0,0.4,4.0,6800.0,200,7,2155,9,320,350,110.0,0.291,0.1895,0.1404,0.521,0.0079,0.0215,0.0502,0.0192,0.0364,0.001,0.0032,0.0002,0.0007,0.0015,0.0029,0.0009,0.0068,0.0023,0.0002,0.0017,30014808,0.01,10,4,9238.0
2020-07-16,2020-07-16 07:40:15,Arm500,DOC 34028-2016,165.888,0,13,1,2,166.653,166.253,11.0,1571.0,0.4,4.0,7455.0,200,7,2155,9,320,350,110.0,0.291,0.1895,0.1404,0.521,0.0079,0.0215,0.0502,0.0192,0.0364,0.001,0.0032,0.0002,0.0007,0.0015,0.0029,0.0009,0.0068,0.0023,0.0002,0.0017,30014804,0.01,11,5,5121.0
2020-07-16,2020-07-16 07:40:15,Arm500,DOC 34028-2016,165.888,0,13,1,2,166.653,166.253,11.0,1571.0,0.4,4.0,2747.0,200,7,2155,9,320,350,110.0,0.291,0.1895,0.1404,0.521,0.0079,0.0215,0.0502,0.0192,0.0364,0.001,0.0032,0.0002,0.0007,0.0015,0.0029,0.0009,0.0068,0.0023,0.0002,0.0017,30014820,0.01,16,2,9495.0
2020-07-16,2020-07-16 07:40:15,Arm500,DOC 34028-2016,165.888,0,13,1,2,166.653,166.253,11.0,1571.0,0.4,4.0,2909.0,200,7,2155,9,320,350,110.0,0.291,0.1895,0.1404,0.521,0.0079,0.0215,0.0502,0.0192,0.0364,0.001,0.0032,0.0002,0.0007,0.0015,0.0029,0.0009,0.0068,0.0023,0.0002,0.0017,30014816,0.01,17,3,9573.0
2020-07-16,2020-07-16 07:40:15,Arm500,DOC 34028-2016,165.888,0,13,1,2,166.653,166.253,11.0,1571.0,0.4,4.0,7504.0,200,7,2155,9,320,350,110.0,0.291,0.1895,0.1404,0.521,0.0079,0.0215,0.0502,0.0192,0.0364,0.001,0.0032,0.0002,0.0007,0.0015,0.0029,0.0009,0.0068,0.0023,0.0002,0.0017,30014809,0.01,18,6,4043.0
2020-07-16,2020-07-16 08:22:01,Arm500,DOC 34028-2016,159.744,0,14,1,2,160.496,160.096,3.0,1566.0,0.4,4.0,2937.0,200,7,2155,9,320,350,110.0,0.296,0.1913,0.1512,0.54,0.0072,0.0163,0.0496,0.0213,0.039,0.001,0.0034,0.0003,0.0007,0.0017,0.0032,0.0012,0.0068,0.0023,0.0002,0.001,30014816,0.05,17,3,9545.0
2020-07-16,2020-07-16 08:22:01,Arm500,DOC 34028-2016,159.744,0,14,1,2,160.496,160.096,3.0,1566.0,0.4,4.0,7479.0,200,7,2155,9,320,350,110.0,0.296,0.1913,0.1512,0.54,0.0072,0.0163,0.0496,0.0213,0.039,0.001,0.0034,0.0003,0.0007,0.0017,0.0032,0.0012,0.0068,0.0023,0.0002,0.001,30014804,0.05,11,5,5097.0
2020-07-16,2020-07-16 08:22:01,Arm500,DOC 34028-2016,159.744,0,14,1,2,160.496,160.096,3.0,1566.0,0.4,4.0,7529.0,200,7,2155,9,320,350,110.0,0.296,0.1913,0.1512,0.54,0.0072,0.0163,0.0496,0.0213,0.039,0.001,0.0034,0.0003,0.0007,0.0017,0.0032,0.0012,0.0068,0.0023,0.0002,0.001,30014809,0.05,18,6,4018.0
2020-07-16,2020-07-16 08:22:01,Arm500,DOC 34028-2016,159.744,0,14,1,2,160.496,160.096,3.0,1566.0,0.4,4.0,2775.0,200,7,2155,9,320,350,110.0,0.296,0.1913,0.1512,0.54,0.0072,0.0163,0.0496,0.0213,0.039,0.001,0.0034,0.0003,0.0007,0.0017,0.0032,0.0012,0.0068,0.0023,0.0002,0.001,30014820,0.05,16,2,9467.0
2020-07-16,2020-07-16 08:22:01,Arm500,DOC 34028-2016,159.744,0,14,1,2,160.496,160.096,3.0,1566.0,0.4,4.0,5041.0,200,7,2155,9,320,350,110.0,0.296,0.1913,0.1512,0.54,0.0072,0.0163,0.0496,0.0213,0.039,0.001,0.0034,0.0003,0.0007,0.0017,0.0032,0.0012,0.0068,0.0023,0.0002,0.001,30014803,0.05,15,1,6360.0
2020-07-16,2020-07-16 08:22:01,Arm500,DOC 34028-2016,159.744,0,14,1,2,160.496,160.096,3.0,1566.0,0.4,4.0,6828.0,200,7,2155,9,320,350,110.0,0.296,0.1913,0.1512,0.54,0.0072,0.0163,0.0496,0.0213,0.039,0.001,0.0034,0.0003,0.0007,0.0017,0.0032,0.0012,0.0068,0.0023,0.0002,0.001,30014808,0.05,10,4,9210.0
2020-07-16,2020-07-16 09:02:48,Arm500,DOC 34028-2016,162.816,0,15,1,2,163.575,163.175,5.0,1567.0,0.4,4.0,2964.0,200,7,2155,9,320,350,110.0,0.297,0.1974,0.1561,0.5113,0.0023,0.015,0.0504,0.0181,0.0389,0.001,0.0031,0.0002,0.0008,0.0013,0.0034,0.001,0.0077,0.0023,0.0003,0.0011,30014816,0.01,17,3,9518.0
2020-07-16,2020-07-16 09:02:48,Arm500,DOC 34028-2016,162.816,0,15,1,2,163.575,163.175,5.0,1567.0,0.4,4.0,7556.0,200,7,2155,9,320,350,110.0,0.297,0.1974,0.1561,0.5113,0.0023,0.015,0.0504,0.0181,0.0389,0.001,0.0031,0.0002,0.0008,0.0013,0.0034,0.001,0.0077,0.0023,0.0003,0.0011,30014809,0.01,18,6,3991.0
2020-07-16,2020-07-16 09:02:48,Arm500,DOC 34028-2016,162.816,0,15,1,2,163.575,163.175,5.0,1567.0,0.4,4.0,6855.0,200,7,2155,9,320,350,110.0,0.297,0.1974,0.1561,0.5113,0.0023,0.015,0.0504,0.0181,0.0389,0.001,0.0031,0.0002,0.0008,0.0013,0.0034,0.001,0.0077,0.0023,0.0003,0.0011,30014808,0.01,10,4,9183.0
2020-07-16,2020-07-16 09:02:48,Arm500,DOC 34028-2016,162.816,0,15,1,2,163.575,163.175,5.0,1567.0,0.4,4.0,5065.0,200,7,2155,9,320,350,110.0,0.297,0.1974,0.1561,0.5113,0.0023,0.015,0.0504,0.0181,0.0389,0.001,0.0031,0.0002,0.0008,0.0013,0.0034,0.001,0.0077,0.0023,0.0003,0.0011,30014803,0.01,15,1,6336.0
2020-07-16,2020-07-16 09:02:48,Arm500,DOC 34028-2016,162.816,0,15,1,2,163.575,163.175,5.0,1567.0,0.4,4.0,2802.0,200,7,2155,9,320,350,110.0,0.297,0.1974,0.1561,0.5113,0.0023,0.015,0.0504,0.0181,0.0389,0.001,0.0031,0.0002,0.0008,0.0013,0.0034,0.001,0.0077,0.0023,0.0003,0.0011,30014820,0.01,16,2,9440.0
2020-07-16,2020-07-16 09:02:48,Arm500,DOC 34028-2016,162.816,0,15,1,2,163.575,163.175,5.0,1567.0,0.4,4.0,7507.0,200,7,2155,9,320,350,110.0,0.297,0.1974,0.1561,0.5113,0.0023,0.015,0.0504,0.0181,0.0389,0.001,0.0031,0.0002,0.0008,0.0013,0.0034,0.001,0.0077,0.0023,0.0003,0.0011,30014804,0.01,11,5,5069.0
2020-07-16,2020-07-16 10:29:58,Arm500,DOC 34028-2016,165.888,0,16,1,2,166.653,166.253,9.0,1565.0,0.4,4.0,7535.0,200,7,2155,9,320,350,110.0,0.294,0.1939,0.1421,0.5061,0.0031,0.0169,0.0535,0.0182,0.036,0.0009,0.0038,0.0002,0.0007,0.0013,0.003,0.001,0.0068,0.0023,0.0002,0.0016,30014804,0.01,11,5,5041.0
2020-07-16,2020-07-16 10:29:58,Arm500,DOC 34028-2016,165.888,0,16,1,2,166.653,166.253,9.0,1565.0,0.4,4.0,5093.0,200,7,2155,9,320,350,110.0,0.294,0.1939,0.1421,0.5061,0.0031,0.0169,0.0535,0.0182,0.036,0.0009,0.0038,0.0002,0.0007,0.0013,0.003,0.001,0.0068,0.0023,0.0002,0.0016,30014803,0.01,15,1,6308.0
2020-07-16,2020-07-16 10:29:58,Arm500,DOC 34028-2016,165.888,0,16,1,2,166.653,166.253,9.0,1565.0,0.4,4.0,6883.0,200,7,2155,9,320,350,110.0,0.294,0.1939,0.1421,0.5061,0.0031,0.0169,0.0535,0.0182,0.036,0.0009,0.0038,0.0002,0.0007,0.0013,0.003,0.001,0.0068,0.0023,0.0002,0.0016,30014808,0.01,10,4,9155.0
2020-07-16,2020-07-16 10:29:58,Arm500,DOC 34028-2016,165.888,0,16,1,2,166.653,166.253,9.0,1565.0,0.4,4.0,7584.0,200,7,2155,9,320,350,110.0,0.294,0.1939,0.1421,0.5061,0.0031,0.0169,0.0535,0.0182,0.036,0.0009,0.0038,0.0002,0.0007,0.0013,0.003,0.001,0.0068,0.0023,0.0002,0.0016,30014809,0.01,18,6,3963.0
2020-07-16,2020-07-16 10:29:58,Arm500,DOC 34028-2016,165.888,0,16,1,2,166.653,166.253,9.0,1565.0,0.4,4.0,2830.0,200,7,2155,9,320,350,110.0,0.294,0.1939,0.1421,0.5061,0.0031,0.0169,0.0535,0.0182,0.036,0.0009,0.0038,0.0002,0.0007,0.0013,0.003,0.001,0.0068,0.0023,0.0002,0.0016,30014820,0.01,16,2,9412.0
2020-07-16,2020-07-16 10:29:58,Arm500,DOC 34028-2016,165.888,0,16,1,2,166.653,166.253,9.0,1565.0,0.4,4.0,2992.0,200,7,2155,9,320,350,110.0,0.294,0.1939,0.1421,0.5061,0.0031,0.0169,0.0535,0.0182,0.036,0.0009,0.0038,0.0002,0.0007,0.0013,0.003,0.001,0.0068,0.0023,0.0002,0.0016,30014816,0.01,17,3,9490.0
2020-07-16,2020-07-16 10:32:17,Arm500,DOC 34028-2016,159.744,0,17,1,2,160.496,160.096,2.0,1564.0,0.4,4.0,2858.0,200,7,2155,9,320,350,110.0,0.288,0.1906,0.1392,0.5101,0.0089,0.0138,0.0362,0.0193,0.0368,0.0008,0.0032,0.0002,0.0007,0.0014,0.0032,0.0007,0.0065,0.0023,0.0001,0.0013,30014820,0.01,16,2,9384.0
2020-07-16,2020-07-16 10:32:17,Arm500,DOC 34028-2016,159.744,0,17,1,2,160.496,160.096,2.0,1564.0,0.4,4.0,5120.0,200,7,2155,9,320,350,110.0,0.288,0.1906,0.1392,0.5101,0.0089,0.0138,0.0362,0.0193,0.0368,0.0008,0.0032,0.0002,0.0007,0.0014,0.0032,0.0007,0.0065,0.0023,0.0001,0.0013,30014803,0.01,15,1,6281.0
2020-07-16,2020-07-16 10:32:17,Arm500,DOC 34028-2016,159.744,0,17,1,2,160.496,160.096,2.0,1564.0,0.4,4.0,7562.0,200,7,2155,9,320,350,110.0,0.288,0.1906,0.1392,0.5101,0.0089,0.0138,0.0362,0.0193,0.0368,0.0008,0.0032,0.0002,0.0007,0.0014,0.0032,0.0007,0.0065,0.0023,0.0001,0.0013,30014804,0.01,11,5,5014.0
2020-07-16,2020-07-16 10:32:17,Arm500,DOC 34028-2016,159.744,0,17,1,2,160.496,160.096,2.0,1564.0,0.4,4.0,3016.0,200,7,2155,9,320,350,110.0,0.288,0.1906,0.1392,0.5101,0.0089,0.0138,0.0362,0.0193,0.0368,0.0008,0.0032,0.0002,0.0007,0.0014,0.0032,0.0007,0.0065,0.0023,0.0001,0.0013,30014816,0.01,17,3,9466.0
2020-07-16,2020-07-16 10:32:17,Arm500,DOC 34028-2016,159.744,0,17,1,2,160.496,160.096,2.0,1564.0,0.4,4.0,6908.0,200,7,2155,9,320,350,110.0,0.288,0.1906,0.1392,0.5101,0.0089,0.0138,0.0362,0.0193,0.0368,0.0008,0.0032,0.0002,0.0007,0.0014,0.0032,0.0007,0.0065,0.0023,0.0001,0.0013,30014808,0.01,10,4,9130.0
2020-07-16,2020-07-16 10:32:17,Arm500,DOC 34028-2016,159.744,0,17,1,2,160.496,160.096,2.0,1564.0,0.4,4.0,7611.0,200,7,2155,9,320,350,110.0,0.288,0.1906,0.1392,0.5101,0.0089,0.0138,0.0362,0.0193,0.0368,0.0008,0.0032,0.0002,0.0007,0.0014,0.0032,0.0007,0.0065,0.0023,0.0001,0.0013,30014809,0.01,18,6,3936.0
2020-07-16,2020-07-16 11:09:45,Arm500,DOC 34028-2016,168.96,0,18,1,2,169.731,169.331,11.0,1568.0,0.4,4.0,5151.0,200,7,2155,9,320,350,110.0,0.28,0.1857,0.1348,0.5094,0.0061,0.016,0.0301,0.0145,0.0318,0.0009,0.0021,0.0001,0.0007,0.0013,0.0039,0.0009,0.0047,0.0024,0.0001,0.0016,30014803,0.01,15,1,6250.0
2020-07-16,2020-07-16 11:09:45,Arm500,DOC 34028-2016,168.96,0,18,1,2,169.731,169.331,11.0,1568.0,0.4,4.0,7590.0,200,7,2155,9,320,350,110.0,0.28,0.1857,0.1348,0.5094,0.0061,0.016,0.0301,0.0145,0.0318,0.0009,0.0021,0.0001,0.0007,0.0013,0.0039,0.0009,0.0047,0.0024,0.0001,0.0016,30014804,0.01,11,5,4986.0
2020-07-16,2020-07-16 11:09:45,Arm500,DOC 34028-2016,168.96,0,18,1,2,169.731,169.331,11.0,1568.0,0.4,4.0,7639.0,200,7,2155,9,320,350,110.0,0.28,0.1857,0.1348,0.5094,0.0061,0.016,0.0301,0.0145,0.0318,0.0009,0.0021,0.0001,0.0007,0.0013,0.0039,0.0009,0.0047,0.0024,0.0001,0.0016,30014809,0.01,18,6,3908.0
2020-07-16,2020-07-16 11:09:45,Arm500,DOC 34028-2016,168.96,0,18,1,2,169.731,169.331,11.0,1568.0,0.4,4.0,6935.0,200,7,2155,9,320,350,110.0,0.28,0.1857,0.1348,0.5094,0.0061,0.016,0.0301,0.0145,0.0318,0.0009,0.0021,0.0001,0.0007,0.0013,0.0039,0.0009,0.0047,0.0024,0.0001,0.0016,30014808,0.01,10,4,9103.0
2020-07-16,2020-07-16 11:09:45,Arm500,DOC 34028-2016,168.96,0,18,1,2,169.731,169.331,11.0,1568.0,0.4,4.0,2885.0,200,7,2155,9,320,350,110.0,0.28,0.1857,0.1348,0.5094,0.0061,0.016,0.0301,0.0145,0.0318,0.0009,0.0021,0.0001,0.0007,0.0013,0.0039,0.0009,0.0047,0.0024,0.0001,0.0016,30014820,0.01,16,2,9357.0
2020-07-16,2020-07-16 11:09:45,Arm500,DOC 34028-2016,168.96,0,18,1,2,169.731,169.331,11.0,1568.0,0.4,4.0,3044.0,200,7,2155,9,320,350,110.0,0.28,0.1857,0.1348,0.5094,0.0061,0.016,0.0301,0.0145,0.0318,0.0009,0.0021,0.0001,0.0007,0.0013,0.0039,0.0009,0.0047,0.0024,0.0001,0.0016,30014816,0.01,17,3,9438.0
2020-07-16,2020-07-16 11:56:09,Arm500,DOC 34028-2016,172.032,0,19,1,2,172.81,172.41,3.0,1566.0,0.4,4.0,7670.0,200,7,2155,9,320,350,110.0,0.284,0.1876,0.1507,0.5091,0.0065,0.0086,0.0352,0.0157,0.0334,0.0011,0.0032,0.0001,0.0008,0.001,0.0031,0.0008,0.0059,0.0024,0.0001,0.0027,30014809,0.01,18,6,3877.0
2020-07-16,2020-07-16 11:56:09,Arm500,DOC 34028-2016,172.032,0,19,1,2,172.81,172.41,3.0,1566.0,0.4,4.0,5179.0,200,7,2155,9,320,350,110.0,0.284,0.1876,0.1507,0.5091,0.0065,0.0086,0.0352,0.0157,0.0334,0.0011,0.0032,0.0001,0.0008,0.001,0.0031,0.0008,0.0059,0.0024,0.0001,0.0027,30014803,0.01,15,1,6222.0
2020-07-16,2020-07-16 11:56:09,Arm500,DOC 34028-2016,172.032,0,19,1,2,172.81,172.41,3.0,1566.0,0.4,4.0,7617.0,200,7,2155,9,320,350,110.0,0.284,0.1876,0.1507,0.5091,0.0065,0.0086,0.0352,0.0157,0.0334,0.0011,0.0032,0.0001,0.0008,0.001,0.0031,0.0008,0.0059,0.0024,0.0001,0.0027,30014804,0.01,11,5,4959.0
2020-07-16,2020-07-16 11:56:09,Arm500,DOC 34028-2016,172.032,0,19,1,2,172.81,172.41,3.0,1566.0,0.4,4.0,3072.0,200,7,2155,9,320,350,110.0,0.284,0.1876,0.1507,0.5091,0.0065,0.0086,0.0352,0.0157,0.0334,0.0011,0.0032,0.0001,0.0008,0.001,0.0031,0.0008,0.0059,0.0024,0.0001,0.0027,30014816,0.01,17,3,9410.0
2020-07-16,2020-07-16 11:56:09,Arm500,DOC 34028-2016,172.032,0,19,1,2,172.81,172.41,3.0,1566.0,0.4,4.0,2916.0,200,7,2155,9,320,350,110.0,0.284,0.1876,0.1507,0.5091,0.0065,0.0086,0.0352,0.0157,0.0334,0.0011,0.0032,0.0001,0.0008,0.001,0.0031,0.0008,0.0059,0.0024,0.0001,0.0027,30014820,0.01,16,2,9326.0
2020-07-16,2020-07-16 11:56:09,Arm500,DOC 34028-2016,172.032,0,19,1,2,172.81,172.41,3.0,1566.0,0.4,4.0,6963.0,200,7,2155,9,320,350,110.0,0.284,0.1876,0.1507,0.5091,0.0065,0.0086,0.0352,0.0157,0.0334,0.0011,0.0032,0.0001,0.0008,0.001,0.0031,0.0008,0.0059,0.0024,0.0001,0.0027,30014808,0.01,10,4,9075.0
2020-07-16,2020-07-16 12:44:00,Arm500,DOC 34028-2016,168.96,0,20,1,2,169.731,169.331,5.0,1565.0,0.4,4.0,6993.0,200,7,2155,9,320,350,110.0,0.282,0.1841,0.1434,0.5091,0.0047,0.0135,0.042,0.0212,0.0343,0.0011,0.0033,0.0002,0.0007,0.0013,0.0035,0.001,0.0058,0.0024,0.0001,0.0011,30014808,0.01,10,4,9045.0
2020-07-16,2020-07-16 12:44:00,Arm500,DOC 34028-2016,168.96,0,20,1,2,169.731,169.331,5.0,1565.0,0.4,4.0,7645.0,200,7,2155,9,320,350,110.0,0.282,0.1841,0.1434,0.5091,0.0047,0.0135,0.042,0.0212,0.0343,0.0011,0.0033,0.0002,0.0007,0.0013,0.0035,0.001,0.0058,0.0024,0.0001,0.0011,30014804,0.01,11,5,4931.0
2020-07-16,2020-07-16 12:44:00,Arm500,DOC 34028-2016,168.96,0,20,1,2,169.731,169.331,5.0,1565.0,0.4,4.0,3099.0,200,7,2155,9,320,350,110.0,0.282,0.1841,0.1434,0.5091,0.0047,0.0135,0.042,0.0212,0.0343,0.0011,0.0033,0.0002,0.0007,0.0013,0.0035,0.001,0.0058,0.0024,0.0001,0.0011,30014816,0.01,17,3,9383.0
2020-07-16,2020-07-16 12:44:00,Arm500,DOC 34028-2016,168.96,0,20,1,2,169.731,169.331,5.0,1565.0,0.4,4.0,5206.0,200,7,2155,9,320,350,110.0,0.282,0.1841,0.1434,0.5091,0.0047,0.0135,0.042,0.0212,0.0343,0.0011,0.0033,0.0002,0.0007,0.0013,0.0035,0.001,0.0058,0.0024,0.0001,0.0011,30014803,0.01,15,1,6195.0
2020-07-16,2020-07-16 12:44:00,Arm500,DOC 34028-2016,168.96,0,20,1,2,169.731,169.331,5.0,1565.0,0.4,4.0,7697.0,200,7,2155,9,320,350,110.0,0.282,0.1841,0.1434,0.5091,0.0047,0.0135,0.042,0.0212,0.0343,0.0011,0.0033,0.0002,0.0007,0.0013,0.0035,0.001,0.0058,0.0024,0.0001,0.0011,30014809,0.01,18,6,3850.0
2020-07-16,2020-07-16 12:44:00,Arm500,DOC 34028-2016,168.96,0,20,1,2,169.731,169.331,5.0,1565.0,0.4,4.0,2943.0,200,7,2155,9,320,350,110.0,0.282,0.1841,0.1434,0.5091,0.0047,0.0135,0.042,0.0212,0.0343,0.0011,0.0033,0.0002,0.0007,0.0013,0.0035,0.001,0.0058,0.0024,0.0001,0.0011,30014820,0.01,16,2,9299.0
2020-07-16,2020-07-16 13:14:26,Arm500,DOC 34028-2016,165.888,0,21,1,2,166.653,166.253,9.0,1565.0,0.4,4.0,7021.0,200,7,2155,9,320,350,110.0,0.292,0.1873,0.1381,0.4967,0.0039,0.0158,0.0861,0.0192,0.0357,0.001,0.0027,0.0002,0.0007,0.0016,0.0036,0.0007,0.0063,0.0024,0.0001,0.0015,30014808,0.04,10,4,9017.0
2020-07-16,2020-07-16 13:14:26,Arm500,DOC 34028-2016,165.888,0,21,1,2,166.653,166.253,9.0,1565.0,0.4,4.0,5234.0,200,7,2155,9,320,350,110.0,0.292,0.1873,0.1381,0.4967,0.0039,0.0158,0.0861,0.0192,0.0357,0.001,0.0027,0.0002,0.0007,0.0016,0.0036,0.0007,0.0063,0.0024,0.0001,0.0015,30014803,0.04,15,1,6167.0
2020-07-16,2020-07-16 13:14:26,Arm500,DOC 34028-2016,165.888,0,21,1,2,166.653,166.253,9.0,1565.0,0.4,4.0,7673.0,200,7,2155,9,320,350,110.0,0.292,0.1873,0.1381,0.4967,0.0039,0.0158,0.0861,0.0192,0.0357,0.001,0.0027,0.0002,0.0007,0.0016,0.0036,0.0007,0.0063,0.0024,0.0001,0.0015,30014804,0.04,11,5,4903.0
2020-07-16,2020-07-16 13:14:26,Arm500,DOC 34028-2016,165.888,0,21,1,2,166.653,166.253,9.0,1565.0,0.4,4.0,7725.0,200,7,2155,9,320,350,110.0,0.292,0.1873,0.1381,0.4967,0.0039,0.0158,0.0861,0.0192,0.0357,0.001,0.0027,0.0002,0.0007,0.0016,0.0036,0.0007,0.0063,0.0024,0.0001,0.0015,30014809,0.04,18,6,3822.0
2020-07-16,2020-07-16 13:14:26,Arm500,DOC 34028-2016,165.888,0,21,1,2,166.653,166.253,9.0,1565.0,0.4,4.0,2971.0,200,7,2155,9,320,350,110.0,0.292,0.1873,0.1381,0.4967,0.0039,0.0158,0.0861,0.0192,0.0357,0.001,0.0027,0.0002,0.0007,0.0016,0.0036,0.0007,0.0063,0.0024,0.0001,0.0015,30014820,0.04,16,2,9271.0
2020-07-16,2020-07-16 13:14:26,Arm500,DOC 34028-2016,165.888,0,21,1,2,166.653,166.253,9.0,1565.0,0.4,4.0,3127.0,200,7,2155,9,320,350,110.0,0.292,0.1873,0.1381,0.4967,0.0039,0.0158,0.0861,0.0192,0.0357,0.001,0.0027,0.0002,0.0007,0.0016,0.0036,0.0007,0.0063,0.0024,0.0001,0.0015,30014816,0.04,17,3,9355.0
2020-07-16,2020-07-16 13:56:58,Arm500,DOC 34028-2016,165.888,0,22,1,2,166.653,166.253,2.0,1563.0,0.4,4.0,7753.0,200,7,2155,9,320,350,110.0,0.293,0.1911,0.1417,0.507,0.0043,0.0133,0.0599,0.0273,0.0366,0.0011,0.0044,0.0002,0.0008,0.0015,0.0032,0.0008,0.0069,0.0025,0.0001,0.0012,30014809,0.01,18,6,3794.0
2020-07-16,2020-07-16 13:56:58,Arm500,DOC 34028-2016,165.888,0,22,1,2,166.653,166.253,2.0,1563.0,0.4,4.0,5261.0,200,7,2155,9,320,350,110.0,0.293,0.1911,0.1417,0.507,0.0043,0.0133,0.0599,0.0273,0.0366,0.0011,0.0044,0.0002,0.0008,0.0015,0.0032,0.0008,0.0069,0.0025,0.0001,0.0012,30014803,0.01,15,1,6140.0
2020-07-16,2020-07-16 13:56:58,Arm500,DOC 34028-2016,165.888,0,22,1,2,166.653,166.253,2.0,1563.0,0.4,4.0,2999.0,200,7,2155,9,320,350,110.0,0.293,0.1911,0.1417,0.507,0.0043,0.0133,0.0599,0.0273,0.0366,0.0011,0.0044,0.0002,0.0008,0.0015,0.0032,0.0008,0.0069,0.0025,0.0001,0.0012,30014820,0.01,16,2,9243.0
