Repository: khw11044/Iron-CCM-RUL

# 연속 주조기의 RUL 데이터 분석

## RUL Dataset from Continuous Casting Machine

[캐글 페이지](https://www.kaggle.com/datasets/yuriykatser/rul-dataset-from-continuous-casting-machine)

## 도메인 설명 

연주공정: 연주공정은 철강산업에서 철 제품을 생산하는 공정중 하나로 연속주조의 줄임말이다. 액체상태의 용강을 주형에 넣어 고체가 되도록 식히는 과정이며 이 과정을 거쳐, 슬래브, 브룸, 빌렛의 반제품이 만들어진다.
주괴(鑄塊, ingot)란 상대적으로 순도가 높은 물질의 덩어리다. 보통 금속을 가공하기 좋게 주물로 뜬 것을 말한다.

____


연속 주조 기계(이하 'CCM')는 액체 상태의 철강을 주어진 단면의 고체 빌릿으로 변환하는 장치로, 이후 롤링 생산(예: 철근)이 이루어진다.

금형 슬리브는 CCM 금형의 가장 중요하고 빠르게 마모되는 부분이다. 슬리브는 둥근 형태나 프로파일 단면의 수냉식 구리 파이프이다. 용융 금속이 슬리브 벽과 접촉하면 결정화되며, 주괴의 기본 고체 껍질이 형성된다.

**슬리브 운영 중 주요 생산 문제**는 슬리브의 구리 파이프 표면에 결함이 생기고 내부 공간의 프로파일이 변형되어 열 조건이 방해받는 것이다. 이는 결과적으로 주괴의 품질에 영향을 미친다.

File: data/data_noNull.csv (part 47 of 73)
date,sample_time_continuous_caster,steel_type,doc_requirement,"workpiece_weight, tonn",workpiece_slice_geometry_150x150,cast_in_row,alloy_type_open,"alloy_speed, meter/minute","steel_weight_theoretical, tonn","steel_weight, tonn",grab1_num,"steel_temperature_grab1, Celsius deg.","metal_residue_grab1, tonn",grab2_num,"resistance, tonn","swing_frequency, amount/minute","crystallizer_movement, mm","water_consumption, liter/minute","water_temperature_delta, Celsius deg.","water_consumption_secondary_cooling_zone_num1, liter/minute","water_consumption_secondary_cooling_zone_num2, liter/minute","water_consumption_secondary_cooling_zone_num3, liter/minute","Ce, %","C, %","Si, %","Mn,%","S, %","P, %","Cr, %","Ni, %","Cu, %","As, %","Mo, %","Nb, %","Ti, %","V, %","Al, %","Ca, %","N, %","Pb, %","Mg, %","Zn, %",sleeve,"quantity, tonn",num_crystallizer,num_stream,RUL
2020-07-16,2020-07-16 13:56:58,Arm500,DOC 34028-2016,165.888,0,22,1,2,166.653,166.253,2.0,1563.0,0.4,4.0,7700.0,200,7,2155,9,320,350,110.0,0.293,0.1911,0.1417,0.507,0.0043,0.0133,0.0599,0.0273,0.0366,0.0011,0.0044,0.0002,0.0008,0.0015,0.0032,0.0008,0.0069,0.0025,0.0001,0.0012,30014804,0.01,11,5,4876.0
2020-07-16,2020-07-16 13:56:58,Arm500,DOC 34028-2016,165.888,0,22,1,2,166.653,166.253,2.0,1563.0,0.4,4.0,3154.0,200,7,2155,9,320,350,110.0,0.293,0.1911,0.1417,0.507,0.0043,0.0133,0.0599,0.0273,0.0366,0.0011,0.0044,0.0002,0.0008,0.0015,0.0032,0.0008,0.0069,0.0025,0.0001,0.0012,30014816,0.01,17,3,9328.0
2020-07-16,2020-07-16 13:56:58,Arm500,DOC 34028-2016,165.888,0,22,1,2,166.653,166.253,2.0,1563.0,0.4,4.0,7049.0,200,7,2155,9,320,350,110.0,0.293,0.1911,0.1417,0.507,0.0043,0.0133,0.0599,0.0273,0.0366,0.0011,0.0044,0.0002,0.0008,0.0015,0.0032,0.0008,0.0069,0.0025,0.0001,0.0012,30014808,0.01,10,4,8989.0
2020-07-16,2020-07-16 15:23:57,Arm500,DOC 34028-2016,168.96,0,24,1,2,169.731,169.331,3.0,1562.0,0.4,4.0,7104.0,200,7,2155,9,320,350,110.0,0.284,0.1877,0.1424,0.5005,0.004,0.0131,0.0393,0.0186,0.0391,0.001,0.0026,0.0001,0.0007,0.0012,0.0029,0.0005,0.0054,0.0023,0.0001,0.0015,30014808,0.01,10,4,8934.0
2020-07-16,2020-07-16 15:23:57,Arm500,DOC 34028-2016,168.96,0,24,1,2,169.731,169.331,3.0,1562.0,0.4,4.0,7811.0,200,7,2155,9,320,350,110.0,0.284,0.1877,0.1424,0.5005,0.004,0.0131,0.0393,0.0186,0.0391,0.001,0.0026,0.0001,0.0007,0.0012,0.0029,0.0005,0.0054,0.0023,0.0001,0.0015,30014809,0.01,18,6,3736.0
2020-07-16,2020-07-16 15:23:57,Arm500,DOC 34028-2016,168.96,0,24,1,2,169.731,169.331,3.0,1562.0,0.4,4.0,3057.0,200,7,2155,9,320,350,110.0,0.284,0.1877,0.1424,0.5005,0.004,0.0131,0.0393,0.0186,0.0391,0.001,0.0026,0.0001,0.0007,0.0012,0.0029,0.0005,0.0054,0.0023,0.0001,0.0015,30014820,0.01,16,2,9185.0
2020-07-16,2020-07-16 15:23:57,Arm500,DOC 34028-2016,168.96,0,24,1,2,169.731,169.331,3.0,1562.0,0.4,4.0,3210.0,200,7,2155,9,320,350,110.0,0.284,0.1877,0.1424,0.5005,0.004,0.0131,0.0393,0.0186,0.0391,0.001,0.0026,0.0001,0.0007,0.0012,0.0029,0.0005,0.0054,0.0023,0.0001,0.0015,30014816,0.01,17,3,9272.0
2020-07-16,2020-07-16 15:23:57,Arm500,DOC 34028-2016,168.96,0,24,1,2,169.731,169.331,3.0,1562.0,0.4,4.0,5314.0,200,7,2155,9,320,350,110.0,0.284,0.1877,0.1424,0.5005,0.004,0.0131,0.0393,0.0186,0.0391,0.001,0.0026,0.0001,0.0007,0.0012,0.0029,0.0005,0.0054,0.0023,0.0001,0.0015,30014803,0.01,15,1,6087.0
2020-07-16,2020-07-16 15:23:57,Arm500,DOC 34028-2016,168.96,0,24,1,2,169.731,169.331,3.0,1562.0,0.4,4.0,7755.0,200,7,2155,9,320,350,110.0,0.284,0.1877,0.1424,0.5005,0.004,0.0131,0.0393,0.0186,0.0391,0.001,0.0026,0.0001,0.0007,0.0012,0.0029,0.0005,0.0054,0.0023,0.0001,0.0015,30014804,0.01,11,5,4821.0
2020-07-16,2020-07-16 16:16:49,Arm500,DOC 34028-2016,156.672,0,25,1,2,157.417,157.017,5.0,1563.0,0.4,4.0,5341.0,200,7,2155,9,320,350,110.0,0.288,0.1901,0.1346,0.5078,0.0042,0.0135,0.0396,0.0197,0.0392,0.0009,0.0033,0.0002,0.0007,0.0015,0.0028,0.0008,0.0061,0.0024,0.0001,0.0013,30014803,0.01,15,1,6060.0
2020-07-16,2020-07-16 16:16:49,Arm500,DOC 34028-2016,156.672,0,25,1,2,157.417,157.017,5.0,1563.0,0.4,4.0,7783.0,200,7,2155,9,320,350,110.0,0.288,0.1901,0.1346,0.5078,0.0042,0.0135,0.0396,0.0197,0.0392,0.0009,0.0033,0.0002,0.0007,0.0015,0.0028,0.0008,0.0061,0.0024,0.0001,0.0013,30014804,0.01,11,5,4793.0
2020-07-16,2020-07-16 16:16:49,Arm500,DOC 34028-2016,156.672,0,25,1,2,157.417,157.017,5.0,1563.0,0.4,4.0,3085.0,200,7,2155,9,320,350,110.0,0.288,0.1901,0.1346,0.5078,0.0042,0.0135,0.0396,0.0197,0.0392,0.0009,0.0033,0.0002,0.0007,0.0015,0.0028,0.0008,0.0061,0.0024,0.0001,0.0013,30014820,0.01,16,2,9157.0
2020-07-16,2020-07-16 16:16:49,Arm500,DOC 34028-2016,156.672,0,25,1,2,157.417,157.017,5.0,1563.0,0.4,4.0,3234.0,200,7,2155,9,320,350,110.0,0.288,0.1901,0.1346,0.5078,0.0042,0.0135,0.0396,0.0197,0.0392,0.0009,0.0033,0.0002,0.0007,0.0015,0.0028,0.0008,0.0061,0.0024,0.0001,0.0013,30014816,0.01,17,3,9248.0
2020-07-16,2020-07-16 16:16:49,Arm500,DOC 34028-2016,156.672,0,25,1,2,157.417,157.017,5.0,1563.0,0.4,4.0,7128.0,200,7,2155,9,320,350,110.0,0.288,0.1901,0.1346,0.5078,0.0042,0.0135,0.0396,0.0197,0.0392,0.0009,0.0033,0.0002,0.0007,0.0015,0.0028,0.0008,0.0061,0.0024,0.0001,0.0013,30014808,0.01,10,4,8910.0
2020-07-16,2020-07-16 16:16:49,Arm500,DOC 34028-2016,156.672,0,25,1,2,157.417,157.017,5.0,1563.0,0.4,4.0,7835.0,200,7,2155,9,320,350,110.0,0.288,0.1901,0.1346,0.5078,0.0042,0.0135,0.0396,0.0197,0.0392,0.0009,0.0033,0.0002,0.0007,0.0015,0.0028,0.0008,0.0061,0.0024,0.0001,0.0013,30014809,0.01,18,6,3712.0
2020-07-16,2020-07-16 16:49:35,Arm500,DOC 34028-2016,168.96,0,26,1,2,169.731,169.331,9.0,1561.0,0.4,4.0,3112.0,200,7,2155,9,320,350,110.0,0.289,0.1911,0.1385,0.5062,0.0039,0.0231,0.0436,0.0194,0.0402,0.0009,0.0032,0.0002,0.0008,0.0018,0.0037,0.0008,0.0063,0.0024,0.0001,0.0016,30014820,0.01,16,2,9130.0
2020-07-16,2020-07-16 16:49:35,Arm500,DOC 34028-2016,168.96,0,26,1,2,169.731,169.331,9.0,1561.0,0.4,4.0,7156.0,200,7,2155,9,320,350,110.0,0.289,0.1911,0.1385,0.5062,0.0039,0.0231,0.0436,0.0194,0.0402,0.0009,0.0032,0.0002,0.0008,0.0018,0.0037,0.0008,0.0063,0.0024,0.0001,0.0016,30014808,0.01,10,4,8882.0
2020-07-16,2020-07-16 16:49:35,Arm500,DOC 34028-2016,168.96,0,26,1,2,169.731,169.331,9.0,1561.0,0.4,4.0,7866.0,200,7,2155,9,320,350,110.0,0.289,0.1911,0.1385,0.5062,0.0039,0.0231,0.0436,0.0194,0.0402,0.0009,0.0032,0.0002,0.0008,0.0018,0.0037,0.0008,0.0063,0.0024,0.0001,0.0016,30014809,0.01,18,6,3681.0
2020-07-16,2020-07-16 16:49:35,Arm500,DOC 34028-2016,168.96,0,26,1,2,169.731,169.331,9.0,1561.0,0.4,4.0,3262.0,200,7,2155,9,320,350,110.0,0.289,0.1911,0.1385,0.5062,0.0039,0.0231,0.0436,0.0194,0.0402,0.0009,0.0032,0.0002,0.0008,0.0018,0.0037,0.0008,0.0063,0.0024,0.0001,0.0016,30014816,0.01,17,3,9220.0
2020-07-16,2020-07-16 16:49:35,Arm500,DOC 34028-2016,168.96,0,26,1,2,169.731,169.331,9.0,1561.0,0.4,4.0,7811.0,200,7,2155,9,320,350,110.0,0.289,0.1911,0.1385,0.5062,0.0039,0.0231,0.0436,0.0194,0.0402,0.0009,0.0032,0.0002,0.0008,0.0018,0.0037,0.0008,0.0063,0.0024,0.0001,0.0016,30014804,0.01,11,5,4765.0
2020-07-16,2020-07-16 16:49:35,Arm500,DOC 34028-2016,168.96,0,26,1,2,169.731,169.331,9.0,1561.0,0.4,4.0,5369.0,200,7,2155,9,320,350,110.0,0.289,0.1911,0.1385,0.5062,0.0039,0.0231,0.0436,0.0194,0.0402,0.0009,0.0032,0.0002,0.0008,0.0018,0.0037,0.0008,0.0063,0.0024,0.0001,0.0016,30014803,0.01,15,1,6032.0
2020-07-16,2020-07-16 17:27:23,Arm500,DOC 34028-2016,165.888,0,27,1,2,166.653,166.253,2.0,1562.0,0.4,4.0,5396.0,200,7,2155,9,320,350,110.0,0.284,0.1846,0.1382,0.5057,0.0069,0.0237,0.0512,0.0185,0.0393,0.0009,0.0026,0.0002,0.0008,0.0022,0.0046,0.001,0.0059,0.0023,0.0001,0.0014,30014803,0.01,15,1,6005.0
2020-07-16,2020-07-16 17:27:23,Arm500,DOC 34028-2016,165.888,0,27,1,2,166.653,166.253,2.0,1562.0,0.4,4.0,3140.0,200,7,2155,9,320,350,110.0,0.284,0.1846,0.1382,0.5057,0.0069,0.0237,0.0512,0.0185,0.0393,0.0009,0.0026,0.0002,0.0008,0.0022,0.0046,0.001,0.0059,0.0023,0.0001,0.0014,30014820,0.01,16,2,9102.0
2020-07-16,2020-07-16 17:27:23,Arm500,DOC 34028-2016,165.888,0,27,1,2,166.653,166.253,2.0,1562.0,0.4,4.0,7838.0,200,7,2155,9,320,350,110.0,0.284,0.1846,0.1382,0.5057,0.0069,0.0237,0.0512,0.0185,0.0393,0.0009,0.0026,0.0002,0.0008,0.0022,0.0046,0.001,0.0059,0.0023,0.0001,0.0014,30014804,0.01,11,5,4738.0
2020-07-16,2020-07-16 17:27:23,Arm500,DOC 34028-2016,165.888,0,27,1,2,166.653,166.253,2.0,1562.0,0.4,4.0,7894.0,200,7,2155,9,320,350,110.0,0.284,0.1846,0.1382,0.5057,0.0069,0.0237,0.0512,0.0185,0.0393,0.0009,0.0026,0.0002,0.0008,0.0022,0.0046,0.001,0.0059,0.0023,0.0001,0.0014,30014809,0.01,18,6,3653.0
2020-07-16,2020-07-16 17:27:23,Arm500,DOC 34028-2016,165.888,0,27,1,2,166.653,166.253,2.0,1562.0,0.4,4.0,3289.0,200,7,2155,9,320,350,110.0,0.284,0.1846,0.1382,0.5057,0.0069,0.0237,0.0512,0.0185,0.0393,0.0009,0.0026,0.0002,0.0008,0.0022,0.0046,0.001,0.0059,0.0023,0.0001,0.0014,30014816,0.01,17,3,9193.0
2020-07-16,2020-07-16 17:27:23,Arm500,DOC 34028-2016,165.888,0,27,1,2,166.653,166.253,2.0,1562.0,0.4,4.0,7184.0,200,7,2155,9,320,350,110.0,0.284,0.1846,0.1382,0.5057,0.0069,0.0237,0.0512,0.0185,0.0393,0.0009,0.0026,0.0002,0.0008,0.0022,0.0046,0.001,0.0059,0.0023,0.0001,0.0014,30014808,0.01,10,4,8854.0
2020-07-16,2020-07-16 18:07:00,Arm500,DOC 34028-2016,168.96,0,28,1,2,169.731,169.331,11.0,1563.0,0.4,4.0,3170.0,200,7,2155,9,320,350,110.0,0.296,0.1914,0.138,0.513,0.0074,0.0238,0.0683,0.0245,0.0414,0.0011,0.0031,0.0002,0.0008,0.0021,0.0029,0.0007,0.006,0.0024,0.0001,0.0013,30014820,0.01,16,2,9072.0
2020-07-16,2020-07-16 18:07:00,Arm500,DOC 34028-2016,168.96,0,28,1,2,169.731,169.331,11.0,1563.0,0.4,4.0,7866.0,200,7,2155,9,320,350,110.0,0.296,0.1914,0.138,0.513,0.0074,0.0238,0.0683,0.0245,0.0414,0.0011,0.0031,0.0002,0.0008,0.0021,0.0029,0.0007,0.006,0.0024,0.0001,0.0013,30014804,0.01,11,5,4710.0
2020-07-16,2020-07-16 18:07:00,Arm500,DOC 34028-2016,168.96,0,28,1,2,169.731,169.331,11.0,1563.0,0.4,4.0,5424.0,200,7,2155,9,320,350,110.0,0.296,0.1914,0.138,0.513,0.0074,0.0238,0.0683,0.0245,0.0414,0.0011,0.0031,0.0002,0.0008,0.0021,0.0029,0.0007,0.006,0.0024,0.0001,0.0013,30014803,0.01,15,1,5977.0
2020-07-16,2020-07-16 18:07:00,Arm500,DOC 34028-2016,168.96,0,28,1,2,169.731,169.331,11.0,1563.0,0.4,4.0,7211.0,200,7,2155,9,320,350,110.0,0.296,0.1914,0.138,0.513,0.0074,0.0238,0.0683,0.0245,0.0414,0.0011,0.0031,0.0002,0.0008,0.0021,0.0029,0.0007,0.006,0.0024,0.0001,0.0013,30014808,0.01,10,4,8827.0
2020-07-16,2020-07-16 18:07:00,Arm500,DOC 34028-2016,168.96,0,28,1,2,169.731,169.331,11.0,1563.0,0.4,4.0,7921.0,200,7,2155,9,320,350,110.0,0.296,0.1914,0.138,0.513,0.0074,0.0238,0.0683,0.0245,0.0414,0.0011,0.0031,0.0002,0.0008,0.0021,0.0029,0.0007,0.006,0.0024,0.0001,0.0013,30014809,0.01,18,6,3626.0
2020-07-16,2020-07-16 18:07:00,Arm500,DOC 34028-2016,168.96,0,28,1,2,169.731,169.331,11.0,1563.0,0.4,4.0,3317.0,200,7,2155,9,320,350,110.0,0.296,0.1914,0.138,0.513,0.0074,0.0238,0.0683,0.0245,0.0414,0.0011,0.0031,0.0002,0.0008,0.0021,0.0029,0.0007,0.006,0.0024,0.0001,0.0013,30014816,0.01,17,3,9165.0
2020-07-16,2020-07-16 18:50:06,Arm500,DOC 34028-2016,168.96,0,29,1,2,169.731,169.331,3.0,1563.0,0.4,4.0,5455.0,200,7,2155,9,320,350,110.0,0.293,0.1932,0.1346,0.5048,0.0072,0.0168,0.0548,0.0215,0.0425,0.0011,0.003,0.0002,0.0008,0.0017,0.0031,0.0009,0.0055,0.0023,0.0001,0.0023,30014803,0.01,15,1,5946.0
2020-07-16,2020-07-16 18:50:06,Arm500,DOC 34028-2016,168.96,0,29,1,2,169.731,169.331,3.0,1563.0,0.4,4.0,3198.0,200,7,2155,9,320,350,110.0,0.293,0.1932,0.1346,0.5048,0.0072,0.0168,0.0548,0.0215,0.0425,0.0011,0.003,0.0002,0.0008,0.0017,0.0031,0.0009,0.0055,0.0023,0.0001,0.0023,30014820,0.01,16,2,9044.0
2020-07-16,2020-07-16 18:50:06,Arm500,DOC 34028-2016,168.96,0,29,1,2,169.731,169.331,3.0,1563.0,0.4,4.0,7893.0,200,7,2155,9,320,350,110.0,0.293,0.1932,0.1346,0.5048,0.0072,0.0168,0.0548,0.0215,0.0425,0.0011,0.003,0.0002,0.0008,0.0017,0.0031,0.0009,0.0055,0.0023,0.0001,0.0023,30014804,0.01,11,5,4683.0
2020-07-16,2020-07-16 18:50:06,Arm500,DOC 34028-2016,168.96,0,29,1,2,169.731,169.331,3.0,1563.0,0.4,4.0,7949.0,200,7,2155,9,320,350,110.0,0.293,0.1932,0.1346,0.5048,0.0072,0.0168,0.0548,0.0215,0.0425,0.0011,0.003,0.0002,0.0008,0.0017,0.0031,0.0009,0.0055,0.0023,0.0001,0.0023,30014809,0.01,18,6,3598.0
2020-07-16,2020-07-16 18:50:06,Arm500,DOC 34028-2016,168.96,0,29,1,2,169.731,169.331,3.0,1563.0,0.4,4.0,7239.0,200,7,2155,9,320,350,110.0,0.293,0.1932,0.1346,0.5048,0.0072,0.0168,0.0548,0.0215,0.0425,0.0011,0.003,0.0002,0.0008,0.0017,0.0031,0.0009,0.0055,0.0023,0.0001,0.0023,30014808,0.01,10,4,8799.0
2020-07-16,2020-07-16 18:50:06,Arm500,DOC 34028-2016,168.96,0,29,1,2,169.731,169.331,3.0,1563.0,0.4,4.0,3345.0,200,7,2155,9,320,350,110.0,0.293,0.1932,0.1346,0.5048,0.0072,0.0168,0.0548,0.0215,0.0425,0.0011,0.003,0.0002,0.0008,0.0017,0.0031,0.0009,0.0055,0.0023,0.0001,0.0023,30014816,0.01,17,3,9137.0
2020-07-16,2020-07-16 19:31:08,Arm500,DOC 34028-2016,162.816,0,30,1,2,163.575,163.175,5.0,1562.0,0.4,4.0,5482.0,200,13,2155,9,320,350,110.0,0.285,0.1864,0.1415,0.5099,0.0063,0.0165,0.0448,0.0204,0.0365,0.0012,0.0038,0.0002,0.0008,0.0018,0.003,0.0008,0.005,0.0024,0.0001,0.0014,30014803,0.01,15,1,5919.0
2020-07-16,2020-07-16 19:31:08,Arm500,DOC 34028-2016,162.816,0,30,1,2,163.575,163.175,5.0,1562.0,0.4,4.0,7921.0,200,13,2155,9,320,350,110.0,0.285,0.1864,0.1415,0.5099,0.0063,0.0165,0.0448,0.0204,0.0365,0.0012,0.0038,0.0002,0.0008,0.0018,0.003,0.0008,0.005,0.0024,0.0001,0.0014,30014804,0.01,11,5,4655.0
2020-07-16,2020-07-16 19:31:08,Arm500,DOC 34028-2016,162.816,0,30,1,2,163.575,163.175,5.0,1562.0,0.4,4.0,7266.0,200,13,2155,9,320,350,110.0,0.285,0.1864,0.1415,0.5099,0.0063,0.0165,0.0448,0.0204,0.0365,0.0012,0.0038,0.0002,0.0008,0.0018,0.003,0.0008,0.005,0.0024,0.0001,0.0014,30014808,0.01,10,4,8772.0
2020-07-16,2020-07-16 19:31:08,Arm500,DOC 34028-2016,162.816,0,30,1,2,163.575,163.175,5.0,1562.0,0.4,4.0,7977.0,200,13,2155,9,320,350,110.0,0.285,0.1864,0.1415,0.5099,0.0063,0.0165,0.0448,0.0204,0.0365,0.0012,0.0038,0.0002,0.0008,0.0018,0.003,0.0008,0.005,0.0024,0.0001,0.0014,30014809,0.01,18,6,3570.0
2020-07-16,2020-07-16 19:31:08,Arm500,DOC 34028-2016,162.816,0,30,1,2,163.575,163.175,5.0,1562.0,0.4,4.0,3226.0,200,13,2155,9,320,350,110.0,0.285,0.1864,0.1415,0.5099,0.0063,0.0165,0.0448,0.0204,0.0365,0.0012,0.0038,0.0002,0.0008,0.0018,0.003,0.0008,0.005,0.0024,0.0001,0.0014,30014820,0.01,16,2,9016.0
2020-07-16,2020-07-16 19:31:08,Arm500,DOC 34028-2016,162.816,0,30,1,2,163.575,163.175,5.0,1562.0,0.4,4.0,3369.0,200,13,2155,9,320,350,110.0,0.285,0.1864,0.1415,0.5099,0.0063,0.0165,0.0448,0.0204,0.0365,0.0012,0.0038,0.0002,0.0008,0.0018,0.003,0.0008,0.005,0.0024,0.0001,0.0014,30014816,0.01,17,3,9113.0
2020-07-16,2020-07-16 20:29:31,Arm500,DOC 34028-2016,172.032,0,31,1,2,172.81,172.41,9.0,1563.0,0.4,4.0,3397.0,200,13,2155,9,320,350,110.0,0.315,0.2102,0.1473,0.5367,0.0108,0.0156,0.0502,0.0186,0.0429,0.0013,0.0031,0.0003,0.0009,0.0019,0.0029,0.0007,0.0062,0.0025,0.0001,0.0017,30014816,0.02,17,3,9085.0
2020-07-16,2020-07-16 20:29:31,Arm500,DOC 34028-2016,172.032,0,31,1,2,172.81,172.41,9.0,1563.0,0.4,4.0,8007.0,200,13,2155,9,320,350,110.0,0.315,0.2102,0.1473,0.5367,0.0108,0.0156,0.0502,0.0186,0.0429,0.0013,0.0031,0.0003,0.0009,0.0019,0.0029,0.0007,0.0062,0.0025,0.0001,0.0017,30014809,0.02,18,6,3540.0
2020-07-16,2020-07-16 20:29:31,Arm500,DOC 34028-2016,172.032,0,31,1,2,172.81,172.41,9.0,1563.0,0.4,4.0,7949.0,200,13,2155,9,320,350,110.0,0.315,0.2102,0.1473,0.5367,0.0108,0.0156,0.0502,0.0186,0.0429,0.0013,0.0031,0.0003,0.0009,0.0019,0.0029,0.0007,0.0062,0.0025,0.0001,0.0017,30014804,0.02,11,5,4627.0
2020-07-16,2020-07-16 20:29:31,Arm500,DOC 34028-2016,172.032,0,31,1,2,172.81,172.41,9.0,1563.0,0.4,4.0,3256.0,200,13,2155,9,320,350,110.0,0.315,0.2102,0.1473,0.5367,0.0108,0.0156,0.0502,0.0186,0.0429,0.0013,0.0031,0.0003,0.0009,0.0019,0.0029,0.0007,0.0062,0.0025,0.0001,0.0017,30014820,0.02,16,2,8986.0
2020-07-16,2020-07-16 20:29:31,Arm500,DOC 34028-2016,172.032,0,31,1,2,172.81,172.41,9.0,1563.0,0.4,4.0,5510.0,200,13,2155,9,320,350,110.0,0.315,0.2102,0.1473,0.5367,0.0108,0.0156,0.0502,0.0186,0.0429,0.0013,0.0031,0.0003,0.0009,0.0019,0.0029,0.0007,0.0062,0.0025,0.0001,0.0017,30014803,0.02,15,1,5891.0
2020-07-16,2020-07-16 20:29:31,Arm500,DOC 34028-2016,172.032,0,31,1,2,172.81,172.41,9.0,1563.0,0.4,4.0,7294.0,200,13,2155,9,320,350,110.0,0.315,0.2102,0.1473,0.5367,0.0108,0.0156,0.0502,0.0186,0.0429,0.0013,0.0031,0.0003,0.0009,0.0019,0.0029,0.0007,0.0062,0.0025,0.0001,0.0017,30014808,0.02,10,4,8744.0
2020-07-16,2020-07-16 21:11:21,Arm500,DOC 34028-2016,162.816,0,32,1,2,163.575,163.175,2.0,1569.0,0.4,4.0,7976.0,200,13,2155,9,320,350,110.0,0.279,0.1745,0.1615,0.5352,0.0164,0.0133,0.0495,0.0209,0.0414,0.0013,0.0027,0.0002,0.0009,0.0015,0.0032,0.0012,0.0053,0.0025,0.0001,0.0019,30014804,0.01,11,5,4600.0
2020-07-16,2020-07-16 21:11:21,Arm500,DOC 34028-2016,162.816,0,32,1,2,163.575,163.175,2.0,1569.0,0.4,4.0,7319.0,200,13,2155,9,320,350,110.0,0.279,0.1745,0.1615,0.5352,0.0164,0.0133,0.0495,0.0209,0.0414,0.0013,0.0027,0.0002,0.0009,0.0015,0.0032,0.0012,0.0053,0.0025,0.0001,0.0019,30014808,0.01,10,4,8719.0
2020-07-16,2020-07-16 21:11:21,Arm500,DOC 34028-2016,162.816,0,32,1,2,163.575,163.175,2.0,1569.0,0.4,4.0,8035.0,200,13,2155,9,320,350,110.0,0.279,0.1745,0.1615,0.5352,0.0164,0.0133,0.0495,0.0209,0.0414,0.0013,0.0027,0.0002,0.0009,0.0015,0.0032,0.0012,0.0053,0.0025,0.0001,0.0019,30014809,0.01,18,6,3512.0
2020-07-16,2020-07-16 21:11:21,Arm500,DOC 34028-2016,162.816,0,32,1,2,163.575,163.175,2.0,1569.0,0.4,4.0,3424.0,200,13,2155,9,320,350,110.0,0.279,0.1745,0.1615,0.5352,0.0164,0.0133,0.0495,0.0209,0.0414,0.0013,0.0027,0.0002,0.0009,0.0015,0.0032,0.0012,0.0053,0.0025,0.0001,0.0019,30014816,0.01,17,3,9058.0
2020-07-16,2020-07-16 21:11:21,Arm500,DOC 34028-2016,162.816,0,32,1,2,163.575,163.175,2.0,1569.0,0.4,4.0,5538.0,200,13,2155,9,320,350,110.0,0.279,0.1745,0.1615,0.5352,0.0164,0.0133,0.0495,0.0209,0.0414,0.0013,0.0027,0.0002,0.0009,0.0015,0.0032,0.0012,0.0053,0.0025,0.0001,0.0019,30014803,0.01,15,1,5863.0
2020-07-16,2020-07-16 21:11:21,Arm500,DOC 34028-2016,162.816,0,32,1,2,163.575,163.175,2.0,1569.0,0.4,4.0,3284.0,200,13,2155,9,320,350,110.0,0.279,0.1745,0.1615,0.5352,0.0164,0.0133,0.0495,0.0209,0.0414,0.0013,0.0027,0.0002,0.0009,0.0015,0.0032,0.0012,0.0053,0.0025,0.0001,0.0019,30014820,0.01,16,2,8958.0
2020-07-16,2020-07-16 21:44:07,Arm500,DOC 34028-2016,162.816,0,33,1,2,163.575,163.175,11.0,1566.0,0.4,4.0,3309.0,200,13,2155,9,320,350,110.0,0.292,0.1919,0.1531,0.5294,0.006,0.0114,0.0383,0.0182,0.0385,0.0015,0.0026,0.0002,0.0007,0.0015,0.0033,0.0009,0.0065,0.0026,0.0001,0.0027,30014820,0.01,16,2,8933.0
2020-07-16,2020-07-16 21:44:07,Arm500,DOC 34028-2016,162.816,0,33,1,2,163.575,163.175,11.0,1566.0,0.4,4.0,7346.0,200,13,2155,9,320,350,110.0,0.292,0.1919,0.1531,0.5294,0.006,0.0114,0.0383,0.0182,0.0385,0.0015,0.0026,0.0002,0.0007,0.0015,0.0033,0.0009,0.0065,0.0026,0.0001,0.0027,30014808,0.01,10,4,8692.0
2020-07-16,2020-07-16 21:44:07,Arm500,DOC 34028-2016,162.816,0,33,1,2,163.575,163.175,11.0,1566.0,0.4,4.0,3452.0,200,13,2155,9,320,350,110.0,0.292,0.1919,0.1531,0.5294,0.006,0.0114,0.0383,0.0182,0.0385,0.0015,0.0026,0.0002,0.0007,0.0015,0.0033,0.0009,0.0065,0.0026,0.0001,0.0027,30014816,0.01,17,3,9030.0
2020-07-16,2020-07-16 21:44:07,Arm500,DOC 34028-2016,162.816,0,33,1,2,163.575,163.175,11.0,1566.0,0.4,4.0,5565.0,200,13,2155,9,320,350,110.0,0.292,0.1919,0.1531,0.5294,0.006,0.0114,0.0383,0.0182,0.0385,0.0015,0.0026,0.0002,0.0007,0.0015,0.0033,0.0009,0.0065,0.0026,0.0001,0.0027,30014803,0.01,15,1,5836.0
2020-07-16,2020-07-16 21:44:07,Arm500,DOC 34028-2016,162.816,0,33,1,2,163.575,163.175,11.0,1566.0,0.4,4.0,8062.0,200,13,2155,9,320,350,110.0,0.292,0.1919,0.1531,0.5294,0.006,0.0114,0.0383,0.0182,0.0385,0.0015,0.0026,0.0002,0.0007,0.0015,0.0033,0.0009,0.0065,0.0026,0.0001,0.0027,30014809,0.01,18,6,3485.0
2020-07-16,2020-07-16 21:44:07,Arm500,DOC 34028-2016,162.816,0,33,1,2,163.575,163.175,11.0,1566.0,0.4,4.0,8004.0,200,13,2155,9,320,350,110.0,0.292,0.1919,0.1531,0.5294,0.006,0.0114,0.0383,0.0182,0.0385,0.0015,0.0026,0.0002,0.0007,0.0015,0.0033,0.0009,0.0065,0.0026,0.0001,0.0027,30014804,0.01,11,5,4572.0
2020-07-16,2020-07-16 22:31:16,Arm500,DOC 34028-2016,168.96,0,34,1,2,169.731,169.331,10.0,1576.0,0.4,4.0,8090.0,200,13,2155,9,320,350,110.0,0.314,0.2006,0.1677,0.5931,0.0051,0.0139,0.0478,0.0176,0.0412,0.0012,0.0026,0.0003,0.001,0.0017,0.0034,0.001,0.0061,0.0026,0.0002,0.0049,30014809,0.01,18,6,3457.0
2020-07-16,2020-07-16 22:31:16,Arm500,DOC 34028-2016,168.96,0,34,1,2,169.731,169.331,10.0,1576.0,0.4,4.0,3339.0,200,13,2155,9,320,350,110.0,0.314,0.2006,0.1677,0.5931,0.0051,0.0139,0.0478,0.0176,0.0412,0.0012,0.0026,0.0003,0.001,0.0017,0.0034,0.001,0.0061,0.0026,0.0002,0.0049,30014820,0.01,16,2,8903.0
2020-07-16,2020-07-16 22:31:16,Arm500,DOC 34028-2016,168.96,0,34,1,2,169.731,169.331,10.0,1576.0,0.4,4.0,8031.0,200,13,2155,9,320,350,110.0,0.314,0.2006,0.1677,0.5931,0.0051,0.0139,0.0478,0.0176,0.0412,0.0012,0.0026,0.0003,0.001,0.0017,0.0034,0.001,0.0061,0.0026,0.0002,0.0049,30014804,0.01,11,5,4545.0
2020-07-16,2020-07-16 22:31:16,Arm500,DOC 34028-2016,168.96,0,34,1,2,169.731,169.331,10.0,1576.0,0.4,4.0,5593.0,200,13,2155,9,320,350,110.0,0.314,0.2006,0.1677,0.5931,0.0051,0.0139,0.0478,0.0176,0.0412,0.0012,0.0026,0.0003,0.001,0.0017,0.0034,0.001,0.0061,0.0026,0.0002,0.0049,30014803,0.01,15,1,5808.0
2020-07-16,2020-07-16 22:31:16,Arm500,DOC 34028-2016,168.96,0,34,1,2,169.731,169.331,10.0,1576.0,0.4,4.0,7374.0,200,13,2155,9,320,350,110.0,0.314,0.2006,0.1677,0.5931,0.0051,0.0139,0.0478,0.0176,0.0412,0.0012,0.0026,0.0003,0.001,0.0017,0.0034,0.001,0.0061,0.0026,0.0002,0.0049,30014808,0.01,10,4,8664.0
2020-07-16,2020-07-16 22:31:16,Arm500,DOC 34028-2016,168.96,0,34,1,2,169.731,169.331,10.0,1576.0,0.4,4.0,3480.0,200,13,2155,9,320,350,110.0,0.314,0.2006,0.1677,0.5931,0.0051,0.0139,0.0478,0.0176,0.0412,0.0012,0.0026,0.0003,0.001,0.0017,0.0034,0.001,0.0061,0.0026,0.0002,0.0049,30014816,0.01,17,3,9002.0
2020-07-16,2020-07-16 23:09:18,Arm500,DOC 34028-2016,162.816,0,35,1,2,163.575,163.175,5.0,1566.0,0.4,4.0,3507.0,200,13,2155,9,320,350,110.0,0.305,0.2005,0.1507,0.5367,0.0027,0.0148,0.0508,0.0199,0.0359,0.0011,0.0031,0.0002,0.0008,0.0014,0.0029,0.0007,0.0052,0.0024,0.0001,0.0021,30014816,0.02,17,3,8975.0
2020-07-16,2020-07-16 23:09:18,Arm500,DOC 34028-2016,162.816,0,35,1,2,163.575,163.175,5.0,1566.0,0.4,4.0,5620.0,200,13,2155,9,320,350,110.0,0.305,0.2005,0.1507,0.5367,0.0027,0.0148,0.0508,0.0199,0.0359,0.0011,0.0031,0.0002,0.0008,0.0014,0.0029,0.0007,0.0052,0.0024,0.0001,0.0021,30014803,0.02,15,1,5781.0
2020-07-16,2020-07-16 23:09:18,Arm500,DOC 34028-2016,162.816,0,35,1,2,163.575,163.175,5.0,1566.0,0.4,4.0,8118.0,200,13,2155,9,320,350,110.0,0.305,0.2005,0.1507,0.5367,0.0027,0.0148,0.0508,0.0199,0.0359,0.0011,0.0031,0.0002,0.0008,0.0014,0.0029,0.0007,0.0052,0.0024,0.0001,0.0021,30014809,0.02,18,6,3429.0
2020-07-16,2020-07-16 23:09:18,Arm500,DOC 34028-2016,162.816,0,35,1,2,163.575,163.175,5.0,1566.0,0.4,4.0,8059.0,200,13,2155,9,320,350,110.0,0.305,0.2005,0.1507,0.5367,0.0027,0.0148,0.0508,0.0199,0.0359,0.0011,0.0031,0.0002,0.0008,0.0014,0.0029,0.0007,0.0052,0.0024,0.0001,0.0021,30014804,0.02,11,5,4517.0
2020-07-16,2020-07-16 23:09:18,Arm500,DOC 34028-2016,162.816,0,35,1,2,163.575,163.175,5.0,1566.0,0.4,4.0,7401.0,200,13,2155,9,320,350,110.0,0.305,0.2005,0.1507,0.5367,0.0027,0.0148,0.0508,0.0199,0.0359,0.0011,0.0031,0.0002,0.0008,0.0014,0.0029,0.0007,0.0052,0.0024,0.0001,0.0021,30014808,0.02,10,4,8637.0
2020-07-16,2020-07-16 23:09:18,Arm500,DOC 34028-2016,162.816,0,35,1,2,163.575,163.175,5.0,1566.0,0.4,4.0,5620.0,200,13,2155,9,320,350,110.0,0.305,0.2005,0.1507,0.5367,0.0027,0.0148,0.0508,0.0199,0.0359,0.0011,0.0031,0.0002,0.0008,0.0014,0.0029,0.0007,0.0052,0.0024,0.0001,0.0021,30014820,0.02,16,2,6622.0
2020-07-16,2020-07-16 23:58:45,Arm500,DOC 34028-2016,168.96,0,36,1,2,169.731,169.331,9.0,1566.0,0.4,4.0,3535.0,200,13,2155,9,320,350,110.0,0.308,0.208,0.1461,0.5261,0.0038,0.0169,0.0364,0.0183,0.041,0.0012,0.0026,0.0002,0.0008,0.0016,0.0029,0.0006,0.0085,0.0025,0.0001,0.0021,30014816,0.01,17,3,8947.0
2020-07-16,2020-07-16 23:58:45,Arm500,DOC 34028-2016,168.96,0,36,1,2,169.731,169.331,9.0,1566.0,0.4,4.0,8145.0,200,13,2155,9,320,350,110.0,0.308,0.208,0.1461,0.5261,0.0038,0.0169,0.0364,0.0183,0.041,0.0012,0.0026,0.0002,0.0008,0.0016,0.0029,0.0006,0.0085,0.0025,0.0001,0.0021,30014809,0.01,18,6,3402.0
2020-07-16,2020-07-16 23:58:45,Arm500,DOC 34028-2016,168.96,0,36,1,2,169.731,169.331,9.0,1566.0,0.4,4.0,7429.0,200,13,2155,9,320,350,110.0,0.308,0.208,0.1461,0.5261,0.0038,0.0169,0.0364,0.0183,0.041,0.0012,0.0026,0.0002,0.0008,0.0016,0.0029,0.0006,0.0085,0.0025,0.0001,0.0021,30014808,0.01,10,4,8609.0
2020-07-16,2020-07-16 23:58:45,Arm500,DOC 34028-2016,168.96,0,36,1,2,169.731,169.331,9.0,1566.0,0.4,4.0,8087.0,200,13,2155,9,320,350,110.0,0.308,0.208,0.1461,0.5261,0.0038,0.0169,0.0364,0.0183,0.041,0.0012,0.0026,0.0002,0.0008,0.0016,0.0029,0.0006,0.0085,0.0025,0.0001,0.0021,30014804,0.01,11,5,4489.0
2020-07-16,2020-07-16 23:58:45,Arm500,DOC 34028-2016,168.96,0,36,1,2,169.731,169.331,9.0,1566.0,0.4,4.0,5648.0,200,13,2155,9,320,350,110.0,0.308,0.208,0.1461,0.5261,0.0038,0.0169,0.0364,0.0183,0.041,0.0012,0.0026,0.0002,0.0008,0.0016,0.0029,0.0006,0.0085,0.0025,0.0001,0.0021,30014803,0.01,15,1,5753.0
2020-07-16,2020-07-16 23:58:45,Arm500,DOC 34028-2016,168.96,0,36,1,2,169.731,169.331,9.0,1566.0,0.4,4.0,3395.0,200,13,2155,9,320,350,110.0,0.308,0.208,0.1461,0.5261,0.0038,0.0169,0.0364,0.0183,0.041,0.0012,0.0026,0.0002,0.0008,0.0016,0.0029,0.0006,0.0085,0.0025,0.0001,0.0021,30014820,0.01,16,2,8847.0
2020-07-17,2020-07-17 00:38:27,Arm500,DOC 34028-2016,165.888,0,37,1,2,166.653,166.253,2.0,1569.0,0.4,4.0,7457.0,200,13,2155,9,320,350,110.0,0.308,0.2014,0.1447,0.5466,0.0025,0.0159,0.052,0.0226,0.0368,0.0013,0.0033,0.0002,0.0008,0.0015,0.0052,0.0005,0.0068,0.0025,0.0002,0.0019,30014808,0.01,10,4,8581.0
2020-07-17,2020-07-17 00:38:27,Arm500,DOC 34028-2016,165.888,0,37,1,2,166.653,166.253,2.0,1569.0,0.4,4.0,5676.0,200,13,2155,9,320,350,110.0,0.308,0.2014,0.1447,0.5466,0.0025,0.0159,0.052,0.0226,0.0368,0.0013,0.0033,0.0002,0.0008,0.0015,0.0052,0.0005,0.0068,0.0025,0.0002,0.0019,30014817,0.01,7,1,6058.0
2020-07-17,2020-07-17 00:38:27,Arm500,DOC 34028-2016,165.888,0,37,1,2,166.653,166.253,2.0,1569.0,0.4,4.0,3422.0,200,13,2155,9,320,350,110.0,0.308,0.2014,0.1447,0.5466,0.0025,0.0159,0.052,0.0226,0.0368,0.0013,0.0033,0.0002,0.0008,0.0015,0.0052,0.0005,0.0068,0.0025,0.0002,0.0019,30014820,0.01,16,2,8820.0
2020-07-17,2020-07-17 00:38:27,Arm500,DOC 34028-2016,165.888,0,37,1,2,166.653,166.253,2.0,1569.0,0.4,4.0,3422.0,200,13,2155,9,320,350,110.0,0.308,0.2014,0.1447,0.5466,0.0025,0.0159,0.052,0.0226,0.0368,0.0013,0.0033,0.0002,0.0008,0.0015,0.0052,0.0005,0.0068,0.0025,0.0002,0.0019,30014807,0.01,14,2,8395.0
2020-07-17,2020-07-17 00:38:27,Arm500,DOC 34028-2016,165.888,0,37,1,2,166.653,166.253,2.0,1569.0,0.4,4.0,3562.0,200,13,2155,9,320,350,110.0,0.308,0.2014,0.1447,0.5466,0.0025,0.0159,0.052,0.0226,0.0368,0.0013,0.0033,0.0002,0.0008,0.0015,0.0052,0.0005,0.0068,0.0025,0.0002,0.0019,30014810,0.01,9,3,15301.0
2020-07-17,2020-07-17 00:38:27,Arm500,DOC 34028-2016,165.888,0,37,1,2,166.653,166.253,2.0,1569.0,0.4,4.0,8173.0,200,13,2155,9,320,350,110.0,0.308,0.2014,0.1447,0.5466,0.0025,0.0159,0.052,0.0226,0.0368,0.0013,0.0033,0.0002,0.0008,0.0015,0.0052,0.0005,0.0068,0.0025,0.0002,0.0019,30014809,0.01,18,6,3374.0
2020-07-17,2020-07-17 00:38:27,Arm500,DOC 34028-2016,165.888,0,37,1,2,166.653,166.253,2.0,1569.0,0.4,4.0,8114.0,200,13,2155,9,320,350,110.0,0.308,0.2014,0.1447,0.5466,0.0025,0.0159,0.052,0.0226,0.0368,0.0013,0.0033,0.0002,0.0008,0.0015,0.0052,0.0005,0.0068,0.0025,0.0002,0.0019,30014804,0.01,11,5,4462.0
2020-07-17,2020-07-17 00:38:27,Arm500,DOC 34028-2016,165.888,0,37,1,2,166.653,166.253,2.0,1569.0,0.4,4.0,5676.0,200,13,2155,9,320,350,110.0,0.308,0.2014,0.1447,0.5466,0.0025,0.0159,0.052,0.0226,0.0368,0.0013,0.0033,0.0002,0.0008,0.0015,0.0052,0.0005,0.0068,0.0025,0.0002,0.0019,30014803,0.01,15,1,5725.0
2020-07-17,2020-07-17 00:38:27,Arm500,DOC 34028-2016,165.888,0,37,1,2,166.653,166.253,2.0,1569.0,0.4,4.0,3562.0,200,13,2155,9,320,350,110.0,0.308,0.2014,0.1447,0.5466,0.0025,0.0159,0.052,0.0226,0.0368,0.0013,0.0033,0.0002,0.0008,0.0015,0.0052,0.0005,0.0068,0.0025,0.0002,0.0019,30014816,0.01,17,3,8920.0
2020-07-17,2020-07-17 01:23:35,Arm500,DOC 34028-2016,165.888,0,38,1,2,166.653,166.253,3.0,1572.0,0.4,4.0,3590.0,200,13,2155,9,320,350,110.0,0.292,0.1906,0.1624,0.5209,0.0027,0.0127,0.0453,0.0216,0.0414,0.0011,0.0028,0.0003,0.0008,0.0015,0.0031,0.0006,0.0071,0.0025,0.0001,0.0025,30014810,0.01,9,3,15273.0
2020-07-17,2020-07-17 01:23:35,Arm500,DOC 34028-2016,165.888,0,38,1,2,166.653,166.253,3.0,1572.0,0.4,4.0,3590.0,200,13,2155,9,320,350,110.0,0.292,0.1906,0.1624,0.5209,0.0027,0.0127,0.0453,0.0216,0.0414,0.0011,0.0028,0.0003,0.0008,0.0015,0.0031,0.0006,0.0071,0.0025,0.0001,0.0025,30014816,0.01,17,3,8892.0
2020-07-17,2020-07-17 01:23:35,Arm500,DOC 34028-2016,165.888,0,38,1,2,166.653,166.253,3.0,1572.0,0.4,4.0,7484.0,200,13,2155,9,320,350,110.0,0.292,0.1906,0.1624,0.5209,0.0027,0.0127,0.0453,0.0216,0.0414,0.0011,0.0028,0.0003,0.0008,0.0015,0.0031,0.0006,0.0071,0.0025,0.0001,0.0025,30014808,0.01,10,4,8554.0
2020-07-17,2020-07-17 01:23:35,Arm500,DOC 34028-2016,165.888,0,38,1,2,166.653,166.253,3.0,1572.0,0.4,4.0,8200.0,200,13,2155,9,320,350,110.0,0.292,0.1906,0.1624,0.5209,0.0027,0.0127,0.0453,0.0216,0.0414,0.0011,0.0028,0.0003,0.0008,0.0015,0.0031,0.0006,0.0071,0.0025,0.0001,0.0025,30014809,0.01,18,6,3347.0
2020-07-17,2020-07-17 01:23:35,Arm500,DOC 34028-2016,165.888,0,38,1,2,166.653,166.253,3.0,1572.0,0.4,4.0,8142.0,200,13,2155,9,320,350,110.0,0.292,0.1906,0.1624,0.5209,0.0027,0.0127,0.0453,0.0216,0.0414,0.0011,0.0028,0.0003,0.0008,0.0015,0.0031,0.0006,0.0071,0.0025,0.0001,0.0025,30014804,0.01,11,5,4434.0
2020-07-17,2020-07-17 01:23:35,Arm500,DOC 34028-2016,165.888,0,38,1,2,166.653,166.253,3.0,1572.0,0.4,4.0,3450.0,200,13,2155,9,320,350,110.0,0.292,0.1906,0.1624,0.5209,0.0027,0.0127,0.0453,0.0216,0.0414,0.0011,0.0028,0.0003,0.0008,0.0015,0.0031,0.0006,0.0071,0.0025,0.0001,0.0025,30014820,0.01,16,2,8792.0
2020-07-17,2020-07-17 01:23:35,Arm500,DOC 34028-2016,165.888,0,38,1,2,166.653,166.253,3.0,1572.0,0.4,4.0,5703.0,200,13,2155,9,320,350,110.0,0.292,0.1906,0.1624,0.5209,0.0027,0.0127,0.0453,0.0216,0.0414,0.0011,0.0028,0.0003,0.0008,0.0015,0.0031,0.0006,0.0071,0.0025,0.0001,0.0025,30014817,0.01,7,1,6031.0
2020-07-17,2020-07-17 01:23:35,Arm500,DOC 34028-2016,165.888,0,38,1,2,166.653,166.253,3.0,1572.0,0.4,4.0,5703.0,200,13,2155,9,320,350,110.0,0.292,0.1906,0.1624,0.5209,0.0027,0.0127,0.0453,0.0216,0.0414,0.0011,0.0028,0.0003,0.0008,0.0015,0.0031,0.0006,0.0071,0.0025,0.0001,0.0025,30014803,0.01,15,1,5698.0
2020-07-17,2020-07-17 01:23:35,Arm500,DOC 34028-2016,165.888,0,38,1,2,166.653,166.253,3.0,1572.0,0.4,4.0,3450.0,200,13,2155,9,320,350,110.0,0.292,0.1906,0.1624,0.5209,0.0027,0.0127,0.0453,0.0216,0.0414,0.0011,0.0028,0.0003,0.0008,0.0015,0.0031,0.0006,0.0071,0.0025,0.0001,0.0025,30014807,0.01,14,2,8367.0
2020-07-17,2020-07-17 02:01:30,Arm500,DOC 34028-2016,165.888,0,39,1,2,166.653,166.253,10.0,1573.0,0.4,4.0,3477.0,200,13,2155,9,320,350,110.0,0.3,0.197,0.1743,0.5342,0.0027,0.0129,0.0471,0.0184,0.0404,0.0013,0.0025,0.0002,0.0009,0.0015,0.0035,0.0007,0.0058,0.0024,0.0002,0.0018,30014807,0.02,14,2,8340.0
2020-07-17,2020-07-17 02:01:30,Arm500,DOC 34028-2016,165.888,0,39,1,2,166.653,166.253,10.0,1573.0,0.4,4.0,3618.0,200,13,2155,9,320,350,110.0,0.3,0.197,0.1743,0.5342,0.0027,0.0129,0.0471,0.0184,0.0404,0.0013,0.0025,0.0002,0.0009,0.0015,0.0035,0.0007,0.0058,0.0024,0.0002,0.0018,30014810,0.02,9,3,15245.0
2020-07-17,2020-07-17 02:01:30,Arm500,DOC 34028-2016,165.888,0,39,1,2,166.653,166.253,10.0,1573.0,0.4,4.0,3477.0,200,13,2155,9,320,350,110.0,0.3,0.197,0.1743,0.5342,0.0027,0.0129,0.0471,0.0184,0.0404,0.0013,0.0025,0.0002,0.0009,0.0015,0.0035,0.0007,0.0058,0.0024,0.0002,0.0018,30014820,0.02,16,2,8765.0
2020-07-17,2020-07-17 02:01:30,Arm500,DOC 34028-2016,165.888,0,39,1,2,166.653,166.253,10.0,1573.0,0.4,4.0,8228.0,200,13,2155,9,320,350,110.0,0.3,0.197,0.1743,0.5342,0.0027,0.0129,0.0471,0.0184,0.0404,0.0013,0.0025,0.0002,0.0009,0.0015,0.0035,0.0007,0.0058,0.0024,0.0002,0.0018,30014809,0.02,18,6,3319.0
2020-07-17,2020-07-17 02:01:30,Arm500,DOC 34028-2016,165.888,0,39,1,2,166.653,166.253,10.0,1573.0,0.4,4.0,3618.0,200,13,2155,9,320,350,110.0,0.3,0.197,0.1743,0.5342,0.0027,0.0129,0.0471,0.0184,0.0404,0.0013,0.0025,0.0002,0.0009,0.0015,0.0035,0.0007,0.0058,0.0024,0.0002,0.0018,30014816,0.02,17,3,8864.0
2020-07-17,2020-07-17 02:01:30,Arm500,DOC 34028-2016,165.888,0,39,1,2,166.653,166.253,10.0,1573.0,0.4,4.0,8169.0,200,13,2155,9,320,350,110.0,0.3,0.197,0.1743,0.5342,0.0027,0.0129,0.0471,0.0184,0.0404,0.0013,0.0025,0.0002,0.0009,0.0015,0.0035,0.0007,0.0058,0.0024,0.0002,0.0018,30014804,0.02,11,5,4407.0
2020-07-17,2020-07-17 02:01:30,Arm500,DOC 34028-2016,165.888,0,39,1,2,166.653,166.253,10.0,1573.0,0.4,4.0,5731.0,200,13,2155,9,320,350,110.0,0.3,0.197,0.1743,0.5342,0.0027,0.0129,0.0471,0.0184,0.0404,0.0013,0.0025,0.0002,0.0009,0.0015,0.0035,0.0007,0.0058,0.0024,0.0002,0.0018,30014817,0.02,7,1,6003.0
2020-07-17,2020-07-17 02:01:30,Arm500,DOC 34028-2016,165.888,0,39,1,2,166.653,166.253,10.0,1573.0,0.4,4.0,7512.0,200,13,2155,9,320,350,110.0,0.3,0.197,0.1743,0.5342,0.0027,0.0129,0.0471,0.0184,0.0404,0.0013,0.0025,0.0002,0.0009,0.0015,0.0035,0.0007,0.0058,0.0024,0.0002,0.0018,30014808,0.02,10,4,8526.0
2020-07-17,2020-07-17 02:01:30,Arm500,DOC 34028-2016,165.888,0,39,1,2,166.653,166.253,10.0,1573.0,0.4,4.0,5731.0,200,13,2155,9,320,350,110.0,0.3,0.197,0.1743,0.5342,0.0027,0.0129,0.0471,0.0184,0.0404,0.0013,0.0025,0.0002,0.0009,0.0015,0.0035,0.0007,0.0058,0.0024,0.0002,0.0018,30014803,0.02,15,1,5670.0
2020-07-17,2020-07-17 02:47:18,Arm500,DOC 34028-2016,168.96,0,40,1,2,169.731,169.331,5.0,1566.0,0.4,4.0,5761.0,200,13,2155,9,320,350,110.0,0.291,0.1916,0.1603,0.5169,0.0027,0.0124,0.0456,0.0166,0.0344,0.0013,0.002,0.0002,0.0008,0.0012,0.0035,0.0006,0.0059,0.0024,0.0001,0.0021,30014817,0.01,7,1,5973.0
2020-07-17,2020-07-17 02:47:18,Arm500,DOC 34028-2016,168.96,0,40,1,2,169.731,169.331,5.0,1566.0,0.4,4.0,3505.0,200,13,2155,9,320,350,110.0,0.291,0.1916,0.1603,0.5169,0.0027,0.0124,0.0456,0.0166,0.0344,0.0013,0.002,0.0002,0.0008,0.0012,0.0035,0.0006,0.0059,0.0024,0.0001,0.0021,30014807,0.01,14,2,8312.0
2020-07-17,2020-07-17 02:47:18,Arm500,DOC 34028-2016,168.96,0,40,1,2,169.731,169.331,5.0,1566.0,0.4,4.0,8256.0,200,13,2155,9,320,350,110.0,0.291,0.1916,0.1603,0.5169,0.0027,0.0124,0.0456,0.0166,0.0344,0.0013,0.002,0.0002,0.0008,0.0012,0.0035,0.0006,0.0059,0.0024,0.0001,0.0021,30014809,0.01,18,6,3291.0
2020-07-17,2020-07-17 02:47:18,Arm500,DOC 34028-2016,168.96,0,40,1,2,169.731,169.331,5.0,1566.0,0.4,4.0,7539.0,200,13,2155,9,320,350,110.0,0.291,0.1916,0.1603,0.5169,0.0027,0.0124,0.0456,0.0166,0.0344,0.0013,0.002,0.0002,0.0008,0.0012,0.0035,0.0006,0.0059,0.0024,0.0001,0.0021,30014808,0.01,10,4,8499.0
2020-07-17,2020-07-17 02:47:18,Arm500,DOC 34028-2016,168.96,0,40,1,2,169.731,169.331,5.0,1566.0,0.4,4.0,8197.0,200,13,2155,9,320,350,110.0,0.291,0.1916,0.1603,0.5169,0.0027,0.0124,0.0456,0.0166,0.0344,0.0013,0.002,0.0002,0.0008,0.0012,0.0035,0.0006,0.0059,0.0024,0.0001,0.0021,30014804,0.01,11,5,4379.0
2020-07-17,2020-07-17 02:47:18,Arm500,DOC 34028-2016,168.96,0,40,1,2,169.731,169.331,5.0,1566.0,0.4,4.0,3645.0,200,13,2155,9,320,350,110.0,0.291,0.1916,0.1603,0.5169,0.0027,0.0124,0.0456,0.0166,0.0344,0.0013,0.002,0.0002,0.0008,0.0012,0.0035,0.0006,0.0059,0.0024,0.0001,0.0021,30014810,0.01,9,3,15218.0
2020-07-17,2020-07-17 02:47:18,Arm500,DOC 34028-2016,168.96,0,40,1,2,169.731,169.331,5.0,1566.0,0.4,4.0,5761.0,200,13,2155,9,320,350,110.0,0.291,0.1916,0.1603,0.5169,0.0027,0.0124,0.0456,0.0166,0.0344,0.0013,0.002,0.0002,0.0008,0.0012,0.0035,0.0006,0.0059,0.0024,0.0001,0.0021,30014803,0.01,15,1,5640.0
2020-07-17,2020-07-17 02:47:18,Arm500,DOC 34028-2016,168.96,0,40,1,2,169.731,169.331,5.0,1566.0,0.4,4.0,3645.0,200,13,2155,9,320,350,110.0,0.291,0.1916,0.1603,0.5169,0.0027,0.0124,0.0456,0.0166,0.0344,0.0013,0.002,0.0002,0.0008,0.0012,0.0035,0.0006,0.0059,0.0024,0.0001,0.0021,30014816,0.01,17,3,8837.0
2020-07-17,2020-07-17 02:47:18,Arm500,DOC 34028-2016,168.96,0,40,1,2,169.731,169.331,5.0,1566.0,0.4,4.0,3505.0,200,13,2155,9,320,350,110.0,0.291,0.1916,0.1603,0.5169,0.0027,0.0124,0.0456,0.0166,0.0344,0.0013,0.002,0.0002,0.0008,0.0012,0.0035,0.0006,0.0059,0.0024,0.0001,0.0021,30014820,0.01,16,2,8737.0
2020-07-17,2020-07-17 03:36:07,Arm500,DOC 34028-2016,165.888,0,41,1,2,166.653,166.253,9.0,1569.0,0.4,4.0,5789.0,200,13,2155,9,320,350,110.0,0.294,0.1949,0.1632,0.5259,0.0022,0.0124,0.0458,0.0093,0.0204,0.0007,0.0018,0.0003,0.0008,0.0015,0.0037,0.0005,0.0066,0.0025,0.0002,0.0015,30014803,0.01,15,1,5612.0
2020-07-17,2020-07-17 03:36:07,Arm500,DOC 34028-2016,165.888,0,41,1,2,166.653,166.253,9.0,1569.0,0.4,4.0,3533.0,200,13,2155,9,320,350,110.0,0.294,0.1949,0.1632,0.5259,0.0022,0.0124,0.0458,0.0093,0.0204,0.0007,0.0018,0.0003,0.0008,0.0015,0.0037,0.0005,0.0066,0.0025,0.0002,0.0015,30014807,0.01,14,2,8284.0
2020-07-17,2020-07-17 03:36:07,Arm500,DOC 34028-2016,165.888,0,41,1,2,166.653,166.253,9.0,1569.0,0.4,4.0,3533.0,200,13,2155,9,320,350,110.0,0.294,0.1949,0.1632,0.5259,0.0022,0.0124,0.0458,0.0093,0.0204,0.0007,0.0018,0.0003,0.0008,0.0015,0.0037,0.0005,0.0066,0.0025,0.0002,0.0015,30014820,0.01,16,2,8709.0
2020-07-17,2020-07-17 03:36:07,Arm500,DOC 34028-2016,165.888,0,41,1,2,166.653,166.253,9.0,1569.0,0.4,4.0,3673.0,200,13,2155,9,320,350,110.0,0.294,0.1949,0.1632,0.5259,0.0022,0.0124,0.0458,0.0093,0.0204,0.0007,0.0018,0.0003,0.0008,0.0015,0.0037,0.0005,0.0066,0.0025,0.0002,0.0015,30014810,0.01,9,3,15190.0
2020-07-17,2020-07-17 03:36:07,Arm500,DOC 34028-2016,165.888,0,41,1,2,166.653,166.253,9.0,1569.0,0.4,4.0,8222.0,200,13,2155,9,320,350,110.0,0.294,0.1949,0.1632,0.5259,0.0022,0.0124,0.0458,0.0093,0.0204,0.0007,0.0018,0.0003,0.0008,0.0015,0.0037,0.0005,0.0066,0.0025,0.0002,0.0015,30014804,0.01,11,5,4354.0
2020-07-17,2020-07-17 03:36:07,Arm500,DOC 34028-2016,165.888,0,41,1,2,166.653,166.253,9.0,1569.0,0.4,4.0,8226.0,200,13,2155,9,320,350,110.0,0.294,0.1949,0.1632,0.5259,0.0022,0.0124,0.0458,0.0093,0.0204,0.0007,0.0018,0.0003,0.0008,0.0015,0.0037,0.0005,0.0066,0.0025,0.0002,0.0015,30014809,0.01,18,6,3321.0
2020-07-17,2020-07-17 03:36:07,Arm500,DOC 34028-2016,165.888,0,41,1,2,166.653,166.253,9.0,1569.0,0.4,4.0,7567.0,200,13,2155,9,320,350,110.0,0.294,0.1949,0.1632,0.5259,0.0022,0.0124,0.0458,0.0093,0.0204,0.0007,0.0018,0.0003,0.0008,0.0015,0.0037,0.0005,0.0066,0.0025,0.0002,0.0015,30014808,0.01,10,4,8471.0
2020-07-17,2020-07-17 03:36:07,Arm500,DOC 34028-2016,165.888,0,41,1,2,166.653,166.253,9.0,1569.0,0.4,4.0,5789.0,200,13,2155,9,320,350,110.0,0.294,0.1949,0.1632,0.5259,0.0022,0.0124,0.0458,0.0093,0.0204,0.0007,0.0018,0.0003,0.0008,0.0015,0.0037,0.0005,0.0066,0.0025,0.0002,0.0015,30014817,0.01,7,1,5945.0
2020-07-17,2020-07-17 03:36:07,Arm500,DOC 34028-2016,165.888,0,41,1,2,166.653,166.253,9.0,1569.0,0.4,4.0,3673.0,200,13,2155,9,320,350,110.0,0.294,0.1949,0.1632,0.5259,0.0022,0.0124,0.0458,0.0093,0.0204,0.0007,0.0018,0.0003,0.0008,0.0015,0.0037,0.0005,0.0066,0.0025,0.0002,0.0015,30014816,0.01,17,3,8809.0
2020-07-17,2020-07-17 04:17:59,Arm500,DOC 34028-2016,162.816,0,42,1,2,163.575,163.175,2.0,1570.0,0.4,4.0,7595.0,200,13,2155,9,320,350,110.0,0.29,0.1924,0.1546,0.538,0.0063,0.0156,0.0269,0.0071,0.0169,0.0004,0.0019,0.0002,0.0008,0.0016,0.0029,0.0009,0.0057,0.0025,0.0001,0.0035,30014808,0.01,10,4,8443.0
2020-07-17,2020-07-17 04:17:59,Arm500,DOC 34028-2016,162.816,0,42,1,2,163.575,163.175,2.0,1570.0,0.4,4.0,8249.0,200,13,2155,9,320,350,110.0,0.29,0.1924,0.1546,0.538,0.0063,0.0156,0.0269,0.0071,0.0169,0.0004,0.0019,0.0002,0.0008,0.0016,0.0029,0.0009,0.0057,0.0025,0.0001,0.0035,30014804,0.01,11,5,4327.0
2020-07-17,2020-07-17 04:17:59,Arm500,DOC 34028-2016,162.816,0,42,1,2,163.575,163.175,2.0,1570.0,0.4,4.0,5817.0,200,13,2155,9,320,350,110.0,0.29,0.1924,0.1546,0.538,0.0063,0.0156,0.0269,0.0071,0.0169,0.0004,0.0019,0.0002,0.0008,0.0016,0.0029,0.0009,0.0057,0.0025,0.0001,0.0035,30014817,0.01,7,1,5917.0
2020-07-17,2020-07-17 04:17:59,Arm500,DOC 34028-2016,162.816,0,42,1,2,163.575,163.175,2.0,1570.0,0.4,4.0,5817.0,200,13,2155,9,320,350,110.0,0.29,0.1924,0.1546,0.538,0.0063,0.0156,0.0269,0.0071,0.0169,0.0004,0.0019,0.0002,0.0008,0.0016,0.0029,0.0009,0.0057,0.0025,0.0001,0.0035,30014820,0.01,16,2,6425.0
2020-07-17,2020-07-17 04:17:59,Arm500,DOC 34028-2016,162.816,0,42,1,2,163.575,163.175,2.0,1570.0,0.4,4.0,3700.0,200,13,2155,9,320,350,110.0,0.29,0.1924,0.1546,0.538,0.0063,0.0156,0.0269,0.0071,0.0169,0.0004,0.0019,0.0002,0.0008,0.0016,0.0029,0.0009,0.0057,0.0025,0.0001,0.0035,30014816,0.01,17,3,8782.0
