Repository: khw11044/Iron-CCM-RUL

# 연속 주조기의 RUL 데이터 분석

## RUL Dataset from Continuous Casting Machine

[캐글 페이지](https://www.kaggle.com/datasets/yuriykatser/rul-dataset-from-continuous-casting-machine)

## 도메인 설명 

연주공정: 연주공정은 철강산업에서 철 제품을 생산하는 공정중 하나로 연속주조의 줄임말이다. 액체상태의 용강을 주형에 넣어 고체가 되도록 식히는 과정이며 이 과정을 거쳐, 슬래브, 브룸, 빌렛의 반제품이 만들어진다.
주괴(鑄塊, ingot)란 상대적으로 순도가 높은 물질의 덩어리다. 보통 금속을 가공하기 좋게 주물로 뜬 것을 말한다.

____


연속 주조 기계(이하 'CCM')는 액체 상태의 철강을 주어진 단면의 고체 빌릿으로 변환하는 장치로, 이후 롤링 생산(예: 철근)이 이루어진다.

금형 슬리브는 CCM 금형의 가장 중요하고 빠르게 마모되는 부분이다. 슬리브는 둥근 형태나 프로파일 단면의 수냉식 구리 파이프이다. 용융 금속이 슬리브 벽과 접촉하면 결정화되며, 주괴의 기본 고체 껍질이 형성된다.

**슬리브 운영 중 주요 생산 문제**는 슬리브의 구리 파이프 표면에 결함이 생기고 내부 공간의 프로파일이 변형되어 열 조건이 방해받는 것이다. 이는 결과적으로 주괴의 품질에 영향을 미친다.

File: data/data_noNull.csv (part 48 of 73)
date,sample_time_continuous_caster,steel_type,doc_requirement,"workpiece_weight, tonn",workpiece_slice_geometry_150x150,cast_in_row,alloy_type_open,"alloy_speed, meter/minute","steel_weight_theoretical, tonn","steel_weight, tonn",grab1_num,"steel_temperature_grab1, Celsius deg.","metal_residue_grab1, tonn",grab2_num,"resistance, tonn","swing_frequency, amount/minute","crystallizer_movement, mm","water_consumption, liter/minute","water_temperature_delta, Celsius deg.","water_consumption_secondary_cooling_zone_num1, liter/minute","water_consumption_secondary_cooling_zone_num2, liter/minute","water_consumption_secondary_cooling_zone_num3, liter/minute","Ce, %","C, %","Si, %","Mn,%","S, %","P, %","Cr, %","Ni, %","Cu, %","As, %","Mo, %","Nb, %","Ti, %","V, %","Al, %","Ca, %","N, %","Pb, %","Mg, %","Zn, %",sleeve,"quantity, tonn",num_crystallizer,num_stream,RUL
2020-07-17,2020-07-17 04:17:59,Arm500,DOC 34028-2016,162.816,0,42,1,2,163.575,163.175,2.0,1570.0,0.4,4.0,8314.0,200,13,2155,9,320,350,110.0,0.29,0.1924,0.1546,0.538,0.0063,0.0156,0.0269,0.0071,0.0169,0.0004,0.0019,0.0002,0.0008,0.0016,0.0029,0.0009,0.0057,0.0025,0.0001,0.0035,30014809,0.01,18,6,3233.0
2020-07-17,2020-07-17 04:17:59,Arm500,DOC 34028-2016,162.816,0,42,1,2,163.575,163.175,2.0,1570.0,0.4,4.0,5817.0,200,13,2155,9,320,350,110.0,0.29,0.1924,0.1546,0.538,0.0063,0.0156,0.0269,0.0071,0.0169,0.0004,0.0019,0.0002,0.0008,0.0016,0.0029,0.0009,0.0057,0.0025,0.0001,0.0035,30014807,0.01,14,2,6000.0
2020-07-17,2020-07-17 04:17:59,Arm500,DOC 34028-2016,162.816,0,42,1,2,163.575,163.175,2.0,1570.0,0.4,4.0,3700.0,200,13,2155,9,320,350,110.0,0.29,0.1924,0.1546,0.538,0.0063,0.0156,0.0269,0.0071,0.0169,0.0004,0.0019,0.0002,0.0008,0.0016,0.0029,0.0009,0.0057,0.0025,0.0001,0.0035,30014810,0.01,9,3,15163.0
2020-07-17,2020-07-17 04:17:59,Arm500,DOC 34028-2016,162.816,0,42,1,2,163.575,163.175,2.0,1570.0,0.4,4.0,5817.0,200,13,2155,9,320,350,110.0,0.29,0.1924,0.1546,0.538,0.0063,0.0156,0.0269,0.0071,0.0169,0.0004,0.0019,0.0002,0.0008,0.0016,0.0029,0.0009,0.0057,0.0025,0.0001,0.0035,30014803,0.01,15,1,5584.0
2020-07-17,2020-07-17 05:02:03,Arm500,DOC 34028-2016,172.032,0,43,1,2,172.81,172.41,10.0,1571.0,0.4,4.0,8277.0,200,13,2155,9,320,350,110.0,0.29,0.1939,0.1482,0.5318,0.0032,0.0095,0.0278,0.008,0.0198,0.0005,0.0015,0.0002,0.0007,0.0012,0.0026,0.0005,0.0066,0.0025,0.0001,0.0016,30014804,0.01,11,5,4299.0
2020-07-17,2020-07-17 05:02:03,Arm500,DOC 34028-2016,172.032,0,43,1,2,172.81,172.41,10.0,1571.0,0.4,4.0,3728.0,200,13,2155,9,320,350,110.0,0.29,0.1939,0.1482,0.5318,0.0032,0.0095,0.0278,0.008,0.0198,0.0005,0.0015,0.0002,0.0007,0.0012,0.0026,0.0005,0.0066,0.0025,0.0001,0.0016,30014810,0.01,9,3,15135.0
2020-07-17,2020-07-17 05:02:03,Arm500,DOC 34028-2016,172.032,0,43,1,2,172.81,172.41,10.0,1571.0,0.4,4.0,3585.0,200,13,2155,9,320,350,110.0,0.29,0.1939,0.1482,0.5318,0.0032,0.0095,0.0278,0.008,0.0198,0.0005,0.0015,0.0002,0.0007,0.0012,0.0026,0.0005,0.0066,0.0025,0.0001,0.0016,30014820,0.01,16,2,8657.0
2020-07-17,2020-07-17 05:02:03,Arm500,DOC 34028-2016,172.032,0,43,1,2,172.81,172.41,10.0,1571.0,0.4,4.0,8345.0,200,13,2155,9,320,350,110.0,0.29,0.1939,0.1482,0.5318,0.0032,0.0095,0.0278,0.008,0.0198,0.0005,0.0015,0.0002,0.0007,0.0012,0.0026,0.0005,0.0066,0.0025,0.0001,0.0016,30014809,0.01,18,6,3202.0
2020-07-17,2020-07-17 05:02:03,Arm500,DOC 34028-2016,172.032,0,43,1,2,172.81,172.41,10.0,1571.0,0.4,4.0,7622.0,200,13,2155,9,320,350,110.0,0.29,0.1939,0.1482,0.5318,0.0032,0.0095,0.0278,0.008,0.0198,0.0005,0.0015,0.0002,0.0007,0.0012,0.0026,0.0005,0.0066,0.0025,0.0001,0.0016,30014808,0.01,10,4,8416.0
2020-07-17,2020-07-17 05:02:03,Arm500,DOC 34028-2016,172.032,0,43,1,2,172.81,172.41,10.0,1571.0,0.4,4.0,5847.0,200,13,2155,9,320,350,110.0,0.29,0.1939,0.1482,0.5318,0.0032,0.0095,0.0278,0.008,0.0198,0.0005,0.0015,0.0002,0.0007,0.0012,0.0026,0.0005,0.0066,0.0025,0.0001,0.0016,30014817,0.01,7,1,5887.0
2020-07-17,2020-07-17 05:02:03,Arm500,DOC 34028-2016,172.032,0,43,1,2,172.81,172.41,10.0,1571.0,0.4,4.0,3585.0,200,13,2155,9,320,350,110.0,0.29,0.1939,0.1482,0.5318,0.0032,0.0095,0.0278,0.008,0.0198,0.0005,0.0015,0.0002,0.0007,0.0012,0.0026,0.0005,0.0066,0.0025,0.0001,0.0016,30014807,0.01,14,2,8232.0
2020-07-17,2020-07-17 05:02:03,Arm500,DOC 34028-2016,172.032,0,43,1,2,172.81,172.41,10.0,1571.0,0.4,4.0,5847.0,200,13,2155,9,320,350,110.0,0.29,0.1939,0.1482,0.5318,0.0032,0.0095,0.0278,0.008,0.0198,0.0005,0.0015,0.0002,0.0007,0.0012,0.0026,0.0005,0.0066,0.0025,0.0001,0.0016,30014803,0.01,15,1,5554.0
2020-07-17,2020-07-17 05:02:03,Arm500,DOC 34028-2016,172.032,0,43,1,2,172.81,172.41,10.0,1571.0,0.4,4.0,3728.0,200,13,2155,9,320,350,110.0,0.29,0.1939,0.1482,0.5318,0.0032,0.0095,0.0278,0.008,0.0198,0.0005,0.0015,0.0002,0.0007,0.0012,0.0026,0.0005,0.0066,0.0025,0.0001,0.0016,30014816,0.01,17,3,8754.0
2020-07-17,2020-07-17 05:43:08,Arm500,DOC 34028-2016,165.888,0,44,1,2,166.653,166.253,5.0,1571.0,0.4,4.0,3756.0,200,13,2155,9,320,350,110.0,0.282,0.188,0.1485,0.5148,0.0022,0.0091,0.0299,0.0074,0.016,0.0004,0.0015,0.0002,0.0008,0.0012,0.0029,0.0008,0.0056,0.0025,0.0001,0.0016,30014810,0.01,9,3,15107.0
2020-07-17,2020-07-17 05:43:08,Arm500,DOC 34028-2016,165.888,0,44,1,2,166.653,166.253,5.0,1571.0,0.4,4.0,3612.0,200,13,2155,9,320,350,110.0,0.282,0.188,0.1485,0.5148,0.0022,0.0091,0.0299,0.0074,0.016,0.0004,0.0015,0.0002,0.0008,0.0012,0.0029,0.0008,0.0056,0.0025,0.0001,0.0016,30014807,0.01,14,2,8205.0
2020-07-17,2020-07-17 05:43:08,Arm500,DOC 34028-2016,165.888,0,44,1,2,166.653,166.253,5.0,1571.0,0.4,4.0,7650.0,200,13,2155,9,320,350,110.0,0.282,0.188,0.1485,0.5148,0.0022,0.0091,0.0299,0.0074,0.016,0.0004,0.0015,0.0002,0.0008,0.0012,0.0029,0.0008,0.0056,0.0025,0.0001,0.0016,30014808,0.01,10,4,8388.0
2020-07-17,2020-07-17 05:43:08,Arm500,DOC 34028-2016,165.888,0,44,1,2,166.653,166.253,5.0,1571.0,0.4,4.0,8372.0,200,13,2155,9,320,350,110.0,0.282,0.188,0.1485,0.5148,0.0022,0.0091,0.0299,0.0074,0.016,0.0004,0.0015,0.0002,0.0008,0.0012,0.0029,0.0008,0.0056,0.0025,0.0001,0.0016,30014809,0.01,18,6,3175.0
2020-07-17,2020-07-17 05:43:08,Arm500,DOC 34028-2016,165.888,0,44,1,2,166.653,166.253,5.0,1571.0,0.4,4.0,3756.0,200,13,2155,9,320,350,110.0,0.282,0.188,0.1485,0.5148,0.0022,0.0091,0.0299,0.0074,0.016,0.0004,0.0015,0.0002,0.0008,0.0012,0.0029,0.0008,0.0056,0.0025,0.0001,0.0016,30014816,0.01,17,3,8726.0
2020-07-17,2020-07-17 05:43:08,Arm500,DOC 34028-2016,165.888,0,44,1,2,166.653,166.253,5.0,1571.0,0.4,4.0,5875.0,200,13,2155,9,320,350,110.0,0.282,0.188,0.1485,0.5148,0.0022,0.0091,0.0299,0.0074,0.016,0.0004,0.0015,0.0002,0.0008,0.0012,0.0029,0.0008,0.0056,0.0025,0.0001,0.0016,30014803,0.01,15,1,5526.0
2020-07-17,2020-07-17 05:43:08,Arm500,DOC 34028-2016,165.888,0,44,1,2,166.653,166.253,5.0,1571.0,0.4,4.0,5875.0,200,13,2155,9,320,350,110.0,0.282,0.188,0.1485,0.5148,0.0022,0.0091,0.0299,0.0074,0.016,0.0004,0.0015,0.0002,0.0008,0.0012,0.0029,0.0008,0.0056,0.0025,0.0001,0.0016,30014817,0.01,7,1,5859.0
2020-07-17,2020-07-17 05:43:08,Arm500,DOC 34028-2016,165.888,0,44,1,2,166.653,166.253,5.0,1571.0,0.4,4.0,3612.0,200,13,2155,9,320,350,110.0,0.282,0.188,0.1485,0.5148,0.0022,0.0091,0.0299,0.0074,0.016,0.0004,0.0015,0.0002,0.0008,0.0012,0.0029,0.0008,0.0056,0.0025,0.0001,0.0016,30014820,0.01,16,2,8630.0
2020-07-17,2020-07-17 05:43:08,Arm500,DOC 34028-2016,165.888,0,44,1,2,166.653,166.253,5.0,1571.0,0.4,4.0,8304.0,200,13,2155,9,320,350,110.0,0.282,0.188,0.1485,0.5148,0.0022,0.0091,0.0299,0.0074,0.016,0.0004,0.0015,0.0002,0.0008,0.0012,0.0029,0.0008,0.0056,0.0025,0.0001,0.0016,30014804,0.01,11,5,4272.0
2020-07-17,2020-07-17 06:24:24,Arm500,DOC 34028-2016,162.816,0,45,1,2,163.575,163.175,9.0,1569.0,0.4,4.0,7677.0,200,13,2155,9,320,350,110.0,0.29,0.1914,0.1533,0.5233,0.0033,0.0111,0.0429,0.0095,0.0191,0.0005,0.0014,0.0001,0.0007,0.001,0.0033,0.0006,0.0068,0.0024,0.0001,0.0019,30014808,0.01,10,4,8361.0
2020-07-17,2020-07-17 06:24:24,Arm500,DOC 34028-2016,162.816,0,45,1,2,163.575,163.175,9.0,1569.0,0.4,4.0,3783.0,200,13,2155,9,320,350,110.0,0.29,0.1914,0.1533,0.5233,0.0033,0.0111,0.0429,0.0095,0.0191,0.0005,0.0014,0.0001,0.0007,0.001,0.0033,0.0006,0.0068,0.0024,0.0001,0.0019,30014810,0.01,9,3,15080.0
2020-07-17,2020-07-17 06:24:24,Arm500,DOC 34028-2016,162.816,0,45,1,2,163.575,163.175,9.0,1569.0,0.4,4.0,5903.0,200,13,2155,9,320,350,110.0,0.29,0.1914,0.1533,0.5233,0.0033,0.0111,0.0429,0.0095,0.0191,0.0005,0.0014,0.0001,0.0007,0.001,0.0033,0.0006,0.0068,0.0024,0.0001,0.0019,30014817,0.01,7,1,5831.0
2020-07-17,2020-07-17 06:24:24,Arm500,DOC 34028-2016,162.816,0,45,1,2,163.575,163.175,9.0,1569.0,0.4,4.0,5903.0,200,13,2155,9,320,350,110.0,0.29,0.1914,0.1533,0.5233,0.0033,0.0111,0.0429,0.0095,0.0191,0.0005,0.0014,0.0001,0.0007,0.001,0.0033,0.0006,0.0068,0.0024,0.0001,0.0019,30014803,0.01,15,1,5498.0
2020-07-17,2020-07-17 06:24:24,Arm500,DOC 34028-2016,162.816,0,45,1,2,163.575,163.175,9.0,1569.0,0.4,4.0,3783.0,200,13,2155,9,320,350,110.0,0.29,0.1914,0.1533,0.5233,0.0033,0.0111,0.0429,0.0095,0.0191,0.0005,0.0014,0.0001,0.0007,0.001,0.0033,0.0006,0.0068,0.0024,0.0001,0.0019,30014816,0.01,17,3,8699.0
2020-07-17,2020-07-17 06:24:24,Arm500,DOC 34028-2016,162.816,0,45,1,2,163.575,163.175,9.0,1569.0,0.4,4.0,3640.0,200,13,2155,9,320,350,110.0,0.29,0.1914,0.1533,0.5233,0.0033,0.0111,0.0429,0.0095,0.0191,0.0005,0.0014,0.0001,0.0007,0.001,0.0033,0.0006,0.0068,0.0024,0.0001,0.0019,30014820,0.01,16,2,8602.0
2020-07-17,2020-07-17 06:24:24,Arm500,DOC 34028-2016,162.816,0,45,1,2,163.575,163.175,9.0,1569.0,0.4,4.0,3640.0,200,13,2155,9,320,350,110.0,0.29,0.1914,0.1533,0.5233,0.0033,0.0111,0.0429,0.0095,0.0191,0.0005,0.0014,0.0001,0.0007,0.001,0.0033,0.0006,0.0068,0.0024,0.0001,0.0019,30014807,0.01,14,2,8177.0
2020-07-17,2020-07-17 06:24:24,Arm500,DOC 34028-2016,162.816,0,45,1,2,163.575,163.175,9.0,1569.0,0.4,4.0,8329.0,200,13,2155,9,320,350,110.0,0.29,0.1914,0.1533,0.5233,0.0033,0.0111,0.0429,0.0095,0.0191,0.0005,0.0014,0.0001,0.0007,0.001,0.0033,0.0006,0.0068,0.0024,0.0001,0.0019,30014804,0.01,11,5,4247.0
2020-07-17,2020-07-17 06:24:24,Arm500,DOC 34028-2016,162.816,0,45,1,2,163.575,163.175,9.0,1569.0,0.4,4.0,8400.0,200,13,2155,9,320,350,110.0,0.29,0.1914,0.1533,0.5233,0.0033,0.0111,0.0429,0.0095,0.0191,0.0005,0.0014,0.0001,0.0007,0.001,0.0033,0.0006,0.0068,0.0024,0.0001,0.0019,30014809,0.01,18,6,3147.0
2020-07-17,2020-07-17 07:12:41,Arm500,DOC 34028-2016,172.032,0,46,1,2,172.81,172.41,2.0,567.0,0.4,4.0,7705.0,200,13,2155,9,320,350,110.0,0.295,0.2008,0.1518,0.5143,0.0045,0.0215,0.0316,0.0072,0.0171,0.0005,0.0014,0.0002,0.0007,0.0013,0.0031,0.0006,0.0046,0.0025,0.0001,0.0013,30014808,0.01,10,4,8333.0
2020-07-17,2020-07-17 07:12:41,Arm500,DOC 34028-2016,172.032,0,46,1,2,172.81,172.41,2.0,567.0,0.4,4.0,8357.0,200,13,2155,9,320,350,110.0,0.295,0.2008,0.1518,0.5143,0.0045,0.0215,0.0316,0.0072,0.0171,0.0005,0.0014,0.0002,0.0007,0.0013,0.0031,0.0006,0.0046,0.0025,0.0001,0.0013,30014804,0.01,11,5,4219.0
2020-07-17,2020-07-17 07:12:41,Arm500,DOC 34028-2016,172.032,0,46,1,2,172.81,172.41,2.0,567.0,0.4,4.0,3668.0,200,13,2155,9,320,350,110.0,0.295,0.2008,0.1518,0.5143,0.0045,0.0215,0.0316,0.0072,0.0171,0.0005,0.0014,0.0002,0.0007,0.0013,0.0031,0.0006,0.0046,0.0025,0.0001,0.0013,30014820,0.01,16,2,8574.0
2020-07-17,2020-07-17 07:12:41,Arm500,DOC 34028-2016,172.032,0,46,1,2,172.81,172.41,2.0,567.0,0.4,4.0,3811.0,200,13,2155,9,320,350,110.0,0.295,0.2008,0.1518,0.5143,0.0045,0.0215,0.0316,0.0072,0.0171,0.0005,0.0014,0.0002,0.0007,0.0013,0.0031,0.0006,0.0046,0.0025,0.0001,0.0013,30014810,0.01,9,3,15052.0
2020-07-17,2020-07-17 07:12:41,Arm500,DOC 34028-2016,172.032,0,46,1,2,172.81,172.41,2.0,567.0,0.4,4.0,5933.0,200,13,2155,9,320,350,110.0,0.295,0.2008,0.1518,0.5143,0.0045,0.0215,0.0316,0.0072,0.0171,0.0005,0.0014,0.0002,0.0007,0.0013,0.0031,0.0006,0.0046,0.0025,0.0001,0.0013,30014803,0.01,15,1,5468.0
2020-07-17,2020-07-17 07:12:41,Arm500,DOC 34028-2016,172.032,0,46,1,2,172.81,172.41,2.0,567.0,0.4,4.0,3668.0,200,13,2155,9,320,350,110.0,0.295,0.2008,0.1518,0.5143,0.0045,0.0215,0.0316,0.0072,0.0171,0.0005,0.0014,0.0002,0.0007,0.0013,0.0031,0.0006,0.0046,0.0025,0.0001,0.0013,30014807,0.01,14,2,8149.0
2020-07-17,2020-07-17 07:12:41,Arm500,DOC 34028-2016,172.032,0,46,1,2,172.81,172.41,2.0,567.0,0.4,4.0,5933.0,200,13,2155,9,320,350,110.0,0.295,0.2008,0.1518,0.5143,0.0045,0.0215,0.0316,0.0072,0.0171,0.0005,0.0014,0.0002,0.0007,0.0013,0.0031,0.0006,0.0046,0.0025,0.0001,0.0013,30014817,0.01,7,1,5801.0
2020-07-17,2020-07-17 07:12:41,Arm500,DOC 34028-2016,172.032,0,46,1,2,172.81,172.41,2.0,567.0,0.4,4.0,3811.0,200,13,2155,9,320,350,110.0,0.295,0.2008,0.1518,0.5143,0.0045,0.0215,0.0316,0.0072,0.0171,0.0005,0.0014,0.0002,0.0007,0.0013,0.0031,0.0006,0.0046,0.0025,0.0001,0.0013,30014816,0.01,17,3,8671.0
2020-07-17,2020-07-17 07:12:41,Arm500,DOC 34028-2016,172.032,0,46,1,2,172.81,172.41,2.0,567.0,0.4,4.0,8431.0,200,13,2155,9,320,350,110.0,0.295,0.2008,0.1518,0.5143,0.0045,0.0215,0.0316,0.0072,0.0171,0.0005,0.0014,0.0002,0.0007,0.0013,0.0031,0.0006,0.0046,0.0025,0.0001,0.0013,30014809,0.01,18,6,3116.0
2020-07-17,2020-07-17 07:49:53,Arm500,DOC 34028-2016,165.888,0,47,1,2,166.653,166.253,10.0,1569.0,0.4,4.0,3695.0,200,13,2155,9,310,350,110.0,0.282,0.1913,0.1598,0.5089,0.0039,0.0113,0.0213,0.0074,0.0163,0.0005,0.0013,0.0001,0.0007,0.0009,0.0024,0.0005,0.0063,0.0025,0.0001,0.0016,30014820,0.01,16,2,8547.0
2020-07-17,2020-07-17 07:49:53,Arm500,DOC 34028-2016,165.888,0,47,1,2,166.653,166.253,10.0,1569.0,0.4,4.0,3838.0,200,13,2155,9,310,350,110.0,0.282,0.1913,0.1598,0.5089,0.0039,0.0113,0.0213,0.0074,0.0163,0.0005,0.0013,0.0001,0.0007,0.0009,0.0024,0.0005,0.0063,0.0025,0.0001,0.0016,30014810,0.01,9,3,15025.0
2020-07-17,2020-07-17 07:49:53,Arm500,DOC 34028-2016,165.888,0,47,1,2,166.653,166.253,10.0,1569.0,0.4,4.0,8384.0,200,13,2155,9,310,350,110.0,0.282,0.1913,0.1598,0.5089,0.0039,0.0113,0.0213,0.0074,0.0163,0.0005,0.0013,0.0001,0.0007,0.0009,0.0024,0.0005,0.0063,0.0025,0.0001,0.0016,30014804,0.01,11,5,4192.0
2020-07-17,2020-07-17 07:49:53,Arm500,DOC 34028-2016,165.888,0,47,1,2,166.653,166.253,10.0,1569.0,0.4,4.0,3695.0,200,13,2155,9,310,350,110.0,0.282,0.1913,0.1598,0.5089,0.0039,0.0113,0.0213,0.0074,0.0163,0.0005,0.0013,0.0001,0.0007,0.0009,0.0024,0.0005,0.0063,0.0025,0.0001,0.0016,30014807,0.01,14,2,8122.0
2020-07-17,2020-07-17 07:49:53,Arm500,DOC 34028-2016,165.888,0,47,1,2,166.653,166.253,10.0,1569.0,0.4,4.0,7733.0,200,13,2155,9,310,350,110.0,0.282,0.1913,0.1598,0.5089,0.0039,0.0113,0.0213,0.0074,0.0163,0.0005,0.0013,0.0001,0.0007,0.0009,0.0024,0.0005,0.0063,0.0025,0.0001,0.0016,30014808,0.01,10,4,8305.0
2020-07-17,2020-07-17 07:49:53,Arm500,DOC 34028-2016,165.888,0,47,1,2,166.653,166.253,10.0,1569.0,0.4,4.0,3838.0,200,13,2155,9,310,350,110.0,0.282,0.1913,0.1598,0.5089,0.0039,0.0113,0.0213,0.0074,0.0163,0.0005,0.0013,0.0001,0.0007,0.0009,0.0024,0.0005,0.0063,0.0025,0.0001,0.0016,30014816,0.01,17,3,8644.0
2020-07-17,2020-07-17 07:49:53,Arm500,DOC 34028-2016,165.888,0,47,1,2,166.653,166.253,10.0,1569.0,0.4,4.0,5961.0,200,13,2155,9,310,350,110.0,0.282,0.1913,0.1598,0.5089,0.0039,0.0113,0.0213,0.0074,0.0163,0.0005,0.0013,0.0001,0.0007,0.0009,0.0024,0.0005,0.0063,0.0025,0.0001,0.0016,30014803,0.01,15,1,5440.0
2020-07-17,2020-07-17 07:49:53,Arm500,DOC 34028-2016,165.888,0,47,1,2,166.653,166.253,10.0,1569.0,0.4,4.0,5961.0,200,13,2155,9,310,350,110.0,0.282,0.1913,0.1598,0.5089,0.0039,0.0113,0.0213,0.0074,0.0163,0.0005,0.0013,0.0001,0.0007,0.0009,0.0024,0.0005,0.0063,0.0025,0.0001,0.0016,30014817,0.01,7,1,5773.0
2020-07-17,2020-07-17 07:49:53,Arm500,DOC 34028-2016,165.888,0,47,1,2,166.653,166.253,10.0,1569.0,0.4,4.0,8458.0,200,13,2155,9,310,350,110.0,0.282,0.1913,0.1598,0.5089,0.0039,0.0113,0.0213,0.0074,0.0163,0.0005,0.0013,0.0001,0.0007,0.0009,0.0024,0.0005,0.0063,0.0025,0.0001,0.0016,30014809,0.01,18,6,3089.0
2020-07-17,2020-07-17 08:34:01,Arm500,DOC 34028-2016,156.672,0,48,1,2,157.417,157.017,5.0,1570.0,0.4,4.0,8486.0,200,13,2155,9,310,350,110.0,0.293,0.1974,0.1611,0.5236,0.0026,0.0136,0.0306,0.0067,0.0184,0.0005,0.0015,0.0003,0.0008,0.0014,0.0028,0.0007,0.0076,0.0024,0.0001,0.0011,30014809,0.01,18,6,3061.0
2020-07-17,2020-07-17 08:34:01,Arm500,DOC 34028-2016,156.672,0,48,1,2,157.417,157.017,5.0,1570.0,0.4,4.0,3720.0,200,13,2155,9,310,350,110.0,0.293,0.1974,0.1611,0.5236,0.0026,0.0136,0.0306,0.0067,0.0184,0.0005,0.0015,0.0003,0.0008,0.0014,0.0028,0.0007,0.0076,0.0024,0.0001,0.0011,30014807,0.01,14,2,8097.0
2020-07-17,2020-07-17 08:34:01,Arm500,DOC 34028-2016,156.672,0,48,1,2,157.417,157.017,5.0,1570.0,0.4,4.0,3720.0,200,13,2155,9,310,350,110.0,0.293,0.1974,0.1611,0.5236,0.0026,0.0136,0.0306,0.0067,0.0184,0.0005,0.0015,0.0003,0.0008,0.0014,0.0028,0.0007,0.0076,0.0024,0.0001,0.0011,30014820,0.01,16,2,8522.0
2020-07-17,2020-07-17 08:34:01,Arm500,DOC 34028-2016,156.672,0,48,1,2,157.417,157.017,5.0,1570.0,0.4,4.0,3863.0,200,13,2155,9,310,350,110.0,0.293,0.1974,0.1611,0.5236,0.0026,0.0136,0.0306,0.0067,0.0184,0.0005,0.0015,0.0003,0.0008,0.0014,0.0028,0.0007,0.0076,0.0024,0.0001,0.0011,30014810,0.01,9,3,15000.0
2020-07-17,2020-07-17 08:34:01,Arm500,DOC 34028-2016,156.672,0,48,1,2,157.417,157.017,5.0,1570.0,0.4,4.0,5988.0,200,13,2155,9,310,350,110.0,0.293,0.1974,0.1611,0.5236,0.0026,0.0136,0.0306,0.0067,0.0184,0.0005,0.0015,0.0003,0.0008,0.0014,0.0028,0.0007,0.0076,0.0024,0.0001,0.0011,30014817,0.01,7,1,5746.0
2020-07-17,2020-07-17 08:34:01,Arm500,DOC 34028-2016,156.672,0,48,1,2,157.417,157.017,5.0,1570.0,0.4,4.0,3863.0,200,13,2155,9,310,350,110.0,0.293,0.1974,0.1611,0.5236,0.0026,0.0136,0.0306,0.0067,0.0184,0.0005,0.0015,0.0003,0.0008,0.0014,0.0028,0.0007,0.0076,0.0024,0.0001,0.0011,30014816,0.01,17,3,8619.0
2020-07-17,2020-07-17 08:34:01,Arm500,DOC 34028-2016,156.672,0,48,1,2,157.417,157.017,5.0,1570.0,0.4,4.0,8409.0,200,13,2155,9,310,350,110.0,0.293,0.1974,0.1611,0.5236,0.0026,0.0136,0.0306,0.0067,0.0184,0.0005,0.0015,0.0003,0.0008,0.0014,0.0028,0.0007,0.0076,0.0024,0.0001,0.0011,30014804,0.01,11,5,4167.0
2020-07-17,2020-07-17 08:34:01,Arm500,DOC 34028-2016,156.672,0,48,1,2,157.417,157.017,5.0,1570.0,0.4,4.0,5988.0,200,13,2155,9,310,350,110.0,0.293,0.1974,0.1611,0.5236,0.0026,0.0136,0.0306,0.0067,0.0184,0.0005,0.0015,0.0003,0.0008,0.0014,0.0028,0.0007,0.0076,0.0024,0.0001,0.0011,30014803,0.01,15,1,5413.0
2020-07-17,2020-07-17 08:34:01,Arm500,DOC 34028-2016,156.672,0,48,1,2,157.417,157.017,5.0,1570.0,0.4,4.0,7760.0,200,13,2155,9,310,350,110.0,0.293,0.1974,0.1611,0.5236,0.0026,0.0136,0.0306,0.0067,0.0184,0.0005,0.0015,0.0003,0.0008,0.0014,0.0028,0.0007,0.0076,0.0024,0.0001,0.0011,30014808,0.01,10,4,8278.0
2020-07-17,2020-07-17 09:17:33,Arm500,DOC 34028-2016,165.888,0,49,1,2,166.653,166.253,9.0,1573.0,0.4,4.0,6016.0,200,13,2155,9,310,350,110.0,0.291,0.1976,0.1569,0.5094,0.0036,0.0135,0.0296,0.0066,0.0168,0.0005,0.0015,0.0002,0.0008,0.0015,0.0029,0.0006,0.0075,0.0025,0.0001,0.0027,30014803,0.01,15,1,5385.0
2020-07-17,2020-07-17 09:17:33,Arm500,DOC 34028-2016,165.888,0,49,1,2,166.653,166.253,9.0,1573.0,0.4,4.0,3891.0,200,13,2155,9,310,350,110.0,0.291,0.1976,0.1569,0.5094,0.0036,0.0135,0.0296,0.0066,0.0168,0.0005,0.0015,0.0002,0.0008,0.0015,0.0029,0.0006,0.0075,0.0025,0.0001,0.0027,30014816,0.01,17,3,8591.0
2020-07-17,2020-07-17 09:17:33,Arm500,DOC 34028-2016,165.888,0,49,1,2,166.653,166.253,9.0,1573.0,0.4,4.0,7788.0,200,13,2155,9,310,350,110.0,0.291,0.1976,0.1569,0.5094,0.0036,0.0135,0.0296,0.0066,0.0168,0.0005,0.0015,0.0002,0.0008,0.0015,0.0029,0.0006,0.0075,0.0025,0.0001,0.0027,30014808,0.01,10,4,8250.0
2020-07-17,2020-07-17 09:17:33,Arm500,DOC 34028-2016,165.888,0,49,1,2,166.653,166.253,9.0,1573.0,0.4,4.0,3747.0,200,13,2155,9,310,350,110.0,0.291,0.1976,0.1569,0.5094,0.0036,0.0135,0.0296,0.0066,0.0168,0.0005,0.0015,0.0002,0.0008,0.0015,0.0029,0.0006,0.0075,0.0025,0.0001,0.0027,30014807,0.01,14,2,8070.0
2020-07-17,2020-07-17 09:17:33,Arm500,DOC 34028-2016,165.888,0,49,1,2,166.653,166.253,9.0,1573.0,0.4,4.0,6016.0,200,13,2155,9,310,350,110.0,0.291,0.1976,0.1569,0.5094,0.0036,0.0135,0.0296,0.0066,0.0168,0.0005,0.0015,0.0002,0.0008,0.0015,0.0029,0.0006,0.0075,0.0025,0.0001,0.0027,30014817,0.01,7,1,5718.0
2020-07-17,2020-07-17 09:17:33,Arm500,DOC 34028-2016,165.888,0,49,1,2,166.653,166.253,9.0,1573.0,0.4,4.0,3891.0,200,13,2155,9,310,350,110.0,0.291,0.1976,0.1569,0.5094,0.0036,0.0135,0.0296,0.0066,0.0168,0.0005,0.0015,0.0002,0.0008,0.0015,0.0029,0.0006,0.0075,0.0025,0.0001,0.0027,30014810,0.01,9,3,14972.0
2020-07-17,2020-07-17 09:17:33,Arm500,DOC 34028-2016,165.888,0,49,1,2,166.653,166.253,9.0,1573.0,0.4,4.0,8436.0,200,13,2155,9,310,350,110.0,0.291,0.1976,0.1569,0.5094,0.0036,0.0135,0.0296,0.0066,0.0168,0.0005,0.0015,0.0002,0.0008,0.0015,0.0029,0.0006,0.0075,0.0025,0.0001,0.0027,30014804,0.01,11,5,4140.0
2020-07-17,2020-07-17 09:17:33,Arm500,DOC 34028-2016,165.888,0,49,1,2,166.653,166.253,9.0,1573.0,0.4,4.0,8513.0,200,13,2155,9,310,350,110.0,0.291,0.1976,0.1569,0.5094,0.0036,0.0135,0.0296,0.0066,0.0168,0.0005,0.0015,0.0002,0.0008,0.0015,0.0029,0.0006,0.0075,0.0025,0.0001,0.0027,30014809,0.01,18,6,3034.0
2020-07-17,2020-07-17 09:17:33,Arm500,DOC 34028-2016,165.888,0,49,1,2,166.653,166.253,9.0,1573.0,0.4,4.0,3747.0,200,13,2155,9,310,350,110.0,0.291,0.1976,0.1569,0.5094,0.0036,0.0135,0.0296,0.0066,0.0168,0.0005,0.0015,0.0002,0.0008,0.0015,0.0029,0.0006,0.0075,0.0025,0.0001,0.0027,30014820,0.01,16,2,8495.0
2020-07-17,2020-07-17 09:55:33,Arm500,DOC 34028-2016,172.032,0,50,1,2,172.81,172.41,2.0,1569.0,0.4,4.0,3918.0,200,13,2155,9,310,350,120.0,0.284,0.1906,0.1467,0.508,0.0061,0.0143,0.0314,0.0071,0.0177,0.0005,0.0015,0.0003,0.0007,0.0016,0.0029,0.0007,0.006,0.0025,0.0001,0.0014,30014810,0.01,9,3,14945.0
2020-07-17,2020-07-17 09:55:33,Arm500,DOC 34028-2016,172.032,0,50,1,2,172.81,172.41,2.0,1569.0,0.4,4.0,7815.0,200,13,2155,9,310,350,120.0,0.284,0.1906,0.1467,0.508,0.0061,0.0143,0.0314,0.0071,0.0177,0.0005,0.0015,0.0003,0.0007,0.0016,0.0029,0.0007,0.006,0.0025,0.0001,0.0014,30014808,0.01,10,4,8223.0
2020-07-17,2020-07-17 09:55:33,Arm500,DOC 34028-2016,172.032,0,50,1,2,172.81,172.41,2.0,1569.0,0.4,4.0,8464.0,200,13,2155,9,310,350,120.0,0.284,0.1906,0.1467,0.508,0.0061,0.0143,0.0314,0.0071,0.0177,0.0005,0.0015,0.0003,0.0007,0.0016,0.0029,0.0007,0.006,0.0025,0.0001,0.0014,30014804,0.01,11,5,4112.0
2020-07-17,2020-07-17 09:55:33,Arm500,DOC 34028-2016,172.032,0,50,1,2,172.81,172.41,2.0,1569.0,0.4,4.0,8544.0,200,13,2155,9,310,350,120.0,0.284,0.1906,0.1467,0.508,0.0061,0.0143,0.0314,0.0071,0.0177,0.0005,0.0015,0.0003,0.0007,0.0016,0.0029,0.0007,0.006,0.0025,0.0001,0.0014,30014809,0.01,18,6,3003.0
2020-07-17,2020-07-17 09:55:33,Arm500,DOC 34028-2016,172.032,0,50,1,2,172.81,172.41,2.0,1569.0,0.4,4.0,3775.0,200,13,2155,9,310,350,120.0,0.284,0.1906,0.1467,0.508,0.0061,0.0143,0.0314,0.0071,0.0177,0.0005,0.0015,0.0003,0.0007,0.0016,0.0029,0.0007,0.006,0.0025,0.0001,0.0014,30014820,0.01,16,2,8467.0
2020-07-17,2020-07-17 09:55:33,Arm500,DOC 34028-2016,172.032,0,50,1,2,172.81,172.41,2.0,1569.0,0.4,4.0,3775.0,200,13,2155,9,310,350,120.0,0.284,0.1906,0.1467,0.508,0.0061,0.0143,0.0314,0.0071,0.0177,0.0005,0.0015,0.0003,0.0007,0.0016,0.0029,0.0007,0.006,0.0025,0.0001,0.0014,30014807,0.01,14,2,8042.0
2020-07-17,2020-07-17 09:55:33,Arm500,DOC 34028-2016,172.032,0,50,1,2,172.81,172.41,2.0,1569.0,0.4,4.0,6047.0,200,13,2155,9,310,350,120.0,0.284,0.1906,0.1467,0.508,0.0061,0.0143,0.0314,0.0071,0.0177,0.0005,0.0015,0.0003,0.0007,0.0016,0.0029,0.0007,0.006,0.0025,0.0001,0.0014,30014817,0.01,7,1,5687.0
2020-07-17,2020-07-17 09:55:33,Arm500,DOC 34028-2016,172.032,0,50,1,2,172.81,172.41,2.0,1569.0,0.4,4.0,3918.0,200,13,2155,9,310,350,120.0,0.284,0.1906,0.1467,0.508,0.0061,0.0143,0.0314,0.0071,0.0177,0.0005,0.0015,0.0003,0.0007,0.0016,0.0029,0.0007,0.006,0.0025,0.0001,0.0014,30014816,0.01,17,3,8564.0
2020-07-17,2020-07-17 09:55:33,Arm500,DOC 34028-2016,172.032,0,50,1,2,172.81,172.41,2.0,1569.0,0.4,4.0,6047.0,200,13,2155,9,310,350,120.0,0.284,0.1906,0.1467,0.508,0.0061,0.0143,0.0314,0.0071,0.0177,0.0005,0.0015,0.0003,0.0007,0.0016,0.0029,0.0007,0.006,0.0025,0.0001,0.0014,30014803,0.01,15,1,5354.0
2020-07-17,2020-07-17 10:40:44,Arm500,DOC 34028-2016,165.888,0,51,1,2,166.653,166.253,1.0,1574.0,0.4,4.0,3946.0,200,13,2155,9,310,350,110.0,0.285,0.194,0.1604,0.5018,0.0045,0.0169,0.0282,0.0062,0.0167,0.0005,0.0014,0.0003,0.0008,0.0015,0.0031,0.0011,0.0062,0.0026,0.0001,0.0027,30014810,0.02,9,3,14917.0
2020-07-17,2020-07-17 10:40:44,Arm500,DOC 34028-2016,165.888,0,51,1,2,166.653,166.253,1.0,1574.0,0.4,4.0,6074.0,200,13,2155,9,310,350,110.0,0.285,0.194,0.1604,0.5018,0.0045,0.0169,0.0282,0.0062,0.0167,0.0005,0.0014,0.0003,0.0008,0.0015,0.0031,0.0011,0.0062,0.0026,0.0001,0.0027,30014803,0.02,15,1,5327.0
2020-07-17,2020-07-17 10:40:44,Arm500,DOC 34028-2016,165.888,0,51,1,2,166.653,166.253,1.0,1574.0,0.4,4.0,3803.0,200,13,2155,9,310,350,110.0,0.285,0.194,0.1604,0.5018,0.0045,0.0169,0.0282,0.0062,0.0167,0.0005,0.0014,0.0003,0.0008,0.0015,0.0031,0.0011,0.0062,0.0026,0.0001,0.0027,30014820,0.02,16,2,8439.0
2020-07-17,2020-07-17 10:40:44,Arm500,DOC 34028-2016,165.888,0,51,1,2,166.653,166.253,1.0,1574.0,0.4,4.0,3803.0,200,13,2155,9,310,350,110.0,0.285,0.194,0.1604,0.5018,0.0045,0.0169,0.0282,0.0062,0.0167,0.0005,0.0014,0.0003,0.0008,0.0015,0.0031,0.0011,0.0062,0.0026,0.0001,0.0027,30014807,0.02,14,2,8014.0
2020-07-17,2020-07-17 10:40:44,Arm500,DOC 34028-2016,165.888,0,51,1,2,166.653,166.253,1.0,1574.0,0.4,4.0,3946.0,200,13,2155,9,310,350,110.0,0.285,0.194,0.1604,0.5018,0.0045,0.0169,0.0282,0.0062,0.0167,0.0005,0.0014,0.0003,0.0008,0.0015,0.0031,0.0011,0.0062,0.0026,0.0001,0.0027,30014816,0.02,17,3,8536.0
2020-07-17,2020-07-17 10:40:44,Arm500,DOC 34028-2016,165.888,0,51,1,2,166.653,166.253,1.0,1574.0,0.4,4.0,8489.0,200,13,2155,9,310,350,110.0,0.285,0.194,0.1604,0.5018,0.0045,0.0169,0.0282,0.0062,0.0167,0.0005,0.0014,0.0003,0.0008,0.0015,0.0031,0.0011,0.0062,0.0026,0.0001,0.0027,30014804,0.02,11,5,4087.0
2020-07-17,2020-07-17 10:40:44,Arm500,DOC 34028-2016,165.888,0,51,1,2,166.653,166.253,1.0,1574.0,0.4,4.0,7843.0,200,13,2155,9,310,350,110.0,0.285,0.194,0.1604,0.5018,0.0045,0.0169,0.0282,0.0062,0.0167,0.0005,0.0014,0.0003,0.0008,0.0015,0.0031,0.0011,0.0062,0.0026,0.0001,0.0027,30014808,0.02,10,4,8195.0
2020-07-17,2020-07-17 10:40:44,Arm500,DOC 34028-2016,165.888,0,51,1,2,166.653,166.253,1.0,1574.0,0.4,4.0,8572.0,200,13,2155,9,310,350,110.0,0.285,0.194,0.1604,0.5018,0.0045,0.0169,0.0282,0.0062,0.0167,0.0005,0.0014,0.0003,0.0008,0.0015,0.0031,0.0011,0.0062,0.0026,0.0001,0.0027,30014809,0.02,18,6,2975.0
2020-07-17,2020-07-17 10:40:44,Arm500,DOC 34028-2016,165.888,0,51,1,2,166.653,166.253,1.0,1574.0,0.4,4.0,6074.0,200,13,2155,9,310,350,110.0,0.285,0.194,0.1604,0.5018,0.0045,0.0169,0.0282,0.0062,0.0167,0.0005,0.0014,0.0003,0.0008,0.0015,0.0031,0.0011,0.0062,0.0026,0.0001,0.0027,30014817,0.02,7,1,5660.0
2020-07-17,2020-07-17 11:27:23,Arm500,DOC 34028-2016,162.816,0,52,1,2,163.575,163.175,5.0,1570.0,0.4,4.0,8516.0,200,13,2155,9,310,350,110.0,0.283,0.1908,0.1467,0.5062,0.0038,0.0127,0.0284,0.0069,0.0163,0.0005,0.0015,0.0003,0.0007,0.0014,0.0031,0.001,0.0066,0.0026,0.0001,0.0028,30014804,0.02,11,5,4060.0
2020-07-17,2020-07-17 11:27:23,Arm500,DOC 34028-2016,162.816,0,52,1,2,163.575,163.175,5.0,1570.0,0.4,4.0,3973.0,200,13,2155,9,310,350,110.0,0.283,0.1908,0.1467,0.5062,0.0038,0.0127,0.0284,0.0069,0.0163,0.0005,0.0015,0.0003,0.0007,0.0014,0.0031,0.001,0.0066,0.0026,0.0001,0.0028,30014816,0.02,17,3,8509.0
2020-07-17,2020-07-17 11:27:23,Arm500,DOC 34028-2016,162.816,0,52,1,2,163.575,163.175,5.0,1570.0,0.4,4.0,8599.0,200,13,2155,9,310,350,110.0,0.283,0.1908,0.1467,0.5062,0.0038,0.0127,0.0284,0.0069,0.0163,0.0005,0.0015,0.0003,0.0007,0.0014,0.0031,0.001,0.0066,0.0026,0.0001,0.0028,30014809,0.02,18,6,2948.0
2020-07-17,2020-07-17 11:27:23,Arm500,DOC 34028-2016,162.816,0,52,1,2,163.575,163.175,5.0,1570.0,0.4,4.0,7871.0,200,13,2155,9,310,350,110.0,0.283,0.1908,0.1467,0.5062,0.0038,0.0127,0.0284,0.0069,0.0163,0.0005,0.0015,0.0003,0.0007,0.0014,0.0031,0.001,0.0066,0.0026,0.0001,0.0028,30014808,0.02,10,4,8167.0
2020-07-17,2020-07-17 11:27:23,Arm500,DOC 34028-2016,162.816,0,52,1,2,163.575,163.175,5.0,1570.0,0.4,4.0,3827.0,200,13,2155,9,310,350,110.0,0.283,0.1908,0.1467,0.5062,0.0038,0.0127,0.0284,0.0069,0.0163,0.0005,0.0015,0.0003,0.0007,0.0014,0.0031,0.001,0.0066,0.0026,0.0001,0.0028,30014820,0.02,16,2,8415.0
2020-07-17,2020-07-17 11:27:23,Arm500,DOC 34028-2016,162.816,0,52,1,2,163.575,163.175,5.0,1570.0,0.4,4.0,3973.0,200,13,2155,9,310,350,110.0,0.283,0.1908,0.1467,0.5062,0.0038,0.0127,0.0284,0.0069,0.0163,0.0005,0.0015,0.0003,0.0007,0.0014,0.0031,0.001,0.0066,0.0026,0.0001,0.0028,30014810,0.02,9,3,14890.0
2020-07-17,2020-07-17 11:27:23,Arm500,DOC 34028-2016,162.816,0,52,1,2,163.575,163.175,5.0,1570.0,0.4,4.0,6102.0,200,13,2155,9,310,350,110.0,0.283,0.1908,0.1467,0.5062,0.0038,0.0127,0.0284,0.0069,0.0163,0.0005,0.0015,0.0003,0.0007,0.0014,0.0031,0.001,0.0066,0.0026,0.0001,0.0028,30014803,0.02,15,1,5299.0
2020-07-17,2020-07-17 11:27:23,Arm500,DOC 34028-2016,162.816,0,52,1,2,163.575,163.175,5.0,1570.0,0.4,4.0,6102.0,200,13,2155,9,310,350,110.0,0.283,0.1908,0.1467,0.5062,0.0038,0.0127,0.0284,0.0069,0.0163,0.0005,0.0015,0.0003,0.0007,0.0014,0.0031,0.001,0.0066,0.0026,0.0001,0.0028,30014817,0.02,7,1,5632.0
2020-07-17,2020-07-17 11:27:23,Arm500,DOC 34028-2016,162.816,0,52,1,2,163.575,163.175,5.0,1570.0,0.4,4.0,3827.0,200,13,2155,9,310,350,110.0,0.283,0.1908,0.1467,0.5062,0.0038,0.0127,0.0284,0.0069,0.0163,0.0005,0.0015,0.0003,0.0007,0.0014,0.0031,0.001,0.0066,0.0026,0.0001,0.0028,30014807,0.02,14,2,7990.0
2020-07-17,2020-07-17 12:12:41,Arm500,DOC 34028-2016,172.032,0,53,1,2,172.81,172.41,9.0,1569.0,0.4,4.0,6133.0,200,13,2155,9,310,350,110.0,0.275,0.1874,0.1589,0.4826,0.0039,0.0134,0.025,0.0061,0.0152,0.0005,0.0014,0.0003,0.0007,0.0013,0.0031,0.0011,0.007,0.0025,0.0001,0.0026,30014803,0.01,15,1,5268.0
2020-07-17,2020-07-17 12:12:41,Arm500,DOC 34028-2016,172.032,0,53,1,2,172.81,172.41,9.0,1569.0,0.4,4.0,6133.0,200,13,2155,9,310,350,110.0,0.275,0.1874,0.1589,0.4826,0.0039,0.0134,0.025,0.0061,0.0152,0.0005,0.0014,0.0003,0.0007,0.0013,0.0031,0.0011,0.007,0.0025,0.0001,0.0026,30014817,0.01,7,1,5601.0
2020-07-17,2020-07-17 12:12:41,Arm500,DOC 34028-2016,172.032,0,53,1,2,172.81,172.41,9.0,1569.0,0.4,4.0,3855.0,200,13,2155,9,310,350,110.0,0.275,0.1874,0.1589,0.4826,0.0039,0.0134,0.025,0.0061,0.0152,0.0005,0.0014,0.0003,0.0007,0.0013,0.0031,0.0011,0.007,0.0025,0.0001,0.0026,30014820,0.01,16,2,8387.0
2020-07-17,2020-07-17 12:12:41,Arm500,DOC 34028-2016,172.032,0,53,1,2,172.81,172.41,9.0,1569.0,0.4,4.0,4001.0,200,13,2155,9,310,350,110.0,0.275,0.1874,0.1589,0.4826,0.0039,0.0134,0.025,0.0061,0.0152,0.0005,0.0014,0.0003,0.0007,0.0013,0.0031,0.0011,0.007,0.0025,0.0001,0.0026,30014816,0.01,17,3,8481.0
2020-07-17,2020-07-17 12:12:41,Arm500,DOC 34028-2016,172.032,0,53,1,2,172.81,172.41,9.0,1569.0,0.4,4.0,3855.0,200,13,2155,9,310,350,110.0,0.275,0.1874,0.1589,0.4826,0.0039,0.0134,0.025,0.0061,0.0152,0.0005,0.0014,0.0003,0.0007,0.0013,0.0031,0.0011,0.007,0.0025,0.0001,0.0026,30014807,0.01,14,2,7962.0
2020-07-17,2020-07-17 12:12:41,Arm500,DOC 34028-2016,172.032,0,53,1,2,172.81,172.41,9.0,1569.0,0.4,4.0,4001.0,200,13,2155,9,310,350,110.0,0.275,0.1874,0.1589,0.4826,0.0039,0.0134,0.025,0.0061,0.0152,0.0005,0.0014,0.0003,0.0007,0.0013,0.0031,0.0011,0.007,0.0025,0.0001,0.0026,30014810,0.01,9,3,14862.0
2020-07-17,2020-07-17 12:12:41,Arm500,DOC 34028-2016,172.032,0,53,1,2,172.81,172.41,9.0,1569.0,0.4,4.0,8630.0,200,13,2155,9,310,350,110.0,0.275,0.1874,0.1589,0.4826,0.0039,0.0134,0.025,0.0061,0.0152,0.0005,0.0014,0.0003,0.0007,0.0013,0.0031,0.0011,0.007,0.0025,0.0001,0.0026,30014809,0.01,18,6,2917.0
2020-07-17,2020-07-17 12:12:41,Arm500,DOC 34028-2016,172.032,0,53,1,2,172.81,172.41,9.0,1569.0,0.4,4.0,7898.0,200,13,2155,9,310,350,110.0,0.275,0.1874,0.1589,0.4826,0.0039,0.0134,0.025,0.0061,0.0152,0.0005,0.0014,0.0003,0.0007,0.0013,0.0031,0.0011,0.007,0.0025,0.0001,0.0026,30014808,0.01,10,4,8140.0
2020-07-17,2020-07-17 12:12:41,Arm500,DOC 34028-2016,172.032,0,53,1,2,172.81,172.41,9.0,1569.0,0.4,4.0,8544.0,200,13,2155,9,310,350,110.0,0.275,0.1874,0.1589,0.4826,0.0039,0.0134,0.025,0.0061,0.0152,0.0005,0.0014,0.0003,0.0007,0.0013,0.0031,0.0011,0.007,0.0025,0.0001,0.0026,30014804,0.01,11,5,4032.0
2020-07-17,2020-07-17 12:51:55,Arm500,DOC 34028-2016,162.816,0,54,1,2,163.575,163.175,2.0,1570.0,0.4,4.0,6160.0,200,13,2155,9,310,350,120.0,0.285,0.1951,0.1589,0.5015,0.0056,0.0109,0.0203,0.006,0.0139,0.0005,0.0014,0.0003,0.0008,0.0013,0.003,0.0008,0.0078,0.0026,0.0001,0.0034,30014803,0.01,15,1,5241.0
2020-07-17,2020-07-17 12:51:55,Arm500,DOC 34028-2016,162.816,0,54,1,2,163.575,163.175,2.0,1570.0,0.4,4.0,8658.0,200,13,2155,9,310,350,120.0,0.285,0.1951,0.1589,0.5015,0.0056,0.0109,0.0203,0.006,0.0139,0.0005,0.0014,0.0003,0.0008,0.0013,0.003,0.0008,0.0078,0.0026,0.0001,0.0034,30014809,0.01,18,6,2889.0
2020-07-17,2020-07-17 12:51:55,Arm500,DOC 34028-2016,162.816,0,54,1,2,163.575,163.175,2.0,1570.0,0.4,4.0,3882.0,200,13,2155,9,310,350,120.0,0.285,0.1951,0.1589,0.5015,0.0056,0.0109,0.0203,0.006,0.0139,0.0005,0.0014,0.0003,0.0008,0.0013,0.003,0.0008,0.0078,0.0026,0.0001,0.0034,30014820,0.01,16,2,8360.0
2020-07-17,2020-07-17 12:51:55,Arm500,DOC 34028-2016,162.816,0,54,1,2,163.575,163.175,2.0,1570.0,0.4,4.0,4029.0,200,13,2155,9,310,350,120.0,0.285,0.1951,0.1589,0.5015,0.0056,0.0109,0.0203,0.006,0.0139,0.0005,0.0014,0.0003,0.0008,0.0013,0.003,0.0008,0.0078,0.0026,0.0001,0.0034,30014810,0.01,9,3,14834.0
2020-07-17,2020-07-17 12:51:55,Arm500,DOC 34028-2016,162.816,0,54,1,2,163.575,163.175,2.0,1570.0,0.4,4.0,7926.0,200,13,2155,9,310,350,120.0,0.285,0.1951,0.1589,0.5015,0.0056,0.0109,0.0203,0.006,0.0139,0.0005,0.0014,0.0003,0.0008,0.0013,0.003,0.0008,0.0078,0.0026,0.0001,0.0034,30014808,0.01,10,4,8112.0
2020-07-17,2020-07-17 12:51:55,Arm500,DOC 34028-2016,162.816,0,54,1,2,163.575,163.175,2.0,1570.0,0.4,4.0,6160.0,200,13,2155,9,310,350,120.0,0.285,0.1951,0.1589,0.5015,0.0056,0.0109,0.0203,0.006,0.0139,0.0005,0.0014,0.0003,0.0008,0.0013,0.003,0.0008,0.0078,0.0026,0.0001,0.0034,30014817,0.01,7,1,5574.0
2020-07-17,2020-07-17 12:51:55,Arm500,DOC 34028-2016,162.816,0,54,1,2,163.575,163.175,2.0,1570.0,0.4,4.0,8568.0,200,13,2155,9,310,350,120.0,0.285,0.1951,0.1589,0.5015,0.0056,0.0109,0.0203,0.006,0.0139,0.0005,0.0014,0.0003,0.0008,0.0013,0.003,0.0008,0.0078,0.0026,0.0001,0.0034,30014804,0.01,11,5,4008.0
2020-07-17,2020-07-17 12:51:55,Arm500,DOC 34028-2016,162.816,0,54,1,2,163.575,163.175,2.0,1570.0,0.4,4.0,3882.0,200,13,2155,9,310,350,120.0,0.285,0.1951,0.1589,0.5015,0.0056,0.0109,0.0203,0.006,0.0139,0.0005,0.0014,0.0003,0.0008,0.0013,0.003,0.0008,0.0078,0.0026,0.0001,0.0034,30014807,0.01,14,2,7935.0
2020-07-17,2020-07-17 12:51:55,Arm500,DOC 34028-2016,162.816,0,54,1,2,163.575,163.175,2.0,1570.0,0.4,4.0,4029.0,200,13,2155,9,310,350,120.0,0.285,0.1951,0.1589,0.5015,0.0056,0.0109,0.0203,0.006,0.0139,0.0005,0.0014,0.0003,0.0008,0.0013,0.003,0.0008,0.0078,0.0026,0.0001,0.0034,30014816,0.01,17,3,8453.0
2020-07-17,2020-07-17 13:38:16,Arm500,DOC 34028-2016,165.888,0,55,1,2,166.653,166.253,11.0,1569.0,0.4,4.0,7953.0,200,13,2155,9,310,350,110.0,0.29,0.197,0.1593,0.5143,0.0061,0.01,0.0245,0.0068,0.0173,0.0005,0.0017,0.0004,0.0007,0.0015,0.0029,0.0008,0.0077,0.0025,0.0001,0.0025,30014808,0.01,10,4,8085.0
2020-07-17,2020-07-17 13:38:16,Arm500,DOC 34028-2016,165.888,0,55,1,2,166.653,166.253,11.0,1569.0,0.4,4.0,3910.0,200,13,2155,9,310,350,110.0,0.29,0.197,0.1593,0.5143,0.0061,0.01,0.0245,0.0068,0.0173,0.0005,0.0017,0.0004,0.0007,0.0015,0.0029,0.0008,0.0077,0.0025,0.0001,0.0025,30014820,0.01,16,2,8332.0
2020-07-17,2020-07-17 13:38:16,Arm500,DOC 34028-2016,165.888,0,55,1,2,166.653,166.253,11.0,1569.0,0.4,4.0,4056.0,200,13,2155,9,310,350,110.0,0.29,0.197,0.1593,0.5143,0.0061,0.01,0.0245,0.0068,0.0173,0.0005,0.0017,0.0004,0.0007,0.0015,0.0029,0.0008,0.0077,0.0025,0.0001,0.0025,30014810,0.01,9,3,14807.0
2020-07-17,2020-07-17 13:38:16,Arm500,DOC 34028-2016,165.888,0,55,1,2,166.653,166.253,11.0,1569.0,0.4,4.0,4056.0,200,13,2155,9,310,350,110.0,0.29,0.197,0.1593,0.5143,0.0061,0.01,0.0245,0.0068,0.0173,0.0005,0.0017,0.0004,0.0007,0.0015,0.0029,0.0008,0.0077,0.0025,0.0001,0.0025,30014816,0.01,17,3,8426.0
2020-07-17,2020-07-17 13:38:16,Arm500,DOC 34028-2016,165.888,0,55,1,2,166.653,166.253,11.0,1569.0,0.4,4.0,8596.0,200,13,2155,9,310,350,110.0,0.29,0.197,0.1593,0.5143,0.0061,0.01,0.0245,0.0068,0.0173,0.0005,0.0017,0.0004,0.0007,0.0015,0.0029,0.0008,0.0077,0.0025,0.0001,0.0025,30014804,0.01,11,5,3980.0
2020-07-17,2020-07-17 13:38:16,Arm500,DOC 34028-2016,165.888,0,55,1,2,166.653,166.253,11.0,1569.0,0.4,4.0,3910.0,200,13,2155,9,310,350,110.0,0.29,0.197,0.1593,0.5143,0.0061,0.01,0.0245,0.0068,0.0173,0.0005,0.0017,0.0004,0.0007,0.0015,0.0029,0.0008,0.0077,0.0025,0.0001,0.0025,30014807,0.01,14,2,7907.0
2020-07-17,2020-07-17 13:38:16,Arm500,DOC 34028-2016,165.888,0,55,1,2,166.653,166.253,11.0,1569.0,0.4,4.0,6188.0,200,13,2155,9,310,350,110.0,0.29,0.197,0.1593,0.5143,0.0061,0.01,0.0245,0.0068,0.0173,0.0005,0.0017,0.0004,0.0007,0.0015,0.0029,0.0008,0.0077,0.0025,0.0001,0.0025,30014817,0.01,7,1,5546.0
2020-07-17,2020-07-17 13:38:16,Arm500,DOC 34028-2016,165.888,0,55,1,2,166.653,166.253,11.0,1569.0,0.4,4.0,8685.0,200,13,2155,9,310,350,110.0,0.29,0.197,0.1593,0.5143,0.0061,0.01,0.0245,0.0068,0.0173,0.0005,0.0017,0.0004,0.0007,0.0015,0.0029,0.0008,0.0077,0.0025,0.0001,0.0025,30014809,0.01,18,6,2862.0
2020-07-17,2020-07-17 13:38:16,Arm500,DOC 34028-2016,165.888,0,55,1,2,166.653,166.253,11.0,1569.0,0.4,4.0,6188.0,200,13,2155,9,310,350,110.0,0.29,0.197,0.1593,0.5143,0.0061,0.01,0.0245,0.0068,0.0173,0.0005,0.0017,0.0004,0.0007,0.0015,0.0029,0.0008,0.0077,0.0025,0.0001,0.0025,30014803,0.01,15,1,5213.0
2020-07-17,2020-07-17 14:21:40,Arm500,DOC 34028-2016,165.017,0,56,1,2,165.78,165.38,10.0,1571.0,0.4,4.0,4084.0,200,13,2155,9,310,350,110.0,0.285,0.1956,0.1421,0.5022,0.0049,0.0089,0.0183,0.0061,0.0153,0.0004,0.0013,0.0003,0.0007,0.0012,0.0029,0.0006,0.0081,0.0024,0.0001,0.004,30014816,0.01,17,3,8398.0
2020-07-17,2020-07-17 14:21:40,Arm500,DOC 34028-2016,165.017,0,56,1,2,165.78,165.38,10.0,1571.0,0.4,4.0,3938.0,200,13,2155,9,310,350,110.0,0.285,0.1956,0.1421,0.5022,0.0049,0.0089,0.0183,0.0061,0.0153,0.0004,0.0013,0.0003,0.0007,0.0012,0.0029,0.0006,0.0081,0.0024,0.0001,0.004,30014807,0.01,14,2,7879.0
2020-07-17,2020-07-17 14:21:40,Arm500,DOC 34028-2016,165.017,0,56,1,2,165.78,165.38,10.0,1571.0,0.4,4.0,6215.0,200,13,2155,9,310,350,110.0,0.285,0.1956,0.1421,0.5022,0.0049,0.0089,0.0183,0.0061,0.0153,0.0004,0.0013,0.0003,0.0007,0.0012,0.0029,0.0006,0.0081,0.0024,0.0001,0.004,30014817,0.01,7,1,5519.0
2020-07-17,2020-07-17 14:21:40,Arm500,DOC 34028-2016,165.017,0,56,1,2,165.78,165.38,10.0,1571.0,0.4,4.0,4084.0,200,13,2155,9,310,350,110.0,0.285,0.1956,0.1421,0.5022,0.0049,0.0089,0.0183,0.0061,0.0153,0.0004,0.0013,0.0003,0.0007,0.0012,0.0029,0.0006,0.0081,0.0024,0.0001,0.004,30014810,0.01,9,3,14779.0
2020-07-17,2020-07-17 14:21:40,Arm500,DOC 34028-2016,165.017,0,56,1,2,165.78,165.38,10.0,1571.0,0.4,4.0,3938.0,200,13,2155,9,310,350,110.0,0.285,0.1956,0.1421,0.5022,0.0049,0.0089,0.0183,0.0061,0.0153,0.0004,0.0013,0.0003,0.0007,0.0012,0.0029,0.0006,0.0081,0.0024,0.0001,0.004,30014820,0.01,16,2,8304.0
2020-07-17,2020-07-17 14:21:40,Arm500,DOC 34028-2016,165.017,0,56,1,2,165.78,165.38,10.0,1571.0,0.4,4.0,8624.0,200,13,2155,9,310,350,110.0,0.285,0.1956,0.1421,0.5022,0.0049,0.0089,0.0183,0.0061,0.0153,0.0004,0.0013,0.0003,0.0007,0.0012,0.0029,0.0006,0.0081,0.0024,0.0001,0.004,30014804,0.01,11,5,3952.0
2020-07-17,2020-07-17 14:21:40,Arm500,DOC 34028-2016,165.017,0,56,1,2,165.78,165.38,10.0,1571.0,0.4,4.0,6215.0,200,13,2155,9,310,350,110.0,0.285,0.1956,0.1421,0.5022,0.0049,0.0089,0.0183,0.0061,0.0153,0.0004,0.0013,0.0003,0.0007,0.0012,0.0029,0.0006,0.0081,0.0024,0.0001,0.004,30014803,0.01,15,1,5186.0
2020-07-17,2020-07-17 14:21:40,Arm500,DOC 34028-2016,165.017,0,56,1,2,165.78,165.38,10.0,1571.0,0.4,4.0,7981.0,200,13,2155,9,310,350,110.0,0.285,0.1956,0.1421,0.5022,0.0049,0.0089,0.0183,0.0061,0.0153,0.0004,0.0013,0.0003,0.0007,0.0012,0.0029,0.0006,0.0081,0.0024,0.0001,0.004,30014808,0.01,10,4,8057.0
2020-07-17,2020-07-17 14:21:40,Arm500,DOC 34028-2016,165.017,0,56,1,2,165.78,165.38,10.0,1571.0,0.4,4.0,8713.0,200,13,2155,9,310,350,110.0,0.285,0.1956,0.1421,0.5022,0.0049,0.0089,0.0183,0.0061,0.0153,0.0004,0.0013,0.0003,0.0007,0.0012,0.0029,0.0006,0.0081,0.0024,0.0001,0.004,30014809,0.01,18,6,2834.0
2020-07-17,2020-07-17 15:06:40,Arm500,DOC 34028-2016,168.96,0,57,1,2,169.731,169.331,5.0,1567.0,0.4,4.0,6246.0,200,13,2155,9,310,350,110.0,0.275,0.1856,0.1487,0.4977,0.0091,0.0098,0.0215,0.0062,0.014,0.0005,0.0014,0.0003,0.0006,0.0012,0.0028,0.0007,0.0082,0.0024,0.0001,0.0023,30014803,0.01,15,1,5155.0
2020-07-17,2020-07-17 15:06:40,Arm500,DOC 34028-2016,168.96,0,57,1,2,169.731,169.331,5.0,1567.0,0.4,4.0,8648.0,200,13,2155,9,310,350,110.0,0.275,0.1856,0.1487,0.4977,0.0091,0.0098,0.0215,0.0062,0.014,0.0005,0.0014,0.0003,0.0006,0.0012,0.0028,0.0007,0.0082,0.0024,0.0001,0.0023,30014804,0.01,11,5,3928.0
