Repository: khw11044/Iron-CCM-RUL

# 연속 주조기의 RUL 데이터 분석

## RUL Dataset from Continuous Casting Machine

[캐글 페이지](https://www.kaggle.com/datasets/yuriykatser/rul-dataset-from-continuous-casting-machine)

## 도메인 설명 

연주공정: 연주공정은 철강산업에서 철 제품을 생산하는 공정중 하나로 연속주조의 줄임말이다. 액체상태의 용강을 주형에 넣어 고체가 되도록 식히는 과정이며 이 과정을 거쳐, 슬래브, 브룸, 빌렛의 반제품이 만들어진다.
주괴(鑄塊, ingot)란 상대적으로 순도가 높은 물질의 덩어리다. 보통 금속을 가공하기 좋게 주물로 뜬 것을 말한다.

____


연속 주조 기계(이하 'CCM')는 액체 상태의 철강을 주어진 단면의 고체 빌릿으로 변환하는 장치로, 이후 롤링 생산(예: 철근)이 이루어진다.

금형 슬리브는 CCM 금형의 가장 중요하고 빠르게 마모되는 부분이다. 슬리브는 둥근 형태나 프로파일 단면의 수냉식 구리 파이프이다. 용융 금속이 슬리브 벽과 접촉하면 결정화되며, 주괴의 기본 고체 껍질이 형성된다.

**슬리브 운영 중 주요 생산 문제**는 슬리브의 구리 파이프 표면에 결함이 생기고 내부 공간의 프로파일이 변형되어 열 조건이 방해받는 것이다. 이는 결과적으로 주괴의 품질에 영향을 미친다.

File: data/data_noNull.csv (part 49 of 73)
date,sample_time_continuous_caster,steel_type,doc_requirement,"workpiece_weight, tonn",workpiece_slice_geometry_150x150,cast_in_row,alloy_type_open,"alloy_speed, meter/minute","steel_weight_theoretical, tonn","steel_weight, tonn",grab1_num,"steel_temperature_grab1, Celsius deg.","metal_residue_grab1, tonn",grab2_num,"resistance, tonn","swing_frequency, amount/minute","crystallizer_movement, mm","water_consumption, liter/minute","water_temperature_delta, Celsius deg.","water_consumption_secondary_cooling_zone_num1, liter/minute","water_consumption_secondary_cooling_zone_num2, liter/minute","water_consumption_secondary_cooling_zone_num3, liter/minute","Ce, %","C, %","Si, %","Mn,%","S, %","P, %","Cr, %","Ni, %","Cu, %","As, %","Mo, %","Nb, %","Ti, %","V, %","Al, %","Ca, %","N, %","Pb, %","Mg, %","Zn, %",sleeve,"quantity, tonn",num_crystallizer,num_stream,RUL
2020-07-17,2020-07-17 15:06:40,Arm500,DOC 34028-2016,168.96,0,57,1,2,169.731,169.331,5.0,1567.0,0.4,4.0,8743.0,200,13,2155,9,310,350,110.0,0.275,0.1856,0.1487,0.4977,0.0091,0.0098,0.0215,0.0062,0.014,0.0005,0.0014,0.0003,0.0006,0.0012,0.0028,0.0007,0.0082,0.0024,0.0001,0.0023,30014809,0.01,18,6,2804.0
2020-07-17,2020-07-17 15:06:40,Arm500,DOC 34028-2016,168.96,0,57,1,2,169.731,169.331,5.0,1567.0,0.4,4.0,6246.0,200,13,2155,9,310,350,110.0,0.275,0.1856,0.1487,0.4977,0.0091,0.0098,0.0215,0.0062,0.014,0.0005,0.0014,0.0003,0.0006,0.0012,0.0028,0.0007,0.0082,0.0024,0.0001,0.0023,30014817,0.01,7,1,5488.0
2020-07-17,2020-07-17 15:06:40,Arm500,DOC 34028-2016,168.96,0,57,1,2,169.731,169.331,5.0,1567.0,0.4,4.0,8009.0,200,13,2155,9,310,350,110.0,0.275,0.1856,0.1487,0.4977,0.0091,0.0098,0.0215,0.0062,0.014,0.0005,0.0014,0.0003,0.0006,0.0012,0.0028,0.0007,0.0082,0.0024,0.0001,0.0023,30014808,0.01,10,4,8029.0
2020-07-17,2020-07-17 15:06:40,Arm500,DOC 34028-2016,168.96,0,57,1,2,169.731,169.331,5.0,1567.0,0.4,4.0,4111.0,200,13,2155,9,310,350,110.0,0.275,0.1856,0.1487,0.4977,0.0091,0.0098,0.0215,0.0062,0.014,0.0005,0.0014,0.0003,0.0006,0.0012,0.0028,0.0007,0.0082,0.0024,0.0001,0.0023,30014810,0.01,9,3,14752.0
2020-07-17,2020-07-17 15:06:40,Arm500,DOC 34028-2016,168.96,0,57,1,2,169.731,169.331,5.0,1567.0,0.4,4.0,3965.0,200,13,2155,9,310,350,110.0,0.275,0.1856,0.1487,0.4977,0.0091,0.0098,0.0215,0.0062,0.014,0.0005,0.0014,0.0003,0.0006,0.0012,0.0028,0.0007,0.0082,0.0024,0.0001,0.0023,30014820,0.01,16,2,8277.0
2020-07-17,2020-07-17 15:06:40,Arm500,DOC 34028-2016,168.96,0,57,1,2,169.731,169.331,5.0,1567.0,0.4,4.0,4111.0,200,13,2155,9,310,350,110.0,0.275,0.1856,0.1487,0.4977,0.0091,0.0098,0.0215,0.0062,0.014,0.0005,0.0014,0.0003,0.0006,0.0012,0.0028,0.0007,0.0082,0.0024,0.0001,0.0023,30014816,0.01,17,3,8371.0
2020-07-17,2020-07-17 15:06:40,Arm500,DOC 34028-2016,168.96,0,57,1,2,169.731,169.331,5.0,1567.0,0.4,4.0,3965.0,200,13,2155,9,310,350,110.0,0.275,0.1856,0.1487,0.4977,0.0091,0.0098,0.0215,0.0062,0.014,0.0005,0.0014,0.0003,0.0006,0.0012,0.0028,0.0007,0.0082,0.0024,0.0001,0.0023,30014807,0.01,14,2,7852.0
2020-07-17,2020-07-17 15:47:40,Arm500,DOC 34028-2016,162.714,0,58,1,2,170.472,170.072,2.0,1569.0,0.4,4.0,3990.0,200,13,2155,9,310,350,110.0,0.284,0.1924,0.1486,0.4937,0.0106,0.01,0.0272,0.0181,0.0307,0.001,0.0025,0.0003,0.0007,0.0013,0.0028,0.0004,0.0085,0.0024,0.0001,0.0016,30014807,0.01,14,2,7827.0
2020-07-17,2020-07-17 15:47:40,Arm500,DOC 34028-2016,162.714,0,58,1,2,170.472,170.072,2.0,1569.0,0.4,4.0,4139.0,200,13,2155,9,310,350,110.0,0.284,0.1924,0.1486,0.4937,0.0106,0.01,0.0272,0.0181,0.0307,0.001,0.0025,0.0003,0.0007,0.0013,0.0028,0.0004,0.0085,0.0024,0.0001,0.0016,30014816,0.01,17,3,8343.0
2020-07-17,2020-07-17 15:47:40,Arm500,DOC 34028-2016,162.714,0,58,1,2,170.472,170.072,2.0,1569.0,0.4,4.0,8036.0,200,13,2155,9,310,350,110.0,0.284,0.1924,0.1486,0.4937,0.0106,0.01,0.0272,0.0181,0.0307,0.001,0.0025,0.0003,0.0007,0.0013,0.0028,0.0004,0.0085,0.0024,0.0001,0.0016,30014808,0.01,10,4,8002.0
2020-07-17,2020-07-17 15:47:40,Arm500,DOC 34028-2016,162.714,0,58,1,2,170.472,170.072,2.0,1569.0,0.4,4.0,8771.0,200,13,2155,9,310,350,110.0,0.284,0.1924,0.1486,0.4937,0.0106,0.01,0.0272,0.0181,0.0307,0.001,0.0025,0.0003,0.0007,0.0013,0.0028,0.0004,0.0085,0.0024,0.0001,0.0016,30014809,0.01,18,6,2776.0
2020-07-17,2020-07-17 15:47:40,Arm500,DOC 34028-2016,162.714,0,58,1,2,170.472,170.072,2.0,1569.0,0.4,4.0,3990.0,200,13,2155,9,310,350,110.0,0.284,0.1924,0.1486,0.4937,0.0106,0.01,0.0272,0.0181,0.0307,0.001,0.0025,0.0003,0.0007,0.0013,0.0028,0.0004,0.0085,0.0024,0.0001,0.0016,30014820,0.01,16,2,8252.0
2020-07-17,2020-07-17 15:47:40,Arm500,DOC 34028-2016,162.714,0,58,1,2,170.472,170.072,2.0,1569.0,0.4,4.0,6274.0,200,13,2155,9,310,350,110.0,0.284,0.1924,0.1486,0.4937,0.0106,0.01,0.0272,0.0181,0.0307,0.001,0.0025,0.0003,0.0007,0.0013,0.0028,0.0004,0.0085,0.0024,0.0001,0.0016,30014803,0.01,15,1,5127.0
2020-07-17,2020-07-17 15:47:40,Arm500,DOC 34028-2016,162.714,0,58,1,2,170.472,170.072,2.0,1569.0,0.4,4.0,6274.0,200,13,2155,9,310,350,110.0,0.284,0.1924,0.1486,0.4937,0.0106,0.01,0.0272,0.0181,0.0307,0.001,0.0025,0.0003,0.0007,0.0013,0.0028,0.0004,0.0085,0.0024,0.0001,0.0016,30014817,0.01,7,1,5460.0
2020-07-17,2020-07-17 15:47:40,Arm500,DOC 34028-2016,162.714,0,58,1,2,170.472,170.072,2.0,1569.0,0.4,4.0,4139.0,200,13,2155,9,310,350,110.0,0.284,0.1924,0.1486,0.4937,0.0106,0.01,0.0272,0.0181,0.0307,0.001,0.0025,0.0003,0.0007,0.0013,0.0028,0.0004,0.0085,0.0024,0.0001,0.0016,30014810,0.01,9,3,14724.0
2020-07-17,2020-07-17 15:47:40,Arm500,DOC 34028-2016,162.714,0,58,1,2,170.472,170.072,2.0,1569.0,0.4,4.0,8676.0,200,13,2155,9,310,350,110.0,0.284,0.1924,0.1486,0.4937,0.0106,0.01,0.0272,0.0181,0.0307,0.001,0.0025,0.0003,0.0007,0.0013,0.0028,0.0004,0.0085,0.0024,0.0001,0.0016,30014804,0.01,11,5,3900.0
2020-07-17,2020-07-17 17:22:42,Arm500,DOC 34028-2016,159.744,0,1,1,2,161.396,160.996,11.0,1580.0,0.4,3.0,7908.0,200,13,2155,9,310,350,120.0,0.28,0.1892,0.1515,0.4859,0.0072,0.0113,0.0264,0.018,0.0329,0.0012,0.0034,0.0003,0.0007,0.0013,0.0028,0.0009,0.0077,0.0025,0.0001,0.0025,30014817,0.07,7,1,3826.0
2020-07-17,2020-07-17 17:22:42,Arm500,DOC 34028-2016,159.744,0,1,1,2,161.396,160.996,11.0,1580.0,0.4,3.0,9083.0,200,13,2155,9,310,350,120.0,0.28,0.1892,0.1515,0.4859,0.0072,0.0113,0.0264,0.018,0.0329,0.0012,0.0034,0.0003,0.0007,0.0013,0.0028,0.0009,0.0077,0.0025,0.0001,0.0025,30014816,0.07,17,3,3399.0
2020-07-17,2020-07-17 17:22:42,Arm500,DOC 34028-2016,159.744,0,1,1,2,161.396,160.996,11.0,1580.0,0.4,3.0,7889.0,200,13,2155,9,310,350,120.0,0.28,0.1892,0.1515,0.4859,0.0072,0.0113,0.0264,0.018,0.0329,0.0012,0.0034,0.0003,0.0007,0.0013,0.0028,0.0009,0.0077,0.0025,0.0001,0.0025,30014820,0.07,16,2,4353.0
2020-07-17,2020-07-17 17:22:42,Arm500,DOC 34028-2016,159.744,0,1,1,2,161.396,160.996,11.0,1580.0,0.4,3.0,9083.0,200,13,2155,9,310,350,120.0,0.28,0.1892,0.1515,0.4859,0.0072,0.0113,0.0264,0.018,0.0329,0.0012,0.0034,0.0003,0.0007,0.0013,0.0028,0.0009,0.0077,0.0025,0.0001,0.0025,30014810,0.07,9,3,9780.0
2020-07-17,2020-07-17 17:22:42,Arm500,DOC 34028-2016,159.744,0,1,1,2,161.396,160.996,11.0,1580.0,0.4,3.0,8064.0,200,13,2155,9,310,350,120.0,0.28,0.1892,0.1515,0.4859,0.0072,0.0113,0.0264,0.018,0.0329,0.0012,0.0034,0.0003,0.0007,0.0013,0.0028,0.0009,0.0077,0.0025,0.0001,0.0025,30014808,0.07,10,4,7974.0
2020-07-17,2020-07-17 17:22:42,Arm500,DOC 34028-2016,159.744,0,1,1,2,161.396,160.996,11.0,1580.0,0.4,3.0,7889.0,200,13,2155,9,310,350,120.0,0.28,0.1892,0.1515,0.4859,0.0072,0.0113,0.0264,0.018,0.0329,0.0012,0.0034,0.0003,0.0007,0.0013,0.0028,0.0009,0.0077,0.0025,0.0001,0.0025,30014807,0.07,14,2,3928.0
2020-07-17,2020-07-17 17:22:42,Arm500,DOC 34028-2016,159.744,0,1,1,2,161.396,160.996,11.0,1580.0,0.4,3.0,7908.0,200,13,2155,9,310,350,120.0,0.28,0.1892,0.1515,0.4859,0.0072,0.0113,0.0264,0.018,0.0329,0.0012,0.0034,0.0003,0.0007,0.0013,0.0028,0.0009,0.0077,0.0025,0.0001,0.0025,30014803,0.07,15,1,3493.0
2020-07-17,2020-07-17 17:22:42,Arm500,DOC 34028-2016,159.744,0,1,1,2,161.396,160.996,11.0,1580.0,0.4,3.0,8796.0,200,13,2155,9,310,350,120.0,0.28,0.1892,0.1515,0.4859,0.0072,0.0113,0.0264,0.018,0.0329,0.0012,0.0034,0.0003,0.0007,0.0013,0.0028,0.0009,0.0077,0.0025,0.0001,0.0025,30014809,0.07,18,6,2751.0
2020-07-17,2020-07-17 17:22:42,Arm500,DOC 34028-2016,159.744,0,1,1,2,161.396,160.996,11.0,1580.0,0.4,3.0,8704.0,200,13,2155,9,310,350,120.0,0.28,0.1892,0.1515,0.4859,0.0072,0.0113,0.0264,0.018,0.0329,0.0012,0.0034,0.0003,0.0007,0.0013,0.0028,0.0009,0.0077,0.0025,0.0001,0.0025,30014804,0.07,11,5,3872.0
2020-07-17,2020-07-17 18:06:01,Arm500,DOC 34028-2016,162.816,0,2,1,2,163.575,163.175,10.0,1569.0,0.4,3.0,7916.0,200,13,2155,9,320,350,120.0,0.291,0.1964,0.1528,0.5036,0.0074,0.0091,0.028,0.0247,0.035,0.0013,0.0037,0.0003,0.0007,0.0013,0.0032,0.0008,0.0089,0.0026,0.0001,0.0021,30014807,0.02,14,2,3901.0
2020-07-17,2020-07-17 18:06:01,Arm500,DOC 34028-2016,162.816,0,2,1,2,163.575,163.175,10.0,1569.0,0.4,3.0,8091.0,200,13,2155,9,320,350,120.0,0.291,0.1964,0.1528,0.5036,0.0074,0.0091,0.028,0.0247,0.035,0.0013,0.0037,0.0003,0.0007,0.0013,0.0032,0.0008,0.0089,0.0026,0.0001,0.0021,30014808,0.02,10,4,7947.0
2020-07-17,2020-07-17 18:06:01,Arm500,DOC 34028-2016,162.816,0,2,1,2,163.575,163.175,10.0,1569.0,0.4,3.0,7935.0,200,13,2155,9,320,350,120.0,0.291,0.1964,0.1528,0.5036,0.0074,0.0091,0.028,0.0247,0.035,0.0013,0.0037,0.0003,0.0007,0.0013,0.0032,0.0008,0.0089,0.0026,0.0001,0.0021,30014817,0.02,7,1,3799.0
2020-07-17,2020-07-17 18:06:01,Arm500,DOC 34028-2016,162.816,0,2,1,2,163.575,163.175,10.0,1569.0,0.4,3.0,9110.0,200,13,2155,9,320,350,120.0,0.291,0.1964,0.1528,0.5036,0.0074,0.0091,0.028,0.0247,0.035,0.0013,0.0037,0.0003,0.0007,0.0013,0.0032,0.0008,0.0089,0.0026,0.0001,0.0021,30014816,0.02,17,3,3372.0
2020-07-17,2020-07-17 18:06:01,Arm500,DOC 34028-2016,162.816,0,2,1,2,163.575,163.175,10.0,1569.0,0.4,3.0,8823.0,200,13,2155,9,320,350,120.0,0.291,0.1964,0.1528,0.5036,0.0074,0.0091,0.028,0.0247,0.035,0.0013,0.0037,0.0003,0.0007,0.0013,0.0032,0.0008,0.0089,0.0026,0.0001,0.0021,30014809,0.02,18,6,2724.0
2020-07-17,2020-07-17 18:06:01,Arm500,DOC 34028-2016,162.816,0,2,1,2,163.575,163.175,10.0,1569.0,0.4,3.0,7935.0,200,13,2155,9,320,350,120.0,0.291,0.1964,0.1528,0.5036,0.0074,0.0091,0.028,0.0247,0.035,0.0013,0.0037,0.0003,0.0007,0.0013,0.0032,0.0008,0.0089,0.0026,0.0001,0.0021,30014803,0.02,15,1,3466.0
2020-07-17,2020-07-17 18:06:01,Arm500,DOC 34028-2016,162.816,0,2,1,2,163.575,163.175,10.0,1569.0,0.4,3.0,7916.0,200,13,2155,9,320,350,120.0,0.291,0.1964,0.1528,0.5036,0.0074,0.0091,0.028,0.0247,0.035,0.0013,0.0037,0.0003,0.0007,0.0013,0.0032,0.0008,0.0089,0.0026,0.0001,0.0021,30014820,0.02,16,2,4326.0
2020-07-17,2020-07-17 18:06:01,Arm500,DOC 34028-2016,162.816,0,2,1,2,163.575,163.175,10.0,1569.0,0.4,3.0,9110.0,200,13,2155,9,320,350,120.0,0.291,0.1964,0.1528,0.5036,0.0074,0.0091,0.028,0.0247,0.035,0.0013,0.0037,0.0003,0.0007,0.0013,0.0032,0.0008,0.0089,0.0026,0.0001,0.0021,30014810,0.02,9,3,9753.0
2020-07-17,2020-07-17 18:06:01,Arm500,DOC 34028-2016,162.816,0,2,1,2,163.575,163.175,10.0,1569.0,0.4,3.0,8728.0,200,13,2155,9,320,350,120.0,0.291,0.1964,0.1528,0.5036,0.0074,0.0091,0.028,0.0247,0.035,0.0013,0.0037,0.0003,0.0007,0.0013,0.0032,0.0008,0.0089,0.0026,0.0001,0.0021,30014804,0.02,11,5,3848.0
2020-07-17,2020-07-17 18:57:18,Arm500,DOC 34028-2016,165.888,0,3,1,2,166.653,166.253,5.0,1568.0,0.4,3.0,8119.0,200,13,2155,9,320,350,110.0,0.286,0.1942,0.1433,0.4983,0.0118,0.0073,0.0227,0.0249,0.0331,0.0014,0.0026,0.0003,0.0007,0.0012,0.0027,0.0009,0.0088,0.0025,0.0001,0.0044,30014808,0.05,10,4,7919.0
2020-07-17,2020-07-17 18:57:18,Arm500,DOC 34028-2016,165.888,0,3,1,2,166.653,166.253,5.0,1568.0,0.4,3.0,8851.0,200,13,2155,9,320,350,110.0,0.286,0.1942,0.1433,0.4983,0.0118,0.0073,0.0227,0.0249,0.0331,0.0014,0.0026,0.0003,0.0007,0.0012,0.0027,0.0009,0.0088,0.0025,0.0001,0.0044,30014809,0.05,18,6,2696.0
2020-07-17,2020-07-17 18:57:18,Arm500,DOC 34028-2016,165.888,0,3,1,2,166.653,166.253,5.0,1568.0,0.4,3.0,7963.0,200,13,2155,9,320,350,110.0,0.286,0.1942,0.1433,0.4983,0.0118,0.0073,0.0227,0.0249,0.0331,0.0014,0.0026,0.0003,0.0007,0.0012,0.0027,0.0009,0.0088,0.0025,0.0001,0.0044,30014803,0.05,15,1,3438.0
2020-07-17,2020-07-17 18:57:18,Arm500,DOC 34028-2016,165.888,0,3,1,2,166.653,166.253,5.0,1568.0,0.4,3.0,7944.0,200,13,2155,9,320,350,110.0,0.286,0.1942,0.1433,0.4983,0.0118,0.0073,0.0227,0.0249,0.0331,0.0014,0.0026,0.0003,0.0007,0.0012,0.0027,0.0009,0.0088,0.0025,0.0001,0.0044,30014807,0.05,14,2,3873.0
2020-07-17,2020-07-17 18:57:18,Arm500,DOC 34028-2016,165.888,0,3,1,2,166.653,166.253,5.0,1568.0,0.4,3.0,8756.0,200,13,2155,9,320,350,110.0,0.286,0.1942,0.1433,0.4983,0.0118,0.0073,0.0227,0.0249,0.0331,0.0014,0.0026,0.0003,0.0007,0.0012,0.0027,0.0009,0.0088,0.0025,0.0001,0.0044,30014804,0.05,11,5,3820.0
2020-07-17,2020-07-17 18:57:18,Arm500,DOC 34028-2016,165.888,0,3,1,2,166.653,166.253,5.0,1568.0,0.4,3.0,7944.0,200,13,2155,9,320,350,110.0,0.286,0.1942,0.1433,0.4983,0.0118,0.0073,0.0227,0.0249,0.0331,0.0014,0.0026,0.0003,0.0007,0.0012,0.0027,0.0009,0.0088,0.0025,0.0001,0.0044,30014820,0.05,16,2,4298.0
2020-07-17,2020-07-17 18:57:18,Arm500,DOC 34028-2016,165.888,0,3,1,2,166.653,166.253,5.0,1568.0,0.4,3.0,9138.0,200,13,2155,9,320,350,110.0,0.286,0.1942,0.1433,0.4983,0.0118,0.0073,0.0227,0.0249,0.0331,0.0014,0.0026,0.0003,0.0007,0.0012,0.0027,0.0009,0.0088,0.0025,0.0001,0.0044,30014816,0.05,17,3,3344.0
2020-07-17,2020-07-17 18:57:18,Arm500,DOC 34028-2016,165.888,0,3,1,2,166.653,166.253,5.0,1568.0,0.4,3.0,9138.0,200,13,2155,9,320,350,110.0,0.286,0.1942,0.1433,0.4983,0.0118,0.0073,0.0227,0.0249,0.0331,0.0014,0.0026,0.0003,0.0007,0.0012,0.0027,0.0009,0.0088,0.0025,0.0001,0.0044,30014810,0.05,9,3,9725.0
2020-07-17,2020-07-17 18:57:18,Arm500,DOC 34028-2016,165.888,0,3,1,2,166.653,166.253,5.0,1568.0,0.4,3.0,7963.0,200,13,2155,9,320,350,110.0,0.286,0.1942,0.1433,0.4983,0.0118,0.0073,0.0227,0.0249,0.0331,0.0014,0.0026,0.0003,0.0007,0.0012,0.0027,0.0009,0.0088,0.0025,0.0001,0.0044,30014817,0.05,7,1,3771.0
2020-07-17,2020-07-17 19:42:50,Arm500,DOC 34028-2016,168.96,0,4,1,2,169.731,169.331,2.0,1569.0,0.4,3.0,7968.0,200,7,2155,9,320,350,110.0,0.28,0.1824,0.1491,0.5077,0.0172,0.009,0.0295,0.0387,0.0487,0.0014,0.0058,0.0003,0.0007,0.0013,0.0028,0.0008,0.0093,0.0025,0.0001,0.0017,30014820,0.01,16,2,4274.0
2020-07-17,2020-07-17 19:42:50,Arm500,DOC 34028-2016,168.96,0,4,1,2,169.731,169.331,2.0,1569.0,0.4,3.0,8150.0,200,7,2155,9,320,350,110.0,0.28,0.1824,0.1491,0.5077,0.0172,0.009,0.0295,0.0387,0.0487,0.0014,0.0058,0.0003,0.0007,0.0013,0.0028,0.0008,0.0093,0.0025,0.0001,0.0017,30014808,0.01,10,4,7888.0
2020-07-17,2020-07-17 19:42:50,Arm500,DOC 34028-2016,168.96,0,4,1,2,169.731,169.331,2.0,1569.0,0.4,3.0,7990.0,200,7,2155,9,320,350,110.0,0.28,0.1824,0.1491,0.5077,0.0172,0.009,0.0295,0.0387,0.0487,0.0014,0.0058,0.0003,0.0007,0.0013,0.0028,0.0008,0.0093,0.0025,0.0001,0.0017,30014817,0.01,7,1,3744.0
2020-07-17,2020-07-17 19:42:50,Arm500,DOC 34028-2016,168.96,0,4,1,2,169.731,169.331,2.0,1569.0,0.4,3.0,7990.0,200,7,2155,9,320,350,110.0,0.28,0.1824,0.1491,0.5077,0.0172,0.009,0.0295,0.0387,0.0487,0.0014,0.0058,0.0003,0.0007,0.0013,0.0028,0.0008,0.0093,0.0025,0.0001,0.0017,30014803,0.01,15,1,3411.0
2020-07-17,2020-07-17 19:42:50,Arm500,DOC 34028-2016,168.96,0,4,1,2,169.731,169.331,2.0,1569.0,0.4,3.0,8783.0,200,7,2155,9,320,350,110.0,0.28,0.1824,0.1491,0.5077,0.0172,0.009,0.0295,0.0387,0.0487,0.0014,0.0058,0.0003,0.0007,0.0013,0.0028,0.0008,0.0093,0.0025,0.0001,0.0017,30014804,0.01,11,5,3793.0
2020-07-17,2020-07-17 19:42:50,Arm500,DOC 34028-2016,168.96,0,4,1,2,169.731,169.331,2.0,1569.0,0.4,3.0,8878.0,200,7,2155,9,320,350,110.0,0.28,0.1824,0.1491,0.5077,0.0172,0.009,0.0295,0.0387,0.0487,0.0014,0.0058,0.0003,0.0007,0.0013,0.0028,0.0008,0.0093,0.0025,0.0001,0.0017,30014809,0.01,18,6,2669.0
2020-07-17,2020-07-17 19:42:50,Arm500,DOC 34028-2016,168.96,0,4,1,2,169.731,169.331,2.0,1569.0,0.4,3.0,9169.0,200,7,2155,9,320,350,110.0,0.28,0.1824,0.1491,0.5077,0.0172,0.009,0.0295,0.0387,0.0487,0.0014,0.0058,0.0003,0.0007,0.0013,0.0028,0.0008,0.0093,0.0025,0.0001,0.0017,30014816,0.01,17,3,3313.0
2020-07-17,2020-07-17 19:42:50,Arm500,DOC 34028-2016,168.96,0,4,1,2,169.731,169.331,2.0,1569.0,0.4,3.0,9169.0,200,7,2155,9,320,350,110.0,0.28,0.1824,0.1491,0.5077,0.0172,0.009,0.0295,0.0387,0.0487,0.0014,0.0058,0.0003,0.0007,0.0013,0.0028,0.0008,0.0093,0.0025,0.0001,0.0017,30014810,0.01,9,3,9694.0
2020-07-17,2020-07-17 19:42:50,Arm500,DOC 34028-2016,168.96,0,4,1,2,169.731,169.331,2.0,1569.0,0.4,3.0,7968.0,200,7,2155,9,320,350,110.0,0.28,0.1824,0.1491,0.5077,0.0172,0.009,0.0295,0.0387,0.0487,0.0014,0.0058,0.0003,0.0007,0.0013,0.0028,0.0008,0.0093,0.0025,0.0001,0.0017,30014807,0.01,14,2,3849.0
2020-07-17,2020-07-17 20:15:02,Arm500,DOC 34028-2016,165.888,0,5,1,2,166.653,166.253,9.0,1570.0,0.4,3.0,9196.0,200,7,2155,9,320,350,110.0,0.289,0.1883,0.1513,0.512,0.0073,0.0118,0.0487,0.0306,0.0428,0.0013,0.0038,0.0003,0.0007,0.0012,0.0027,0.0009,0.0065,0.0024,0.0001,0.0017,30014816,0.05,17,3,3286.0
2020-07-17,2020-07-17 20:15:02,Arm500,DOC 34028-2016,165.888,0,5,1,2,166.653,166.253,9.0,1570.0,0.4,3.0,9196.0,200,7,2155,9,320,350,110.0,0.289,0.1883,0.1513,0.512,0.0073,0.0118,0.0487,0.0306,0.0428,0.0013,0.0038,0.0003,0.0007,0.0012,0.0027,0.0009,0.0065,0.0024,0.0001,0.0017,30014810,0.05,9,3,9667.0
2020-07-17,2020-07-17 20:15:02,Arm500,DOC 34028-2016,165.888,0,5,1,2,166.653,166.253,9.0,1570.0,0.4,3.0,8906.0,200,7,2155,9,320,350,110.0,0.289,0.1883,0.1513,0.512,0.0073,0.0118,0.0487,0.0306,0.0428,0.0013,0.0038,0.0003,0.0007,0.0012,0.0027,0.0009,0.0065,0.0024,0.0001,0.0017,30014809,0.05,18,6,2641.0
2020-07-17,2020-07-17 20:15:02,Arm500,DOC 34028-2016,165.888,0,5,1,2,166.653,166.253,9.0,1570.0,0.4,3.0,8018.0,200,7,2155,9,320,350,110.0,0.289,0.1883,0.1513,0.512,0.0073,0.0118,0.0487,0.0306,0.0428,0.0013,0.0038,0.0003,0.0007,0.0012,0.0027,0.0009,0.0065,0.0024,0.0001,0.0017,30014803,0.05,15,1,3383.0
2020-07-17,2020-07-17 20:15:02,Arm500,DOC 34028-2016,165.888,0,5,1,2,166.653,166.253,9.0,1570.0,0.4,3.0,8177.0,200,7,2155,9,320,350,110.0,0.289,0.1883,0.1513,0.512,0.0073,0.0118,0.0487,0.0306,0.0428,0.0013,0.0038,0.0003,0.0007,0.0012,0.0027,0.0009,0.0065,0.0024,0.0001,0.0017,30014808,0.05,10,4,7861.0
2020-07-17,2020-07-17 20:15:02,Arm500,DOC 34028-2016,165.888,0,5,1,2,166.653,166.253,9.0,1570.0,0.4,3.0,8018.0,200,7,2155,9,320,350,110.0,0.289,0.1883,0.1513,0.512,0.0073,0.0118,0.0487,0.0306,0.0428,0.0013,0.0038,0.0003,0.0007,0.0012,0.0027,0.0009,0.0065,0.0024,0.0001,0.0017,30014817,0.05,7,1,3716.0
2020-07-17,2020-07-17 20:15:02,Arm500,DOC 34028-2016,165.888,0,5,1,2,166.653,166.253,9.0,1570.0,0.4,3.0,7996.0,200,7,2155,9,320,350,110.0,0.289,0.1883,0.1513,0.512,0.0073,0.0118,0.0487,0.0306,0.0428,0.0013,0.0038,0.0003,0.0007,0.0012,0.0027,0.0009,0.0065,0.0024,0.0001,0.0017,30014820,0.05,16,2,4246.0
2020-07-17,2020-07-17 20:15:02,Arm500,DOC 34028-2016,165.888,0,5,1,2,166.653,166.253,9.0,1570.0,0.4,3.0,8811.0,200,7,2155,9,320,350,110.0,0.289,0.1883,0.1513,0.512,0.0073,0.0118,0.0487,0.0306,0.0428,0.0013,0.0038,0.0003,0.0007,0.0012,0.0027,0.0009,0.0065,0.0024,0.0001,0.0017,30014804,0.05,11,5,3765.0
2020-07-17,2020-07-17 20:15:02,Arm500,DOC 34028-2016,165.888,0,5,1,2,166.653,166.253,9.0,1570.0,0.4,3.0,7996.0,200,7,2155,9,320,350,110.0,0.289,0.1883,0.1513,0.512,0.0073,0.0118,0.0487,0.0306,0.0428,0.0013,0.0038,0.0003,0.0007,0.0012,0.0027,0.0009,0.0065,0.0024,0.0001,0.0017,30014807,0.05,14,2,3821.0
2020-07-17,2020-07-17 21:37:04,Arm500,DOC 34028-2016,159.744,0,6,1,2,160.496,160.096,11.0,1567.0,0.4,3.0,8046.0,200,7,2155,9,320,350,110.0,0.314,0.1898,0.1785,0.6627,0.0086,0.0086,0.0354,0.0314,0.0422,0.0013,0.0065,0.0003,0.0008,0.0015,0.0028,0.0012,0.0099,0.0029,0.0001,0.0022,30014803,0.01,15,1,3355.0
2020-07-17,2020-07-17 21:37:04,Arm500,DOC 34028-2016,159.744,0,6,1,2,160.496,160.096,11.0,1567.0,0.4,3.0,8836.0,200,7,2155,9,320,350,110.0,0.314,0.1898,0.1785,0.6627,0.0086,0.0086,0.0354,0.0314,0.0422,0.0013,0.0065,0.0003,0.0008,0.0015,0.0028,0.0012,0.0099,0.0029,0.0001,0.0022,30014804,0.01,11,5,3740.0
2020-07-17,2020-07-17 21:37:04,Arm500,DOC 34028-2016,159.744,0,6,1,2,160.496,160.096,11.0,1567.0,0.4,3.0,9224.0,200,7,2155,9,320,350,110.0,0.314,0.1898,0.1785,0.6627,0.0086,0.0086,0.0354,0.0314,0.0422,0.0013,0.0065,0.0003,0.0008,0.0015,0.0028,0.0012,0.0099,0.0029,0.0001,0.0022,30014810,0.01,9,3,9639.0
2020-07-17,2020-07-17 21:37:04,Arm500,DOC 34028-2016,159.744,0,6,1,2,160.496,160.096,11.0,1567.0,0.4,3.0,8024.0,200,7,2155,9,320,350,110.0,0.314,0.1898,0.1785,0.6627,0.0086,0.0086,0.0354,0.0314,0.0422,0.0013,0.0065,0.0003,0.0008,0.0015,0.0028,0.0012,0.0099,0.0029,0.0001,0.0022,30014820,0.01,16,2,4218.0
2020-07-17,2020-07-17 21:37:04,Arm500,DOC 34028-2016,159.744,0,6,1,2,160.496,160.096,11.0,1567.0,0.4,3.0,8202.0,200,7,2155,9,320,350,110.0,0.314,0.1898,0.1785,0.6627,0.0086,0.0086,0.0354,0.0314,0.0422,0.0013,0.0065,0.0003,0.0008,0.0015,0.0028,0.0012,0.0099,0.0029,0.0001,0.0022,30014808,0.01,10,4,7836.0
2020-07-17,2020-07-17 21:37:04,Arm500,DOC 34028-2016,159.744,0,6,1,2,160.496,160.096,11.0,1567.0,0.4,3.0,8934.0,200,7,2155,9,320,350,110.0,0.314,0.1898,0.1785,0.6627,0.0086,0.0086,0.0354,0.0314,0.0422,0.0013,0.0065,0.0003,0.0008,0.0015,0.0028,0.0012,0.0099,0.0029,0.0001,0.0022,30014809,0.01,18,6,2613.0
2020-07-17,2020-07-17 21:37:04,Arm500,DOC 34028-2016,159.744,0,6,1,2,160.496,160.096,11.0,1567.0,0.4,3.0,8024.0,200,7,2155,9,320,350,110.0,0.314,0.1898,0.1785,0.6627,0.0086,0.0086,0.0354,0.0314,0.0422,0.0013,0.0065,0.0003,0.0008,0.0015,0.0028,0.0012,0.0099,0.0029,0.0001,0.0022,30014807,0.01,14,2,3793.0
2020-07-17,2020-07-17 21:37:04,Arm500,DOC 34028-2016,159.744,0,6,1,2,160.496,160.096,11.0,1567.0,0.4,3.0,8046.0,200,7,2155,9,320,350,110.0,0.314,0.1898,0.1785,0.6627,0.0086,0.0086,0.0354,0.0314,0.0422,0.0013,0.0065,0.0003,0.0008,0.0015,0.0028,0.0012,0.0099,0.0029,0.0001,0.0022,30014817,0.01,7,1,3688.0
2020-07-17,2020-07-17 21:37:04,Arm500,DOC 34028-2016,159.744,0,6,1,2,160.496,160.096,11.0,1567.0,0.4,3.0,9224.0,200,7,2155,9,320,350,110.0,0.314,0.1898,0.1785,0.6627,0.0086,0.0086,0.0354,0.0314,0.0422,0.0013,0.0065,0.0003,0.0008,0.0015,0.0028,0.0012,0.0099,0.0029,0.0001,0.0022,30014816,0.01,17,3,3258.0
2020-07-17,2020-07-17 21:40:39,Arm500,DOC 34028-2016,172.032,0,7,1,2,172.81,172.41,3.0,1573.0,0.4,3.0,9254.0,200,7,2155,9,320,350,110.0,0.319,0.1888,0.1857,0.6988,0.0051,0.0109,0.0404,0.0265,0.0396,0.0012,0.0059,0.0004,0.0008,0.0018,0.0027,0.0013,0.0094,0.0029,0.0001,0.0026,30014810,0.01,9,3,9609.0
2020-07-17,2020-07-17 21:40:39,Arm500,DOC 34028-2016,172.032,0,7,1,2,172.81,172.41,3.0,1573.0,0.4,3.0,8232.0,200,7,2155,9,320,350,110.0,0.319,0.1888,0.1857,0.6988,0.0051,0.0109,0.0404,0.0265,0.0396,0.0012,0.0059,0.0004,0.0008,0.0018,0.0027,0.0013,0.0094,0.0029,0.0001,0.0026,30014808,0.01,10,4,7806.0
2020-07-17,2020-07-17 21:40:39,Arm500,DOC 34028-2016,172.032,0,7,1,2,172.81,172.41,3.0,1573.0,0.4,3.0,8051.0,200,7,2155,9,320,350,110.0,0.319,0.1888,0.1857,0.6988,0.0051,0.0109,0.0404,0.0265,0.0396,0.0012,0.0059,0.0004,0.0008,0.0018,0.0027,0.0013,0.0094,0.0029,0.0001,0.0026,30014807,0.01,14,2,3766.0
2020-07-17,2020-07-17 21:40:39,Arm500,DOC 34028-2016,172.032,0,7,1,2,172.81,172.41,3.0,1573.0,0.4,3.0,9254.0,200,7,2155,9,320,350,110.0,0.319,0.1888,0.1857,0.6988,0.0051,0.0109,0.0404,0.0265,0.0396,0.0012,0.0059,0.0004,0.0008,0.0018,0.0027,0.0013,0.0094,0.0029,0.0001,0.0026,30014816,0.01,17,3,3228.0
2020-07-17,2020-07-17 21:40:39,Arm500,DOC 34028-2016,172.032,0,7,1,2,172.81,172.41,3.0,1573.0,0.4,3.0,8073.0,200,7,2155,9,320,350,110.0,0.319,0.1888,0.1857,0.6988,0.0051,0.0109,0.0404,0.0265,0.0396,0.0012,0.0059,0.0004,0.0008,0.0018,0.0027,0.0013,0.0094,0.0029,0.0001,0.0026,30014803,0.01,15,1,3328.0
2020-07-17,2020-07-17 21:40:39,Arm500,DOC 34028-2016,172.032,0,7,1,2,172.81,172.41,3.0,1573.0,0.4,3.0,8863.0,200,7,2155,9,320,350,110.0,0.319,0.1888,0.1857,0.6988,0.0051,0.0109,0.0404,0.0265,0.0396,0.0012,0.0059,0.0004,0.0008,0.0018,0.0027,0.0013,0.0094,0.0029,0.0001,0.0026,30014804,0.01,11,5,3713.0
2020-07-17,2020-07-17 21:40:39,Arm500,DOC 34028-2016,172.032,0,7,1,2,172.81,172.41,3.0,1573.0,0.4,3.0,8961.0,200,7,2155,9,320,350,110.0,0.319,0.1888,0.1857,0.6988,0.0051,0.0109,0.0404,0.0265,0.0396,0.0012,0.0059,0.0004,0.0008,0.0018,0.0027,0.0013,0.0094,0.0029,0.0001,0.0026,30014809,0.01,18,6,2586.0
2020-07-17,2020-07-17 21:40:39,Arm500,DOC 34028-2016,172.032,0,7,1,2,172.81,172.41,3.0,1573.0,0.4,3.0,8051.0,200,7,2155,9,320,350,110.0,0.319,0.1888,0.1857,0.6988,0.0051,0.0109,0.0404,0.0265,0.0396,0.0012,0.0059,0.0004,0.0008,0.0018,0.0027,0.0013,0.0094,0.0029,0.0001,0.0026,30014820,0.01,16,2,4191.0
2020-07-17,2020-07-17 21:40:39,Arm500,DOC 34028-2016,172.032,0,7,1,2,172.81,172.41,3.0,1573.0,0.4,3.0,8073.0,200,7,2155,9,320,350,110.0,0.319,0.1888,0.1857,0.6988,0.0051,0.0109,0.0404,0.0265,0.0396,0.0012,0.0059,0.0004,0.0008,0.0018,0.0027,0.0013,0.0094,0.0029,0.0001,0.0026,30014817,0.01,7,1,3661.0
2020-07-17,2020-07-17 22:18:41,Arm500,DOC 34028-2016,162.816,0,8,1,2,163.575,163.175,5.0,1563.0,0.4,3.0,9282.0,200,7,2155,9,320,350,110.0,0.325,0.1939,0.1844,0.6978,0.0078,0.0108,0.0403,0.0309,0.0411,0.0014,0.0057,0.0004,0.0008,0.0018,0.003,0.001,0.0077,0.0029,0.0001,0.001,30014810,0.01,9,3,9581.0
2020-07-17,2020-07-17 22:18:41,Arm500,DOC 34028-2016,162.816,0,8,1,2,163.575,163.175,5.0,1563.0,0.4,3.0,9282.0,200,7,2155,9,320,350,110.0,0.325,0.1939,0.1844,0.6978,0.0078,0.0108,0.0403,0.0309,0.0411,0.0014,0.0057,0.0004,0.0008,0.0018,0.003,0.001,0.0077,0.0029,0.0001,0.001,30014816,0.01,17,3,3200.0
2020-07-17,2020-07-17 22:18:41,Arm500,DOC 34028-2016,162.816,0,8,1,2,163.575,163.175,5.0,1563.0,0.4,3.0,8891.0,200,7,2155,9,320,350,110.0,0.325,0.1939,0.1844,0.6978,0.0078,0.0108,0.0403,0.0309,0.0411,0.0014,0.0057,0.0004,0.0008,0.0018,0.003,0.001,0.0077,0.0029,0.0001,0.001,30014804,0.01,11,5,3685.0
2020-07-17,2020-07-17 22:18:41,Arm500,DOC 34028-2016,162.816,0,8,1,2,163.575,163.175,5.0,1563.0,0.4,3.0,8079.0,200,7,2155,9,320,350,110.0,0.325,0.1939,0.1844,0.6978,0.0078,0.0108,0.0403,0.0309,0.0411,0.0014,0.0057,0.0004,0.0008,0.0018,0.003,0.001,0.0077,0.0029,0.0001,0.001,30014820,0.01,16,2,4163.0
2020-07-17,2020-07-17 22:18:41,Arm500,DOC 34028-2016,162.816,0,8,1,2,163.575,163.175,5.0,1563.0,0.4,3.0,8079.0,200,7,2155,9,320,350,110.0,0.325,0.1939,0.1844,0.6978,0.0078,0.0108,0.0403,0.0309,0.0411,0.0014,0.0057,0.0004,0.0008,0.0018,0.003,0.001,0.0077,0.0029,0.0001,0.001,30014807,0.01,14,2,3738.0
2020-07-17,2020-07-17 22:18:41,Arm500,DOC 34028-2016,162.816,0,8,1,2,163.575,163.175,5.0,1563.0,0.4,3.0,8101.0,200,7,2155,9,320,350,110.0,0.325,0.1939,0.1844,0.6978,0.0078,0.0108,0.0403,0.0309,0.0411,0.0014,0.0057,0.0004,0.0008,0.0018,0.003,0.001,0.0077,0.0029,0.0001,0.001,30014803,0.01,15,1,3300.0
2020-07-17,2020-07-17 22:18:41,Arm500,DOC 34028-2016,162.816,0,8,1,2,163.575,163.175,5.0,1563.0,0.4,3.0,8257.0,200,7,2155,9,320,350,110.0,0.325,0.1939,0.1844,0.6978,0.0078,0.0108,0.0403,0.0309,0.0411,0.0014,0.0057,0.0004,0.0008,0.0018,0.003,0.001,0.0077,0.0029,0.0001,0.001,30014808,0.01,10,4,7781.0
2020-07-17,2020-07-17 22:18:41,Arm500,DOC 34028-2016,162.816,0,8,1,2,163.575,163.175,5.0,1563.0,0.4,3.0,8989.0,200,7,2155,9,320,350,110.0,0.325,0.1939,0.1844,0.6978,0.0078,0.0108,0.0403,0.0309,0.0411,0.0014,0.0057,0.0004,0.0008,0.0018,0.003,0.001,0.0077,0.0029,0.0001,0.001,30014809,0.01,18,6,2558.0
2020-07-17,2020-07-17 22:18:41,Arm500,DOC 34028-2016,162.816,0,8,1,2,163.575,163.175,5.0,1563.0,0.4,3.0,8101.0,200,7,2155,9,320,350,110.0,0.325,0.1939,0.1844,0.6978,0.0078,0.0108,0.0403,0.0309,0.0411,0.0014,0.0057,0.0004,0.0008,0.0018,0.003,0.001,0.0077,0.0029,0.0001,0.001,30014817,0.01,7,1,3633.0
2020-07-17,2020-07-17 22:59:13,Arm500,DOC 34028-2016,156.672,0,9,1,2,157.417,157.017,2.0,1563.0,0.4,3.0,8128.0,200,7,2155,9,320,350,110.0,0.341,0.2035,0.1802,0.7486,0.0093,0.0156,0.0382,0.0204,0.0408,0.001,0.0032,0.0003,0.0009,0.0021,0.003,0.0013,0.0069,0.003,0.0002,0.0008,30014803,0.01,15,1,3273.0
2020-07-17,2020-07-17 22:59:13,Arm500,DOC 34028-2016,156.672,0,9,1,2,157.417,157.017,2.0,1563.0,0.4,3.0,9016.0,200,7,2155,9,320,350,110.0,0.341,0.2035,0.1802,0.7486,0.0093,0.0156,0.0382,0.0204,0.0408,0.001,0.0032,0.0003,0.0009,0.0021,0.003,0.0013,0.0069,0.003,0.0002,0.0008,30014809,0.01,18,6,2531.0
2020-07-17,2020-07-17 22:59:13,Arm500,DOC 34028-2016,156.672,0,9,1,2,157.417,157.017,2.0,1563.0,0.4,3.0,9307.0,200,7,2155,9,320,350,110.0,0.341,0.2035,0.1802,0.7486,0.0093,0.0156,0.0382,0.0204,0.0408,0.001,0.0032,0.0003,0.0009,0.0021,0.003,0.0013,0.0069,0.003,0.0002,0.0008,30014810,0.01,9,3,9556.0
2020-07-17,2020-07-17 22:59:13,Arm500,DOC 34028-2016,156.672,0,9,1,2,157.417,157.017,2.0,1563.0,0.4,3.0,8915.0,200,7,2155,9,320,350,110.0,0.341,0.2035,0.1802,0.7486,0.0093,0.0156,0.0382,0.0204,0.0408,0.001,0.0032,0.0003,0.0009,0.0021,0.003,0.0013,0.0069,0.003,0.0002,0.0008,30014804,0.01,11,5,3661.0
2020-07-17,2020-07-17 22:59:13,Arm500,DOC 34028-2016,156.672,0,9,1,2,157.417,157.017,2.0,1563.0,0.4,3.0,8106.0,200,7,2155,9,320,350,110.0,0.341,0.2035,0.1802,0.7486,0.0093,0.0156,0.0382,0.0204,0.0408,0.001,0.0032,0.0003,0.0009,0.0021,0.003,0.0013,0.0069,0.003,0.0002,0.0008,30014820,0.01,16,2,4136.0
2020-07-17,2020-07-17 22:59:13,Arm500,DOC 34028-2016,156.672,0,9,1,2,157.417,157.017,2.0,1563.0,0.4,3.0,8128.0,200,7,2155,9,320,350,110.0,0.341,0.2035,0.1802,0.7486,0.0093,0.0156,0.0382,0.0204,0.0408,0.001,0.0032,0.0003,0.0009,0.0021,0.003,0.0013,0.0069,0.003,0.0002,0.0008,30014817,0.01,7,1,3606.0
2020-07-17,2020-07-17 22:59:13,Arm500,DOC 34028-2016,156.672,0,9,1,2,157.417,157.017,2.0,1563.0,0.4,3.0,9307.0,200,7,2155,9,320,350,110.0,0.341,0.2035,0.1802,0.7486,0.0093,0.0156,0.0382,0.0204,0.0408,0.001,0.0032,0.0003,0.0009,0.0021,0.003,0.0013,0.0069,0.003,0.0002,0.0008,30014816,0.01,17,3,3175.0
2020-07-17,2020-07-17 22:59:13,Arm500,DOC 34028-2016,156.672,0,9,1,2,157.417,157.017,2.0,1563.0,0.4,3.0,8106.0,200,7,2155,9,320,350,110.0,0.341,0.2035,0.1802,0.7486,0.0093,0.0156,0.0382,0.0204,0.0408,0.001,0.0032,0.0003,0.0009,0.0021,0.003,0.0013,0.0069,0.003,0.0002,0.0008,30014807,0.01,14,2,3711.0
2020-07-17,2020-07-17 22:59:13,Arm500,DOC 34028-2016,156.672,0,9,1,2,157.417,157.017,2.0,1563.0,0.4,3.0,8282.0,200,7,2155,9,320,350,110.0,0.341,0.2035,0.1802,0.7486,0.0093,0.0156,0.0382,0.0204,0.0408,0.001,0.0032,0.0003,0.0009,0.0021,0.003,0.0013,0.0069,0.003,0.0002,0.0008,30014808,0.01,10,4,7756.0
2020-07-17,2020-07-17 23:35:32,Arm500,DOC 34028-2016,168.96,0,10,1,2,169.731,169.331,9.0,1564.0,0.4,3.0,8943.0,200,7,2155,9,320,320,110.0,0.321,0.1879,0.1765,0.7212,0.0086,0.0165,0.0375,0.0208,0.0406,0.001,0.0028,0.0003,0.0009,0.0021,0.0028,0.0011,0.0069,0.0027,0.0002,0.0024,30014804,0.01,11,5,3633.0
2020-07-17,2020-07-17 23:35:32,Arm500,DOC 34028-2016,168.96,0,10,1,2,169.731,169.331,9.0,1564.0,0.4,3.0,8137.0,200,7,2155,9,320,320,110.0,0.321,0.1879,0.1765,0.7212,0.0086,0.0165,0.0375,0.0208,0.0406,0.001,0.0028,0.0003,0.0009,0.0021,0.0028,0.0011,0.0069,0.0027,0.0002,0.0024,30014807,0.01,14,2,3680.0
2020-07-17,2020-07-17 23:35:32,Arm500,DOC 34028-2016,168.96,0,10,1,2,169.731,169.331,9.0,1564.0,0.4,3.0,8156.0,200,7,2155,9,320,320,110.0,0.321,0.1879,0.1765,0.7212,0.0086,0.0165,0.0375,0.0208,0.0406,0.001,0.0028,0.0003,0.0009,0.0021,0.0028,0.0011,0.0069,0.0027,0.0002,0.0024,30014803,0.01,15,1,3245.0
2020-07-17,2020-07-17 23:35:32,Arm500,DOC 34028-2016,168.96,0,10,1,2,169.731,169.331,9.0,1564.0,0.4,3.0,8309.0,200,7,2155,9,320,320,110.0,0.321,0.1879,0.1765,0.7212,0.0086,0.0165,0.0375,0.0208,0.0406,0.001,0.0028,0.0003,0.0009,0.0021,0.0028,0.0011,0.0069,0.0027,0.0002,0.0024,30014808,0.01,10,4,7729.0
2020-07-17,2020-07-17 23:35:32,Arm500,DOC 34028-2016,168.96,0,10,1,2,169.731,169.331,9.0,1564.0,0.4,3.0,9044.0,200,7,2155,9,320,320,110.0,0.321,0.1879,0.1765,0.7212,0.0086,0.0165,0.0375,0.0208,0.0406,0.001,0.0028,0.0003,0.0009,0.0021,0.0028,0.0011,0.0069,0.0027,0.0002,0.0024,30014809,0.01,18,6,2503.0
2020-07-17,2020-07-17 23:35:32,Arm500,DOC 34028-2016,168.96,0,10,1,2,169.731,169.331,9.0,1564.0,0.4,3.0,9334.0,200,7,2155,9,320,320,110.0,0.321,0.1879,0.1765,0.7212,0.0086,0.0165,0.0375,0.0208,0.0406,0.001,0.0028,0.0003,0.0009,0.0021,0.0028,0.0011,0.0069,0.0027,0.0002,0.0024,30014816,0.01,17,3,3148.0
2020-07-17,2020-07-17 23:35:32,Arm500,DOC 34028-2016,168.96,0,10,1,2,169.731,169.331,9.0,1564.0,0.4,3.0,8156.0,200,7,2155,9,320,320,110.0,0.321,0.1879,0.1765,0.7212,0.0086,0.0165,0.0375,0.0208,0.0406,0.001,0.0028,0.0003,0.0009,0.0021,0.0028,0.0011,0.0069,0.0027,0.0002,0.0024,30014817,0.01,7,1,3578.0
2020-07-17,2020-07-17 23:35:32,Arm500,DOC 34028-2016,168.96,0,10,1,2,169.731,169.331,9.0,1564.0,0.4,3.0,8137.0,200,7,2155,9,320,320,110.0,0.321,0.1879,0.1765,0.7212,0.0086,0.0165,0.0375,0.0208,0.0406,0.001,0.0028,0.0003,0.0009,0.0021,0.0028,0.0011,0.0069,0.0027,0.0002,0.0024,30014820,0.01,16,2,4105.0
2020-07-17,2020-07-17 23:35:32,Arm500,DOC 34028-2016,168.96,0,10,1,2,169.731,169.331,9.0,1564.0,0.4,3.0,9334.0,200,7,2155,9,320,320,110.0,0.321,0.1879,0.1765,0.7212,0.0086,0.0165,0.0375,0.0208,0.0406,0.001,0.0028,0.0003,0.0009,0.0021,0.0028,0.0011,0.0069,0.0027,0.0002,0.0024,30014810,0.01,9,3,9529.0
2020-07-18,2020-07-18 00:17:53,Arm500,DOC 34028-2016,168.96,0,11,1,2,169.731,169.331,11.0,1564.0,0.4,3.0,8165.0,200,7,2155,9,320,350,110.0,0.319,0.1874,0.1904,0.7062,0.0098,0.0161,0.0438,0.0209,0.0381,0.0012,0.0027,0.0003,0.0009,0.0021,0.0027,0.0009,0.0068,0.0028,0.0001,0.0013,30014807,0.01,14,2,3652.0
2020-07-18,2020-07-18 00:17:53,Arm500,DOC 34028-2016,168.96,0,11,1,2,169.731,169.331,11.0,1564.0,0.4,3.0,8184.0,200,7,2155,9,320,350,110.0,0.319,0.1874,0.1904,0.7062,0.0098,0.0161,0.0438,0.0209,0.0381,0.0012,0.0027,0.0003,0.0009,0.0021,0.0027,0.0009,0.0068,0.0028,0.0001,0.0013,30014817,0.01,7,1,3550.0
2020-07-18,2020-07-18 00:17:53,Arm500,DOC 34028-2016,168.96,0,11,1,2,169.731,169.331,11.0,1564.0,0.4,3.0,8337.0,200,7,2155,9,320,350,110.0,0.319,0.1874,0.1904,0.7062,0.0098,0.0161,0.0438,0.0209,0.0381,0.0012,0.0027,0.0003,0.0009,0.0021,0.0027,0.0009,0.0068,0.0028,0.0001,0.0013,30014808,0.01,10,4,7701.0
2020-07-18,2020-07-18 00:17:53,Arm500,DOC 34028-2016,168.96,0,11,1,2,169.731,169.331,11.0,1564.0,0.4,3.0,9362.0,200,7,2155,9,320,350,110.0,0.319,0.1874,0.1904,0.7062,0.0098,0.0161,0.0438,0.0209,0.0381,0.0012,0.0027,0.0003,0.0009,0.0021,0.0027,0.0009,0.0068,0.0028,0.0001,0.0013,30014810,0.01,9,3,9501.0
2020-07-18,2020-07-18 00:17:53,Arm500,DOC 34028-2016,168.96,0,11,1,2,169.731,169.331,11.0,1564.0,0.4,3.0,8974.0,200,7,2155,9,320,350,110.0,0.319,0.1874,0.1904,0.7062,0.0098,0.0161,0.0438,0.0209,0.0381,0.0012,0.0027,0.0003,0.0009,0.0021,0.0027,0.0009,0.0068,0.0028,0.0001,0.0013,30014804,0.01,11,5,3602.0
2020-07-18,2020-07-18 00:17:53,Arm500,DOC 34028-2016,168.96,0,11,1,2,169.731,169.331,11.0,1564.0,0.4,3.0,9072.0,200,7,2155,9,320,350,110.0,0.319,0.1874,0.1904,0.7062,0.0098,0.0161,0.0438,0.0209,0.0381,0.0012,0.0027,0.0003,0.0009,0.0021,0.0027,0.0009,0.0068,0.0028,0.0001,0.0013,30014809,0.01,18,6,2475.0
2020-07-18,2020-07-18 00:58:44,Arm500,DOC 34028-2016,165.888,0,12,1,2,166.653,166.253,3.0,1564.0,0.4,3.0,8192.0,200,7,2155,9,320,350,110.0,0.321,0.1907,0.1819,0.704,0.0081,0.0142,0.0413,0.021,0.0348,0.0012,0.0026,0.0003,0.0008,0.0018,0.0027,0.0014,0.007,0.0027,0.0001,0.0011,30014807,0.01,14,2,3625.0
2020-07-18,2020-07-18 00:58:44,Arm500,DOC 34028-2016,165.888,0,12,1,2,166.653,166.253,3.0,1564.0,0.4,3.0,8364.0,200,7,2155,9,320,350,110.0,0.321,0.1907,0.1819,0.704,0.0081,0.0142,0.0413,0.021,0.0348,0.0012,0.0026,0.0003,0.0008,0.0018,0.0027,0.0014,0.007,0.0027,0.0001,0.0011,30014808,0.01,10,4,7674.0
2020-07-18,2020-07-18 00:58:44,Arm500,DOC 34028-2016,165.888,0,12,1,2,166.653,166.253,3.0,1564.0,0.4,3.0,9001.0,200,7,2155,9,320,350,110.0,0.321,0.1907,0.1819,0.704,0.0081,0.0142,0.0413,0.021,0.0348,0.0012,0.0026,0.0003,0.0008,0.0018,0.0027,0.0014,0.007,0.0027,0.0001,0.0011,30014804,0.01,11,5,3575.0
2020-07-18,2020-07-18 00:58:44,Arm500,DOC 34028-2016,165.888,0,12,1,2,166.653,166.253,3.0,1564.0,0.4,3.0,9389.0,200,7,2155,9,320,350,110.0,0.321,0.1907,0.1819,0.704,0.0081,0.0142,0.0413,0.021,0.0348,0.0012,0.0026,0.0003,0.0008,0.0018,0.0027,0.0014,0.007,0.0027,0.0001,0.0011,30014810,0.01,9,3,9474.0
2020-07-18,2020-07-18 00:58:44,Arm500,DOC 34028-2016,165.888,0,12,1,2,166.653,166.253,3.0,1564.0,0.4,3.0,9099.0,200,7,2155,9,320,350,110.0,0.321,0.1907,0.1819,0.704,0.0081,0.0142,0.0413,0.021,0.0348,0.0012,0.0026,0.0003,0.0008,0.0018,0.0027,0.0014,0.007,0.0027,0.0001,0.0011,30014809,0.01,18,6,2448.0
2020-07-18,2020-07-18 00:58:44,Arm500,DOC 34028-2016,165.888,0,12,1,2,166.653,166.253,3.0,1564.0,0.4,3.0,8211.0,200,7,2155,9,320,350,110.0,0.321,0.1907,0.1819,0.704,0.0081,0.0142,0.0413,0.021,0.0348,0.0012,0.0026,0.0003,0.0008,0.0018,0.0027,0.0014,0.007,0.0027,0.0001,0.0011,30014817,0.01,7,1,3523.0
2020-07-18,2020-07-18 01:39:18,Arm500,DOC 34028-2016,153.6,0,13,1,2,154.338,153.938,10.0,1568.0,0.4,3.0,9124.0,200,7,2155,9,320,350,110.0,0.33,0.199,0.173,0.7057,0.0053,0.0145,0.0438,0.0223,0.0375,0.0014,0.0027,0.0003,0.0008,0.0017,0.0038,0.0008,0.0069,0.0028,0.0001,0.001,30014809,0.04,18,6,2423.0
2020-07-18,2020-07-18 01:39:18,Arm500,DOC 34028-2016,153.6,0,13,1,2,154.338,153.938,10.0,1568.0,0.4,3.0,8389.0,200,7,2155,9,320,350,110.0,0.33,0.199,0.173,0.7057,0.0053,0.0145,0.0438,0.0223,0.0375,0.0014,0.0027,0.0003,0.0008,0.0017,0.0038,0.0008,0.0069,0.0028,0.0001,0.001,30014808,0.04,10,4,7649.0
2020-07-18,2020-07-18 01:39:18,Arm500,DOC 34028-2016,153.6,0,13,1,2,154.338,153.938,10.0,1568.0,0.4,3.0,8220.0,200,7,2155,9,320,350,110.0,0.33,0.199,0.173,0.7057,0.0053,0.0145,0.0438,0.0223,0.0375,0.0014,0.0027,0.0003,0.0008,0.0017,0.0038,0.0008,0.0069,0.0028,0.0001,0.001,30014807,0.04,14,2,3597.0
2020-07-18,2020-07-18 01:39:18,Arm500,DOC 34028-2016,153.6,0,13,1,2,154.338,153.938,10.0,1568.0,0.4,3.0,9414.0,200,7,2155,9,320,350,110.0,0.33,0.199,0.173,0.7057,0.0053,0.0145,0.0438,0.0223,0.0375,0.0014,0.0027,0.0003,0.0008,0.0017,0.0038,0.0008,0.0069,0.0028,0.0001,0.001,30014810,0.04,9,3,9449.0
2020-07-18,2020-07-18 01:39:18,Arm500,DOC 34028-2016,153.6,0,13,1,2,154.338,153.938,10.0,1568.0,0.4,3.0,8239.0,200,7,2155,9,320,350,110.0,0.33,0.199,0.173,0.7057,0.0053,0.0145,0.0438,0.0223,0.0375,0.0014,0.0027,0.0003,0.0008,0.0017,0.0038,0.0008,0.0069,0.0028,0.0001,0.001,30014817,0.04,7,1,3495.0
2020-07-18,2020-07-18 01:39:18,Arm500,DOC 34028-2016,153.6,0,13,1,2,154.338,153.938,10.0,1568.0,0.4,3.0,9029.0,200,7,2155,9,320,350,110.0,0.33,0.199,0.173,0.7057,0.0053,0.0145,0.0438,0.0223,0.0375,0.0014,0.0027,0.0003,0.0008,0.0017,0.0038,0.0008,0.0069,0.0028,0.0001,0.001,30014804,0.04,11,5,3547.0
2020-07-18,2020-07-18 02:23:21,Arm500,DOC 34028-2016,165.888,0,14,1,2,166.653,166.253,2.0,1570.0,0.4,3.0,8248.0,200,7,2155,9,320,350,110.0,0.331,0.1936,0.1842,0.7075,0.0039,0.0168,0.0679,0.025,0.0421,0.0013,0.003,0.0004,0.0009,0.0021,0.0029,0.0013,0.0071,0.0028,0.0001,0.0008,30014807,0.01,14,2,3569.0
2020-07-18,2020-07-18 02:23:21,Arm500,DOC 34028-2016,165.888,0,14,1,2,166.653,166.253,2.0,1570.0,0.4,3.0,9151.0,200,7,2155,9,320,350,110.0,0.331,0.1936,0.1842,0.7075,0.0039,0.0168,0.0679,0.025,0.0421,0.0013,0.003,0.0004,0.0009,0.0021,0.0029,0.0013,0.0071,0.0028,0.0001,0.0008,30014809,0.01,18,6,2396.0
2020-07-18,2020-07-18 02:23:21,Arm500,DOC 34028-2016,165.888,0,14,1,2,166.653,166.253,2.0,1570.0,0.4,3.0,8266.0,200,7,2155,9,320,350,110.0,0.331,0.1936,0.1842,0.7075,0.0039,0.0168,0.0679,0.025,0.0421,0.0013,0.003,0.0004,0.0009,0.0021,0.0029,0.0013,0.0071,0.0028,0.0001,0.0008,30014817,0.01,7,1,3468.0
2020-07-18,2020-07-18 02:23:21,Arm500,DOC 34028-2016,165.888,0,14,1,2,166.653,166.253,2.0,1570.0,0.4,3.0,9442.0,200,7,2155,9,320,350,110.0,0.331,0.1936,0.1842,0.7075,0.0039,0.0168,0.0679,0.025,0.0421,0.0013,0.003,0.0004,0.0009,0.0021,0.0029,0.0013,0.0071,0.0028,0.0001,0.0008,30014810,0.01,9,3,9421.0
2020-07-18,2020-07-18 02:23:21,Arm500,DOC 34028-2016,165.888,0,14,1,2,166.653,166.253,2.0,1570.0,0.4,3.0,8417.0,200,7,2155,9,320,350,110.0,0.331,0.1936,0.1842,0.7075,0.0039,0.0168,0.0679,0.025,0.0421,0.0013,0.003,0.0004,0.0009,0.0021,0.0029,0.0013,0.0071,0.0028,0.0001,0.0008,30014808,0.01,10,4,7621.0
2020-07-18,2020-07-18 02:23:21,Arm500,DOC 34028-2016,165.888,0,14,1,2,166.653,166.253,2.0,1570.0,0.4,3.0,9054.0,200,7,2155,9,320,350,110.0,0.331,0.1936,0.1842,0.7075,0.0039,0.0168,0.0679,0.025,0.0421,0.0013,0.003,0.0004,0.0009,0.0021,0.0029,0.0013,0.0071,0.0028,0.0001,0.0008,30014804,0.01,11,5,3522.0
2020-07-18,2020-07-18 03:14:25,Arm500,DOC 34028-2016,168.96,0,15,1,2,169.731,169.331,9.0,1564.0,0.4,3.0,8441.0,200,7,2155,9,320,350,110.0,0.327,0.193,0.1954,0.7064,0.0042,0.0202,0.0522,0.0237,0.0404,0.0013,0.0041,0.0003,0.0009,0.0021,0.0032,0.0008,0.0067,0.0028,0.0001,0.0007,30014808,0.01,10,4,7597.0
2020-07-18,2020-07-18 03:14:25,Arm500,DOC 34028-2016,168.96,0,15,1,2,169.731,169.331,9.0,1564.0,0.4,3.0,9182.0,200,7,2155,9,320,350,110.0,0.327,0.193,0.1954,0.7064,0.0042,0.0202,0.0522,0.0237,0.0404,0.0013,0.0041,0.0003,0.0009,0.0021,0.0032,0.0008,0.0067,0.0028,0.0001,0.0007,30014809,0.01,18,6,2365.0
