Repository: khw11044/Iron-CCM-RUL

# 연속 주조기의 RUL 데이터 분석

## RUL Dataset from Continuous Casting Machine

[캐글 페이지](https://www.kaggle.com/datasets/yuriykatser/rul-dataset-from-continuous-casting-machine)

## 도메인 설명 

연주공정: 연주공정은 철강산업에서 철 제품을 생산하는 공정중 하나로 연속주조의 줄임말이다. 액체상태의 용강을 주형에 넣어 고체가 되도록 식히는 과정이며 이 과정을 거쳐, 슬래브, 브룸, 빌렛의 반제품이 만들어진다.
주괴(鑄塊, ingot)란 상대적으로 순도가 높은 물질의 덩어리다. 보통 금속을 가공하기 좋게 주물로 뜬 것을 말한다.

____


연속 주조 기계(이하 'CCM')는 액체 상태의 철강을 주어진 단면의 고체 빌릿으로 변환하는 장치로, 이후 롤링 생산(예: 철근)이 이루어진다.

금형 슬리브는 CCM 금형의 가장 중요하고 빠르게 마모되는 부분이다. 슬리브는 둥근 형태나 프로파일 단면의 수냉식 구리 파이프이다. 용융 금속이 슬리브 벽과 접촉하면 결정화되며, 주괴의 기본 고체 껍질이 형성된다.

**슬리브 운영 중 주요 생산 문제**는 슬리브의 구리 파이프 표면에 결함이 생기고 내부 공간의 프로파일이 변형되어 열 조건이 방해받는 것이다. 이는 결과적으로 주괴의 품질에 영향을 미친다.

File: data/data_noNull.csv (part 50 of 73)
date,sample_time_continuous_caster,steel_type,doc_requirement,"workpiece_weight, tonn",workpiece_slice_geometry_150x150,cast_in_row,alloy_type_open,"alloy_speed, meter/minute","steel_weight_theoretical, tonn","steel_weight, tonn",grab1_num,"steel_temperature_grab1, Celsius deg.","metal_residue_grab1, tonn",grab2_num,"resistance, tonn","swing_frequency, amount/minute","crystallizer_movement, mm","water_consumption, liter/minute","water_temperature_delta, Celsius deg.","water_consumption_secondary_cooling_zone_num1, liter/minute","water_consumption_secondary_cooling_zone_num2, liter/minute","water_consumption_secondary_cooling_zone_num3, liter/minute","Ce, %","C, %","Si, %","Mn,%","S, %","P, %","Cr, %","Ni, %","Cu, %","As, %","Mo, %","Nb, %","Ti, %","V, %","Al, %","Ca, %","N, %","Pb, %","Mg, %","Zn, %",sleeve,"quantity, tonn",num_crystallizer,num_stream,RUL
2020-07-18,2020-07-18 03:14:25,Arm500,DOC 34028-2016,168.96,0,15,1,2,169.731,169.331,9.0,1564.0,0.4,3.0,8294.0,200,7,2155,9,320,350,110.0,0.327,0.193,0.1954,0.7064,0.0042,0.0202,0.0522,0.0237,0.0404,0.0013,0.0041,0.0003,0.0009,0.0021,0.0032,0.0008,0.0067,0.0028,0.0001,0.0007,30014817,0.01,7,1,3440.0
2020-07-18,2020-07-18 03:14:25,Arm500,DOC 34028-2016,168.96,0,15,1,2,169.731,169.331,9.0,1564.0,0.4,3.0,8278.0,200,7,2155,9,320,350,110.0,0.327,0.193,0.1954,0.7064,0.0042,0.0202,0.0522,0.0237,0.0404,0.0013,0.0041,0.0003,0.0009,0.0021,0.0032,0.0008,0.0067,0.0028,0.0001,0.0007,30014807,0.01,14,2,3539.0
2020-07-18,2020-07-18 03:14:25,Arm500,DOC 34028-2016,168.96,0,15,1,2,169.731,169.331,9.0,1564.0,0.4,3.0,9081.0,200,7,2155,9,320,350,110.0,0.327,0.193,0.1954,0.7064,0.0042,0.0202,0.0522,0.0237,0.0404,0.0013,0.0041,0.0003,0.0009,0.0021,0.0032,0.0008,0.0067,0.0028,0.0001,0.0007,30014804,0.01,11,5,3495.0
2020-07-18,2020-07-18 03:14:25,Arm500,DOC 34028-2016,168.96,0,15,1,2,169.731,169.331,9.0,1564.0,0.4,3.0,9469.0,200,7,2155,9,320,350,110.0,0.327,0.193,0.1954,0.7064,0.0042,0.0202,0.0522,0.0237,0.0404,0.0013,0.0041,0.0003,0.0009,0.0021,0.0032,0.0008,0.0067,0.0028,0.0001,0.0007,30014810,0.01,9,3,9394.0
2020-07-18,2020-07-18 03:45:48,Arm500,DOC 34028-2016,165.888,0,16,1,2,166.653,166.253,11.0,1563.0,0.4,3.0,8309.0,200,7,2155,9,320,350,110.0,0.324,0.1896,0.1891,0.7128,0.0093,0.0156,0.0469,0.028,0.0377,0.0014,0.0071,0.0003,0.0009,0.0021,0.0048,0.0058,0.0067,0.0029,0.0009,0.0006,30014807,0.01,14,2,3508.0
2020-07-18,2020-07-18 03:45:48,Arm500,DOC 34028-2016,165.888,0,16,1,2,166.653,166.253,11.0,1563.0,0.4,3.0,8322.0,200,7,2155,9,320,350,110.0,0.324,0.1896,0.1891,0.7128,0.0093,0.0156,0.0469,0.028,0.0377,0.0014,0.0071,0.0003,0.0009,0.0021,0.0048,0.0058,0.0067,0.0029,0.0009,0.0006,30014817,0.01,7,1,3412.0
2020-07-18,2020-07-18 03:45:48,Arm500,DOC 34028-2016,165.888,0,16,1,2,166.653,166.253,11.0,1563.0,0.4,3.0,9497.0,200,7,2155,9,320,350,110.0,0.324,0.1896,0.1891,0.7128,0.0093,0.0156,0.0469,0.028,0.0377,0.0014,0.0071,0.0003,0.0009,0.0021,0.0048,0.0058,0.0067,0.0029,0.0009,0.0006,30014810,0.01,9,3,9366.0
2020-07-18,2020-07-18 03:45:48,Arm500,DOC 34028-2016,165.888,0,16,1,2,166.653,166.253,11.0,1563.0,0.4,3.0,9210.0,200,7,2155,9,320,350,110.0,0.324,0.1896,0.1891,0.7128,0.0093,0.0156,0.0469,0.028,0.0377,0.0014,0.0071,0.0003,0.0009,0.0021,0.0048,0.0058,0.0067,0.0029,0.0009,0.0006,30014809,0.01,18,6,2337.0
2020-07-18,2020-07-18 03:45:48,Arm500,DOC 34028-2016,165.888,0,16,1,2,166.653,166.253,11.0,1563.0,0.4,3.0,8466.0,200,7,2155,9,320,350,110.0,0.324,0.1896,0.1891,0.7128,0.0093,0.0156,0.0469,0.028,0.0377,0.0014,0.0071,0.0003,0.0009,0.0021,0.0048,0.0058,0.0067,0.0029,0.0009,0.0006,30014808,0.01,10,4,7572.0
2020-07-18,2020-07-18 03:45:48,Arm500,DOC 34028-2016,165.888,0,16,1,2,166.653,166.253,11.0,1563.0,0.4,3.0,9109.0,200,7,2155,9,320,350,110.0,0.324,0.1896,0.1891,0.7128,0.0093,0.0156,0.0469,0.028,0.0377,0.0014,0.0071,0.0003,0.0009,0.0021,0.0048,0.0058,0.0067,0.0029,0.0009,0.0006,30014804,0.01,11,5,3467.0
2020-07-18,2020-07-18 04:23:37,Arm500,DOC 34028-2016,162.816,0,17,1,2,163.575,163.175,3.0,1562.0,0.4,3.0,9237.0,200,7,2155,9,320,350,110.0,0.328,0.1963,0.1889,0.6958,0.0051,0.0139,0.0469,0.0279,0.0411,0.0013,0.0069,0.0002,0.0008,0.0016,0.004,0.0008,0.0068,0.0028,0.0001,0.0008,30014809,0.01,18,6,2310.0
2020-07-18,2020-07-18 04:23:37,Arm500,DOC 34028-2016,162.816,0,17,1,2,163.575,163.175,3.0,1562.0,0.4,3.0,8349.0,200,7,2155,9,320,350,110.0,0.328,0.1963,0.1889,0.6958,0.0051,0.0139,0.0469,0.0279,0.0411,0.0013,0.0069,0.0002,0.0008,0.0016,0.004,0.0008,0.0068,0.0028,0.0001,0.0008,30014817,0.01,7,1,3385.0
2020-07-18,2020-07-18 04:23:37,Arm500,DOC 34028-2016,162.816,0,17,1,2,163.575,163.175,3.0,1562.0,0.4,3.0,9136.0,200,7,2155,9,320,350,110.0,0.328,0.1963,0.1889,0.6958,0.0051,0.0139,0.0469,0.0279,0.0411,0.0013,0.0069,0.0002,0.0008,0.0016,0.004,0.0008,0.0068,0.0028,0.0001,0.0008,30014804,0.01,11,5,3440.0
2020-07-18,2020-07-18 04:23:37,Arm500,DOC 34028-2016,162.816,0,17,1,2,163.575,163.175,3.0,1562.0,0.4,3.0,8493.0,200,7,2155,9,320,350,110.0,0.328,0.1963,0.1889,0.6958,0.0051,0.0139,0.0469,0.0279,0.0411,0.0013,0.0069,0.0002,0.0008,0.0016,0.004,0.0008,0.0068,0.0028,0.0001,0.0008,30014808,0.01,10,4,7545.0
2020-07-18,2020-07-18 04:23:37,Arm500,DOC 34028-2016,162.816,0,17,1,2,163.575,163.175,3.0,1562.0,0.4,3.0,9521.0,200,7,2155,9,320,350,110.0,0.328,0.1963,0.1889,0.6958,0.0051,0.0139,0.0469,0.0279,0.0411,0.0013,0.0069,0.0002,0.0008,0.0016,0.004,0.0008,0.0068,0.0028,0.0001,0.0008,30014810,0.01,9,3,9342.0
2020-07-18,2020-07-18 04:23:37,Arm500,DOC 34028-2016,162.816,0,17,1,2,163.575,163.175,3.0,1562.0,0.4,3.0,8337.0,200,7,2155,9,320,350,110.0,0.328,0.1963,0.1889,0.6958,0.0051,0.0139,0.0469,0.0279,0.0411,0.0013,0.0069,0.0002,0.0008,0.0016,0.004,0.0008,0.0068,0.0028,0.0001,0.0008,30014807,0.01,14,2,3480.0
2020-07-18,2020-07-18 05:07:43,Arm500,DOC 34028-2016,171.469,0,18,1,2,179.406,179.006,10.0,1563.0,0.4,3.0,9268.0,200,7,2155,9,320,350,110.0,0.316,0.1895,0.1747,0.6901,0.0074,0.0136,0.035,0.0166,0.0312,0.0012,0.0025,0.0002,0.0007,0.0015,0.0025,0.0009,0.007,0.0027,0.0001,0.0011,30014809,0.01,18,6,2279.0
2020-07-18,2020-07-18 05:07:43,Arm500,DOC 34028-2016,171.469,0,18,1,2,179.406,179.006,10.0,1563.0,0.4,3.0,9549.0,200,7,2155,9,320,350,110.0,0.316,0.1895,0.1747,0.6901,0.0074,0.0136,0.035,0.0166,0.0312,0.0012,0.0025,0.0002,0.0007,0.0015,0.0025,0.0009,0.007,0.0027,0.0001,0.0011,30014810,0.01,9,3,9314.0
2020-07-18,2020-07-18 05:07:43,Arm500,DOC 34028-2016,171.469,0,18,1,2,179.406,179.006,10.0,1563.0,0.4,3.0,8364.0,200,7,2155,9,320,350,110.0,0.316,0.1895,0.1747,0.6901,0.0074,0.0136,0.035,0.0166,0.0312,0.0012,0.0025,0.0002,0.0007,0.0015,0.0025,0.0009,0.007,0.0027,0.0001,0.0011,30014807,0.01,14,2,3453.0
2020-07-18,2020-07-18 05:07:43,Arm500,DOC 34028-2016,171.469,0,18,1,2,179.406,179.006,10.0,1563.0,0.4,3.0,8377.0,200,7,2155,9,320,350,110.0,0.316,0.1895,0.1747,0.6901,0.0074,0.0136,0.035,0.0166,0.0312,0.0012,0.0025,0.0002,0.0007,0.0015,0.0025,0.0009,0.007,0.0027,0.0001,0.0011,30014817,0.01,7,1,3357.0
2020-07-18,2020-07-18 05:07:43,Arm500,DOC 34028-2016,171.469,0,18,1,2,179.406,179.006,10.0,1563.0,0.4,3.0,9164.0,200,7,2155,9,320,350,110.0,0.316,0.1895,0.1747,0.6901,0.0074,0.0136,0.035,0.0166,0.0312,0.0012,0.0025,0.0002,0.0007,0.0015,0.0025,0.0009,0.007,0.0027,0.0001,0.0011,30014804,0.01,11,5,3412.0
2020-07-18,2020-07-18 05:07:43,Arm500,DOC 34028-2016,171.469,0,18,1,2,179.406,179.006,10.0,1563.0,0.4,3.0,8524.0,200,7,2155,9,320,350,110.0,0.316,0.1895,0.1747,0.6901,0.0074,0.0136,0.035,0.0166,0.0312,0.0012,0.0025,0.0002,0.0007,0.0015,0.0025,0.0009,0.007,0.0027,0.0001,0.0011,30014808,0.01,10,4,7514.0
2020-07-18,2020-07-18 07:26:31,Arm500,DOC 34028-2016,159.411,0,1,1,2,161.472,161.072,2.0,1581.0,0.4,6.0,8411.0,200,7,2155,9,320,350,110.0,0.32,0.1887,0.1823,0.7076,0.0076,0.0216,0.0421,0.0215,0.0386,0.0012,0.0029,0.0002,0.0008,0.0021,0.0032,0.0008,0.0074,0.0028,0.0001,0.002,30014817,0.05,7,1,3323.0
2020-07-18,2020-07-18 07:26:31,Arm500,DOC 34028-2016,159.411,0,1,1,2,161.472,161.072,2.0,1581.0,0.4,6.0,9195.0,200,7,2155,9,320,350,110.0,0.32,0.1887,0.1823,0.7076,0.0076,0.0216,0.0421,0.0215,0.0386,0.0012,0.0029,0.0002,0.0008,0.0021,0.0032,0.0008,0.0074,0.0028,0.0001,0.002,30014804,0.05,11,5,3381.0
2020-07-18,2020-07-18 07:26:31,Arm500,DOC 34028-2016,159.411,0,1,1,2,161.472,161.072,2.0,1581.0,0.4,6.0,8395.0,200,7,2155,9,320,350,110.0,0.32,0.1887,0.1823,0.7076,0.0076,0.0216,0.0421,0.0215,0.0386,0.0012,0.0029,0.0002,0.0008,0.0021,0.0032,0.0008,0.0074,0.0028,0.0001,0.002,30014807,0.05,14,2,3422.0
2020-07-18,2020-07-18 07:26:31,Arm500,DOC 34028-2016,159.411,0,1,1,2,161.472,161.072,2.0,1581.0,0.4,6.0,9580.0,200,7,2155,9,320,350,110.0,0.32,0.1887,0.1823,0.7076,0.0076,0.0216,0.0421,0.0215,0.0386,0.0012,0.0029,0.0002,0.0008,0.0021,0.0032,0.0008,0.0074,0.0028,0.0001,0.002,30014810,0.05,9,3,9283.0
2020-07-18,2020-07-18 07:26:31,Arm500,DOC 34028-2016,159.411,0,1,1,2,161.472,161.072,2.0,1581.0,0.4,6.0,8525.0,200,7,2155,9,320,350,110.0,0.32,0.1887,0.1823,0.7076,0.0076,0.0216,0.0421,0.0215,0.0386,0.0012,0.0029,0.0002,0.0008,0.0021,0.0032,0.0008,0.0074,0.0028,0.0001,0.002,30014808,0.05,10,4,7513.0
2020-07-18,2020-07-18 07:26:31,Arm500,DOC 34028-2016,159.411,0,1,1,2,161.472,161.072,2.0,1581.0,0.4,6.0,9298.0,200,7,2155,9,320,350,110.0,0.32,0.1887,0.1823,0.7076,0.0076,0.0216,0.0421,0.0215,0.0386,0.0012,0.0029,0.0002,0.0008,0.0021,0.0032,0.0008,0.0074,0.0028,0.0001,0.002,30014809,0.05,18,6,2249.0
2020-07-18,2020-07-18 19:46:50,Arm500,DOC 34028-2016,159.744,0,20,1,2,160.496,160.096,9.0,1560.0,0.4,6.0,9037.0,200,13,2155,9,320,380,130.0,0.34,0.208,0.174,0.7074,0.0058,0.0159,0.0441,0.0239,0.0362,0.0012,0.0025,0.0005,0.0008,0.0019,0.0034,0.0007,0.0076,0.0025,0.0002,0.001,30014808,0.01,10,4,7001.0
2020-07-18,2020-07-18 19:46:50,Arm500,DOC 34028-2016,159.744,0,20,1,2,160.496,160.096,9.0,1560.0,0.4,6.0,9823.0,200,13,2155,9,320,380,130.0,0.34,0.208,0.174,0.7074,0.0058,0.0159,0.0441,0.0239,0.0362,0.0012,0.0025,0.0005,0.0008,0.0019,0.0034,0.0007,0.0076,0.0025,0.0002,0.001,30014809,0.01,18,6,1724.0
2020-07-18,2020-07-18 19:46:50,Arm500,DOC 34028-2016,159.744,0,20,1,2,160.496,160.096,9.0,1560.0,0.4,6.0,9704.0,200,13,2155,9,320,380,130.0,0.34,0.208,0.174,0.7074,0.0058,0.0159,0.0441,0.0239,0.0362,0.0012,0.0025,0.0005,0.0008,0.0019,0.0034,0.0007,0.0076,0.0025,0.0002,0.001,30014804,0.01,11,5,2872.0
2020-07-18,2020-07-18 19:46:50,Arm500,DOC 34028-2016,159.744,0,20,1,2,160.496,160.096,9.0,1560.0,0.4,6.0,8938.0,200,13,2155,9,320,380,130.0,0.34,0.208,0.174,0.7074,0.0058,0.0159,0.0441,0.0239,0.0362,0.0012,0.0025,0.0005,0.0008,0.0019,0.0034,0.0007,0.0076,0.0025,0.0002,0.001,30014817,0.01,7,1,2796.0
2020-07-18,2020-07-18 19:46:50,Arm500,DOC 34028-2016,159.744,0,20,1,2,160.496,160.096,9.0,1560.0,0.4,6.0,10110.0,200,13,2155,9,320,380,130.0,0.34,0.208,0.174,0.7074,0.0058,0.0159,0.0441,0.0239,0.0362,0.0012,0.0025,0.0005,0.0008,0.0019,0.0034,0.0007,0.0076,0.0025,0.0002,0.001,30014810,0.01,9,3,8753.0
2020-07-18,2020-07-18 19:46:50,Arm500,DOC 34028-2016,159.744,0,20,1,2,160.496,160.096,9.0,1560.0,0.4,6.0,8917.0,200,13,2155,9,320,380,130.0,0.34,0.208,0.174,0.7074,0.0058,0.0159,0.0441,0.0239,0.0362,0.0012,0.0025,0.0005,0.0008,0.0019,0.0034,0.0007,0.0076,0.0025,0.0002,0.001,30014807,0.01,14,2,2900.0
2020-07-18,2020-07-18 20:33:02,Arm500,DOC 34028-2016,165.888,0,21,1,2,166.653,166.253,2.0,1563.0,0.4,6.0,9851.0,200,13,2155,9,320,380,130.0,0.331,0.1976,0.1862,0.7349,0.0133,0.0234,0.0339,0.0178,0.0347,0.0022,0.0021,0.0005,0.0009,0.0025,0.0042,0.0008,0.0072,0.0025,0.0001,0.0022,30014809,0.06,18,6,1696.0
2020-07-18,2020-07-18 20:33:02,Arm500,DOC 34028-2016,165.888,0,21,1,2,166.653,166.253,2.0,1563.0,0.4,6.0,8966.0,200,13,2155,9,320,380,130.0,0.331,0.1976,0.1862,0.7349,0.0133,0.0234,0.0339,0.0178,0.0347,0.0022,0.0021,0.0005,0.0009,0.0025,0.0042,0.0008,0.0072,0.0025,0.0001,0.0022,30014817,0.06,7,1,2768.0
2020-07-18,2020-07-18 20:33:02,Arm500,DOC 34028-2016,165.888,0,21,1,2,166.653,166.253,2.0,1563.0,0.4,6.0,10138.0,200,13,2155,9,320,380,130.0,0.331,0.1976,0.1862,0.7349,0.0133,0.0234,0.0339,0.0178,0.0347,0.0022,0.0021,0.0005,0.0009,0.0025,0.0042,0.0008,0.0072,0.0025,0.0001,0.0022,30014810,0.06,9,3,8725.0
2020-07-18,2020-07-18 20:33:02,Arm500,DOC 34028-2016,165.888,0,21,1,2,166.653,166.253,2.0,1563.0,0.4,6.0,9065.0,200,13,2155,9,320,380,130.0,0.331,0.1976,0.1862,0.7349,0.0133,0.0234,0.0339,0.0178,0.0347,0.0022,0.0021,0.0005,0.0009,0.0025,0.0042,0.0008,0.0072,0.0025,0.0001,0.0022,30014808,0.06,10,4,6973.0
2020-07-18,2020-07-18 20:33:02,Arm500,DOC 34028-2016,165.888,0,21,1,2,166.653,166.253,2.0,1563.0,0.4,6.0,9729.0,200,13,2155,9,320,380,130.0,0.331,0.1976,0.1862,0.7349,0.0133,0.0234,0.0339,0.0178,0.0347,0.0022,0.0021,0.0005,0.0009,0.0025,0.0042,0.0008,0.0072,0.0025,0.0001,0.0022,30014804,0.06,11,5,2847.0
2020-07-18,2020-07-18 20:33:02,Arm500,DOC 34028-2016,165.888,0,21,1,2,166.653,166.253,2.0,1563.0,0.4,6.0,8944.0,200,13,2155,9,320,380,130.0,0.331,0.1976,0.1862,0.7349,0.0133,0.0234,0.0339,0.0178,0.0347,0.0022,0.0021,0.0005,0.0009,0.0025,0.0042,0.0008,0.0072,0.0025,0.0001,0.0022,30014807,0.06,14,2,2873.0
2020-07-18,2020-07-18 21:17:18,Arm500,DOC 34028-2016,159.744,0,22,1,2,160.496,160.096,11.0,1564.0,0.4,6.0,9089.0,200,13,2155,9,320,380,130.0,0.324,0.1923,0.1842,0.7144,0.0071,0.0214,0.0383,0.019,0.0446,0.0013,0.0026,0.0006,0.001,0.0029,0.0034,0.0011,0.0075,0.0025,0.0001,0.0018,30014808,0.01,10,4,6949.0
2020-07-18,2020-07-18 21:17:18,Arm500,DOC 34028-2016,159.744,0,22,1,2,160.496,160.096,11.0,1564.0,0.4,6.0,9878.0,200,13,2155,9,320,380,130.0,0.324,0.1923,0.1842,0.7144,0.0071,0.0214,0.0383,0.019,0.0446,0.0013,0.0026,0.0006,0.001,0.0029,0.0034,0.0011,0.0075,0.0025,0.0001,0.0018,30014809,0.01,18,6,1669.0
2020-07-18,2020-07-18 21:17:18,Arm500,DOC 34028-2016,159.744,0,22,1,2,160.496,160.096,11.0,1564.0,0.4,6.0,8993.0,200,13,2155,9,320,380,130.0,0.324,0.1923,0.1842,0.7144,0.0071,0.0214,0.0383,0.019,0.0446,0.0013,0.0026,0.0006,0.001,0.0029,0.0034,0.0011,0.0075,0.0025,0.0001,0.0018,30014817,0.01,7,1,2741.0
2020-07-18,2020-07-18 21:17:18,Arm500,DOC 34028-2016,159.744,0,22,1,2,160.496,160.096,11.0,1564.0,0.4,6.0,10163.0,200,13,2155,9,320,380,130.0,0.324,0.1923,0.1842,0.7144,0.0071,0.0214,0.0383,0.019,0.0446,0.0013,0.0026,0.0006,0.001,0.0029,0.0034,0.0011,0.0075,0.0025,0.0001,0.0018,30014810,0.01,9,3,8700.0
2020-07-18,2020-07-18 21:17:18,Arm500,DOC 34028-2016,159.744,0,22,1,2,160.496,160.096,11.0,1564.0,0.4,6.0,8972.0,200,13,2155,9,320,380,130.0,0.324,0.1923,0.1842,0.7144,0.0071,0.0214,0.0383,0.019,0.0446,0.0013,0.0026,0.0006,0.001,0.0029,0.0034,0.0011,0.0075,0.0025,0.0001,0.0018,30014807,0.01,14,2,2845.0
2020-07-18,2020-07-18 21:17:18,Arm500,DOC 34028-2016,159.744,0,22,1,2,160.496,160.096,11.0,1564.0,0.4,6.0,9756.0,200,13,2155,9,320,380,130.0,0.324,0.1923,0.1842,0.7144,0.0071,0.0214,0.0383,0.019,0.0446,0.0013,0.0026,0.0006,0.001,0.0029,0.0034,0.0011,0.0075,0.0025,0.0001,0.0018,30014804,0.01,11,5,2820.0
2020-07-18,2020-07-18 21:53:18,Arm500,DOC 34028-2016,168.96,0,23,1,2,169.731,169.331,5.0,1560.0,0.4,6.0,8999.0,200,13,2155,9,320,350,110.0,0.315,0.1853,0.1851,0.7037,0.0106,0.0157,0.0371,0.0234,0.0381,0.0013,0.0027,0.0006,0.0008,0.0023,0.0039,0.0005,0.0077,0.0027,0.0001,0.0027,30014807,0.02,14,2,2818.0
2020-07-18,2020-07-18 21:53:18,Arm500,DOC 34028-2016,168.96,0,23,1,2,169.731,169.331,5.0,1560.0,0.4,6.0,10193.0,200,13,2155,9,320,350,110.0,0.315,0.1853,0.1851,0.7037,0.0106,0.0157,0.0371,0.0234,0.0381,0.0013,0.0027,0.0006,0.0008,0.0023,0.0039,0.0005,0.0077,0.0027,0.0001,0.0027,30014810,0.02,9,3,8670.0
2020-07-18,2020-07-18 21:53:18,Arm500,DOC 34028-2016,168.96,0,23,1,2,169.731,169.331,5.0,1560.0,0.4,6.0,9784.0,200,13,2155,9,320,350,110.0,0.315,0.1853,0.1851,0.7037,0.0106,0.0157,0.0371,0.0234,0.0381,0.0013,0.0027,0.0006,0.0008,0.0023,0.0039,0.0005,0.0077,0.0027,0.0001,0.0027,30014804,0.02,11,5,2792.0
2020-07-18,2020-07-18 21:53:18,Arm500,DOC 34028-2016,168.96,0,23,1,2,169.731,169.331,5.0,1560.0,0.4,6.0,9117.0,200,13,2155,9,320,350,110.0,0.315,0.1853,0.1851,0.7037,0.0106,0.0157,0.0371,0.0234,0.0381,0.0013,0.0027,0.0006,0.0008,0.0023,0.0039,0.0005,0.0077,0.0027,0.0001,0.0027,30014808,0.02,10,4,6921.0
2020-07-18,2020-07-18 21:53:18,Arm500,DOC 34028-2016,168.96,0,23,1,2,169.731,169.331,5.0,1560.0,0.4,6.0,9906.0,200,13,2155,9,320,350,110.0,0.315,0.1853,0.1851,0.7037,0.0106,0.0157,0.0371,0.0234,0.0381,0.0013,0.0027,0.0006,0.0008,0.0023,0.0039,0.0005,0.0077,0.0027,0.0001,0.0027,30014809,0.02,18,6,1641.0
2020-07-18,2020-07-18 21:53:18,Arm500,DOC 34028-2016,168.96,0,23,1,2,169.731,169.331,5.0,1560.0,0.4,6.0,9021.0,200,13,2155,9,320,350,110.0,0.315,0.1853,0.1851,0.7037,0.0106,0.0157,0.0371,0.0234,0.0381,0.0013,0.0027,0.0006,0.0008,0.0023,0.0039,0.0005,0.0077,0.0027,0.0001,0.0027,30014817,0.02,7,1,2713.0
2020-07-18,2020-07-18 22:40:07,Arm500,DOC 34028-2016,156.672,0,24,1,2,157.417,157.017,3.0,1562.0,0.4,6.0,10218.0,200,13,2155,9,320,350,110.0,0.318,0.1873,0.1904,0.7143,0.012,0.0196,0.0343,0.0192,0.0417,0.0011,0.003,0.0007,0.0009,0.0025,0.0026,0.0005,0.0057,0.0028,0.0001,0.0013,30014810,0.01,9,3,8645.0
2020-07-18,2020-07-18 22:40:07,Arm500,DOC 34028-2016,156.672,0,24,1,2,157.417,157.017,3.0,1562.0,0.4,6.0,9933.0,200,13,2155,9,320,350,110.0,0.318,0.1873,0.1904,0.7143,0.012,0.0196,0.0343,0.0192,0.0417,0.0011,0.003,0.0007,0.0009,0.0025,0.0026,0.0005,0.0057,0.0028,0.0001,0.0013,30014809,0.01,18,6,1614.0
2020-07-18,2020-07-18 22:40:07,Arm500,DOC 34028-2016,156.672,0,24,1,2,157.417,157.017,3.0,1562.0,0.4,6.0,9145.0,200,13,2155,9,320,350,110.0,0.318,0.1873,0.1904,0.7143,0.012,0.0196,0.0343,0.0192,0.0417,0.0011,0.003,0.0007,0.0009,0.0025,0.0026,0.0005,0.0057,0.0028,0.0001,0.0013,30014808,0.01,10,4,6893.0
2020-07-18,2020-07-18 22:40:07,Arm500,DOC 34028-2016,156.672,0,24,1,2,157.417,157.017,3.0,1562.0,0.4,6.0,9049.0,200,13,2155,9,320,350,110.0,0.318,0.1873,0.1904,0.7143,0.012,0.0196,0.0343,0.0192,0.0417,0.0011,0.003,0.0007,0.0009,0.0025,0.0026,0.0005,0.0057,0.0028,0.0001,0.0013,30014817,0.01,7,1,2685.0
2020-07-18,2020-07-18 22:40:07,Arm500,DOC 34028-2016,156.672,0,24,1,2,157.417,157.017,3.0,1562.0,0.4,6.0,9809.0,200,13,2155,9,320,350,110.0,0.318,0.1873,0.1904,0.7143,0.012,0.0196,0.0343,0.0192,0.0417,0.0011,0.003,0.0007,0.0009,0.0025,0.0026,0.0005,0.0057,0.0028,0.0001,0.0013,30014804,0.01,11,5,2767.0
2020-07-18,2020-07-18 22:40:07,Arm500,DOC 34028-2016,156.672,0,24,1,2,157.417,157.017,3.0,1562.0,0.4,6.0,9024.0,200,13,2155,9,320,350,110.0,0.318,0.1873,0.1904,0.7143,0.012,0.0196,0.0343,0.0192,0.0417,0.0011,0.003,0.0007,0.0009,0.0025,0.0026,0.0005,0.0057,0.0028,0.0001,0.0013,30014807,0.01,14,2,2793.0
2020-07-18,2020-07-18 23:12:50,Arm500,DOC 34028-2016,162.816,0,25,1,2,163.575,163.175,2.0,1565.0,0.4,6.0,9836.0,200,13,2155,9,320,350,110.0,0.291,0.1947,0.1558,0.5199,0.0112,0.0241,0.0297,0.0159,0.0316,0.0009,0.0025,0.0005,0.0008,0.0018,0.0033,0.0007,0.0063,0.0025,0.0002,0.0013,30014804,0.01,11,5,2740.0
2020-07-18,2020-07-18 23:12:50,Arm500,DOC 34028-2016,162.816,0,25,1,2,163.575,163.175,2.0,1565.0,0.4,6.0,9076.0,200,13,2155,9,320,350,110.0,0.291,0.1947,0.1558,0.5199,0.0112,0.0241,0.0297,0.0159,0.0316,0.0009,0.0025,0.0005,0.0008,0.0018,0.0033,0.0007,0.0063,0.0025,0.0002,0.0013,30014817,0.01,7,1,2658.0
2020-07-18,2020-07-18 23:12:50,Arm500,DOC 34028-2016,162.816,0,25,1,2,163.575,163.175,2.0,1565.0,0.4,6.0,10245.0,200,13,2155,9,320,350,110.0,0.291,0.1947,0.1558,0.5199,0.0112,0.0241,0.0297,0.0159,0.0316,0.0009,0.0025,0.0005,0.0008,0.0018,0.0033,0.0007,0.0063,0.0025,0.0002,0.0013,30014810,0.01,9,3,8618.0
2020-07-18,2020-07-18 23:12:50,Arm500,DOC 34028-2016,162.816,0,25,1,2,163.575,163.175,2.0,1565.0,0.4,6.0,9052.0,200,13,2155,9,320,350,110.0,0.291,0.1947,0.1558,0.5199,0.0112,0.0241,0.0297,0.0159,0.0316,0.0009,0.0025,0.0005,0.0008,0.0018,0.0033,0.0007,0.0063,0.0025,0.0002,0.0013,30014807,0.01,14,2,2765.0
2020-07-18,2020-07-18 23:12:50,Arm500,DOC 34028-2016,162.816,0,25,1,2,163.575,163.175,2.0,1565.0,0.4,6.0,9172.0,200,13,2155,9,320,350,110.0,0.291,0.1947,0.1558,0.5199,0.0112,0.0241,0.0297,0.0159,0.0316,0.0009,0.0025,0.0005,0.0008,0.0018,0.0033,0.0007,0.0063,0.0025,0.0002,0.0013,30014808,0.01,10,4,6866.0
2020-07-18,2020-07-18 23:12:50,Arm500,DOC 34028-2016,162.816,0,25,1,2,163.575,163.175,2.0,1565.0,0.4,6.0,9958.0,200,13,2155,9,320,350,110.0,0.291,0.1947,0.1558,0.5199,0.0112,0.0241,0.0297,0.0159,0.0316,0.0009,0.0025,0.0005,0.0008,0.0018,0.0033,0.0007,0.0063,0.0025,0.0002,0.0013,30014809,0.01,18,6,1589.0
2020-07-18,2020-07-18 23:57:12,Arm500,DOC 34028-2016,162.816,0,26,1,2,163.575,163.175,11.0,1566.0,0.4,6.0,9864.0,200,13,2155,9,320,350,110.0,0.285,0.1896,0.1501,0.5115,0.0124,0.0155,0.0299,0.0166,0.0323,0.0011,0.0023,0.0005,0.0007,0.0012,0.0025,0.0008,0.0077,0.0025,0.0001,0.0018,30014804,0.02,11,5,2712.0
2020-07-18,2020-07-18 23:57:12,Arm500,DOC 34028-2016,162.816,0,26,1,2,163.575,163.175,11.0,1566.0,0.4,6.0,9101.0,200,13,2155,9,320,350,110.0,0.285,0.1896,0.1501,0.5115,0.0124,0.0155,0.0299,0.0166,0.0323,0.0011,0.0023,0.0005,0.0007,0.0012,0.0025,0.0008,0.0077,0.0025,0.0001,0.0018,30014817,0.02,7,1,2633.0
2020-07-18,2020-07-18 23:57:12,Arm500,DOC 34028-2016,162.816,0,26,1,2,163.575,163.175,11.0,1566.0,0.4,6.0,10273.0,200,13,2155,9,320,350,110.0,0.285,0.1896,0.1501,0.5115,0.0124,0.0155,0.0299,0.0166,0.0323,0.0011,0.0023,0.0005,0.0007,0.0012,0.0025,0.0008,0.0077,0.0025,0.0001,0.0018,30014810,0.02,9,3,8590.0
2020-07-18,2020-07-18 23:57:12,Arm500,DOC 34028-2016,162.816,0,26,1,2,163.575,163.175,11.0,1566.0,0.4,6.0,9079.0,200,13,2155,9,320,350,110.0,0.285,0.1896,0.1501,0.5115,0.0124,0.0155,0.0299,0.0166,0.0323,0.0011,0.0023,0.0005,0.0007,0.0012,0.0025,0.0008,0.0077,0.0025,0.0001,0.0018,30014807,0.02,14,2,2738.0
2020-07-18,2020-07-18 23:57:12,Arm500,DOC 34028-2016,162.816,0,26,1,2,163.575,163.175,11.0,1566.0,0.4,6.0,9200.0,200,13,2155,9,320,350,110.0,0.285,0.1896,0.1501,0.5115,0.0124,0.0155,0.0299,0.0166,0.0323,0.0011,0.0023,0.0005,0.0007,0.0012,0.0025,0.0008,0.0077,0.0025,0.0001,0.0018,30014808,0.02,10,4,6838.0
2020-07-18,2020-07-18 23:57:12,Arm500,DOC 34028-2016,162.816,0,26,1,2,163.575,163.175,11.0,1566.0,0.4,6.0,9986.0,200,13,2155,9,320,350,110.0,0.285,0.1896,0.1501,0.5115,0.0124,0.0155,0.0299,0.0166,0.0323,0.0011,0.0023,0.0005,0.0007,0.0012,0.0025,0.0008,0.0077,0.0025,0.0001,0.0018,30014809,0.02,18,6,1561.0
2020-07-19,2020-07-19 00:34:53,Arm500,DOC 34028-2016,162.816,0,27,1,2,163.575,163.175,5.0,1567.0,0.4,6.0,9888.0,200,13,2155,9,320,350,110.0,0.284,0.1903,0.1503,0.4824,0.0086,0.0149,0.0425,0.024,0.0377,0.001,0.0027,0.0005,0.0007,0.0014,0.0028,0.0005,0.0078,0.0025,0.0001,0.0022,30014804,0.01,11,5,2688.0
2020-07-19,2020-07-19 00:34:53,Arm500,DOC 34028-2016,162.816,0,27,1,2,163.575,163.175,5.0,1567.0,0.4,6.0,9128.0,200,13,2155,9,320,350,110.0,0.284,0.1903,0.1503,0.4824,0.0086,0.0149,0.0425,0.024,0.0377,0.001,0.0027,0.0005,0.0007,0.0014,0.0028,0.0005,0.0078,0.0025,0.0001,0.0022,30014817,0.01,7,1,2606.0
2020-07-19,2020-07-19 00:34:53,Arm500,DOC 34028-2016,162.816,0,27,1,2,163.575,163.175,5.0,1567.0,0.4,6.0,10301.0,200,13,2155,9,320,350,110.0,0.284,0.1903,0.1503,0.4824,0.0086,0.0149,0.0425,0.024,0.0377,0.001,0.0027,0.0005,0.0007,0.0014,0.0028,0.0005,0.0078,0.0025,0.0001,0.0022,30014810,0.01,9,3,8562.0
2020-07-19,2020-07-19 00:34:53,Arm500,DOC 34028-2016,162.816,0,27,1,2,163.575,163.175,5.0,1567.0,0.4,6.0,9227.0,200,13,2155,9,320,350,110.0,0.284,0.1903,0.1503,0.4824,0.0086,0.0149,0.0425,0.024,0.0377,0.001,0.0027,0.0005,0.0007,0.0014,0.0028,0.0005,0.0078,0.0025,0.0001,0.0022,30014808,0.01,10,4,6811.0
2020-07-19,2020-07-19 00:34:53,Arm500,DOC 34028-2016,162.816,0,27,1,2,163.575,163.175,5.0,1567.0,0.4,6.0,10013.0,200,13,2155,9,320,350,110.0,0.284,0.1903,0.1503,0.4824,0.0086,0.0149,0.0425,0.024,0.0377,0.001,0.0027,0.0005,0.0007,0.0014,0.0028,0.0005,0.0078,0.0025,0.0001,0.0022,30014809,0.01,18,6,1534.0
2020-07-19,2020-07-19 00:34:53,Arm500,DOC 34028-2016,162.816,0,27,1,2,163.575,163.175,5.0,1567.0,0.4,6.0,9107.0,200,13,2155,9,320,350,110.0,0.284,0.1903,0.1503,0.4824,0.0086,0.0149,0.0425,0.024,0.0377,0.001,0.0027,0.0005,0.0007,0.0014,0.0028,0.0005,0.0078,0.0025,0.0001,0.0022,30014807,0.01,14,2,2710.0
2020-07-19,2020-07-19 00:34:53,Arm500,DOC 34028-2016,162.816,0,27,1,2,163.575,163.175,5.0,1567.0,0.4,6.0,10013.0,200,13,2155,9,320,350,110.0,0.284,0.1903,0.1503,0.4824,0.0086,0.0149,0.0425,0.024,0.0377,0.001,0.0027,0.0005,0.0007,0.0014,0.0028,0.0005,0.0078,0.0025,0.0001,0.0022,30014821,0.01,12,6,1804.0
2020-07-19,2020-07-19 00:34:53,Arm500,DOC 34028-2016,162.816,0,27,1,2,163.575,163.175,5.0,1567.0,0.4,6.0,9888.0,200,13,2155,9,320,350,110.0,0.284,0.1903,0.1503,0.4824,0.0086,0.0149,0.0425,0.024,0.0377,0.001,0.0027,0.0005,0.0007,0.0014,0.0028,0.0005,0.0078,0.0025,0.0001,0.0022,30014811,0.01,8,5,1346.0
2020-07-19,2020-07-19 00:34:53,Arm500,DOC 34028-2016,162.816,0,27,1,2,163.575,163.175,5.0,1567.0,0.4,6.0,9227.0,200,13,2155,9,320,350,110.0,0.284,0.1903,0.1503,0.4824,0.0086,0.0149,0.0425,0.024,0.0377,0.001,0.0027,0.0005,0.0007,0.0014,0.0028,0.0005,0.0078,0.0025,0.0001,0.0022,30014815,0.01,13,4,4452.0
2020-07-19,2020-07-19 01:14:10,Arm500,DOC 34028-2016,162.816,0,28,1,2,163.575,163.175,3.0,1570.0,0.4,6.0,9913.0,200,13,2155,9,320,350,110.0,0.293,0.1968,0.1727,0.4984,0.0104,0.0141,0.0394,0.0263,0.0422,0.0009,0.0031,0.0006,0.0009,0.0017,0.0032,0.0007,0.0062,0.0026,0.0001,0.0018,30014811,0.01,8,5,1321.0
2020-07-19,2020-07-19 01:14:10,Arm500,DOC 34028-2016,162.816,0,28,1,2,163.575,163.175,3.0,1570.0,0.4,6.0,10041.0,200,13,2155,9,320,350,110.0,0.293,0.1968,0.1727,0.4984,0.0104,0.0141,0.0394,0.0263,0.0422,0.0009,0.0031,0.0006,0.0009,0.0017,0.0032,0.0007,0.0062,0.0026,0.0001,0.0018,30014821,0.01,12,6,1776.0
2020-07-19,2020-07-19 01:14:10,Arm500,DOC 34028-2016,162.816,0,28,1,2,163.575,163.175,3.0,1570.0,0.4,6.0,9156.0,200,13,2155,9,320,350,110.0,0.293,0.1968,0.1727,0.4984,0.0104,0.0141,0.0394,0.0263,0.0422,0.0009,0.0031,0.0006,0.0009,0.0017,0.0032,0.0007,0.0062,0.0026,0.0001,0.0018,30014817,0.01,7,1,2578.0
2020-07-19,2020-07-19 01:14:10,Arm500,DOC 34028-2016,162.816,0,28,1,2,163.575,163.175,3.0,1570.0,0.4,6.0,10041.0,200,13,2155,9,320,350,110.0,0.293,0.1968,0.1727,0.4984,0.0104,0.0141,0.0394,0.0263,0.0422,0.0009,0.0031,0.0006,0.0009,0.0017,0.0032,0.0007,0.0062,0.0026,0.0001,0.0018,30014809,0.01,18,6,1506.0
2020-07-19,2020-07-19 01:14:10,Arm500,DOC 34028-2016,162.816,0,28,1,2,163.575,163.175,3.0,1570.0,0.4,6.0,10328.0,200,13,2155,9,320,350,110.0,0.293,0.1968,0.1727,0.4984,0.0104,0.0141,0.0394,0.0263,0.0422,0.0009,0.0031,0.0006,0.0009,0.0017,0.0032,0.0007,0.0062,0.0026,0.0001,0.0018,30014810,0.01,9,3,8535.0
2020-07-19,2020-07-19 01:14:10,Arm500,DOC 34028-2016,162.816,0,28,1,2,163.575,163.175,3.0,1570.0,0.4,6.0,9913.0,200,13,2155,9,320,350,110.0,0.293,0.1968,0.1727,0.4984,0.0104,0.0141,0.0394,0.0263,0.0422,0.0009,0.0031,0.0006,0.0009,0.0017,0.0032,0.0007,0.0062,0.0026,0.0001,0.0018,30014804,0.01,11,5,2663.0
2020-07-19,2020-07-19 01:14:10,Arm500,DOC 34028-2016,162.816,0,28,1,2,163.575,163.175,3.0,1570.0,0.4,6.0,9255.0,200,13,2155,9,320,350,110.0,0.293,0.1968,0.1727,0.4984,0.0104,0.0141,0.0394,0.0263,0.0422,0.0009,0.0031,0.0006,0.0009,0.0017,0.0032,0.0007,0.0062,0.0026,0.0001,0.0018,30014808,0.01,10,4,6783.0
2020-07-19,2020-07-19 01:14:10,Arm500,DOC 34028-2016,162.816,0,28,1,2,163.575,163.175,3.0,1570.0,0.4,6.0,9255.0,200,13,2155,9,320,350,110.0,0.293,0.1968,0.1727,0.4984,0.0104,0.0141,0.0394,0.0263,0.0422,0.0009,0.0031,0.0006,0.0009,0.0017,0.0032,0.0007,0.0062,0.0026,0.0001,0.0018,30014815,0.01,13,4,4424.0
2020-07-19,2020-07-19 01:14:10,Arm500,DOC 34028-2016,162.816,0,28,1,2,163.575,163.175,3.0,1570.0,0.4,6.0,9134.0,200,13,2155,9,320,350,110.0,0.293,0.1968,0.1727,0.4984,0.0104,0.0141,0.0394,0.0263,0.0422,0.0009,0.0031,0.0006,0.0009,0.0017,0.0032,0.0007,0.0062,0.0026,0.0001,0.0018,30014807,0.01,14,2,2683.0
2020-07-19,2020-07-19 02:00:56,Arm500,DOC 34028-2016,172.032,0,29,1,2,172.81,172.41,2.0,1569.0,0.4,6.0,9283.0,200,13,2155,9,320,350,110.0,0.286,0.1902,0.1645,0.514,0.0063,0.0107,0.0321,0.017,0.0301,0.0012,0.0036,0.0007,0.0008,0.0015,0.0034,0.0006,0.008,0.0026,0.0002,0.0025,30014815,0.01,13,4,4396.0
2020-07-19,2020-07-19 02:00:56,Arm500,DOC 34028-2016,172.032,0,29,1,2,172.81,172.41,2.0,1569.0,0.4,6.0,10072.0,200,13,2155,9,320,350,110.0,0.286,0.1902,0.1645,0.514,0.0063,0.0107,0.0321,0.017,0.0301,0.0012,0.0036,0.0007,0.0008,0.0015,0.0034,0.0006,0.008,0.0026,0.0002,0.0025,30014809,0.01,18,6,1475.0
2020-07-19,2020-07-19 02:00:56,Arm500,DOC 34028-2016,172.032,0,29,1,2,172.81,172.41,2.0,1569.0,0.4,6.0,9184.0,200,13,2155,9,320,350,110.0,0.286,0.1902,0.1645,0.514,0.0063,0.0107,0.0321,0.017,0.0301,0.0012,0.0036,0.0007,0.0008,0.0015,0.0034,0.0006,0.008,0.0026,0.0002,0.0025,30014817,0.01,7,1,2550.0
2020-07-19,2020-07-19 02:00:56,Arm500,DOC 34028-2016,172.032,0,29,1,2,172.81,172.41,2.0,1569.0,0.4,6.0,10359.0,200,13,2155,9,320,350,110.0,0.286,0.1902,0.1645,0.514,0.0063,0.0107,0.0321,0.017,0.0301,0.0012,0.0036,0.0007,0.0008,0.0015,0.0034,0.0006,0.008,0.0026,0.0002,0.0025,30014810,0.01,9,3,8504.0
2020-07-19,2020-07-19 02:00:56,Arm500,DOC 34028-2016,172.032,0,29,1,2,172.81,172.41,2.0,1569.0,0.4,6.0,9283.0,200,13,2155,9,320,350,110.0,0.286,0.1902,0.1645,0.514,0.0063,0.0107,0.0321,0.017,0.0301,0.0012,0.0036,0.0007,0.0008,0.0015,0.0034,0.0006,0.008,0.0026,0.0002,0.0025,30014808,0.01,10,4,6755.0
2020-07-19,2020-07-19 02:00:56,Arm500,DOC 34028-2016,172.032,0,29,1,2,172.81,172.41,2.0,1569.0,0.4,6.0,9941.0,200,13,2155,9,320,350,110.0,0.286,0.1902,0.1645,0.514,0.0063,0.0107,0.0321,0.017,0.0301,0.0012,0.0036,0.0007,0.0008,0.0015,0.0034,0.0006,0.008,0.0026,0.0002,0.0025,30014804,0.01,11,5,2635.0
2020-07-19,2020-07-19 02:00:56,Arm500,DOC 34028-2016,172.032,0,29,1,2,172.81,172.41,2.0,1569.0,0.4,6.0,9941.0,200,13,2155,9,320,350,110.0,0.286,0.1902,0.1645,0.514,0.0063,0.0107,0.0321,0.017,0.0301,0.0012,0.0036,0.0007,0.0008,0.0015,0.0034,0.0006,0.008,0.0026,0.0002,0.0025,30014811,0.01,8,5,1293.0
2020-07-19,2020-07-19 02:00:56,Arm500,DOC 34028-2016,172.032,0,29,1,2,172.81,172.41,2.0,1569.0,0.4,6.0,9162.0,200,13,2155,9,320,350,110.0,0.286,0.1902,0.1645,0.514,0.0063,0.0107,0.0321,0.017,0.0301,0.0012,0.0036,0.0007,0.0008,0.0015,0.0034,0.0006,0.008,0.0026,0.0002,0.0025,30014807,0.01,14,2,2655.0
2020-07-19,2020-07-19 02:00:56,Arm500,DOC 34028-2016,172.032,0,29,1,2,172.81,172.41,2.0,1569.0,0.4,6.0,10072.0,200,13,2155,9,320,350,110.0,0.286,0.1902,0.1645,0.514,0.0063,0.0107,0.0321,0.017,0.0301,0.0012,0.0036,0.0007,0.0008,0.0015,0.0034,0.0006,0.008,0.0026,0.0002,0.0025,30014821,0.01,12,6,1745.0
2020-07-19,2020-07-19 02:49:30,Arm500,DOC 34028-2016,165.888,0,30,1,2,166.653,166.253,11.0,1569.0,0.4,6.0,9190.0,200,13,2155,9,320,350,110.0,0.292,0.1935,0.1587,0.5104,0.0115,0.0194,0.0397,0.0209,0.0478,0.0012,0.0027,0.0006,0.0008,0.0016,0.0033,0.0005,0.0072,0.0025,0.0001,0.0029,30014807,0.01,14,2,2627.0
2020-07-19,2020-07-19 02:49:30,Arm500,DOC 34028-2016,165.888,0,30,1,2,166.653,166.253,11.0,1569.0,0.4,6.0,9310.0,200,13,2155,9,320,350,110.0,0.292,0.1935,0.1587,0.5104,0.0115,0.0194,0.0397,0.0209,0.0478,0.0012,0.0027,0.0006,0.0008,0.0016,0.0033,0.0005,0.0072,0.0025,0.0001,0.0029,30014815,0.01,13,4,4369.0
2020-07-19,2020-07-19 02:49:30,Arm500,DOC 34028-2016,165.888,0,30,1,2,166.653,166.253,11.0,1569.0,0.4,6.0,9968.0,200,13,2155,9,320,350,110.0,0.292,0.1935,0.1587,0.5104,0.0115,0.0194,0.0397,0.0209,0.0478,0.0012,0.0027,0.0006,0.0008,0.0016,0.0033,0.0005,0.0072,0.0025,0.0001,0.0029,30014811,0.01,8,5,1266.0
2020-07-19,2020-07-19 02:49:30,Arm500,DOC 34028-2016,165.888,0,30,1,2,166.653,166.253,11.0,1569.0,0.4,6.0,10387.0,200,13,2155,9,320,350,110.0,0.292,0.1935,0.1587,0.5104,0.0115,0.0194,0.0397,0.0209,0.0478,0.0012,0.0027,0.0006,0.0008,0.0016,0.0033,0.0005,0.0072,0.0025,0.0001,0.0029,30014810,0.01,9,3,8476.0
2020-07-19,2020-07-19 02:49:30,Arm500,DOC 34028-2016,165.888,0,30,1,2,166.653,166.253,11.0,1569.0,0.4,6.0,10099.0,200,13,2155,9,320,350,110.0,0.292,0.1935,0.1587,0.5104,0.0115,0.0194,0.0397,0.0209,0.0478,0.0012,0.0027,0.0006,0.0008,0.0016,0.0033,0.0005,0.0072,0.0025,0.0001,0.0029,30014809,0.01,18,6,1448.0
2020-07-19,2020-07-19 02:49:30,Arm500,DOC 34028-2016,165.888,0,30,1,2,166.653,166.253,11.0,1569.0,0.4,6.0,9310.0,200,13,2155,9,320,350,110.0,0.292,0.1935,0.1587,0.5104,0.0115,0.0194,0.0397,0.0209,0.0478,0.0012,0.0027,0.0006,0.0008,0.0016,0.0033,0.0005,0.0072,0.0025,0.0001,0.0029,30014808,0.01,10,4,6728.0
2020-07-19,2020-07-19 02:49:30,Arm500,DOC 34028-2016,165.888,0,30,1,2,166.653,166.253,11.0,1569.0,0.4,6.0,9211.0,200,13,2155,9,320,350,110.0,0.292,0.1935,0.1587,0.5104,0.0115,0.0194,0.0397,0.0209,0.0478,0.0012,0.0027,0.0006,0.0008,0.0016,0.0033,0.0005,0.0072,0.0025,0.0001,0.0029,30014817,0.01,7,1,2523.0
2020-07-19,2020-07-19 02:49:30,Arm500,DOC 34028-2016,165.888,0,30,1,2,166.653,166.253,11.0,1569.0,0.4,6.0,10099.0,200,13,2155,9,320,350,110.0,0.292,0.1935,0.1587,0.5104,0.0115,0.0194,0.0397,0.0209,0.0478,0.0012,0.0027,0.0006,0.0008,0.0016,0.0033,0.0005,0.0072,0.0025,0.0001,0.0029,30014821,0.01,12,6,1718.0
2020-07-19,2020-07-19 02:49:30,Arm500,DOC 34028-2016,165.888,0,30,1,2,166.653,166.253,11.0,1569.0,0.4,6.0,9968.0,200,13,2155,9,320,350,110.0,0.292,0.1935,0.1587,0.5104,0.0115,0.0194,0.0397,0.0209,0.0478,0.0012,0.0027,0.0006,0.0008,0.0016,0.0033,0.0005,0.0072,0.0025,0.0001,0.0029,30014804,0.01,11,5,2608.0
2020-07-19,2020-07-19 03:30:32,Arm500,DOC 34028-2016,162.816,0,31,1,2,163.575,163.175,5.0,1568.0,0.4,6.0,9996.0,200,13,2155,9,320,350,110.0,0.29,0.1935,0.1452,0.5028,0.0058,0.0209,0.0395,0.0217,0.0402,0.0009,0.003,0.0005,0.0008,0.0015,0.0027,0.0006,0.007,0.0025,0.0001,0.0022,30014811,0.02,8,5,1238.0
2020-07-19,2020-07-19 03:30:32,Arm500,DOC 34028-2016,162.816,0,31,1,2,163.575,163.175,5.0,1568.0,0.4,6.0,9338.0,200,13,2155,9,320,350,110.0,0.29,0.1935,0.1452,0.5028,0.0058,0.0209,0.0395,0.0217,0.0402,0.0009,0.003,0.0005,0.0008,0.0015,0.0027,0.0006,0.007,0.0025,0.0001,0.0022,30014815,0.02,13,4,4341.0
2020-07-19,2020-07-19 03:30:32,Arm500,DOC 34028-2016,162.816,0,31,1,2,163.575,163.175,5.0,1568.0,0.4,6.0,9338.0,200,13,2155,9,320,350,110.0,0.29,0.1935,0.1452,0.5028,0.0058,0.0209,0.0395,0.0217,0.0402,0.0009,0.003,0.0005,0.0008,0.0015,0.0027,0.0006,0.007,0.0025,0.0001,0.0022,30014808,0.02,10,4,6700.0
2020-07-19,2020-07-19 03:30:32,Arm500,DOC 34028-2016,162.816,0,31,1,2,163.575,163.175,5.0,1568.0,0.4,6.0,10414.0,200,13,2155,9,320,350,110.0,0.29,0.1935,0.1452,0.5028,0.0058,0.0209,0.0395,0.0217,0.0402,0.0009,0.003,0.0005,0.0008,0.0015,0.0027,0.0006,0.007,0.0025,0.0001,0.0022,30014810,0.02,9,3,8449.0
2020-07-19,2020-07-19 03:30:32,Arm500,DOC 34028-2016,162.816,0,31,1,2,163.575,163.175,5.0,1568.0,0.4,6.0,9996.0,200,13,2155,9,320,350,110.0,0.29,0.1935,0.1452,0.5028,0.0058,0.0209,0.0395,0.0217,0.0402,0.0009,0.003,0.0005,0.0008,0.0015,0.0027,0.0006,0.007,0.0025,0.0001,0.0022,30014804,0.02,11,5,2580.0
2020-07-19,2020-07-19 03:30:32,Arm500,DOC 34028-2016,162.816,0,31,1,2,163.575,163.175,5.0,1568.0,0.4,6.0,9239.0,200,13,2155,9,320,350,110.0,0.29,0.1935,0.1452,0.5028,0.0058,0.0209,0.0395,0.0217,0.0402,0.0009,0.003,0.0005,0.0008,0.0015,0.0027,0.0006,0.007,0.0025,0.0001,0.0022,30014817,0.02,7,1,2495.0
2020-07-19,2020-07-19 03:30:32,Arm500,DOC 34028-2016,162.816,0,31,1,2,163.575,163.175,5.0,1568.0,0.4,6.0,10127.0,200,13,2155,9,320,350,110.0,0.29,0.1935,0.1452,0.5028,0.0058,0.0209,0.0395,0.0217,0.0402,0.0009,0.003,0.0005,0.0008,0.0015,0.0027,0.0006,0.007,0.0025,0.0001,0.0022,30014809,0.02,18,6,1420.0
2020-07-19,2020-07-19 03:30:32,Arm500,DOC 34028-2016,162.816,0,31,1,2,163.575,163.175,5.0,1568.0,0.4,6.0,9214.0,200,13,2155,9,320,350,110.0,0.29,0.1935,0.1452,0.5028,0.0058,0.0209,0.0395,0.0217,0.0402,0.0009,0.003,0.0005,0.0008,0.0015,0.0027,0.0006,0.007,0.0025,0.0001,0.0022,30014807,0.02,14,2,2603.0
2020-07-19,2020-07-19 03:30:32,Arm500,DOC 34028-2016,162.816,0,31,1,2,163.575,163.175,5.0,1568.0,0.4,6.0,10127.0,200,13,2155,9,320,350,110.0,0.29,0.1935,0.1452,0.5028,0.0058,0.0209,0.0395,0.0217,0.0402,0.0009,0.003,0.0005,0.0008,0.0015,0.0027,0.0006,0.007,0.0025,0.0001,0.0022,30014821,0.02,12,6,1690.0
2020-07-19,2020-07-19 04:16:56,Arm500,DOC 34028-2016,168.96,0,32,1,2,169.731,169.331,3.0,1570.0,0.4,6.0,10157.0,200,13,2155,9,320,350,110.0,0.28,0.1859,0.1551,0.4974,0.0072,0.0178,0.0375,0.0167,0.0329,0.0011,0.0027,0.0005,0.0008,0.0016,0.0034,0.0007,0.0076,0.0025,0.0001,0.0018,30014821,0.02,12,6,1660.0
2020-07-19,2020-07-19 04:16:56,Arm500,DOC 34028-2016,168.96,0,32,1,2,169.731,169.331,3.0,1570.0,0.4,6.0,9266.0,200,13,2155,9,320,350,110.0,0.28,0.1859,0.1551,0.4974,0.0072,0.0178,0.0375,0.0167,0.0329,0.0011,0.0027,0.0005,0.0008,0.0016,0.0034,0.0007,0.0076,0.0025,0.0001,0.0018,30014817,0.02,7,1,2468.0
2020-07-19,2020-07-19 04:16:56,Arm500,DOC 34028-2016,168.96,0,32,1,2,169.731,169.331,3.0,1570.0,0.4,6.0,10442.0,200,13,2155,9,320,350,110.0,0.28,0.1859,0.1551,0.4974,0.0072,0.0178,0.0375,0.0167,0.0329,0.0011,0.0027,0.0005,0.0008,0.0016,0.0034,0.0007,0.0076,0.0025,0.0001,0.0018,30014810,0.02,9,3,8421.0
2020-07-19,2020-07-19 04:16:56,Arm500,DOC 34028-2016,168.96,0,32,1,2,169.731,169.331,3.0,1570.0,0.4,6.0,9365.0,200,13,2155,9,320,350,110.0,0.28,0.1859,0.1551,0.4974,0.0072,0.0178,0.0375,0.0167,0.0329,0.0011,0.0027,0.0005,0.0008,0.0016,0.0034,0.0007,0.0076,0.0025,0.0001,0.0018,30014808,0.02,10,4,6673.0
2020-07-19,2020-07-19 04:16:56,Arm500,DOC 34028-2016,168.96,0,32,1,2,169.731,169.331,3.0,1570.0,0.4,6.0,9365.0,200,13,2155,9,320,350,110.0,0.28,0.1859,0.1551,0.4974,0.0072,0.0178,0.0375,0.0167,0.0329,0.0011,0.0027,0.0005,0.0008,0.0016,0.0034,0.0007,0.0076,0.0025,0.0001,0.0018,30014815,0.02,13,4,4314.0
2020-07-19,2020-07-19 04:16:56,Arm500,DOC 34028-2016,168.96,0,32,1,2,169.731,169.331,3.0,1570.0,0.4,6.0,9242.0,200,13,2155,9,320,350,110.0,0.28,0.1859,0.1551,0.4974,0.0072,0.0178,0.0375,0.0167,0.0329,0.0011,0.0027,0.0005,0.0008,0.0016,0.0034,0.0007,0.0076,0.0025,0.0001,0.0018,30014807,0.02,14,2,2575.0
2020-07-19,2020-07-19 04:16:56,Arm500,DOC 34028-2016,168.96,0,32,1,2,169.731,169.331,3.0,1570.0,0.4,6.0,10023.0,200,13,2155,9,320,350,110.0,0.28,0.1859,0.1551,0.4974,0.0072,0.0178,0.0375,0.0167,0.0329,0.0011,0.0027,0.0005,0.0008,0.0016,0.0034,0.0007,0.0076,0.0025,0.0001,0.0018,30014811,0.02,8,5,1211.0
2020-07-19,2020-07-19 04:16:56,Arm500,DOC 34028-2016,168.96,0,32,1,2,169.731,169.331,3.0,1570.0,0.4,6.0,10023.0,200,13,2155,9,320,350,110.0,0.28,0.1859,0.1551,0.4974,0.0072,0.0178,0.0375,0.0167,0.0329,0.0011,0.0027,0.0005,0.0008,0.0016,0.0034,0.0007,0.0076,0.0025,0.0001,0.0018,30014804,0.02,11,5,2553.0
2020-07-19,2020-07-19 04:16:56,Arm500,DOC 34028-2016,168.96,0,32,1,2,169.731,169.331,3.0,1570.0,0.4,6.0,10157.0,200,13,2155,9,320,350,110.0,0.28,0.1859,0.1551,0.4974,0.0072,0.0178,0.0375,0.0167,0.0329,0.0011,0.0027,0.0005,0.0008,0.0016,0.0034,0.0007,0.0076,0.0025,0.0001,0.0018,30014809,0.02,18,6,1390.0
2020-07-19,2020-07-19 05:02:28,Arm500,DOC 34028-2016,162.816,0,0,1,2,163.575,163.175,2.0,1570.0,0.4,6.0,9269.0,200,13,2155,9,320,350,110.0,0.281,0.1847,0.1565,0.5156,0.0082,0.0171,0.0324,0.017,0.0335,0.0009,0.0021,0.0005,0.0008,0.0017,0.0034,0.0007,0.0069,0.0024,0.0001,0.0021,30014807,0.01,14,2,2548.0
2020-07-19,2020-07-19 05:02:28,Arm500,DOC 34028-2016,162.816,0,0,1,2,163.575,163.175,2.0,1570.0,0.4,6.0,10051.0,200,13,2155,9,320,350,110.0,0.281,0.1847,0.1565,0.5156,0.0082,0.0171,0.0324,0.017,0.0335,0.0009,0.0021,0.0005,0.0008,0.0017,0.0034,0.0007,0.0069,0.0024,0.0001,0.0021,30014804,0.01,11,5,2525.0
2020-07-19,2020-07-19 05:02:28,Arm500,DOC 34028-2016,162.816,0,0,1,2,163.575,163.175,2.0,1570.0,0.4,6.0,10051.0,200,13,2155,9,320,350,110.0,0.281,0.1847,0.1565,0.5156,0.0082,0.0171,0.0324,0.017,0.0335,0.0009,0.0021,0.0005,0.0008,0.0017,0.0034,0.0007,0.0069,0.0024,0.0001,0.0021,30014811,0.01,8,5,1183.0
2020-07-19,2020-07-19 05:02:28,Arm500,DOC 34028-2016,162.816,0,0,1,2,163.575,163.175,2.0,1570.0,0.4,6.0,9393.0,200,13,2155,9,320,350,110.0,0.281,0.1847,0.1565,0.5156,0.0082,0.0171,0.0324,0.017,0.0335,0.0009,0.0021,0.0005,0.0008,0.0017,0.0034,0.0007,0.0069,0.0024,0.0001,0.0021,30014808,0.01,10,4,6645.0
2020-07-19,2020-07-19 05:02:28,Arm500,DOC 34028-2016,162.816,0,0,1,2,163.575,163.175,2.0,1570.0,0.4,6.0,10469.0,200,13,2155,9,320,350,110.0,0.281,0.1847,0.1565,0.5156,0.0082,0.0171,0.0324,0.017,0.0335,0.0009,0.0021,0.0005,0.0008,0.0017,0.0034,0.0007,0.0069,0.0024,0.0001,0.0021,30014810,0.01,9,3,8394.0
2020-07-19,2020-07-19 05:02:28,Arm500,DOC 34028-2016,162.816,0,0,1,2,163.575,163.175,2.0,1570.0,0.4,6.0,10182.0,200,13,2155,9,320,350,110.0,0.281,0.1847,0.1565,0.5156,0.0082,0.0171,0.0324,0.017,0.0335,0.0009,0.0021,0.0005,0.0008,0.0017,0.0034,0.0007,0.0069,0.0024,0.0001,0.0021,30014809,0.01,18,6,1365.0
2020-07-19,2020-07-19 05:02:28,Arm500,DOC 34028-2016,162.816,0,0,1,2,163.575,163.175,2.0,1570.0,0.4,6.0,9294.0,200,13,2155,9,320,350,110.0,0.281,0.1847,0.1565,0.5156,0.0082,0.0171,0.0324,0.017,0.0335,0.0009,0.0021,0.0005,0.0008,0.0017,0.0034,0.0007,0.0069,0.0024,0.0001,0.0021,30014817,0.01,7,1,2440.0
