Repository: khw11044/Iron-CCM-RUL

# 연속 주조기의 RUL 데이터 분석

## RUL Dataset from Continuous Casting Machine

[캐글 페이지](https://www.kaggle.com/datasets/yuriykatser/rul-dataset-from-continuous-casting-machine)

## 도메인 설명 

연주공정: 연주공정은 철강산업에서 철 제품을 생산하는 공정중 하나로 연속주조의 줄임말이다. 액체상태의 용강을 주형에 넣어 고체가 되도록 식히는 과정이며 이 과정을 거쳐, 슬래브, 브룸, 빌렛의 반제품이 만들어진다.
주괴(鑄塊, ingot)란 상대적으로 순도가 높은 물질의 덩어리다. 보통 금속을 가공하기 좋게 주물로 뜬 것을 말한다.

____


연속 주조 기계(이하 'CCM')는 액체 상태의 철강을 주어진 단면의 고체 빌릿으로 변환하는 장치로, 이후 롤링 생산(예: 철근)이 이루어진다.

금형 슬리브는 CCM 금형의 가장 중요하고 빠르게 마모되는 부분이다. 슬리브는 둥근 형태나 프로파일 단면의 수냉식 구리 파이프이다. 용융 금속이 슬리브 벽과 접촉하면 결정화되며, 주괴의 기본 고체 껍질이 형성된다.

**슬리브 운영 중 주요 생산 문제**는 슬리브의 구리 파이프 표면에 결함이 생기고 내부 공간의 프로파일이 변형되어 열 조건이 방해받는 것이다. 이는 결과적으로 주괴의 품질에 영향을 미친다.

File: data/data_noNull.csv (part 51 of 73)
date,sample_time_continuous_caster,steel_type,doc_requirement,"workpiece_weight, tonn",workpiece_slice_geometry_150x150,cast_in_row,alloy_type_open,"alloy_speed, meter/minute","steel_weight_theoretical, tonn","steel_weight, tonn",grab1_num,"steel_temperature_grab1, Celsius deg.","metal_residue_grab1, tonn",grab2_num,"resistance, tonn","swing_frequency, amount/minute","crystallizer_movement, mm","water_consumption, liter/minute","water_temperature_delta, Celsius deg.","water_consumption_secondary_cooling_zone_num1, liter/minute","water_consumption_secondary_cooling_zone_num2, liter/minute","water_consumption_secondary_cooling_zone_num3, liter/minute","Ce, %","C, %","Si, %","Mn,%","S, %","P, %","Cr, %","Ni, %","Cu, %","As, %","Mo, %","Nb, %","Ti, %","V, %","Al, %","Ca, %","N, %","Pb, %","Mg, %","Zn, %",sleeve,"quantity, tonn",num_crystallizer,num_stream,RUL
2020-07-19,2020-07-19 05:02:28,Arm500,DOC 34028-2016,162.816,0,0,1,2,163.575,163.175,2.0,1570.0,0.4,6.0,10182.0,200,13,2155,9,320,350,110.0,0.281,0.1847,0.1565,0.5156,0.0082,0.0171,0.0324,0.017,0.0335,0.0009,0.0021,0.0005,0.0008,0.0017,0.0034,0.0007,0.0069,0.0024,0.0001,0.0021,30014821,0.01,12,6,1635.0
2020-07-19,2020-07-19 05:02:28,Arm500,DOC 34028-2016,162.816,0,0,1,2,163.575,163.175,2.0,1570.0,0.4,6.0,9393.0,200,13,2155,9,320,350,110.0,0.281,0.1847,0.1565,0.5156,0.0082,0.0171,0.0324,0.017,0.0335,0.0009,0.0021,0.0005,0.0008,0.0017,0.0034,0.0007,0.0069,0.0024,0.0001,0.0021,30014815,0.01,13,4,4286.0
2020-07-19,2020-07-19 05:39:40,Arm500,DOC 34028-2016,172.032,0,34,1,2,172.81,172.41,11.0,1570.0,0.4,6.0,9421.0,200,13,2155,9,320,350,110.0,0.287,0.1921,0.1544,0.4993,0.0051,0.0271,0.0349,0.0172,0.0407,0.0011,0.0025,0.0006,0.0008,0.0021,0.0038,0.0006,0.0074,0.0025,0.0001,0.0038,30014808,0.01,10,4,6617.0
2020-07-19,2020-07-19 05:39:40,Arm500,DOC 34028-2016,172.032,0,34,1,2,172.81,172.41,11.0,1570.0,0.4,6.0,10213.0,200,13,2155,9,320,350,110.0,0.287,0.1921,0.1544,0.4993,0.0051,0.0271,0.0349,0.0172,0.0407,0.0011,0.0025,0.0006,0.0008,0.0021,0.0038,0.0006,0.0074,0.0025,0.0001,0.0038,30014821,0.01,12,6,1604.0
2020-07-19,2020-07-19 05:39:40,Arm500,DOC 34028-2016,172.032,0,34,1,2,172.81,172.41,11.0,1570.0,0.4,6.0,10213.0,200,13,2155,9,320,350,110.0,0.287,0.1921,0.1544,0.4993,0.0051,0.0271,0.0349,0.0172,0.0407,0.0011,0.0025,0.0006,0.0008,0.0021,0.0038,0.0006,0.0074,0.0025,0.0001,0.0038,30014809,0.01,18,6,1334.0
2020-07-19,2020-07-19 05:39:40,Arm500,DOC 34028-2016,172.032,0,34,1,2,172.81,172.41,11.0,1570.0,0.4,6.0,10079.0,200,13,2155,9,320,350,110.0,0.287,0.1921,0.1544,0.4993,0.0051,0.0271,0.0349,0.0172,0.0407,0.0011,0.0025,0.0006,0.0008,0.0021,0.0038,0.0006,0.0074,0.0025,0.0001,0.0038,30014811,0.01,8,5,1155.0
2020-07-19,2020-07-19 05:39:40,Arm500,DOC 34028-2016,172.032,0,34,1,2,172.81,172.41,11.0,1570.0,0.4,6.0,9300.0,200,13,2155,9,320,350,110.0,0.287,0.1921,0.1544,0.4993,0.0051,0.0271,0.0349,0.0172,0.0407,0.0011,0.0025,0.0006,0.0008,0.0021,0.0038,0.0006,0.0074,0.0025,0.0001,0.0038,30014807,0.01,14,2,2517.0
2020-07-19,2020-07-19 05:39:40,Arm500,DOC 34028-2016,172.032,0,34,1,2,172.81,172.41,11.0,1570.0,0.4,6.0,9322.0,200,13,2155,9,320,350,110.0,0.287,0.1921,0.1544,0.4993,0.0051,0.0271,0.0349,0.0172,0.0407,0.0011,0.0025,0.0006,0.0008,0.0021,0.0038,0.0006,0.0074,0.0025,0.0001,0.0038,30014817,0.01,7,1,2412.0
2020-07-19,2020-07-19 05:39:40,Arm500,DOC 34028-2016,172.032,0,34,1,2,172.81,172.41,11.0,1570.0,0.4,6.0,9421.0,200,13,2155,9,320,350,110.0,0.287,0.1921,0.1544,0.4993,0.0051,0.0271,0.0349,0.0172,0.0407,0.0011,0.0025,0.0006,0.0008,0.0021,0.0038,0.0006,0.0074,0.0025,0.0001,0.0038,30014815,0.01,13,4,4258.0
2020-07-19,2020-07-19 05:39:40,Arm500,DOC 34028-2016,172.032,0,34,1,2,172.81,172.41,11.0,1570.0,0.4,6.0,10497.0,200,13,2155,9,320,350,110.0,0.287,0.1921,0.1544,0.4993,0.0051,0.0271,0.0349,0.0172,0.0407,0.0011,0.0025,0.0006,0.0008,0.0021,0.0038,0.0006,0.0074,0.0025,0.0001,0.0038,30014810,0.01,9,3,8366.0
2020-07-19,2020-07-19 05:39:40,Arm500,DOC 34028-2016,172.032,0,34,1,2,172.81,172.41,11.0,1570.0,0.4,6.0,10079.0,200,13,2155,9,320,350,110.0,0.287,0.1921,0.1544,0.4993,0.0051,0.0271,0.0349,0.0172,0.0407,0.0011,0.0025,0.0006,0.0008,0.0021,0.0038,0.0006,0.0074,0.0025,0.0001,0.0038,30014804,0.01,11,5,2497.0
2020-07-19,2020-07-19 06:27:15,Arm500,DOC 34028-2016,165.888,0,35,1,2,166.653,166.253,5.0,1567.0,0.4,6.0,10106.0,200,13,2155,9,320,350,110.0,0.3,0.2021,0.1486,0.5081,0.0046,0.0258,0.042,0.0228,0.0364,0.001,0.0025,0.0004,0.0008,0.0013,0.0031,0.0005,0.0063,0.0024,0.0001,0.0012,30014804,0.01,11,5,2470.0
2020-07-19,2020-07-19 06:27:15,Arm500,DOC 34028-2016,165.888,0,35,1,2,166.653,166.253,5.0,1567.0,0.4,6.0,9448.0,200,13,2155,9,320,350,110.0,0.3,0.2021,0.1486,0.5081,0.0046,0.0258,0.042,0.0228,0.0364,0.001,0.0025,0.0004,0.0008,0.0013,0.0031,0.0005,0.0063,0.0024,0.0001,0.0012,30014808,0.01,10,4,6590.0
2020-07-19,2020-07-19 06:27:15,Arm500,DOC 34028-2016,165.888,0,35,1,2,166.653,166.253,5.0,1567.0,0.4,6.0,10525.0,200,13,2155,9,320,350,110.0,0.3,0.2021,0.1486,0.5081,0.0046,0.0258,0.042,0.0228,0.0364,0.001,0.0025,0.0004,0.0008,0.0013,0.0031,0.0005,0.0063,0.0024,0.0001,0.0012,30014810,0.01,9,3,8338.0
2020-07-19,2020-07-19 06:27:15,Arm500,DOC 34028-2016,165.888,0,35,1,2,166.653,166.253,5.0,1567.0,0.4,6.0,10240.0,200,13,2155,9,320,350,110.0,0.3,0.2021,0.1486,0.5081,0.0046,0.0258,0.042,0.0228,0.0364,0.001,0.0025,0.0004,0.0008,0.0013,0.0031,0.0005,0.0063,0.0024,0.0001,0.0012,30014821,0.01,12,6,1577.0
2020-07-19,2020-07-19 06:27:15,Arm500,DOC 34028-2016,165.888,0,35,1,2,166.653,166.253,5.0,1567.0,0.4,6.0,9328.0,200,13,2155,9,320,350,110.0,0.3,0.2021,0.1486,0.5081,0.0046,0.0258,0.042,0.0228,0.0364,0.001,0.0025,0.0004,0.0008,0.0013,0.0031,0.0005,0.0063,0.0024,0.0001,0.0012,30014807,0.01,14,2,2489.0
2020-07-19,2020-07-19 06:27:15,Arm500,DOC 34028-2016,165.888,0,35,1,2,166.653,166.253,5.0,1567.0,0.4,6.0,10106.0,200,13,2155,9,320,350,110.0,0.3,0.2021,0.1486,0.5081,0.0046,0.0258,0.042,0.0228,0.0364,0.001,0.0025,0.0004,0.0008,0.0013,0.0031,0.0005,0.0063,0.0024,0.0001,0.0012,30014811,0.01,8,5,1128.0
2020-07-19,2020-07-19 06:27:15,Arm500,DOC 34028-2016,165.888,0,35,1,2,166.653,166.253,5.0,1567.0,0.4,6.0,10240.0,200,13,2155,9,320,350,110.0,0.3,0.2021,0.1486,0.5081,0.0046,0.0258,0.042,0.0228,0.0364,0.001,0.0025,0.0004,0.0008,0.0013,0.0031,0.0005,0.0063,0.0024,0.0001,0.0012,30014809,0.01,18,6,1307.0
2020-07-19,2020-07-19 06:27:15,Arm500,DOC 34028-2016,165.888,0,35,1,2,166.653,166.253,5.0,1567.0,0.4,6.0,9349.0,200,13,2155,9,320,350,110.0,0.3,0.2021,0.1486,0.5081,0.0046,0.0258,0.042,0.0228,0.0364,0.001,0.0025,0.0004,0.0008,0.0013,0.0031,0.0005,0.0063,0.0024,0.0001,0.0012,30014817,0.01,7,1,2385.0
2020-07-19,2020-07-19 06:27:15,Arm500,DOC 34028-2016,165.888,0,35,1,2,166.653,166.253,5.0,1567.0,0.4,6.0,9448.0,200,13,2155,9,320,350,110.0,0.3,0.2021,0.1486,0.5081,0.0046,0.0258,0.042,0.0228,0.0364,0.001,0.0025,0.0004,0.0008,0.0013,0.0031,0.0005,0.0063,0.0024,0.0001,0.0012,30014815,0.01,13,4,4231.0
2020-07-19,2020-07-19 07:12:38,Arm500,DOC 34028-2016,162.816,0,36,1,2,163.575,163.175,3.0,1566.0,0.4,6.0,9476.0,200,13,2155,9,320,350,110.0,0.283,0.1873,0.1535,0.4984,0.0053,0.0288,0.0379,0.0191,0.0361,0.0008,0.0028,0.0005,0.0008,0.0021,0.003,0.0007,0.0066,0.0025,0.0001,0.0014,30014815,0.01,13,4,4203.0
2020-07-19,2020-07-19 07:12:38,Arm500,DOC 34028-2016,162.816,0,36,1,2,163.575,163.175,3.0,1566.0,0.4,6.0,10134.0,200,13,2155,9,320,350,110.0,0.283,0.1873,0.1535,0.4984,0.0053,0.0288,0.0379,0.0191,0.0361,0.0008,0.0028,0.0005,0.0008,0.0021,0.003,0.0007,0.0066,0.0025,0.0001,0.0014,30014811,0.01,8,5,1100.0
2020-07-19,2020-07-19 07:12:38,Arm500,DOC 34028-2016,162.816,0,36,1,2,163.575,163.175,3.0,1566.0,0.4,6.0,10549.0,200,13,2155,9,320,350,110.0,0.283,0.1873,0.1535,0.4984,0.0053,0.0288,0.0379,0.0191,0.0361,0.0008,0.0028,0.0005,0.0008,0.0021,0.003,0.0007,0.0066,0.0025,0.0001,0.0014,30014810,0.01,9,3,8314.0
2020-07-19,2020-07-19 07:12:38,Arm500,DOC 34028-2016,162.816,0,36,1,2,163.575,163.175,3.0,1566.0,0.4,6.0,10268.0,200,13,2155,9,320,350,110.0,0.283,0.1873,0.1535,0.4984,0.0053,0.0288,0.0379,0.0191,0.0361,0.0008,0.0028,0.0005,0.0008,0.0021,0.003,0.0007,0.0066,0.0025,0.0001,0.0014,30014809,0.01,18,6,1279.0
2020-07-19,2020-07-19 07:12:38,Arm500,DOC 34028-2016,162.816,0,36,1,2,163.575,163.175,3.0,1566.0,0.4,6.0,9476.0,200,13,2155,9,320,350,110.0,0.283,0.1873,0.1535,0.4984,0.0053,0.0288,0.0379,0.0191,0.0361,0.0008,0.0028,0.0005,0.0008,0.0021,0.003,0.0007,0.0066,0.0025,0.0001,0.0014,30014808,0.01,10,4,6562.0
2020-07-19,2020-07-19 07:12:38,Arm500,DOC 34028-2016,162.816,0,36,1,2,163.575,163.175,3.0,1566.0,0.4,6.0,10134.0,200,13,2155,9,320,350,110.0,0.283,0.1873,0.1535,0.4984,0.0053,0.0288,0.0379,0.0191,0.0361,0.0008,0.0028,0.0005,0.0008,0.0021,0.003,0.0007,0.0066,0.0025,0.0001,0.0014,30014804,0.01,11,5,2442.0
2020-07-19,2020-07-19 07:12:38,Arm500,DOC 34028-2016,162.816,0,36,1,2,163.575,163.175,3.0,1566.0,0.4,6.0,9377.0,200,13,2155,9,320,350,110.0,0.283,0.1873,0.1535,0.4984,0.0053,0.0288,0.0379,0.0191,0.0361,0.0008,0.0028,0.0005,0.0008,0.0021,0.003,0.0007,0.0066,0.0025,0.0001,0.0014,30014817,0.01,7,1,2357.0
2020-07-19,2020-07-19 07:12:38,Arm500,DOC 34028-2016,162.816,0,36,1,2,163.575,163.175,3.0,1566.0,0.4,6.0,9355.0,200,13,2155,9,320,350,110.0,0.283,0.1873,0.1535,0.4984,0.0053,0.0288,0.0379,0.0191,0.0361,0.0008,0.0028,0.0005,0.0008,0.0021,0.003,0.0007,0.0066,0.0025,0.0001,0.0014,30014807,0.01,14,2,2462.0
2020-07-19,2020-07-19 07:12:38,Arm500,DOC 34028-2016,162.816,0,36,1,2,163.575,163.175,3.0,1566.0,0.4,6.0,10268.0,200,13,2155,9,320,350,110.0,0.283,0.1873,0.1535,0.4984,0.0053,0.0288,0.0379,0.0191,0.0361,0.0008,0.0028,0.0005,0.0008,0.0021,0.003,0.0007,0.0066,0.0025,0.0001,0.0014,30014821,0.01,12,6,1549.0
2020-07-19,2020-07-19 07:55:21,Arm500,DOC 34028-2016,165.888,0,37,1,2,166.653,166.253,2.0,1569.0,0.4,6.0,9404.0,200,13,2155,9,320,350,110.0,0.297,0.2014,0.1563,0.5002,0.0158,0.022,0.0362,0.0261,0.0397,0.0009,0.0026,0.0005,0.0009,0.0021,0.003,0.0005,0.0054,0.0025,0.0001,0.0015,30014817,0.01,7,1,2330.0
2020-07-19,2020-07-19 07:55:21,Arm500,DOC 34028-2016,165.888,0,37,1,2,166.653,166.253,2.0,1569.0,0.4,6.0,10296.0,200,13,2155,9,320,350,110.0,0.297,0.2014,0.1563,0.5002,0.0158,0.022,0.0362,0.0261,0.0397,0.0009,0.0026,0.0005,0.0009,0.0021,0.003,0.0005,0.0054,0.0025,0.0001,0.0015,30014821,0.01,12,6,1521.0
2020-07-19,2020-07-19 07:55:21,Arm500,DOC 34028-2016,165.888,0,37,1,2,166.653,166.253,2.0,1569.0,0.4,6.0,10161.0,200,13,2155,9,320,350,110.0,0.297,0.2014,0.1563,0.5002,0.0158,0.022,0.0362,0.0261,0.0397,0.0009,0.0026,0.0005,0.0009,0.0021,0.003,0.0005,0.0054,0.0025,0.0001,0.0015,30014804,0.01,11,5,2415.0
2020-07-19,2020-07-19 07:55:21,Arm500,DOC 34028-2016,165.888,0,37,1,2,166.653,166.253,2.0,1569.0,0.4,6.0,10296.0,200,13,2155,9,320,350,110.0,0.297,0.2014,0.1563,0.5002,0.0158,0.022,0.0362,0.0261,0.0397,0.0009,0.0026,0.0005,0.0009,0.0021,0.003,0.0005,0.0054,0.0025,0.0001,0.0015,30014809,0.01,18,6,1251.0
2020-07-19,2020-07-19 07:55:21,Arm500,DOC 34028-2016,165.888,0,37,1,2,166.653,166.253,2.0,1569.0,0.4,6.0,9383.0,200,13,2155,9,320,350,110.0,0.297,0.2014,0.1563,0.5002,0.0158,0.022,0.0362,0.0261,0.0397,0.0009,0.0026,0.0005,0.0009,0.0021,0.003,0.0005,0.0054,0.0025,0.0001,0.0015,30014807,0.01,14,2,2434.0
2020-07-19,2020-07-19 07:55:21,Arm500,DOC 34028-2016,165.888,0,37,1,2,166.653,166.253,2.0,1569.0,0.4,6.0,10161.0,200,13,2155,9,320,350,110.0,0.297,0.2014,0.1563,0.5002,0.0158,0.022,0.0362,0.0261,0.0397,0.0009,0.0026,0.0005,0.0009,0.0021,0.003,0.0005,0.0054,0.0025,0.0001,0.0015,30014811,0.01,8,5,1073.0
2020-07-19,2020-07-19 07:55:21,Arm500,DOC 34028-2016,165.888,0,37,1,2,166.653,166.253,2.0,1569.0,0.4,6.0,10577.0,200,13,2155,9,320,350,110.0,0.297,0.2014,0.1563,0.5002,0.0158,0.022,0.0362,0.0261,0.0397,0.0009,0.0026,0.0005,0.0009,0.0021,0.003,0.0005,0.0054,0.0025,0.0001,0.0015,30014810,0.01,9,3,8286.0
2020-07-19,2020-07-19 07:55:21,Arm500,DOC 34028-2016,165.888,0,37,1,2,166.653,166.253,2.0,1569.0,0.4,6.0,9503.0,200,13,2155,9,320,350,110.0,0.297,0.2014,0.1563,0.5002,0.0158,0.022,0.0362,0.0261,0.0397,0.0009,0.0026,0.0005,0.0009,0.0021,0.003,0.0005,0.0054,0.0025,0.0001,0.0015,30014808,0.01,10,4,6535.0
2020-07-19,2020-07-19 07:55:21,Arm500,DOC 34028-2016,165.888,0,37,1,2,166.653,166.253,2.0,1569.0,0.4,6.0,9503.0,200,13,2155,9,320,350,110.0,0.297,0.2014,0.1563,0.5002,0.0158,0.022,0.0362,0.0261,0.0397,0.0009,0.0026,0.0005,0.0009,0.0021,0.003,0.0005,0.0054,0.0025,0.0001,0.0015,30014815,0.01,13,4,4176.0
2020-07-19,2020-07-19 09:26:45,Arm500,DOC 34028-2016,165.888,0,39,1,2,166.653,166.253,11.0,1572.0,0.4,6.0,10351.0,200,13,2155,9,320,350,110.0,0.285,0.1839,0.1565,0.5347,0.0065,0.0215,0.0346,0.0186,0.0416,0.001,0.0024,0.0004,0.001,0.0025,0.0033,0.001,0.0048,0.0026,0.0001,0.0014,30014809,0.01,18,6,1196.0
2020-07-19,2020-07-19 09:26:45,Arm500,DOC 34028-2016,165.888,0,39,1,2,166.653,166.253,11.0,1572.0,0.4,6.0,10351.0,200,13,2155,9,320,350,110.0,0.285,0.1839,0.1565,0.5347,0.0065,0.0215,0.0346,0.0186,0.0416,0.001,0.0024,0.0004,0.001,0.0025,0.0033,0.001,0.0048,0.0026,0.0001,0.0014,30014821,0.01,12,6,1466.0
2020-07-19,2020-07-19 09:26:45,Arm500,DOC 34028-2016,165.888,0,39,1,2,166.653,166.253,11.0,1572.0,0.4,6.0,9435.0,200,13,2155,9,320,350,110.0,0.285,0.1839,0.1565,0.5347,0.0065,0.0215,0.0346,0.0186,0.0416,0.001,0.0024,0.0004,0.001,0.0025,0.0033,0.001,0.0048,0.0026,0.0001,0.0014,30014807,0.01,14,2,2382.0
2020-07-19,2020-07-19 09:26:45,Arm500,DOC 34028-2016,165.888,0,39,1,2,166.653,166.253,11.0,1572.0,0.4,6.0,9559.0,200,13,2155,9,320,350,110.0,0.285,0.1839,0.1565,0.5347,0.0065,0.0215,0.0346,0.0186,0.0416,0.001,0.0024,0.0004,0.001,0.0025,0.0033,0.001,0.0048,0.0026,0.0001,0.0014,30014808,0.01,10,4,6479.0
2020-07-19,2020-07-19 09:26:45,Arm500,DOC 34028-2016,165.888,0,39,1,2,166.653,166.253,11.0,1572.0,0.4,6.0,9460.0,200,13,2155,9,320,350,110.0,0.285,0.1839,0.1565,0.5347,0.0065,0.0215,0.0346,0.0186,0.0416,0.001,0.0024,0.0004,0.001,0.0025,0.0033,0.001,0.0048,0.0026,0.0001,0.0014,30014817,0.01,7,1,2274.0
2020-07-19,2020-07-19 09:26:45,Arm500,DOC 34028-2016,165.888,0,39,1,2,166.653,166.253,11.0,1572.0,0.4,6.0,9559.0,200,13,2155,9,320,350,110.0,0.285,0.1839,0.1565,0.5347,0.0065,0.0215,0.0346,0.0186,0.0416,0.001,0.0024,0.0004,0.001,0.0025,0.0033,0.001,0.0048,0.0026,0.0001,0.0014,30014815,0.01,13,4,4120.0
2020-07-19,2020-07-19 09:26:45,Arm500,DOC 34028-2016,165.888,0,39,1,2,166.653,166.253,11.0,1572.0,0.4,6.0,10635.0,200,13,2155,9,320,350,110.0,0.285,0.1839,0.1565,0.5347,0.0065,0.0215,0.0346,0.0186,0.0416,0.001,0.0024,0.0004,0.001,0.0025,0.0033,0.001,0.0048,0.0026,0.0001,0.0014,30014810,0.01,9,3,8228.0
2020-07-19,2020-07-19 09:26:45,Arm500,DOC 34028-2016,165.888,0,39,1,2,166.653,166.253,11.0,1572.0,0.4,6.0,10214.0,200,13,2155,9,320,350,110.0,0.285,0.1839,0.1565,0.5347,0.0065,0.0215,0.0346,0.0186,0.0416,0.001,0.0024,0.0004,0.001,0.0025,0.0033,0.001,0.0048,0.0026,0.0001,0.0014,30014811,0.01,8,5,1020.0
2020-07-19,2020-07-19 09:26:45,Arm500,DOC 34028-2016,165.888,0,39,1,2,166.653,166.253,11.0,1572.0,0.4,6.0,10214.0,200,13,2155,9,320,350,110.0,0.285,0.1839,0.1565,0.5347,0.0065,0.0215,0.0346,0.0186,0.0416,0.001,0.0024,0.0004,0.001,0.0025,0.0033,0.001,0.0048,0.0026,0.0001,0.0014,30014804,0.01,11,5,2362.0
2020-07-19,2020-07-19 10:16:30,Arm500,DOC 34028-2016,159.744,0,40,1,2,160.496,160.096,3.0,1570.0,0.4,6.0,9586.0,200,13,2155,9,320,350,110.0,0.298,0.1957,0.1593,0.5334,0.0039,0.0171,0.0398,0.021,0.0481,0.0011,0.003,0.0005,0.0009,0.002,0.0034,0.0007,0.0084,0.0027,0.0001,0.0058,30014808,0.01,10,4,6452.0
2020-07-19,2020-07-19 10:16:30,Arm500,DOC 34028-2016,159.744,0,40,1,2,160.496,160.096,3.0,1570.0,0.4,6.0,9484.0,200,13,2155,9,320,350,110.0,0.298,0.1957,0.1593,0.5334,0.0039,0.0171,0.0398,0.021,0.0481,0.0011,0.003,0.0005,0.0009,0.002,0.0034,0.0007,0.0084,0.0027,0.0001,0.0058,30014817,0.01,7,1,2250.0
2020-07-19,2020-07-19 10:16:30,Arm500,DOC 34028-2016,159.744,0,40,1,2,160.496,160.096,3.0,1570.0,0.4,6.0,10663.0,200,13,2155,9,320,350,110.0,0.298,0.1957,0.1593,0.5334,0.0039,0.0171,0.0398,0.021,0.0481,0.0011,0.003,0.0005,0.0009,0.002,0.0034,0.0007,0.0084,0.0027,0.0001,0.0058,30014810,0.01,9,3,8200.0
2020-07-19,2020-07-19 10:16:30,Arm500,DOC 34028-2016,159.744,0,40,1,2,160.496,160.096,3.0,1570.0,0.4,6.0,10375.0,200,13,2155,9,320,350,110.0,0.298,0.1957,0.1593,0.5334,0.0039,0.0171,0.0398,0.021,0.0481,0.0011,0.003,0.0005,0.0009,0.002,0.0034,0.0007,0.0084,0.0027,0.0001,0.0058,30014809,0.01,18,6,1172.0
2020-07-19,2020-07-19 10:16:30,Arm500,DOC 34028-2016,159.744,0,40,1,2,160.496,160.096,3.0,1570.0,0.4,6.0,9586.0,200,13,2155,9,320,350,110.0,0.298,0.1957,0.1593,0.5334,0.0039,0.0171,0.0398,0.021,0.0481,0.0011,0.003,0.0005,0.0009,0.002,0.0034,0.0007,0.0084,0.0027,0.0001,0.0058,30014815,0.01,13,4,4093.0
2020-07-19,2020-07-19 10:16:30,Arm500,DOC 34028-2016,159.744,0,40,1,2,160.496,160.096,3.0,1570.0,0.4,6.0,10375.0,200,13,2155,9,320,350,110.0,0.298,0.1957,0.1593,0.5334,0.0039,0.0171,0.0398,0.021,0.0481,0.0011,0.003,0.0005,0.0009,0.002,0.0034,0.0007,0.0084,0.0027,0.0001,0.0058,30014821,0.01,12,6,1442.0
2020-07-19,2020-07-19 10:16:30,Arm500,DOC 34028-2016,159.744,0,40,1,2,160.496,160.096,3.0,1570.0,0.4,6.0,10241.0,200,13,2155,9,320,350,110.0,0.298,0.1957,0.1593,0.5334,0.0039,0.0171,0.0398,0.021,0.0481,0.0011,0.003,0.0005,0.0009,0.002,0.0034,0.0007,0.0084,0.0027,0.0001,0.0058,30014811,0.01,8,5,993.0
2020-07-19,2020-07-19 10:16:30,Arm500,DOC 34028-2016,159.744,0,40,1,2,160.496,160.096,3.0,1570.0,0.4,6.0,9463.0,200,13,2155,9,320,350,110.0,0.298,0.1957,0.1593,0.5334,0.0039,0.0171,0.0398,0.021,0.0481,0.0011,0.003,0.0005,0.0009,0.002,0.0034,0.0007,0.0084,0.0027,0.0001,0.0058,30014807,0.01,14,2,2354.0
2020-07-19,2020-07-19 10:16:30,Arm500,DOC 34028-2016,159.744,0,40,1,2,160.496,160.096,3.0,1570.0,0.4,6.0,10241.0,200,13,2155,9,320,350,110.0,0.298,0.1957,0.1593,0.5334,0.0039,0.0171,0.0398,0.021,0.0481,0.0011,0.003,0.0005,0.0009,0.002,0.0034,0.0007,0.0084,0.0027,0.0001,0.0058,30014804,0.01,11,5,2335.0
2020-07-19,2020-07-19 10:51:55,Arm500,DOC 34028-2016,162.816,0,38,1,2,163.575,163.175,4.0,1578.0,0.4,6.0,10607.0,200,13,2155,9,320,350,110.0,0.318,0.2205,0.1493,0.5075,0.0081,0.0268,0.0394,0.0198,0.0364,0.0009,0.0026,0.0004,0.0009,0.0026,0.0032,0.0008,0.0069,0.0025,0.0001,0.0024,30014810,0.01,9,3,8256.0
2020-07-19,2020-07-19 10:51:55,Arm500,DOC 34028-2016,162.816,0,38,1,2,163.575,163.175,4.0,1578.0,0.4,6.0,9531.0,200,13,2155,9,320,350,110.0,0.318,0.2205,0.1493,0.5075,0.0081,0.0268,0.0394,0.0198,0.0364,0.0009,0.0026,0.0004,0.0009,0.0026,0.0032,0.0008,0.0069,0.0025,0.0001,0.0024,30014808,0.01,10,4,6507.0
2020-07-19,2020-07-19 10:51:55,Arm500,DOC 34028-2016,162.816,0,38,1,2,163.575,163.175,4.0,1578.0,0.4,6.0,9531.0,200,13,2155,9,320,350,110.0,0.318,0.2205,0.1493,0.5075,0.0081,0.0268,0.0394,0.0198,0.0364,0.0009,0.0026,0.0004,0.0009,0.0026,0.0032,0.0008,0.0069,0.0025,0.0001,0.0024,30014815,0.01,13,4,4148.0
2020-07-19,2020-07-19 10:51:55,Arm500,DOC 34028-2016,162.816,0,38,1,2,163.575,163.175,4.0,1578.0,0.4,6.0,9407.0,200,13,2155,9,320,350,110.0,0.318,0.2205,0.1493,0.5075,0.0081,0.0268,0.0394,0.0198,0.0364,0.0009,0.0026,0.0004,0.0009,0.0026,0.0032,0.0008,0.0069,0.0025,0.0001,0.0024,30014807,0.01,14,2,2410.0
2020-07-19,2020-07-19 10:51:55,Arm500,DOC 34028-2016,162.816,0,38,1,2,163.575,163.175,4.0,1578.0,0.4,6.0,10186.0,200,13,2155,9,320,350,110.0,0.318,0.2205,0.1493,0.5075,0.0081,0.0268,0.0394,0.0198,0.0364,0.0009,0.0026,0.0004,0.0009,0.0026,0.0032,0.0008,0.0069,0.0025,0.0001,0.0024,30014804,0.01,11,5,2390.0
2020-07-19,2020-07-19 10:51:55,Arm500,DOC 34028-2016,162.816,0,38,1,2,163.575,163.175,4.0,1578.0,0.4,6.0,9432.0,200,13,2155,9,320,350,110.0,0.318,0.2205,0.1493,0.5075,0.0081,0.0268,0.0394,0.0198,0.0364,0.0009,0.0026,0.0004,0.0009,0.0026,0.0032,0.0008,0.0069,0.0025,0.0001,0.0024,30014817,0.01,7,1,2302.0
2020-07-19,2020-07-19 10:51:55,Arm500,DOC 34028-2016,162.816,0,38,1,2,163.575,163.175,4.0,1578.0,0.4,6.0,10323.0,200,13,2155,9,320,350,110.0,0.318,0.2205,0.1493,0.5075,0.0081,0.0268,0.0394,0.0198,0.0364,0.0009,0.0026,0.0004,0.0009,0.0026,0.0032,0.0008,0.0069,0.0025,0.0001,0.0024,30014809,0.01,18,6,1224.0
2020-07-19,2020-07-19 10:51:55,Arm500,DOC 34028-2016,162.816,0,38,1,2,163.575,163.175,4.0,1578.0,0.4,6.0,10323.0,200,13,2155,9,320,350,110.0,0.318,0.2205,0.1493,0.5075,0.0081,0.0268,0.0394,0.0198,0.0364,0.0009,0.0026,0.0004,0.0009,0.0026,0.0032,0.0008,0.0069,0.0025,0.0001,0.0024,30014821,0.01,12,6,1494.0
2020-07-19,2020-07-19 10:51:55,Arm500,DOC 34028-2016,162.816,0,38,1,2,163.575,163.175,4.0,1578.0,0.4,6.0,10186.0,200,13,2155,9,320,350,110.0,0.318,0.2205,0.1493,0.5075,0.0081,0.0268,0.0394,0.0198,0.0364,0.0009,0.0026,0.0004,0.0009,0.0026,0.0032,0.0008,0.0069,0.0025,0.0001,0.0024,30014811,0.01,8,5,1048.0
2020-07-19,2020-07-19 10:57:27,Arm500,DOC 34028-2016,172.032,0,41,1,2,172.81,172.41,10.0,1577.0,0.4,6.0,10690.0,200,13,2155,9,320,350,110.0,0.293,0.1921,0.1517,0.5187,0.0029,0.0155,0.047,0.0237,0.0434,0.0009,0.0034,0.0003,0.0008,0.0014,0.0039,0.0007,0.007,0.0026,0.0001,0.0021,30014810,0.01,9,3,8173.0
2020-07-19,2020-07-19 10:57:27,Arm500,DOC 34028-2016,172.032,0,41,1,2,172.81,172.41,10.0,1577.0,0.4,6.0,10269.0,200,13,2155,9,320,350,110.0,0.293,0.1921,0.1517,0.5187,0.0029,0.0155,0.047,0.0237,0.0434,0.0009,0.0034,0.0003,0.0008,0.0014,0.0039,0.0007,0.007,0.0026,0.0001,0.0021,30014804,0.01,11,5,2307.0
2020-07-19,2020-07-19 10:57:27,Arm500,DOC 34028-2016,172.032,0,41,1,2,172.81,172.41,10.0,1577.0,0.4,6.0,9614.0,200,13,2155,9,320,350,110.0,0.293,0.1921,0.1517,0.5187,0.0029,0.0155,0.047,0.0237,0.0434,0.0009,0.0034,0.0003,0.0008,0.0014,0.0039,0.0007,0.007,0.0026,0.0001,0.0021,30014815,0.01,13,4,4065.0
2020-07-19,2020-07-19 10:57:27,Arm500,DOC 34028-2016,172.032,0,41,1,2,172.81,172.41,10.0,1577.0,0.4,6.0,10269.0,200,13,2155,9,320,350,110.0,0.293,0.1921,0.1517,0.5187,0.0029,0.0155,0.047,0.0237,0.0434,0.0009,0.0034,0.0003,0.0008,0.0014,0.0039,0.0007,0.007,0.0026,0.0001,0.0021,30014811,0.01,8,5,965.0
2020-07-19,2020-07-19 10:57:27,Arm500,DOC 34028-2016,172.032,0,41,1,2,172.81,172.41,10.0,1577.0,0.4,6.0,10406.0,200,13,2155,9,320,350,110.0,0.293,0.1921,0.1517,0.5187,0.0029,0.0155,0.047,0.0237,0.0434,0.0009,0.0034,0.0003,0.0008,0.0014,0.0039,0.0007,0.007,0.0026,0.0001,0.0021,30014821,0.01,12,6,1411.0
2020-07-19,2020-07-19 10:57:27,Arm500,DOC 34028-2016,172.032,0,41,1,2,172.81,172.41,10.0,1577.0,0.4,6.0,9490.0,200,13,2155,9,320,350,110.0,0.293,0.1921,0.1517,0.5187,0.0029,0.0155,0.047,0.0237,0.0434,0.0009,0.0034,0.0003,0.0008,0.0014,0.0039,0.0007,0.007,0.0026,0.0001,0.0021,30014807,0.01,14,2,2327.0
2020-07-19,2020-07-19 10:57:27,Arm500,DOC 34028-2016,172.032,0,41,1,2,172.81,172.41,10.0,1577.0,0.4,6.0,9515.0,200,13,2155,9,320,350,110.0,0.293,0.1921,0.1517,0.5187,0.0029,0.0155,0.047,0.0237,0.0434,0.0009,0.0034,0.0003,0.0008,0.0014,0.0039,0.0007,0.007,0.0026,0.0001,0.0021,30014817,0.01,7,1,2219.0
2020-07-19,2020-07-19 10:57:27,Arm500,DOC 34028-2016,172.032,0,41,1,2,172.81,172.41,10.0,1577.0,0.4,6.0,10406.0,200,13,2155,9,320,350,110.0,0.293,0.1921,0.1517,0.5187,0.0029,0.0155,0.047,0.0237,0.0434,0.0009,0.0034,0.0003,0.0008,0.0014,0.0039,0.0007,0.007,0.0026,0.0001,0.0021,30014809,0.01,18,6,1141.0
2020-07-19,2020-07-19 10:57:27,Arm500,DOC 34028-2016,172.032,0,41,1,2,172.81,172.41,10.0,1577.0,0.4,6.0,9614.0,200,13,2155,9,320,350,110.0,0.293,0.1921,0.1517,0.5187,0.0029,0.0155,0.047,0.0237,0.0434,0.0009,0.0034,0.0003,0.0008,0.0014,0.0039,0.0007,0.007,0.0026,0.0001,0.0021,30014808,0.01,10,4,6424.0
2020-07-19,2020-07-19 11:41:57,Arm500,DOC 34028-2016,162.816,0,42,1,2,163.575,163.175,2.0,1566.0,0.4,6.0,10718.0,200,13,2155,9,320,350,110.0,0.29,0.1886,0.153,0.5299,0.0029,0.0162,0.0411,0.0196,0.0369,0.001,0.0026,0.0004,0.0009,0.0018,0.0044,0.001,0.0052,0.0026,0.0001,0.0037,30014810,0.01,9,3,8145.0
2020-07-19,2020-07-19 11:41:57,Arm500,DOC 34028-2016,162.816,0,42,1,2,163.575,163.175,2.0,1566.0,0.4,6.0,10296.0,200,13,2155,9,320,350,110.0,0.29,0.1886,0.153,0.5299,0.0029,0.0162,0.0411,0.0196,0.0369,0.001,0.0026,0.0004,0.0009,0.0018,0.0044,0.001,0.0052,0.0026,0.0001,0.0037,30014811,0.01,8,5,938.0
2020-07-19,2020-07-19 11:41:57,Arm500,DOC 34028-2016,162.816,0,42,1,2,163.575,163.175,2.0,1566.0,0.4,6.0,10296.0,200,13,2155,9,320,350,110.0,0.29,0.1886,0.153,0.5299,0.0029,0.0162,0.0411,0.0196,0.0369,0.001,0.0026,0.0004,0.0009,0.0018,0.0044,0.001,0.0052,0.0026,0.0001,0.0037,30014804,0.01,11,5,2280.0
2020-07-19,2020-07-19 11:41:57,Arm500,DOC 34028-2016,162.816,0,42,1,2,163.575,163.175,2.0,1566.0,0.4,6.0,9540.0,200,13,2155,9,320,350,110.0,0.29,0.1886,0.153,0.5299,0.0029,0.0162,0.0411,0.0196,0.0369,0.001,0.0026,0.0004,0.0009,0.0018,0.0044,0.001,0.0052,0.0026,0.0001,0.0037,30014817,0.01,7,1,2194.0
2020-07-19,2020-07-19 11:41:57,Arm500,DOC 34028-2016,162.816,0,42,1,2,163.575,163.175,2.0,1566.0,0.4,6.0,9641.0,200,13,2155,9,320,350,110.0,0.29,0.1886,0.153,0.5299,0.0029,0.0162,0.0411,0.0196,0.0369,0.001,0.0026,0.0004,0.0009,0.0018,0.0044,0.001,0.0052,0.0026,0.0001,0.0037,30014808,0.01,10,4,6397.0
2020-07-19,2020-07-19 11:41:57,Arm500,DOC 34028-2016,162.816,0,42,1,2,163.575,163.175,2.0,1566.0,0.4,6.0,9641.0,200,13,2155,9,320,350,110.0,0.29,0.1886,0.153,0.5299,0.0029,0.0162,0.0411,0.0196,0.0369,0.001,0.0026,0.0004,0.0009,0.0018,0.0044,0.001,0.0052,0.0026,0.0001,0.0037,30014815,0.01,13,4,4038.0
2020-07-19,2020-07-19 11:41:57,Arm500,DOC 34028-2016,162.816,0,42,1,2,163.575,163.175,2.0,1566.0,0.4,6.0,10434.0,200,13,2155,9,320,350,110.0,0.29,0.1886,0.153,0.5299,0.0029,0.0162,0.0411,0.0196,0.0369,0.001,0.0026,0.0004,0.0009,0.0018,0.0044,0.001,0.0052,0.0026,0.0001,0.0037,30014821,0.01,12,6,1383.0
2020-07-19,2020-07-19 11:41:57,Arm500,DOC 34028-2016,162.816,0,42,1,2,163.575,163.175,2.0,1566.0,0.4,6.0,10434.0,200,13,2155,9,320,350,110.0,0.29,0.1886,0.153,0.5299,0.0029,0.0162,0.0411,0.0196,0.0369,0.001,0.0026,0.0004,0.0009,0.0018,0.0044,0.001,0.0052,0.0026,0.0001,0.0037,30014809,0.01,18,6,1113.0
2020-07-19,2020-07-19 11:41:57,Arm500,DOC 34028-2016,162.816,0,42,1,2,163.575,163.175,2.0,1566.0,0.4,6.0,9518.0,200,13,2155,9,320,350,110.0,0.29,0.1886,0.153,0.5299,0.0029,0.0162,0.0411,0.0196,0.0369,0.001,0.0026,0.0004,0.0009,0.0018,0.0044,0.001,0.0052,0.0026,0.0001,0.0037,30014807,0.01,14,2,2299.0
2020-07-19,2020-07-19 12:23:34,Arm500,DOC 34028-2016,165.888,0,43,1,2,166.653,166.253,4.0,1573.0,0.4,6.0,9567.0,200,13,2155,9,320,350,110.0,0.296,0.1919,0.1529,0.5447,0.003,0.0197,0.0406,0.019,0.0396,0.0011,0.0026,0.0004,0.0009,0.002,0.0034,0.001,0.0065,0.0026,0.0001,0.0028,30014817,0.01,7,1,2167.0
2020-07-19,2020-07-19 12:23:34,Arm500,DOC 34028-2016,165.888,0,43,1,2,166.653,166.253,4.0,1573.0,0.4,6.0,10321.0,200,13,2155,9,320,350,110.0,0.296,0.1919,0.1529,0.5447,0.003,0.0197,0.0406,0.019,0.0396,0.0011,0.0026,0.0004,0.0009,0.002,0.0034,0.001,0.0065,0.0026,0.0001,0.0028,30014811,0.01,8,5,913.0
2020-07-19,2020-07-19 12:23:34,Arm500,DOC 34028-2016,165.888,0,43,1,2,166.653,166.253,4.0,1573.0,0.4,6.0,9672.0,200,13,2155,9,320,350,110.0,0.296,0.1919,0.1529,0.5447,0.003,0.0197,0.0406,0.019,0.0396,0.0011,0.0026,0.0004,0.0009,0.002,0.0034,0.001,0.0065,0.0026,0.0001,0.0028,30014815,0.01,13,4,4007.0
2020-07-19,2020-07-19 12:23:34,Arm500,DOC 34028-2016,165.888,0,43,1,2,166.653,166.253,4.0,1573.0,0.4,6.0,10461.0,200,13,2155,9,320,350,110.0,0.296,0.1919,0.1529,0.5447,0.003,0.0197,0.0406,0.019,0.0396,0.0011,0.0026,0.0004,0.0009,0.002,0.0034,0.001,0.0065,0.0026,0.0001,0.0028,30014809,0.01,18,6,1086.0
2020-07-19,2020-07-19 12:23:34,Arm500,DOC 34028-2016,165.888,0,43,1,2,166.653,166.253,4.0,1573.0,0.4,6.0,10745.0,200,13,2155,9,320,350,110.0,0.296,0.1919,0.1529,0.5447,0.003,0.0197,0.0406,0.019,0.0396,0.0011,0.0026,0.0004,0.0009,0.002,0.0034,0.001,0.0065,0.0026,0.0001,0.0028,30014810,0.01,9,3,8118.0
2020-07-19,2020-07-19 12:23:34,Arm500,DOC 34028-2016,165.888,0,43,1,2,166.653,166.253,4.0,1573.0,0.4,6.0,10321.0,200,13,2155,9,320,350,110.0,0.296,0.1919,0.1529,0.5447,0.003,0.0197,0.0406,0.019,0.0396,0.0011,0.0026,0.0004,0.0009,0.002,0.0034,0.001,0.0065,0.0026,0.0001,0.0028,30014804,0.01,11,5,2255.0
2020-07-19,2020-07-19 12:23:34,Arm500,DOC 34028-2016,165.888,0,43,1,2,166.653,166.253,4.0,1573.0,0.4,6.0,10461.0,200,13,2155,9,320,350,110.0,0.296,0.1919,0.1529,0.5447,0.003,0.0197,0.0406,0.019,0.0396,0.0011,0.0026,0.0004,0.0009,0.002,0.0034,0.001,0.0065,0.0026,0.0001,0.0028,30014821,0.01,12,6,1356.0
2020-07-19,2020-07-19 12:23:34,Arm500,DOC 34028-2016,165.888,0,43,1,2,166.653,166.253,4.0,1573.0,0.4,6.0,9545.0,200,13,2155,9,320,350,110.0,0.296,0.1919,0.1529,0.5447,0.003,0.0197,0.0406,0.019,0.0396,0.0011,0.0026,0.0004,0.0009,0.002,0.0034,0.001,0.0065,0.0026,0.0001,0.0028,30014807,0.01,14,2,2272.0
2020-07-19,2020-07-19 12:23:34,Arm500,DOC 34028-2016,165.888,0,43,1,2,166.653,166.253,4.0,1573.0,0.4,6.0,9672.0,200,13,2155,9,320,350,110.0,0.296,0.1919,0.1529,0.5447,0.003,0.0197,0.0406,0.019,0.0396,0.0011,0.0026,0.0004,0.0009,0.002,0.0034,0.001,0.0065,0.0026,0.0001,0.0028,30014808,0.01,10,4,6366.0
2020-07-19,2020-07-19 13:43:34,Arm500,DOC 34028-2016,159.744,0,45,1,2,160.496,160.096,3.0,1566.0,0.4,6.0,9724.0,200,13,2155,9,320,350,110.0,0.298,0.1943,0.1398,0.5305,0.0029,0.0168,0.0474,0.0238,0.0491,0.0011,0.0029,0.0003,0.0008,0.0017,0.0029,0.0005,0.007,0.0025,0.0001,0.0015,30014808,0.02,10,4,6314.0
2020-07-19,2020-07-19 13:43:34,Arm500,DOC 34028-2016,159.744,0,45,1,2,160.496,160.096,3.0,1566.0,0.4,6.0,9598.0,200,13,2155,9,320,350,110.0,0.298,0.1943,0.1398,0.5305,0.0029,0.0168,0.0474,0.0238,0.0491,0.0011,0.0029,0.0003,0.0008,0.0017,0.0029,0.0005,0.007,0.0025,0.0001,0.0015,30014807,0.02,14,2,2219.0
2020-07-19,2020-07-19 13:43:34,Arm500,DOC 34028-2016,159.744,0,45,1,2,160.496,160.096,3.0,1566.0,0.4,6.0,10801.0,200,13,2155,9,320,350,110.0,0.298,0.1943,0.1398,0.5305,0.0029,0.0168,0.0474,0.0238,0.0491,0.0011,0.0029,0.0003,0.0008,0.0017,0.0029,0.0005,0.007,0.0025,0.0001,0.0015,30014810,0.02,9,3,8062.0
2020-07-19,2020-07-19 13:43:34,Arm500,DOC 34028-2016,159.744,0,45,1,2,160.496,160.096,3.0,1566.0,0.4,6.0,10516.0,200,13,2155,9,320,350,110.0,0.298,0.1943,0.1398,0.5305,0.0029,0.0168,0.0474,0.0238,0.0491,0.0011,0.0029,0.0003,0.0008,0.0017,0.0029,0.0005,0.007,0.0025,0.0001,0.0015,30014809,0.02,18,6,1031.0
2020-07-19,2020-07-19 13:43:34,Arm500,DOC 34028-2016,159.744,0,45,1,2,160.496,160.096,3.0,1566.0,0.4,6.0,10376.0,200,13,2155,9,320,350,110.0,0.298,0.1943,0.1398,0.5305,0.0029,0.0168,0.0474,0.0238,0.0491,0.0011,0.0029,0.0003,0.0008,0.0017,0.0029,0.0005,0.007,0.0025,0.0001,0.0015,30014811,0.02,8,5,858.0
2020-07-19,2020-07-19 13:43:34,Arm500,DOC 34028-2016,159.744,0,45,1,2,160.496,160.096,3.0,1566.0,0.4,6.0,10516.0,200,13,2155,9,320,350,110.0,0.298,0.1943,0.1398,0.5305,0.0029,0.0168,0.0474,0.0238,0.0491,0.0011,0.0029,0.0003,0.0008,0.0017,0.0029,0.0005,0.007,0.0025,0.0001,0.0015,30014821,0.02,12,6,1301.0
2020-07-19,2020-07-19 13:43:34,Arm500,DOC 34028-2016,159.744,0,45,1,2,160.496,160.096,3.0,1566.0,0.4,6.0,9724.0,200,13,2155,9,320,350,110.0,0.298,0.1943,0.1398,0.5305,0.0029,0.0168,0.0474,0.0238,0.0491,0.0011,0.0029,0.0003,0.0008,0.0017,0.0029,0.0005,0.007,0.0025,0.0001,0.0015,30014815,0.02,13,4,3955.0
2020-07-19,2020-07-19 13:43:34,Arm500,DOC 34028-2016,159.744,0,45,1,2,160.496,160.096,3.0,1566.0,0.4,6.0,9622.0,200,13,2155,9,320,350,110.0,0.298,0.1943,0.1398,0.5305,0.0029,0.0168,0.0474,0.0238,0.0491,0.0011,0.0029,0.0003,0.0008,0.0017,0.0029,0.0005,0.007,0.0025,0.0001,0.0015,30014817,0.02,7,1,2112.0
2020-07-19,2020-07-19 13:43:34,Arm500,DOC 34028-2016,159.744,0,45,1,2,160.496,160.096,3.0,1566.0,0.4,6.0,10376.0,200,13,2155,9,320,350,110.0,0.298,0.1943,0.1398,0.5305,0.0029,0.0168,0.0474,0.0238,0.0491,0.0011,0.0029,0.0003,0.0008,0.0017,0.0029,0.0005,0.007,0.0025,0.0001,0.0015,30014804,0.02,11,5,2200.0
2020-07-19,2020-07-19 14:26:44,Arm500,DOC 34028-2016,162.816,0,46,1,2,163.575,163.175,2.0,1567.0,0.4,6.0,10401.0,200,13,2155,9,320,350,110.0,0.298,0.1958,0.1418,0.5312,0.0035,0.0152,0.0419,0.0196,0.0441,0.001,0.0026,0.0003,0.0008,0.0017,0.003,0.0013,0.0071,0.0026,0.0001,0.0027,30014804,0.02,11,5,2175.0
2020-07-19,2020-07-19 14:26:44,Arm500,DOC 34028-2016,162.816,0,46,1,2,163.575,163.175,2.0,1567.0,0.4,6.0,9625.0,200,13,2155,9,320,350,110.0,0.298,0.1958,0.1418,0.5312,0.0035,0.0152,0.0419,0.0196,0.0441,0.001,0.0026,0.0003,0.0008,0.0017,0.003,0.0013,0.0071,0.0026,0.0001,0.0027,30014807,0.02,14,2,2192.0
2020-07-19,2020-07-19 14:26:44,Arm500,DOC 34028-2016,162.816,0,46,1,2,163.575,163.175,2.0,1567.0,0.4,6.0,9752.0,200,13,2155,9,320,350,110.0,0.298,0.1958,0.1418,0.5312,0.0035,0.0152,0.0419,0.0196,0.0441,0.001,0.0026,0.0003,0.0008,0.0017,0.003,0.0013,0.0071,0.0026,0.0001,0.0027,30014815,0.02,13,4,3927.0
2020-07-19,2020-07-19 14:26:44,Arm500,DOC 34028-2016,162.816,0,46,1,2,163.575,163.175,2.0,1567.0,0.4,6.0,10401.0,200,13,2155,9,320,350,110.0,0.298,0.1958,0.1418,0.5312,0.0035,0.0152,0.0419,0.0196,0.0441,0.001,0.0026,0.0003,0.0008,0.0017,0.003,0.0013,0.0071,0.0026,0.0001,0.0027,30014811,0.02,8,5,833.0
2020-07-19,2020-07-19 14:26:44,Arm500,DOC 34028-2016,162.816,0,46,1,2,163.575,163.175,2.0,1567.0,0.4,6.0,9752.0,200,13,2155,9,320,350,110.0,0.298,0.1958,0.1418,0.5312,0.0035,0.0152,0.0419,0.0196,0.0441,0.001,0.0026,0.0003,0.0008,0.0017,0.003,0.0013,0.0071,0.0026,0.0001,0.0027,30014808,0.02,10,4,6286.0
2020-07-19,2020-07-19 14:26:44,Arm500,DOC 34028-2016,162.816,0,46,1,2,163.575,163.175,2.0,1567.0,0.4,6.0,9650.0,200,13,2155,9,320,350,110.0,0.298,0.1958,0.1418,0.5312,0.0035,0.0152,0.0419,0.0196,0.0441,0.001,0.0026,0.0003,0.0008,0.0017,0.003,0.0013,0.0071,0.0026,0.0001,0.0027,30014817,0.02,7,1,2084.0
2020-07-19,2020-07-19 14:26:44,Arm500,DOC 34028-2016,162.816,0,46,1,2,163.575,163.175,2.0,1567.0,0.4,6.0,10828.0,200,13,2155,9,320,350,110.0,0.298,0.1958,0.1418,0.5312,0.0035,0.0152,0.0419,0.0196,0.0441,0.001,0.0026,0.0003,0.0008,0.0017,0.003,0.0013,0.0071,0.0026,0.0001,0.0027,30014810,0.02,9,3,8035.0
2020-07-19,2020-07-19 14:26:44,Arm500,DOC 34028-2016,162.816,0,46,1,2,163.575,163.175,2.0,1567.0,0.4,6.0,10544.0,200,13,2155,9,320,350,110.0,0.298,0.1958,0.1418,0.5312,0.0035,0.0152,0.0419,0.0196,0.0441,0.001,0.0026,0.0003,0.0008,0.0017,0.003,0.0013,0.0071,0.0026,0.0001,0.0027,30014821,0.02,12,6,1273.0
2020-07-19,2020-07-19 14:26:44,Arm500,DOC 34028-2016,162.816,0,46,1,2,163.575,163.175,2.0,1567.0,0.4,6.0,10544.0,200,13,2155,9,320,350,110.0,0.298,0.1958,0.1418,0.5312,0.0035,0.0152,0.0419,0.0196,0.0441,0.001,0.0026,0.0003,0.0008,0.0017,0.003,0.0013,0.0071,0.0026,0.0001,0.0027,30014809,0.02,18,6,1003.0
2020-07-19,2020-07-19 15:32:16,Arm500,DOC 34028-2016,168.96,0,47,1,2,169.731,169.331,4.0,1567.0,0.4,6.0,9779.0,200,13,2155,9,320,350,110.0,0.286,0.1835,0.1455,0.5324,0.0041,0.0178,0.0476,0.0203,0.0322,0.0008,0.0023,0.0003,0.0008,0.0017,0.0032,0.0007,0.0062,0.0026,0.0001,0.0012,30014808,0.01,10,4,6259.0
2020-07-19,2020-07-19 15:32:16,Arm500,DOC 34028-2016,168.96,0,47,1,2,169.731,169.331,4.0,1567.0,0.4,6.0,10859.0,200,13,2155,9,320,350,110.0,0.286,0.1835,0.1455,0.5324,0.0041,0.0178,0.0476,0.0203,0.0322,0.0008,0.0023,0.0003,0.0008,0.0017,0.0032,0.0007,0.0062,0.0026,0.0001,0.0012,30014810,0.01,9,3,8004.0
2020-07-19,2020-07-19 15:32:16,Arm500,DOC 34028-2016,168.96,0,47,1,2,169.731,169.331,4.0,1567.0,0.4,6.0,9653.0,200,13,2155,9,320,350,110.0,0.286,0.1835,0.1455,0.5324,0.0041,0.0178,0.0476,0.0203,0.0322,0.0008,0.0023,0.0003,0.0008,0.0017,0.0032,0.0007,0.0062,0.0026,0.0001,0.0012,30014807,0.01,14,2,2164.0
2020-07-19,2020-07-19 15:32:16,Arm500,DOC 34028-2016,168.96,0,47,1,2,169.731,169.331,4.0,1567.0,0.4,6.0,10572.0,200,13,2155,9,320,350,110.0,0.286,0.1835,0.1455,0.5324,0.0041,0.0178,0.0476,0.0203,0.0322,0.0008,0.0023,0.0003,0.0008,0.0017,0.0032,0.0007,0.0062,0.0026,0.0001,0.0012,30014809,0.01,18,6,975.0
2020-07-19,2020-07-19 15:32:16,Arm500,DOC 34028-2016,168.96,0,47,1,2,169.731,169.331,4.0,1567.0,0.4,6.0,10428.0,200,13,2155,9,320,350,110.0,0.286,0.1835,0.1455,0.5324,0.0041,0.0178,0.0476,0.0203,0.0322,0.0008,0.0023,0.0003,0.0008,0.0017,0.0032,0.0007,0.0062,0.0026,0.0001,0.0012,30014811,0.01,8,5,806.0
2020-07-19,2020-07-19 15:32:16,Arm500,DOC 34028-2016,168.96,0,47,1,2,169.731,169.331,4.0,1567.0,0.4,6.0,10428.0,200,13,2155,9,320,350,110.0,0.286,0.1835,0.1455,0.5324,0.0041,0.0178,0.0476,0.0203,0.0322,0.0008,0.0023,0.0003,0.0008,0.0017,0.0032,0.0007,0.0062,0.0026,0.0001,0.0012,30014804,0.01,11,5,2148.0
2020-07-19,2020-07-19 15:32:16,Arm500,DOC 34028-2016,168.96,0,47,1,2,169.731,169.331,4.0,1567.0,0.4,6.0,9779.0,200,13,2155,9,320,350,110.0,0.286,0.1835,0.1455,0.5324,0.0041,0.0178,0.0476,0.0203,0.0322,0.0008,0.0023,0.0003,0.0008,0.0017,0.0032,0.0007,0.0062,0.0026,0.0001,0.0012,30014815,0.01,13,4,3900.0
2020-07-19,2020-07-19 15:32:16,Arm500,DOC 34028-2016,168.96,0,47,1,2,169.731,169.331,4.0,1567.0,0.4,6.0,10572.0,200,13,2155,9,320,350,110.0,0.286,0.1835,0.1455,0.5324,0.0041,0.0178,0.0476,0.0203,0.0322,0.0008,0.0023,0.0003,0.0008,0.0017,0.0032,0.0007,0.0062,0.0026,0.0001,0.0012,30014821,0.01,12,6,1245.0
2020-07-19,2020-07-19 15:32:16,Arm500,DOC 34028-2016,168.96,0,47,1,2,169.731,169.331,4.0,1567.0,0.4,6.0,9678.0,200,13,2155,9,320,350,110.0,0.286,0.1835,0.1455,0.5324,0.0041,0.0178,0.0476,0.0203,0.0322,0.0008,0.0023,0.0003,0.0008,0.0017,0.0032,0.0007,0.0062,0.0026,0.0001,0.0012,30014817,0.01,7,1,2056.0
2020-07-19,2020-07-19 16:36:58,Arm500,DOC 34028-2016,159.744,0,49,1,2,160.496,160.096,3.0,1566.0,0.4,6.0,10627.0,200,13,2155,9,320,350,110.0,0.308,0.2055,0.1505,0.5424,0.0021,0.012,0.0382,0.0174,0.0351,0.0011,0.0025,0.0004,0.0009,0.0017,0.0029,0.0006,0.0081,0.0026,0.0001,0.0018,30014809,0.01,18,6,920.0
2020-07-19,2020-07-19 16:36:58,Arm500,DOC 34028-2016,159.744,0,49,1,2,160.496,160.096,3.0,1566.0,0.4,6.0,10481.0,200,13,2155,9,320,350,110.0,0.308,0.2055,0.1505,0.5424,0.0021,0.012,0.0382,0.0174,0.0351,0.0011,0.0025,0.0004,0.0009,0.0017,0.0029,0.0006,0.0081,0.0026,0.0001,0.0018,30014811,0.01,8,5,753.0
2020-07-19,2020-07-19 16:36:58,Arm500,DOC 34028-2016,159.744,0,49,1,2,160.496,160.096,3.0,1566.0,0.4,6.0,10627.0,200,13,2155,9,320,350,110.0,0.308,0.2055,0.1505,0.5424,0.0021,0.012,0.0382,0.0174,0.0351,0.0011,0.0025,0.0004,0.0009,0.0017,0.0029,0.0006,0.0081,0.0026,0.0001,0.0018,30014821,0.01,12,6,1190.0
2020-07-19,2020-07-19 16:36:58,Arm500,DOC 34028-2016,159.744,0,49,1,2,160.496,160.096,3.0,1566.0,0.4,6.0,9832.0,200,13,2155,9,320,350,110.0,0.308,0.2055,0.1505,0.5424,0.0021,0.012,0.0382,0.0174,0.0351,0.0011,0.0025,0.0004,0.0009,0.0017,0.0029,0.0006,0.0081,0.0026,0.0001,0.0018,30014808,0.01,10,4,6206.0
2020-07-19,2020-07-19 16:36:58,Arm500,DOC 34028-2016,159.744,0,49,1,2,160.496,160.096,3.0,1566.0,0.4,6.0,9733.0,200,13,2155,9,320,350,110.0,0.308,0.2055,0.1505,0.5424,0.0021,0.012,0.0382,0.0174,0.0351,0.0011,0.0025,0.0004,0.0009,0.0017,0.0029,0.0006,0.0081,0.0026,0.0001,0.0018,30014817,0.01,7,1,2001.0
2020-07-19,2020-07-19 16:36:58,Arm500,DOC 34028-2016,159.744,0,49,1,2,160.496,160.096,3.0,1566.0,0.4,6.0,9832.0,200,13,2155,9,320,350,110.0,0.308,0.2055,0.1505,0.5424,0.0021,0.012,0.0382,0.0174,0.0351,0.0011,0.0025,0.0004,0.0009,0.0017,0.0029,0.0006,0.0081,0.0026,0.0001,0.0018,30014815,0.01,13,4,3847.0
2020-07-19,2020-07-19 16:36:58,Arm500,DOC 34028-2016,159.744,0,49,1,2,160.496,160.096,3.0,1566.0,0.4,6.0,10481.0,200,13,2155,9,320,350,110.0,0.308,0.2055,0.1505,0.5424,0.0021,0.012,0.0382,0.0174,0.0351,0.0011,0.0025,0.0004,0.0009,0.0017,0.0029,0.0006,0.0081,0.0026,0.0001,0.0018,30014804,0.01,11,5,2095.0
2020-07-19,2020-07-19 16:36:58,Arm500,DOC 34028-2016,159.744,0,49,1,2,160.496,160.096,3.0,1566.0,0.4,6.0,10911.0,200,13,2155,9,320,350,110.0,0.308,0.2055,0.1505,0.5424,0.0021,0.012,0.0382,0.0174,0.0351,0.0011,0.0025,0.0004,0.0009,0.0017,0.0029,0.0006,0.0081,0.0026,0.0001,0.0018,30014810,0.01,9,3,7952.0
2020-07-19,2020-07-19 16:36:58,Arm500,DOC 34028-2016,159.744,0,49,1,2,160.496,160.096,3.0,1566.0,0.4,6.0,9705.0,200,13,2155,9,320,350,110.0,0.308,0.2055,0.1505,0.5424,0.0021,0.012,0.0382,0.0174,0.0351,0.0011,0.0025,0.0004,0.0009,0.0017,0.0029,0.0006,0.0081,0.0026,0.0001,0.0018,30014807,0.01,14,2,2112.0
2020-07-19,2020-07-19 17:01:01,Arm500,DOC 34028-2016,165.324,0,50,1,2,173.388,172.988,2.0,1566.0,0.4,6.0,9859.0,200,13,2155,9,320,350,110.0,0.285,0.1847,0.143,0.5222,0.002,0.021,0.0435,0.0187,0.0389,0.0012,0.0026,0.0003,0.0009,0.0019,0.0031,0.0006,0.007,0.0026,0.0002,0.0024,30014815,0.01,13,4,3820.0
2020-07-19,2020-07-19 17:01:01,Arm500,DOC 34028-2016,165.324,0,50,1,2,173.388,172.988,2.0,1566.0,0.4,6.0,10654.0,200,13,2155,9,320,350,110.0,0.285,0.1847,0.143,0.5222,0.002,0.021,0.0435,0.0187,0.0389,0.0012,0.0026,0.0003,0.0009,0.0019,0.0031,0.0006,0.007,0.0026,0.0002,0.0024,30014809,0.01,18,6,893.0
2020-07-19,2020-07-19 17:01:01,Arm500,DOC 34028-2016,165.324,0,50,1,2,173.388,172.988,2.0,1566.0,0.4,6.0,9757.0,200,13,2155,9,320,350,110.0,0.285,0.1847,0.143,0.5222,0.002,0.021,0.0435,0.0187,0.0389,0.0012,0.0026,0.0003,0.0009,0.0019,0.0031,0.0006,0.007,0.0026,0.0002,0.0024,30014817,0.01,7,1,1977.0
2020-07-19,2020-07-19 17:01:01,Arm500,DOC 34028-2016,165.324,0,50,1,2,173.388,172.988,2.0,1566.0,0.4,6.0,9733.0,200,13,2155,9,320,350,110.0,0.285,0.1847,0.143,0.5222,0.002,0.021,0.0435,0.0187,0.0389,0.0012,0.0026,0.0003,0.0009,0.0019,0.0031,0.0006,0.007,0.0026,0.0002,0.0024,30014807,0.01,14,2,2084.0
