Repository: khw11044/Iron-CCM-RUL

# 연속 주조기의 RUL 데이터 분석

## RUL Dataset from Continuous Casting Machine

[캐글 페이지](https://www.kaggle.com/datasets/yuriykatser/rul-dataset-from-continuous-casting-machine)

## 도메인 설명 

연주공정: 연주공정은 철강산업에서 철 제품을 생산하는 공정중 하나로 연속주조의 줄임말이다. 액체상태의 용강을 주형에 넣어 고체가 되도록 식히는 과정이며 이 과정을 거쳐, 슬래브, 브룸, 빌렛의 반제품이 만들어진다.
주괴(鑄塊, ingot)란 상대적으로 순도가 높은 물질의 덩어리다. 보통 금속을 가공하기 좋게 주물로 뜬 것을 말한다.

____


연속 주조 기계(이하 'CCM')는 액체 상태의 철강을 주어진 단면의 고체 빌릿으로 변환하는 장치로, 이후 롤링 생산(예: 철근)이 이루어진다.

금형 슬리브는 CCM 금형의 가장 중요하고 빠르게 마모되는 부분이다. 슬리브는 둥근 형태나 프로파일 단면의 수냉식 구리 파이프이다. 용융 금속이 슬리브 벽과 접촉하면 결정화되며, 주괴의 기본 고체 껍질이 형성된다.

**슬리브 운영 중 주요 생산 문제**는 슬리브의 구리 파이프 표면에 결함이 생기고 내부 공간의 프로파일이 변형되어 열 조건이 방해받는 것이다. 이는 결과적으로 주괴의 품질에 영향을 미친다.

File: data/data_noNull.csv (part 52 of 73)
date,sample_time_continuous_caster,steel_type,doc_requirement,"workpiece_weight, tonn",workpiece_slice_geometry_150x150,cast_in_row,alloy_type_open,"alloy_speed, meter/minute","steel_weight_theoretical, tonn","steel_weight, tonn",grab1_num,"steel_temperature_grab1, Celsius deg.","metal_residue_grab1, tonn",grab2_num,"resistance, tonn","swing_frequency, amount/minute","crystallizer_movement, mm","water_consumption, liter/minute","water_temperature_delta, Celsius deg.","water_consumption_secondary_cooling_zone_num1, liter/minute","water_consumption_secondary_cooling_zone_num2, liter/minute","water_consumption_secondary_cooling_zone_num3, liter/minute","Ce, %","C, %","Si, %","Mn,%","S, %","P, %","Cr, %","Ni, %","Cu, %","As, %","Mo, %","Nb, %","Ti, %","V, %","Al, %","Ca, %","N, %","Pb, %","Mg, %","Zn, %",sleeve,"quantity, tonn",num_crystallizer,num_stream,RUL
2020-07-19,2020-07-19 17:01:01,Arm500,DOC 34028-2016,165.324,0,50,1,2,173.388,172.988,2.0,1566.0,0.4,6.0,10654.0,200,13,2155,9,320,350,110.0,0.285,0.1847,0.143,0.5222,0.002,0.021,0.0435,0.0187,0.0389,0.0012,0.0026,0.0003,0.0009,0.0019,0.0031,0.0006,0.007,0.0026,0.0002,0.0024,30014821,0.01,12,6,1163.0
2020-07-19,2020-07-19 17:01:01,Arm500,DOC 34028-2016,165.324,0,50,1,2,173.388,172.988,2.0,1566.0,0.4,6.0,10508.0,200,13,2155,9,320,350,110.0,0.285,0.1847,0.143,0.5222,0.002,0.021,0.0435,0.0187,0.0389,0.0012,0.0026,0.0003,0.0009,0.0019,0.0031,0.0006,0.007,0.0026,0.0002,0.0024,30014804,0.01,11,5,2068.0
2020-07-19,2020-07-19 17:01:01,Arm500,DOC 34028-2016,165.324,0,50,1,2,173.388,172.988,2.0,1566.0,0.4,6.0,10508.0,200,13,2155,9,320,350,110.0,0.285,0.1847,0.143,0.5222,0.002,0.021,0.0435,0.0187,0.0389,0.0012,0.0026,0.0003,0.0009,0.0019,0.0031,0.0006,0.007,0.0026,0.0002,0.0024,30014811,0.01,8,5,726.0
2020-07-19,2020-07-19 17:01:01,Arm500,DOC 34028-2016,165.324,0,50,1,2,173.388,172.988,2.0,1566.0,0.4,6.0,9859.0,200,13,2155,9,320,350,110.0,0.285,0.1847,0.143,0.5222,0.002,0.021,0.0435,0.0187,0.0389,0.0012,0.0026,0.0003,0.0009,0.0019,0.0031,0.0006,0.007,0.0026,0.0002,0.0024,30014808,0.01,10,4,6179.0
2020-07-19,2020-07-19 17:01:01,Arm500,DOC 34028-2016,165.324,0,50,1,2,173.388,172.988,2.0,1566.0,0.4,6.0,10942.0,200,13,2155,9,320,350,110.0,0.285,0.1847,0.143,0.5222,0.002,0.021,0.0435,0.0187,0.0389,0.0012,0.0026,0.0003,0.0009,0.0019,0.0031,0.0006,0.007,0.0026,0.0002,0.0024,30014810,0.01,9,3,7921.0
2020-07-19,2020-07-19 18:41:19,Arm500,DOC 34028-2016,147.456,0,1,1,2,149.08,148.68,4.0,1579.0,0.4,7.0,6398.0,200,13,2155,9,290,320,100.0,0.29,0.1899,0.1452,0.5269,0.0026,0.016,0.036,0.0229,0.0363,0.0011,0.0026,0.0003,0.0009,0.0023,0.0031,0.001,0.0081,0.0025,0.0001,0.0037,30014809,0.07,18,6,5149.0
2020-07-19,2020-07-19 18:41:19,Arm500,DOC 34028-2016,147.456,0,1,1,2,149.08,148.68,4.0,1579.0,0.4,7.0,6398.0,200,13,2155,9,290,320,100.0,0.29,0.1899,0.1452,0.5269,0.0026,0.016,0.036,0.0229,0.0363,0.0011,0.0026,0.0003,0.0009,0.0023,0.0031,0.001,0.0081,0.0025,0.0001,0.0037,30014821,0.07,12,6,5419.0
2020-07-19,2020-07-19 18:41:19,Arm500,DOC 34028-2016,147.456,0,1,1,2,149.08,148.68,4.0,1579.0,0.4,7.0,9758.0,200,13,2155,9,290,320,100.0,0.29,0.1899,0.1452,0.5269,0.0026,0.016,0.036,0.0229,0.0363,0.0011,0.0026,0.0003,0.0009,0.0023,0.0031,0.001,0.0081,0.0025,0.0001,0.0037,30014807,0.07,14,2,2059.0
2020-07-19,2020-07-19 18:41:19,Arm500,DOC 34028-2016,147.456,0,1,1,2,149.08,148.68,4.0,1579.0,0.4,7.0,5784.0,200,13,2155,9,290,320,100.0,0.29,0.1899,0.1452,0.5269,0.0026,0.016,0.036,0.0229,0.0363,0.0011,0.0026,0.0003,0.0009,0.0023,0.0031,0.001,0.0081,0.0025,0.0001,0.0037,30014811,0.07,8,5,5450.0
2020-07-19,2020-07-19 18:41:19,Arm500,DOC 34028-2016,147.456,0,1,1,2,149.08,148.68,4.0,1579.0,0.4,7.0,9782.0,200,13,2155,9,290,320,100.0,0.29,0.1899,0.1452,0.5269,0.0026,0.016,0.036,0.0229,0.0363,0.0011,0.0026,0.0003,0.0009,0.0023,0.0031,0.001,0.0081,0.0025,0.0001,0.0037,30014817,0.07,7,1,1952.0
2020-07-19,2020-07-19 18:41:19,Arm500,DOC 34028-2016,147.456,0,1,1,2,149.08,148.68,4.0,1579.0,0.4,7.0,10967.0,200,13,2155,9,290,320,100.0,0.29,0.1899,0.1452,0.5269,0.0026,0.016,0.036,0.0229,0.0363,0.0011,0.0026,0.0003,0.0009,0.0023,0.0031,0.001,0.0081,0.0025,0.0001,0.0037,30014810,0.07,9,3,7896.0
2020-07-19,2020-07-19 18:41:19,Arm500,DOC 34028-2016,147.456,0,1,1,2,149.08,148.68,4.0,1579.0,0.4,7.0,5868.0,200,13,2155,9,290,320,100.0,0.29,0.1899,0.1452,0.5269,0.0026,0.016,0.036,0.0229,0.0363,0.0011,0.0026,0.0003,0.0009,0.0023,0.0031,0.001,0.0081,0.0025,0.0001,0.0037,30014808,0.07,10,4,10170.0
2020-07-19,2020-07-19 18:41:19,Arm500,DOC 34028-2016,147.456,0,1,1,2,149.08,148.68,4.0,1579.0,0.4,7.0,5784.0,200,13,2155,9,290,320,100.0,0.29,0.1899,0.1452,0.5269,0.0026,0.016,0.036,0.0229,0.0363,0.0011,0.0026,0.0003,0.0009,0.0023,0.0031,0.001,0.0081,0.0025,0.0001,0.0037,30014804,0.07,11,5,6792.0
2020-07-19,2020-07-19 18:41:19,Arm500,DOC 34028-2016,147.456,0,1,1,2,149.08,148.68,4.0,1579.0,0.4,7.0,5868.0,200,13,2155,9,290,320,100.0,0.29,0.1899,0.1452,0.5269,0.0026,0.016,0.036,0.0229,0.0363,0.0011,0.0026,0.0003,0.0009,0.0023,0.0031,0.001,0.0081,0.0025,0.0001,0.0037,30014815,0.07,13,4,7811.0
2020-07-19,2020-07-19 19:26:00,Arm500,DOC 34028-2016,175.104,0,2,1,2,175.889,175.489,11.0,1568.0,0.4,7.0,10994.0,200,7,2155,9,290,320,100.0,0.28,0.1787,0.1483,0.5272,0.0044,0.0167,0.0455,0.0189,0.0385,0.0012,0.0027,0.0004,0.0009,0.0021,0.0049,0.0009,0.006,0.0026,0.0001,0.0026,30014810,0.01,9,3,7869.0
2020-07-19,2020-07-19 19:26:00,Arm500,DOC 34028-2016,175.104,0,2,1,2,175.889,175.489,11.0,1568.0,0.4,7.0,5895.0,200,7,2155,9,290,320,100.0,0.28,0.1787,0.1483,0.5272,0.0044,0.0167,0.0455,0.0189,0.0385,0.0012,0.0027,0.0004,0.0009,0.0021,0.0049,0.0009,0.006,0.0026,0.0001,0.0026,30014808,0.01,10,4,10143.0
2020-07-19,2020-07-19 19:26:00,Arm500,DOC 34028-2016,175.104,0,2,1,2,175.889,175.489,11.0,1568.0,0.4,7.0,5895.0,200,7,2155,9,290,320,100.0,0.28,0.1787,0.1483,0.5272,0.0044,0.0167,0.0455,0.0189,0.0385,0.0012,0.0027,0.0004,0.0009,0.0021,0.0049,0.0009,0.006,0.0026,0.0001,0.0026,30014815,0.01,13,4,7784.0
2020-07-19,2020-07-19 19:26:00,Arm500,DOC 34028-2016,175.104,0,2,1,2,175.889,175.489,11.0,1568.0,0.4,7.0,6428.0,200,7,2155,9,290,320,100.0,0.28,0.1787,0.1483,0.5272,0.0044,0.0167,0.0455,0.0189,0.0385,0.0012,0.0027,0.0004,0.0009,0.0021,0.0049,0.0009,0.006,0.0026,0.0001,0.0026,30014821,0.01,12,6,5389.0
2020-07-19,2020-07-19 19:26:00,Arm500,DOC 34028-2016,175.104,0,2,1,2,175.889,175.489,11.0,1568.0,0.4,7.0,5814.0,200,7,2155,9,290,320,100.0,0.28,0.1787,0.1483,0.5272,0.0044,0.0167,0.0455,0.0189,0.0385,0.0012,0.0027,0.0004,0.0009,0.0021,0.0049,0.0009,0.006,0.0026,0.0001,0.0026,30014804,0.01,11,5,6762.0
2020-07-19,2020-07-19 19:26:00,Arm500,DOC 34028-2016,175.104,0,2,1,2,175.889,175.489,11.0,1568.0,0.4,7.0,9809.0,200,7,2155,9,290,320,100.0,0.28,0.1787,0.1483,0.5272,0.0044,0.0167,0.0455,0.0189,0.0385,0.0012,0.0027,0.0004,0.0009,0.0021,0.0049,0.0009,0.006,0.0026,0.0001,0.0026,30014817,0.01,7,1,1925.0
2020-07-19,2020-07-19 19:26:00,Arm500,DOC 34028-2016,175.104,0,2,1,2,175.889,175.489,11.0,1568.0,0.4,7.0,6428.0,200,7,2155,9,290,320,100.0,0.28,0.1787,0.1483,0.5272,0.0044,0.0167,0.0455,0.0189,0.0385,0.0012,0.0027,0.0004,0.0009,0.0021,0.0049,0.0009,0.006,0.0026,0.0001,0.0026,30014809,0.01,18,6,5119.0
2020-07-19,2020-07-19 19:26:00,Arm500,DOC 34028-2016,175.104,0,2,1,2,175.889,175.489,11.0,1568.0,0.4,7.0,5814.0,200,7,2155,9,290,320,100.0,0.28,0.1787,0.1483,0.5272,0.0044,0.0167,0.0455,0.0189,0.0385,0.0012,0.0027,0.0004,0.0009,0.0021,0.0049,0.0009,0.006,0.0026,0.0001,0.0026,30014811,0.01,8,5,5420.0
2020-07-19,2020-07-19 19:26:00,Arm500,DOC 34028-2016,175.104,0,2,1,2,175.889,175.489,11.0,1568.0,0.4,7.0,9788.0,200,7,2155,9,290,320,100.0,0.28,0.1787,0.1483,0.5272,0.0044,0.0167,0.0455,0.0189,0.0385,0.0012,0.0027,0.0004,0.0009,0.0021,0.0049,0.0009,0.006,0.0026,0.0001,0.0026,30014807,0.01,14,2,2029.0
2020-07-19,2020-07-19 19:59:47,Arm500,DOC 34028-2016,172.032,0,3,1,2,172.81,172.41,3.0,1567.0,0.4,7.0,9837.0,200,7,2155,9,290,350,100.0,0.28,0.18,0.1482,0.5283,0.0044,0.0178,0.0395,0.0178,0.0373,0.001,0.0024,0.0004,0.0009,0.0018,0.003,0.0011,0.0067,0.0026,0.0001,0.0013,30014817,0.01,7,1,1897.0
2020-07-19,2020-07-19 19:59:47,Arm500,DOC 34028-2016,172.032,0,3,1,2,172.81,172.41,3.0,1567.0,0.4,7.0,5842.0,200,7,2155,9,290,350,100.0,0.28,0.18,0.1482,0.5283,0.0044,0.0178,0.0395,0.0178,0.0373,0.001,0.0024,0.0004,0.0009,0.0018,0.003,0.0011,0.0067,0.0026,0.0001,0.0013,30014811,0.01,8,5,5392.0
2020-07-19,2020-07-19 19:59:47,Arm500,DOC 34028-2016,172.032,0,3,1,2,172.81,172.41,3.0,1567.0,0.4,7.0,6456.0,200,7,2155,9,290,350,100.0,0.28,0.18,0.1482,0.5283,0.0044,0.0178,0.0395,0.0178,0.0373,0.001,0.0024,0.0004,0.0009,0.0018,0.003,0.0011,0.0067,0.0026,0.0001,0.0013,30014821,0.01,12,6,5361.0
2020-07-19,2020-07-19 19:59:47,Arm500,DOC 34028-2016,172.032,0,3,1,2,172.81,172.41,3.0,1567.0,0.4,7.0,5842.0,200,7,2155,9,290,350,100.0,0.28,0.18,0.1482,0.5283,0.0044,0.0178,0.0395,0.0178,0.0373,0.001,0.0024,0.0004,0.0009,0.0018,0.003,0.0011,0.0067,0.0026,0.0001,0.0013,30014804,0.01,11,5,6734.0
2020-07-19,2020-07-19 19:59:47,Arm500,DOC 34028-2016,172.032,0,3,1,2,172.81,172.41,3.0,1567.0,0.4,7.0,5926.0,200,7,2155,9,290,350,100.0,0.28,0.18,0.1482,0.5283,0.0044,0.0178,0.0395,0.0178,0.0373,0.001,0.0024,0.0004,0.0009,0.0018,0.003,0.0011,0.0067,0.0026,0.0001,0.0013,30014815,0.01,13,4,7753.0
2020-07-19,2020-07-19 19:59:47,Arm500,DOC 34028-2016,172.032,0,3,1,2,172.81,172.41,3.0,1567.0,0.4,7.0,6456.0,200,7,2155,9,290,350,100.0,0.28,0.18,0.1482,0.5283,0.0044,0.0178,0.0395,0.0178,0.0373,0.001,0.0024,0.0004,0.0009,0.0018,0.003,0.0011,0.0067,0.0026,0.0001,0.0013,30014809,0.01,18,6,5091.0
2020-07-19,2020-07-19 19:59:47,Arm500,DOC 34028-2016,172.032,0,3,1,2,172.81,172.41,3.0,1567.0,0.4,7.0,11022.0,200,7,2155,9,290,350,100.0,0.28,0.18,0.1482,0.5283,0.0044,0.0178,0.0395,0.0178,0.0373,0.001,0.0024,0.0004,0.0009,0.0018,0.003,0.0011,0.0067,0.0026,0.0001,0.0013,30014810,0.01,9,3,7841.0
2020-07-19,2020-07-19 19:59:47,Arm500,DOC 34028-2016,172.032,0,3,1,2,172.81,172.41,3.0,1567.0,0.4,7.0,5926.0,200,7,2155,9,290,350,100.0,0.28,0.18,0.1482,0.5283,0.0044,0.0178,0.0395,0.0178,0.0373,0.001,0.0024,0.0004,0.0009,0.0018,0.003,0.0011,0.0067,0.0026,0.0001,0.0013,30014808,0.01,10,4,10112.0
2020-07-19,2020-07-19 19:59:47,Arm500,DOC 34028-2016,172.032,0,3,1,2,172.81,172.41,3.0,1567.0,0.4,7.0,9816.0,200,7,2155,9,290,350,100.0,0.28,0.18,0.1482,0.5283,0.0044,0.0178,0.0395,0.0178,0.0373,0.001,0.0024,0.0004,0.0009,0.0018,0.003,0.0011,0.0067,0.0026,0.0001,0.0013,30014807,0.01,14,2,2001.0
2020-07-19,2020-07-19 20:41:11,Arm500,DOC 34028-2016,172.032,0,4,1,2,172.81,172.41,2.0,1566.0,0.4,7.0,5870.0,200,7,2155,9,290,350,100.0,0.289,0.1863,0.143,0.5303,0.004,0.0163,0.0463,0.0193,0.0443,0.0009,0.0022,0.0003,0.0009,0.0017,0.0029,0.0009,0.0061,0.0025,0.0001,0.0013,30014804,0.01,11,5,6706.0
2020-07-19,2020-07-19 20:41:11,Arm500,DOC 34028-2016,172.032,0,4,1,2,172.81,172.41,2.0,1566.0,0.4,7.0,5870.0,200,7,2155,9,290,350,100.0,0.289,0.1863,0.143,0.5303,0.004,0.0163,0.0463,0.0193,0.0443,0.0009,0.0022,0.0003,0.0009,0.0017,0.0029,0.0009,0.0061,0.0025,0.0001,0.0013,30014811,0.01,8,5,5364.0
2020-07-19,2020-07-19 20:41:11,Arm500,DOC 34028-2016,172.032,0,4,1,2,172.81,172.41,2.0,1566.0,0.4,7.0,5954.0,200,7,2155,9,290,350,100.0,0.289,0.1863,0.143,0.5303,0.004,0.0163,0.0463,0.0193,0.0443,0.0009,0.0022,0.0003,0.0009,0.0017,0.0029,0.0009,0.0061,0.0025,0.0001,0.0013,30014815,0.01,13,4,7725.0
2020-07-19,2020-07-19 20:41:11,Arm500,DOC 34028-2016,172.032,0,4,1,2,172.81,172.41,2.0,1566.0,0.4,7.0,6487.0,200,7,2155,9,290,350,100.0,0.289,0.1863,0.143,0.5303,0.004,0.0163,0.0463,0.0193,0.0443,0.0009,0.0022,0.0003,0.0009,0.0017,0.0029,0.0009,0.0061,0.0025,0.0001,0.0013,30014809,0.01,18,6,5060.0
2020-07-19,2020-07-19 20:41:11,Arm500,DOC 34028-2016,172.032,0,4,1,2,172.81,172.41,2.0,1566.0,0.4,7.0,9864.0,200,7,2155,9,290,350,100.0,0.289,0.1863,0.143,0.5303,0.004,0.0163,0.0463,0.0193,0.0443,0.0009,0.0022,0.0003,0.0009,0.0017,0.0029,0.0009,0.0061,0.0025,0.0001,0.0013,30014817,0.01,7,1,1870.0
2020-07-19,2020-07-19 20:41:11,Arm500,DOC 34028-2016,172.032,0,4,1,2,172.81,172.41,2.0,1566.0,0.4,7.0,11053.0,200,7,2155,9,290,350,100.0,0.289,0.1863,0.143,0.5303,0.004,0.0163,0.0463,0.0193,0.0443,0.0009,0.0022,0.0003,0.0009,0.0017,0.0029,0.0009,0.0061,0.0025,0.0001,0.0013,30014810,0.01,9,3,7810.0
2020-07-19,2020-07-19 20:41:11,Arm500,DOC 34028-2016,172.032,0,4,1,2,172.81,172.41,2.0,1566.0,0.4,7.0,5954.0,200,7,2155,9,290,350,100.0,0.289,0.1863,0.143,0.5303,0.004,0.0163,0.0463,0.0193,0.0443,0.0009,0.0022,0.0003,0.0009,0.0017,0.0029,0.0009,0.0061,0.0025,0.0001,0.0013,30014808,0.01,10,4,10084.0
2020-07-19,2020-07-19 20:41:11,Arm500,DOC 34028-2016,172.032,0,4,1,2,172.81,172.41,2.0,1566.0,0.4,7.0,6487.0,200,7,2155,9,290,350,100.0,0.289,0.1863,0.143,0.5303,0.004,0.0163,0.0463,0.0193,0.0443,0.0009,0.0022,0.0003,0.0009,0.0017,0.0029,0.0009,0.0061,0.0025,0.0001,0.0013,30014821,0.01,12,6,5330.0
2020-07-19,2020-07-19 20:41:11,Arm500,DOC 34028-2016,172.032,0,4,1,2,172.81,172.41,2.0,1566.0,0.4,7.0,9844.0,200,7,2155,9,290,350,100.0,0.289,0.1863,0.143,0.5303,0.004,0.0163,0.0463,0.0193,0.0443,0.0009,0.0022,0.0003,0.0009,0.0017,0.0029,0.0009,0.0061,0.0025,0.0001,0.0013,30014807,0.01,14,2,1973.0
2020-07-19,2020-07-19 21:27:41,Arm500,DOC 34028-2016,168.96,0,5,1,2,169.731,169.331,4.0,1561.0,0.4,7.0,5897.0,200,7,2155,9,290,350,100.0,0.359,0.1967,0.1796,0.8843,0.0038,0.0103,0.0475,0.024,0.0451,0.0011,0.0029,0.0004,0.0011,0.0022,0.0036,0.001,0.0077,0.0032,0.0001,0.0015,30014811,0.02,8,5,5337.0
2020-07-19,2020-07-19 21:27:41,Arm500,DOC 34028-2016,168.96,0,5,1,2,169.731,169.331,4.0,1561.0,0.4,7.0,5981.0,200,7,2155,9,290,350,100.0,0.359,0.1967,0.1796,0.8843,0.0038,0.0103,0.0475,0.024,0.0451,0.0011,0.0029,0.0004,0.0011,0.0022,0.0036,0.001,0.0077,0.0032,0.0001,0.0015,30014808,0.02,10,4,10057.0
2020-07-19,2020-07-19 21:27:41,Arm500,DOC 34028-2016,168.96,0,5,1,2,169.731,169.331,4.0,1561.0,0.4,7.0,11080.0,200,7,2155,9,290,350,100.0,0.359,0.1967,0.1796,0.8843,0.0038,0.0103,0.0475,0.024,0.0451,0.0011,0.0029,0.0004,0.0011,0.0022,0.0036,0.001,0.0077,0.0032,0.0001,0.0015,30014810,0.02,9,3,7783.0
2020-07-19,2020-07-19 21:27:41,Arm500,DOC 34028-2016,168.96,0,5,1,2,169.731,169.331,4.0,1561.0,0.4,7.0,6514.0,200,7,2155,9,290,350,100.0,0.359,0.1967,0.1796,0.8843,0.0038,0.0103,0.0475,0.024,0.0451,0.0011,0.0029,0.0004,0.0011,0.0022,0.0036,0.001,0.0077,0.0032,0.0001,0.0015,30014821,0.02,12,6,5303.0
2020-07-19,2020-07-19 21:27:41,Arm500,DOC 34028-2016,168.96,0,5,1,2,169.731,169.331,4.0,1561.0,0.4,7.0,5897.0,200,7,2155,9,290,350,100.0,0.359,0.1967,0.1796,0.8843,0.0038,0.0103,0.0475,0.024,0.0451,0.0011,0.0029,0.0004,0.0011,0.0022,0.0036,0.001,0.0077,0.0032,0.0001,0.0015,30014804,0.02,11,5,6679.0
2020-07-19,2020-07-19 21:27:41,Arm500,DOC 34028-2016,168.96,0,5,1,2,169.731,169.331,4.0,1561.0,0.4,7.0,9874.0,200,7,2155,9,290,350,100.0,0.359,0.1967,0.1796,0.8843,0.0038,0.0103,0.0475,0.024,0.0451,0.0011,0.0029,0.0004,0.0011,0.0022,0.0036,0.001,0.0077,0.0032,0.0001,0.0015,30014807,0.02,14,2,1943.0
2020-07-19,2020-07-19 21:27:41,Arm500,DOC 34028-2016,168.96,0,5,1,2,169.731,169.331,4.0,1561.0,0.4,7.0,5981.0,200,7,2155,9,290,350,100.0,0.359,0.1967,0.1796,0.8843,0.0038,0.0103,0.0475,0.024,0.0451,0.0011,0.0029,0.0004,0.0011,0.0022,0.0036,0.001,0.0077,0.0032,0.0001,0.0015,30014815,0.02,13,4,7698.0
2020-07-19,2020-07-19 21:27:41,Arm500,DOC 34028-2016,168.96,0,5,1,2,169.731,169.331,4.0,1561.0,0.4,7.0,6514.0,200,7,2155,9,290,350,100.0,0.359,0.1967,0.1796,0.8843,0.0038,0.0103,0.0475,0.024,0.0451,0.0011,0.0029,0.0004,0.0011,0.0022,0.0036,0.001,0.0077,0.0032,0.0001,0.0015,30014809,0.02,18,6,5033.0
2020-07-19,2020-07-19 21:27:41,Arm500,DOC 34028-2016,168.96,0,5,1,2,169.731,169.331,4.0,1561.0,0.4,7.0,9892.0,200,7,2155,9,290,350,100.0,0.359,0.1967,0.1796,0.8843,0.0038,0.0103,0.0475,0.024,0.0451,0.0011,0.0029,0.0004,0.0011,0.0022,0.0036,0.001,0.0077,0.0032,0.0001,0.0015,30014817,0.02,7,1,1842.0
2020-07-19,2020-07-19 22:11:55,Arm500,DOC 34028-2016,165.888,0,6,1,2,166.653,166.253,10.0,1571.0,0.4,7.0,6009.0,200,7,2155,9,290,350,100.0,0.383,0.2003,0.1796,1.0018,0.0043,0.0105,0.0517,0.0189,0.0382,0.001,0.003,0.0005,0.001,0.0025,0.0031,0.0008,0.0083,0.0032,0.0001,0.0008,30014808,0.01,10,4,10029.0
2020-07-19,2020-07-19 22:11:55,Arm500,DOC 34028-2016,165.888,0,6,1,2,166.653,166.253,10.0,1571.0,0.4,7.0,5925.0,200,7,2155,9,290,350,100.0,0.383,0.2003,0.1796,1.0018,0.0043,0.0105,0.0517,0.0189,0.0382,0.001,0.003,0.0005,0.001,0.0025,0.0031,0.0008,0.0083,0.0032,0.0001,0.0008,30014804,0.01,11,5,6651.0
2020-07-19,2020-07-19 22:11:55,Arm500,DOC 34028-2016,165.888,0,6,1,2,166.653,166.253,10.0,1571.0,0.4,7.0,9902.0,200,7,2155,9,290,350,100.0,0.383,0.2003,0.1796,1.0018,0.0043,0.0105,0.0517,0.0189,0.0382,0.001,0.003,0.0005,0.001,0.0025,0.0031,0.0008,0.0083,0.0032,0.0001,0.0008,30014807,0.01,14,2,1915.0
2020-07-19,2020-07-19 22:11:55,Arm500,DOC 34028-2016,165.888,0,6,1,2,166.653,166.253,10.0,1571.0,0.4,7.0,9920.0,200,7,2155,9,290,350,100.0,0.383,0.2003,0.1796,1.0018,0.0043,0.0105,0.0517,0.0189,0.0382,0.001,0.003,0.0005,0.001,0.0025,0.0031,0.0008,0.0083,0.0032,0.0001,0.0008,30014817,0.01,7,1,1814.0
2020-07-19,2020-07-19 22:11:55,Arm500,DOC 34028-2016,165.888,0,6,1,2,166.653,166.253,10.0,1571.0,0.4,7.0,6542.0,200,7,2155,9,290,350,100.0,0.383,0.2003,0.1796,1.0018,0.0043,0.0105,0.0517,0.0189,0.0382,0.001,0.003,0.0005,0.001,0.0025,0.0031,0.0008,0.0083,0.0032,0.0001,0.0008,30014809,0.01,18,6,5005.0
2020-07-19,2020-07-19 22:11:55,Arm500,DOC 34028-2016,165.888,0,6,1,2,166.653,166.253,10.0,1571.0,0.4,7.0,6009.0,200,7,2155,9,290,350,100.0,0.383,0.2003,0.1796,1.0018,0.0043,0.0105,0.0517,0.0189,0.0382,0.001,0.003,0.0005,0.001,0.0025,0.0031,0.0008,0.0083,0.0032,0.0001,0.0008,30014815,0.01,13,4,7670.0
2020-07-19,2020-07-19 22:11:55,Arm500,DOC 34028-2016,165.888,0,6,1,2,166.653,166.253,10.0,1571.0,0.4,7.0,5925.0,200,7,2155,9,290,350,100.0,0.383,0.2003,0.1796,1.0018,0.0043,0.0105,0.0517,0.0189,0.0382,0.001,0.003,0.0005,0.001,0.0025,0.0031,0.0008,0.0083,0.0032,0.0001,0.0008,30014811,0.01,8,5,5309.0
2020-07-19,2020-07-19 22:11:55,Arm500,DOC 34028-2016,165.888,0,6,1,2,166.653,166.253,10.0,1571.0,0.4,7.0,11108.0,200,7,2155,9,290,350,100.0,0.383,0.2003,0.1796,1.0018,0.0043,0.0105,0.0517,0.0189,0.0382,0.001,0.003,0.0005,0.001,0.0025,0.0031,0.0008,0.0083,0.0032,0.0001,0.0008,30014810,0.01,9,3,7755.0
2020-07-19,2020-07-19 22:11:55,Arm500,DOC 34028-2016,165.888,0,6,1,2,166.653,166.253,10.0,1571.0,0.4,7.0,6542.0,200,7,2155,9,290,350,100.0,0.383,0.2003,0.1796,1.0018,0.0043,0.0105,0.0517,0.0189,0.0382,0.001,0.003,0.0005,0.001,0.0025,0.0031,0.0008,0.0083,0.0032,0.0001,0.0008,30014821,0.01,12,6,5275.0
2020-07-19,2020-07-19 23:11:39,Arm500,DOC 34028-2016,172.032,0,7,1,2,172.81,172.41,11.0,1563.0,0.4,7.0,6036.0,200,7,2155,9,290,350,100.0,0.386,0.203,0.1828,1.0045,0.005,0.0167,0.0547,0.0174,0.0325,0.0011,0.0026,0.0006,0.001,0.0025,0.0035,0.0008,0.008,0.0031,0.0001,0.0025,30014808,0.01,10,4,10002.0
2020-07-19,2020-07-19 23:11:39,Arm500,DOC 34028-2016,172.032,0,7,1,2,172.81,172.41,11.0,1563.0,0.4,7.0,5952.0,200,7,2155,9,290,350,100.0,0.386,0.203,0.1828,1.0045,0.005,0.0167,0.0547,0.0174,0.0325,0.0011,0.0026,0.0006,0.001,0.0025,0.0035,0.0008,0.008,0.0031,0.0001,0.0025,30014811,0.01,8,5,5282.0
2020-07-19,2020-07-19 23:11:39,Arm500,DOC 34028-2016,172.032,0,7,1,2,172.81,172.41,11.0,1563.0,0.4,7.0,6573.0,200,7,2155,9,290,350,100.0,0.386,0.203,0.1828,1.0045,0.005,0.0167,0.0547,0.0174,0.0325,0.0011,0.0026,0.0006,0.001,0.0025,0.0035,0.0008,0.008,0.0031,0.0001,0.0025,30014809,0.01,18,6,4974.0
2020-07-19,2020-07-19 23:11:39,Arm500,DOC 34028-2016,172.032,0,7,1,2,172.81,172.41,11.0,1563.0,0.4,7.0,9929.0,200,7,2155,9,290,350,100.0,0.386,0.203,0.1828,1.0045,0.005,0.0167,0.0547,0.0174,0.0325,0.0011,0.0026,0.0006,0.001,0.0025,0.0035,0.0008,0.008,0.0031,0.0001,0.0025,30014807,0.01,14,2,1888.0
2020-07-19,2020-07-19 23:11:39,Arm500,DOC 34028-2016,172.032,0,7,1,2,172.81,172.41,11.0,1563.0,0.4,7.0,9950.0,200,7,2155,9,290,350,100.0,0.386,0.203,0.1828,1.0045,0.005,0.0167,0.0547,0.0174,0.0325,0.0011,0.0026,0.0006,0.001,0.0025,0.0035,0.0008,0.008,0.0031,0.0001,0.0025,30014817,0.01,7,1,1784.0
2020-07-19,2020-07-19 23:11:39,Arm500,DOC 34028-2016,172.032,0,7,1,2,172.81,172.41,11.0,1563.0,0.4,7.0,6573.0,200,7,2155,9,290,350,100.0,0.386,0.203,0.1828,1.0045,0.005,0.0167,0.0547,0.0174,0.0325,0.0011,0.0026,0.0006,0.001,0.0025,0.0035,0.0008,0.008,0.0031,0.0001,0.0025,30014821,0.01,12,6,5244.0
2020-07-19,2020-07-19 23:11:39,Arm500,DOC 34028-2016,172.032,0,7,1,2,172.81,172.41,11.0,1563.0,0.4,7.0,6036.0,200,7,2155,9,290,350,100.0,0.386,0.203,0.1828,1.0045,0.005,0.0167,0.0547,0.0174,0.0325,0.0011,0.0026,0.0006,0.001,0.0025,0.0035,0.0008,0.008,0.0031,0.0001,0.0025,30014815,0.01,13,4,7643.0
2020-07-19,2020-07-19 23:11:39,Arm500,DOC 34028-2016,172.032,0,7,1,2,172.81,172.41,11.0,1563.0,0.4,7.0,5952.0,200,7,2155,9,290,350,100.0,0.386,0.203,0.1828,1.0045,0.005,0.0167,0.0547,0.0174,0.0325,0.0011,0.0026,0.0006,0.001,0.0025,0.0035,0.0008,0.008,0.0031,0.0001,0.0025,30014804,0.01,11,5,6624.0
2020-07-19,2020-07-19 23:11:39,Arm500,DOC 34028-2016,172.032,0,7,1,2,172.81,172.41,11.0,1563.0,0.4,7.0,11135.0,200,7,2155,9,290,350,100.0,0.386,0.203,0.1828,1.0045,0.005,0.0167,0.0547,0.0174,0.0325,0.0011,0.0026,0.0006,0.001,0.0025,0.0035,0.0008,0.008,0.0031,0.0001,0.0025,30014810,0.01,9,3,7728.0
2020-07-19,2020-07-19 23:38:56,Arm500,DOC 34028-2016,162.816,0,8,1,2,163.575,163.175,2.0,1562.0,0.4,7.0,5980.0,200,7,2155,9,290,350,100.0,0.379,0.1927,0.1884,1.0191,0.0066,0.0196,0.0613,0.0164,0.0334,0.0011,0.0022,0.0006,0.0012,0.0034,0.0034,0.0007,0.0074,0.003,0.0001,0.0012,30014811,0.01,8,5,5254.0
2020-07-19,2020-07-19 23:38:56,Arm500,DOC 34028-2016,162.816,0,8,1,2,163.575,163.175,2.0,1562.0,0.4,7.0,9957.0,200,7,2155,9,290,350,100.0,0.379,0.1927,0.1884,1.0191,0.0066,0.0196,0.0613,0.0164,0.0334,0.0011,0.0022,0.0006,0.0012,0.0034,0.0034,0.0007,0.0074,0.003,0.0001,0.0012,30014807,0.01,14,2,1860.0
2020-07-19,2020-07-19 23:38:56,Arm500,DOC 34028-2016,162.816,0,8,1,2,163.575,163.175,2.0,1562.0,0.4,7.0,11163.0,200,7,2155,9,290,350,100.0,0.379,0.1927,0.1884,1.0191,0.0066,0.0196,0.0613,0.0164,0.0334,0.0011,0.0022,0.0006,0.0012,0.0034,0.0034,0.0007,0.0074,0.003,0.0001,0.0012,30014810,0.01,9,3,7700.0
2020-07-19,2020-07-19 23:38:56,Arm500,DOC 34028-2016,162.816,0,8,1,2,163.575,163.175,2.0,1562.0,0.4,7.0,6064.0,200,7,2155,9,290,350,100.0,0.379,0.1927,0.1884,1.0191,0.0066,0.0196,0.0613,0.0164,0.0334,0.0011,0.0022,0.0006,0.0012,0.0034,0.0034,0.0007,0.0074,0.003,0.0001,0.0012,30014815,0.01,13,4,7615.0
2020-07-19,2020-07-19 23:38:56,Arm500,DOC 34028-2016,162.816,0,8,1,2,163.575,163.175,2.0,1562.0,0.4,7.0,5980.0,200,7,2155,9,290,350,100.0,0.379,0.1927,0.1884,1.0191,0.0066,0.0196,0.0613,0.0164,0.0334,0.0011,0.0022,0.0006,0.0012,0.0034,0.0034,0.0007,0.0074,0.003,0.0001,0.0012,30014804,0.01,11,5,6596.0
2020-07-19,2020-07-19 23:38:56,Arm500,DOC 34028-2016,162.816,0,8,1,2,163.575,163.175,2.0,1562.0,0.4,7.0,6600.0,200,7,2155,9,290,350,100.0,0.379,0.1927,0.1884,1.0191,0.0066,0.0196,0.0613,0.0164,0.0334,0.0011,0.0022,0.0006,0.0012,0.0034,0.0034,0.0007,0.0074,0.003,0.0001,0.0012,30014821,0.01,12,6,5217.0
2020-07-19,2020-07-19 23:38:56,Arm500,DOC 34028-2016,162.816,0,8,1,2,163.575,163.175,2.0,1562.0,0.4,7.0,6064.0,200,7,2155,9,290,350,100.0,0.379,0.1927,0.1884,1.0191,0.0066,0.0196,0.0613,0.0164,0.0334,0.0011,0.0022,0.0006,0.0012,0.0034,0.0034,0.0007,0.0074,0.003,0.0001,0.0012,30014808,0.01,10,4,9974.0
2020-07-19,2020-07-19 23:38:56,Arm500,DOC 34028-2016,162.816,0,8,1,2,163.575,163.175,2.0,1562.0,0.4,7.0,6600.0,200,7,2155,9,290,350,100.0,0.379,0.1927,0.1884,1.0191,0.0066,0.0196,0.0613,0.0164,0.0334,0.0011,0.0022,0.0006,0.0012,0.0034,0.0034,0.0007,0.0074,0.003,0.0001,0.0012,30014809,0.01,18,6,4947.0
2020-07-19,2020-07-19 23:38:56,Arm500,DOC 34028-2016,162.816,0,8,1,2,163.575,163.175,2.0,1562.0,0.4,7.0,9975.0,200,7,2155,9,290,350,100.0,0.379,0.1927,0.1884,1.0191,0.0066,0.0196,0.0613,0.0164,0.0334,0.0011,0.0022,0.0006,0.0012,0.0034,0.0034,0.0007,0.0074,0.003,0.0001,0.0012,30014817,0.01,7,1,1759.0
2020-07-20,2020-07-20 00:21:06,Arm500,DOC 34028-2016,178.176,0,9,1,2,178.968,178.568,7.0,1572.0,0.4,7.0,9988.0,200,7,2155,9,290,350,100.0,0.381,0.1959,0.182,1.0208,0.0069,0.0145,0.0524,0.0172,0.0393,0.0012,0.0029,0.0007,0.0011,0.0031,0.0036,0.001,0.0082,0.0032,0.0002,0.0009,30014820,0.01,16,2,2254.0
2020-07-20,2020-07-20 00:21:06,Arm500,DOC 34028-2016,178.176,0,9,1,2,178.968,178.568,7.0,1572.0,0.4,7.0,6011.0,200,7,2155,9,290,350,100.0,0.381,0.1959,0.182,1.0208,0.0069,0.0145,0.0524,0.0172,0.0393,0.0012,0.0029,0.0007,0.0011,0.0031,0.0036,0.001,0.0082,0.0032,0.0002,0.0009,30014811,0.01,8,5,5223.0
2020-07-20,2020-07-20 00:21:06,Arm500,DOC 34028-2016,178.176,0,9,1,2,178.968,178.568,7.0,1572.0,0.4,7.0,10006.0,200,7,2155,9,290,350,100.0,0.381,0.1959,0.182,1.0208,0.0069,0.0145,0.0524,0.0172,0.0393,0.0012,0.0029,0.0007,0.0011,0.0031,0.0036,0.001,0.0082,0.0032,0.0002,0.0009,30014803,0.01,15,1,1395.0
2020-07-20,2020-07-20 00:21:06,Arm500,DOC 34028-2016,178.176,0,9,1,2,178.968,178.568,7.0,1572.0,0.4,7.0,10006.0,200,7,2155,9,290,350,100.0,0.381,0.1959,0.182,1.0208,0.0069,0.0145,0.0524,0.0172,0.0393,0.0012,0.0029,0.0007,0.0011,0.0031,0.0036,0.001,0.0082,0.0032,0.0002,0.0009,30014817,0.01,7,1,1728.0
2020-07-20,2020-07-20 00:21:06,Arm500,DOC 34028-2016,178.176,0,9,1,2,178.968,178.568,7.0,1572.0,0.4,7.0,6628.0,200,7,2155,9,290,350,100.0,0.381,0.1959,0.182,1.0208,0.0069,0.0145,0.0524,0.0172,0.0393,0.0012,0.0029,0.0007,0.0011,0.0031,0.0036,0.001,0.0082,0.0032,0.0002,0.0009,30014821,0.01,12,6,5189.0
2020-07-20,2020-07-20 00:21:06,Arm500,DOC 34028-2016,178.176,0,9,1,2,178.968,178.568,7.0,1572.0,0.4,7.0,9988.0,200,7,2155,9,290,350,100.0,0.381,0.1959,0.182,1.0208,0.0069,0.0145,0.0524,0.0172,0.0393,0.0012,0.0029,0.0007,0.0011,0.0031,0.0036,0.001,0.0082,0.0032,0.0002,0.0009,30014807,0.01,14,2,1829.0
2020-07-20,2020-07-20 00:21:06,Arm500,DOC 34028-2016,178.176,0,9,1,2,178.968,178.568,7.0,1572.0,0.4,7.0,11191.0,200,7,2155,9,290,350,100.0,0.381,0.1959,0.182,1.0208,0.0069,0.0145,0.0524,0.0172,0.0393,0.0012,0.0029,0.0007,0.0011,0.0031,0.0036,0.001,0.0082,0.0032,0.0002,0.0009,30014816,0.01,17,3,1291.0
2020-07-20,2020-07-20 00:21:06,Arm500,DOC 34028-2016,178.176,0,9,1,2,178.968,178.568,7.0,1572.0,0.4,7.0,6095.0,200,7,2155,9,290,350,100.0,0.381,0.1959,0.182,1.0208,0.0069,0.0145,0.0524,0.0172,0.0393,0.0012,0.0029,0.0007,0.0011,0.0031,0.0036,0.001,0.0082,0.0032,0.0002,0.0009,30014815,0.01,13,4,7584.0
2020-07-20,2020-07-20 00:21:06,Arm500,DOC 34028-2016,178.176,0,9,1,2,178.968,178.568,7.0,1572.0,0.4,7.0,11191.0,200,7,2155,9,290,350,100.0,0.381,0.1959,0.182,1.0208,0.0069,0.0145,0.0524,0.0172,0.0393,0.0012,0.0029,0.0007,0.0011,0.0031,0.0036,0.001,0.0082,0.0032,0.0002,0.0009,30014810,0.01,9,3,7672.0
2020-07-20,2020-07-20 01:05:00,Arm500,DOC 34028-2016,165.888,0,10,1,2,166.653,166.253,4.0,1562.0,0.4,7.0,11218.0,200,7,2155,9,290,350,100.0,0.378,0.198,0.1828,1.0115,0.0063,0.0119,0.0432,0.0075,0.0166,0.0006,0.0016,0.0006,0.0012,0.0028,0.0034,0.0013,0.0079,0.003,0.0002,0.001,30014810,0.01,9,3,7645.0
2020-07-20,2020-07-20 01:05:00,Arm500,DOC 34028-2016,165.888,0,10,1,2,166.653,166.253,4.0,1562.0,0.4,7.0,10033.0,200,7,2155,9,290,350,100.0,0.378,0.198,0.1828,1.0115,0.0063,0.0119,0.0432,0.0075,0.0166,0.0006,0.0016,0.0006,0.0012,0.0028,0.0034,0.0013,0.0079,0.003,0.0002,0.001,30014803,0.01,15,1,1368.0
2020-07-20,2020-07-20 01:05:00,Arm500,DOC 34028-2016,165.888,0,10,1,2,166.653,166.253,4.0,1562.0,0.4,7.0,6122.0,200,7,2155,9,290,350,100.0,0.378,0.198,0.1828,1.0115,0.0063,0.0119,0.0432,0.0075,0.0166,0.0006,0.0016,0.0006,0.0012,0.0028,0.0034,0.0013,0.0079,0.003,0.0002,0.001,30014815,0.01,13,4,7557.0
2020-07-20,2020-07-20 01:05:00,Arm500,DOC 34028-2016,165.888,0,10,1,2,166.653,166.253,4.0,1562.0,0.4,7.0,10015.0,200,7,2155,9,290,350,100.0,0.378,0.198,0.1828,1.0115,0.0063,0.0119,0.0432,0.0075,0.0166,0.0006,0.0016,0.0006,0.0012,0.0028,0.0034,0.0013,0.0079,0.003,0.0002,0.001,30014820,0.01,16,2,2227.0
2020-07-20,2020-07-20 01:05:00,Arm500,DOC 34028-2016,165.888,0,10,1,2,166.653,166.253,4.0,1562.0,0.4,7.0,11218.0,200,7,2155,9,290,350,100.0,0.378,0.198,0.1828,1.0115,0.0063,0.0119,0.0432,0.0075,0.0166,0.0006,0.0016,0.0006,0.0012,0.0028,0.0034,0.0013,0.0079,0.003,0.0002,0.001,30014816,0.01,17,3,1264.0
2020-07-20,2020-07-20 01:05:00,Arm500,DOC 34028-2016,165.888,0,10,1,2,166.653,166.253,4.0,1562.0,0.4,7.0,10033.0,200,7,2155,9,290,350,100.0,0.378,0.198,0.1828,1.0115,0.0063,0.0119,0.0432,0.0075,0.0166,0.0006,0.0016,0.0006,0.0012,0.0028,0.0034,0.0013,0.0079,0.003,0.0002,0.001,30014817,0.01,7,1,1701.0
2020-07-20,2020-07-20 01:05:00,Arm500,DOC 34028-2016,165.888,0,10,1,2,166.653,166.253,4.0,1562.0,0.4,7.0,6038.0,200,7,2155,9,290,350,100.0,0.378,0.198,0.1828,1.0115,0.0063,0.0119,0.0432,0.0075,0.0166,0.0006,0.0016,0.0006,0.0012,0.0028,0.0034,0.0013,0.0079,0.003,0.0002,0.001,30014811,0.01,8,5,5196.0
2020-07-20,2020-07-20 01:05:00,Arm500,DOC 34028-2016,165.888,0,10,1,2,166.653,166.253,4.0,1562.0,0.4,7.0,6655.0,200,7,2155,9,290,350,100.0,0.378,0.198,0.1828,1.0115,0.0063,0.0119,0.0432,0.0075,0.0166,0.0006,0.0016,0.0006,0.0012,0.0028,0.0034,0.0013,0.0079,0.003,0.0002,0.001,30014821,0.01,12,6,5162.0
2020-07-20,2020-07-20 01:05:00,Arm500,DOC 34028-2016,165.888,0,10,1,2,166.653,166.253,4.0,1562.0,0.4,7.0,10015.0,200,7,2155,9,290,350,100.0,0.378,0.198,0.1828,1.0115,0.0063,0.0119,0.0432,0.0075,0.0166,0.0006,0.0016,0.0006,0.0012,0.0028,0.0034,0.0013,0.0079,0.003,0.0002,0.001,30014807,0.01,14,2,1802.0
2020-07-20,2020-07-20 01:49:43,Arm500,DOC 34028-2016,168.96,0,11,1,2,169.731,169.331,10.0,1562.0,0.4,7.0,6066.0,200,7,2155,9,290,350,100.0,0.39,0.203,0.1851,1.017,0.0047,0.0177,0.0647,0.0198,0.0311,0.001,0.0023,0.0007,0.0012,0.0031,0.004,0.0008,0.0072,0.003,0.0002,0.004,30014811,0.01,8,5,5168.0
2020-07-20,2020-07-20 01:49:43,Arm500,DOC 34028-2016,168.96,0,11,1,2,169.731,169.331,10.0,1562.0,0.4,7.0,10061.0,200,7,2155,9,290,350,100.0,0.39,0.203,0.1851,1.017,0.0047,0.0177,0.0647,0.0198,0.0311,0.001,0.0023,0.0007,0.0012,0.0031,0.004,0.0008,0.0072,0.003,0.0002,0.004,30014803,0.01,15,1,1340.0
2020-07-20,2020-07-20 01:49:43,Arm500,DOC 34028-2016,168.96,0,11,1,2,169.731,169.331,10.0,1562.0,0.4,7.0,6686.0,200,7,2155,9,290,350,100.0,0.39,0.203,0.1851,1.017,0.0047,0.0177,0.0647,0.0198,0.0311,0.001,0.0023,0.0007,0.0012,0.0031,0.004,0.0008,0.0072,0.003,0.0002,0.004,30014821,0.01,12,6,5131.0
2020-07-20,2020-07-20 01:49:43,Arm500,DOC 34028-2016,168.96,0,11,1,2,169.731,169.331,10.0,1562.0,0.4,7.0,10043.0,200,7,2155,9,290,350,100.0,0.39,0.203,0.1851,1.017,0.0047,0.0177,0.0647,0.0198,0.0311,0.001,0.0023,0.0007,0.0012,0.0031,0.004,0.0008,0.0072,0.003,0.0002,0.004,30014807,0.01,14,2,1774.0
2020-07-20,2020-07-20 01:49:43,Arm500,DOC 34028-2016,168.96,0,11,1,2,169.731,169.331,10.0,1562.0,0.4,7.0,11246.0,200,7,2155,9,290,350,100.0,0.39,0.203,0.1851,1.017,0.0047,0.0177,0.0647,0.0198,0.0311,0.001,0.0023,0.0007,0.0012,0.0031,0.004,0.0008,0.0072,0.003,0.0002,0.004,30014816,0.01,17,3,1236.0
2020-07-20,2020-07-20 01:49:43,Arm500,DOC 34028-2016,168.96,0,11,1,2,169.731,169.331,10.0,1562.0,0.4,7.0,10043.0,200,7,2155,9,290,350,100.0,0.39,0.203,0.1851,1.017,0.0047,0.0177,0.0647,0.0198,0.0311,0.001,0.0023,0.0007,0.0012,0.0031,0.004,0.0008,0.0072,0.003,0.0002,0.004,30014820,0.01,16,2,2199.0
2020-07-20,2020-07-20 01:49:43,Arm500,DOC 34028-2016,168.96,0,11,1,2,169.731,169.331,10.0,1562.0,0.4,7.0,11246.0,200,7,2155,9,290,350,100.0,0.39,0.203,0.1851,1.017,0.0047,0.0177,0.0647,0.0198,0.0311,0.001,0.0023,0.0007,0.0012,0.0031,0.004,0.0008,0.0072,0.003,0.0002,0.004,30014810,0.01,9,3,7617.0
2020-07-20,2020-07-20 01:49:43,Arm500,DOC 34028-2016,168.96,0,11,1,2,169.731,169.331,10.0,1562.0,0.4,7.0,10061.0,200,7,2155,9,290,350,100.0,0.39,0.203,0.1851,1.017,0.0047,0.0177,0.0647,0.0198,0.0311,0.001,0.0023,0.0007,0.0012,0.0031,0.004,0.0008,0.0072,0.003,0.0002,0.004,30014817,0.01,7,1,1673.0
2020-07-20,2020-07-20 01:49:43,Arm500,DOC 34028-2016,168.96,0,11,1,2,169.731,169.331,10.0,1562.0,0.4,7.0,6150.0,200,7,2155,9,290,350,100.0,0.39,0.203,0.1851,1.017,0.0047,0.0177,0.0647,0.0198,0.0311,0.001,0.0023,0.0007,0.0012,0.0031,0.004,0.0008,0.0072,0.003,0.0002,0.004,30014815,0.01,13,4,7529.0
2020-07-20,2020-07-20 02:32:32,Arm500,DOC 34028-2016,162.816,0,12,1,2,163.575,163.175,3.0,1563.0,0.4,7.0,6714.0,200,7,2155,9,290,350,100.0,0.39,0.2034,0.193,1.0247,0.0049,0.0215,0.0504,0.0223,0.043,0.0011,0.0025,0.0007,0.0012,0.0034,0.0035,0.0009,0.0088,0.0032,0.0002,0.0008,30014821,0.01,12,6,5103.0
2020-07-20,2020-07-20 02:32:32,Arm500,DOC 34028-2016,162.816,0,12,1,2,163.575,163.175,3.0,1563.0,0.4,7.0,10071.0,200,7,2155,9,290,350,100.0,0.39,0.2034,0.193,1.0247,0.0049,0.0215,0.0504,0.0223,0.043,0.0011,0.0025,0.0007,0.0012,0.0034,0.0035,0.0009,0.0088,0.0032,0.0002,0.0008,30014820,0.01,16,2,2171.0
2020-07-20,2020-07-20 02:32:32,Arm500,DOC 34028-2016,162.816,0,12,1,2,163.575,163.175,3.0,1563.0,0.4,7.0,6177.0,200,7,2155,9,290,350,100.0,0.39,0.2034,0.193,1.0247,0.0049,0.0215,0.0504,0.0223,0.043,0.0011,0.0025,0.0007,0.0012,0.0034,0.0035,0.0009,0.0088,0.0032,0.0002,0.0008,30014815,0.01,13,4,7502.0
2020-07-20,2020-07-20 02:32:32,Arm500,DOC 34028-2016,162.816,0,12,1,2,163.575,163.175,3.0,1563.0,0.4,7.0,10071.0,200,7,2155,9,290,350,100.0,0.39,0.2034,0.193,1.0247,0.0049,0.0215,0.0504,0.0223,0.043,0.0011,0.0025,0.0007,0.0012,0.0034,0.0035,0.0009,0.0088,0.0032,0.0002,0.0008,30014807,0.01,14,2,1746.0
2020-07-20,2020-07-20 02:32:32,Arm500,DOC 34028-2016,162.816,0,12,1,2,163.575,163.175,3.0,1563.0,0.4,7.0,6093.0,200,7,2155,9,290,350,100.0,0.39,0.2034,0.193,1.0247,0.0049,0.0215,0.0504,0.0223,0.043,0.0011,0.0025,0.0007,0.0012,0.0034,0.0035,0.0009,0.0088,0.0032,0.0002,0.0008,30014811,0.01,8,5,5141.0
2020-07-20,2020-07-20 02:32:32,Arm500,DOC 34028-2016,162.816,0,12,1,2,163.575,163.175,3.0,1563.0,0.4,7.0,11270.0,200,7,2155,9,290,350,100.0,0.39,0.2034,0.193,1.0247,0.0049,0.0215,0.0504,0.0223,0.043,0.0011,0.0025,0.0007,0.0012,0.0034,0.0035,0.0009,0.0088,0.0032,0.0002,0.0008,30014816,0.01,17,3,1212.0
2020-07-20,2020-07-20 02:32:32,Arm500,DOC 34028-2016,162.816,0,12,1,2,163.575,163.175,3.0,1563.0,0.4,7.0,10088.0,200,7,2155,9,290,350,100.0,0.39,0.2034,0.193,1.0247,0.0049,0.0215,0.0504,0.0223,0.043,0.0011,0.0025,0.0007,0.0012,0.0034,0.0035,0.0009,0.0088,0.0032,0.0002,0.0008,30014803,0.01,15,1,1313.0
2020-07-20,2020-07-20 02:32:32,Arm500,DOC 34028-2016,162.816,0,12,1,2,163.575,163.175,3.0,1563.0,0.4,7.0,11270.0,200,7,2155,9,290,350,100.0,0.39,0.2034,0.193,1.0247,0.0049,0.0215,0.0504,0.0223,0.043,0.0011,0.0025,0.0007,0.0012,0.0034,0.0035,0.0009,0.0088,0.0032,0.0002,0.0008,30014810,0.01,9,3,7593.0
2020-07-20,2020-07-20 02:32:32,Arm500,DOC 34028-2016,162.816,0,12,1,2,163.575,163.175,3.0,1563.0,0.4,7.0,10088.0,200,7,2155,9,290,350,100.0,0.39,0.2034,0.193,1.0247,0.0049,0.0215,0.0504,0.0223,0.043,0.0011,0.0025,0.0007,0.0012,0.0034,0.0035,0.0009,0.0088,0.0032,0.0002,0.0008,30014817,0.01,7,1,1646.0
2020-07-20,2020-07-20 03:56:21,Arm500,DOC 34028-2016,165.888,0,14,1,2,166.653,166.253,7.0,1566.0,0.4,7.0,10144.0,200,7,2155,9,290,350,100.0,0.38,0.1957,0.1757,1.0267,0.005,0.0211,0.0417,0.0182,0.04,0.0011,0.0022,0.0007,0.0011,0.0036,0.0033,0.0007,0.0064,0.003,0.0001,0.0011,30014803,0.01,15,1,1257.0
2020-07-20,2020-07-20 03:56:21,Arm500,DOC 34028-2016,165.888,0,14,1,2,166.653,166.253,7.0,1566.0,0.4,7.0,11326.0,200,7,2155,9,290,350,100.0,0.38,0.1957,0.1757,1.0267,0.005,0.0211,0.0417,0.0182,0.04,0.0011,0.0022,0.0007,0.0011,0.0036,0.0033,0.0007,0.0064,0.003,0.0001,0.0011,30014810,0.01,9,3,7537.0
2020-07-20,2020-07-20 03:56:21,Arm500,DOC 34028-2016,165.888,0,14,1,2,166.653,166.253,7.0,1566.0,0.4,7.0,11326.0,200,7,2155,9,290,350,100.0,0.38,0.1957,0.1757,1.0267,0.005,0.0211,0.0417,0.0182,0.04,0.0011,0.0022,0.0007,0.0011,0.0036,0.0033,0.0007,0.0064,0.003,0.0001,0.0011,30014816,0.01,17,3,1156.0
2020-07-20,2020-07-20 03:56:21,Arm500,DOC 34028-2016,165.888,0,14,1,2,166.653,166.253,7.0,1566.0,0.4,7.0,6149.0,200,7,2155,9,290,350,100.0,0.38,0.1957,0.1757,1.0267,0.005,0.0211,0.0417,0.0182,0.04,0.0011,0.0022,0.0007,0.0011,0.0036,0.0033,0.0007,0.0064,0.003,0.0001,0.0011,30014811,0.01,8,5,5085.0
2020-07-20,2020-07-20 03:56:21,Arm500,DOC 34028-2016,165.888,0,14,1,2,166.653,166.253,7.0,1566.0,0.4,7.0,6769.0,200,7,2155,9,290,350,100.0,0.38,0.1957,0.1757,1.0267,0.005,0.0211,0.0417,0.0182,0.04,0.0011,0.0022,0.0007,0.0011,0.0036,0.0033,0.0007,0.0064,0.003,0.0001,0.0011,30014821,0.01,12,6,5048.0
2020-07-20,2020-07-20 03:56:21,Arm500,DOC 34028-2016,165.888,0,14,1,2,166.653,166.253,7.0,1566.0,0.4,7.0,10144.0,200,7,2155,9,290,350,100.0,0.38,0.1957,0.1757,1.0267,0.005,0.0211,0.0417,0.0182,0.04,0.0011,0.0022,0.0007,0.0011,0.0036,0.0033,0.0007,0.0064,0.003,0.0001,0.0011,30014817,0.01,7,1,1590.0
2020-07-20,2020-07-20 03:56:21,Arm500,DOC 34028-2016,165.888,0,14,1,2,166.653,166.253,7.0,1566.0,0.4,7.0,6230.0,200,7,2155,9,290,350,100.0,0.38,0.1957,0.1757,1.0267,0.005,0.0211,0.0417,0.0182,0.04,0.0011,0.0022,0.0007,0.0011,0.0036,0.0033,0.0007,0.0064,0.003,0.0001,0.0011,30014815,0.01,13,4,7449.0
2020-07-20,2020-07-20 03:56:21,Arm500,DOC 34028-2016,165.888,0,14,1,2,166.653,166.253,7.0,1566.0,0.4,7.0,10129.0,200,7,2155,9,290,350,100.0,0.38,0.1957,0.1757,1.0267,0.005,0.0211,0.0417,0.0182,0.04,0.0011,0.0022,0.0007,0.0011,0.0036,0.0033,0.0007,0.0064,0.003,0.0001,0.0011,30014807,0.01,14,2,1688.0
2020-07-20,2020-07-20 03:56:21,Arm500,DOC 34028-2016,165.888,0,14,1,2,166.653,166.253,7.0,1566.0,0.4,7.0,10129.0,200,7,2155,9,290,350,100.0,0.38,0.1957,0.1757,1.0267,0.005,0.0211,0.0417,0.0182,0.04,0.0011,0.0022,0.0007,0.0011,0.0036,0.0033,0.0007,0.0064,0.003,0.0001,0.0011,30014820,0.01,16,2,2113.0
2020-07-20,2020-07-20 05:02:54,Arm500,DOC 34028-2016,165.888,0,15,1,2,166.653,166.253,4.0,1559.0,0.4,7.0,6796.0,200,7,2155,9,290,350,100.0,0.4,0.2178,0.1731,1.0069,0.0034,0.0203,0.0492,0.0207,0.0366,0.0011,0.0024,0.0007,0.0011,0.0031,0.0036,0.0008,0.007,0.003,0.0002,0.002,30014821,0.01,12,6,5021.0
2020-07-20,2020-07-20 05:02:54,Arm500,DOC 34028-2016,165.888,0,15,1,2,166.653,166.253,4.0,1559.0,0.4,7.0,10171.0,200,7,2155,9,290,350,100.0,0.4,0.2178,0.1731,1.0069,0.0034,0.0203,0.0492,0.0207,0.0366,0.0011,0.0024,0.0007,0.0011,0.0031,0.0036,0.0008,0.007,0.003,0.0002,0.002,30014803,0.01,15,1,1230.0
2020-07-20,2020-07-20 05:02:54,Arm500,DOC 34028-2016,165.888,0,15,1,2,166.653,166.253,4.0,1559.0,0.4,7.0,6257.0,200,7,2155,9,290,350,100.0,0.4,0.2178,0.1731,1.0069,0.0034,0.0203,0.0492,0.0207,0.0366,0.0011,0.0024,0.0007,0.0011,0.0031,0.0036,0.0008,0.007,0.003,0.0002,0.002,30014815,0.01,13,4,7422.0
2020-07-20,2020-07-20 05:02:54,Arm500,DOC 34028-2016,165.888,0,15,1,2,166.653,166.253,4.0,1559.0,0.4,7.0,10156.0,200,7,2155,9,290,350,100.0,0.4,0.2178,0.1731,1.0069,0.0034,0.0203,0.0492,0.0207,0.0366,0.0011,0.0024,0.0007,0.0011,0.0031,0.0036,0.0008,0.007,0.003,0.0002,0.002,30014807,0.01,14,2,1661.0
2020-07-20,2020-07-20 05:02:54,Arm500,DOC 34028-2016,165.888,0,15,1,2,166.653,166.253,4.0,1559.0,0.4,7.0,10171.0,200,7,2155,9,290,350,100.0,0.4,0.2178,0.1731,1.0069,0.0034,0.0203,0.0492,0.0207,0.0366,0.0011,0.0024,0.0007,0.0011,0.0031,0.0036,0.0008,0.007,0.003,0.0002,0.002,30014817,0.01,7,1,1563.0
2020-07-20,2020-07-20 05:02:54,Arm500,DOC 34028-2016,165.888,0,15,1,2,166.653,166.253,4.0,1559.0,0.4,7.0,6176.0,200,7,2155,9,290,350,100.0,0.4,0.2178,0.1731,1.0069,0.0034,0.0203,0.0492,0.0207,0.0366,0.0011,0.0024,0.0007,0.0011,0.0031,0.0036,0.0008,0.007,0.003,0.0002,0.002,30014811,0.01,8,5,5058.0
2020-07-20,2020-07-20 05:02:54,Arm500,DOC 34028-2016,165.888,0,15,1,2,166.653,166.253,4.0,1559.0,0.4,7.0,11353.0,200,7,2155,9,290,350,100.0,0.4,0.2178,0.1731,1.0069,0.0034,0.0203,0.0492,0.0207,0.0366,0.0011,0.0024,0.0007,0.0011,0.0031,0.0036,0.0008,0.007,0.003,0.0002,0.002,30014816,0.01,17,3,1129.0
2020-07-20,2020-07-20 05:02:54,Arm500,DOC 34028-2016,165.888,0,15,1,2,166.653,166.253,4.0,1559.0,0.4,7.0,10156.0,200,7,2155,9,290,350,100.0,0.4,0.2178,0.1731,1.0069,0.0034,0.0203,0.0492,0.0207,0.0366,0.0011,0.0024,0.0007,0.0011,0.0031,0.0036,0.0008,0.007,0.003,0.0002,0.002,30014820,0.01,16,2,2086.0
2020-07-20,2020-07-20 05:02:54,Arm500,DOC 34028-2016,165.888,0,15,1,2,166.653,166.253,4.0,1559.0,0.4,7.0,11353.0,200,7,2155,9,290,350,100.0,0.4,0.2178,0.1731,1.0069,0.0034,0.0203,0.0492,0.0207,0.0366,0.0011,0.0024,0.0007,0.0011,0.0031,0.0036,0.0008,0.007,0.003,0.0002,0.002,30014810,0.01,9,3,7510.0
2020-07-20,2020-07-20 05:24:21,Arm500,DOC 34028-2016,162.816,0,16,1,2,163.575,163.175,10.0,1561.0,0.4,7.0,11381.0,200,7,2155,9,290,350,100.0,0.38,0.1988,0.1809,1.0056,0.0048,0.0182,0.0433,0.0197,0.037,0.0012,0.0023,0.0006,0.0011,0.003,0.004,0.0008,0.0067,0.003,0.0002,0.0014,30014810,0.01,9,3,7482.0
2020-07-20,2020-07-20 05:24:21,Arm500,DOC 34028-2016,162.816,0,16,1,2,163.575,163.175,10.0,1561.0,0.4,7.0,6204.0,200,7,2155,9,290,350,100.0,0.38,0.1988,0.1809,1.0056,0.0048,0.0182,0.0433,0.0197,0.037,0.0012,0.0023,0.0006,0.0011,0.003,0.004,0.0008,0.0067,0.003,0.0002,0.0014,30014811,0.01,8,5,5030.0
