Repository: khw11044/Iron-CCM-RUL

# 연속 주조기의 RUL 데이터 분석

## RUL Dataset from Continuous Casting Machine

[캐글 페이지](https://www.kaggle.com/datasets/yuriykatser/rul-dataset-from-continuous-casting-machine)

## 도메인 설명 

연주공정: 연주공정은 철강산업에서 철 제품을 생산하는 공정중 하나로 연속주조의 줄임말이다. 액체상태의 용강을 주형에 넣어 고체가 되도록 식히는 과정이며 이 과정을 거쳐, 슬래브, 브룸, 빌렛의 반제품이 만들어진다.
주괴(鑄塊, ingot)란 상대적으로 순도가 높은 물질의 덩어리다. 보통 금속을 가공하기 좋게 주물로 뜬 것을 말한다.

____


연속 주조 기계(이하 'CCM')는 액체 상태의 철강을 주어진 단면의 고체 빌릿으로 변환하는 장치로, 이후 롤링 생산(예: 철근)이 이루어진다.

금형 슬리브는 CCM 금형의 가장 중요하고 빠르게 마모되는 부분이다. 슬리브는 둥근 형태나 프로파일 단면의 수냉식 구리 파이프이다. 용융 금속이 슬리브 벽과 접촉하면 결정화되며, 주괴의 기본 고체 껍질이 형성된다.

**슬리브 운영 중 주요 생산 문제**는 슬리브의 구리 파이프 표면에 결함이 생기고 내부 공간의 프로파일이 변형되어 열 조건이 방해받는 것이다. 이는 결과적으로 주괴의 품질에 영향을 미친다.

File: data/data_noNull.csv (part 53 of 73)
date,sample_time_continuous_caster,steel_type,doc_requirement,"workpiece_weight, tonn",workpiece_slice_geometry_150x150,cast_in_row,alloy_type_open,"alloy_speed, meter/minute","steel_weight_theoretical, tonn","steel_weight, tonn",grab1_num,"steel_temperature_grab1, Celsius deg.","metal_residue_grab1, tonn",grab2_num,"resistance, tonn","swing_frequency, amount/minute","crystallizer_movement, mm","water_consumption, liter/minute","water_temperature_delta, Celsius deg.","water_consumption_secondary_cooling_zone_num1, liter/minute","water_consumption_secondary_cooling_zone_num2, liter/minute","water_consumption_secondary_cooling_zone_num3, liter/minute","Ce, %","C, %","Si, %","Mn,%","S, %","P, %","Cr, %","Ni, %","Cu, %","As, %","Mo, %","Nb, %","Ti, %","V, %","Al, %","Ca, %","N, %","Pb, %","Mg, %","Zn, %",sleeve,"quantity, tonn",num_crystallizer,num_stream,RUL
2020-07-20,2020-07-20 05:24:21,Arm500,DOC 34028-2016,162.816,0,16,1,2,163.575,163.175,10.0,1561.0,0.4,7.0,10199.0,200,7,2155,9,290,350,100.0,0.38,0.1988,0.1809,1.0056,0.0048,0.0182,0.0433,0.0197,0.037,0.0012,0.0023,0.0006,0.0011,0.003,0.004,0.0008,0.0067,0.003,0.0002,0.0014,30014803,0.01,15,1,1202.0
2020-07-20,2020-07-20 05:24:21,Arm500,DOC 34028-2016,162.816,0,16,1,2,163.575,163.175,10.0,1561.0,0.4,7.0,11381.0,200,7,2155,9,290,350,100.0,0.38,0.1988,0.1809,1.0056,0.0048,0.0182,0.0433,0.0197,0.037,0.0012,0.0023,0.0006,0.0011,0.003,0.004,0.0008,0.0067,0.003,0.0002,0.0014,30014816,0.01,17,3,1101.0
2020-07-20,2020-07-20 05:24:21,Arm500,DOC 34028-2016,162.816,0,16,1,2,163.575,163.175,10.0,1561.0,0.4,7.0,6821.0,200,7,2155,9,290,350,100.0,0.38,0.1988,0.1809,1.0056,0.0048,0.0182,0.0433,0.0197,0.037,0.0012,0.0023,0.0006,0.0011,0.003,0.004,0.0008,0.0067,0.003,0.0002,0.0014,30014821,0.01,12,6,4996.0
2020-07-20,2020-07-20 05:24:21,Arm500,DOC 34028-2016,162.816,0,16,1,2,163.575,163.175,10.0,1561.0,0.4,7.0,10184.0,200,7,2155,9,290,350,100.0,0.38,0.1988,0.1809,1.0056,0.0048,0.0182,0.0433,0.0197,0.037,0.0012,0.0023,0.0006,0.0011,0.003,0.004,0.0008,0.0067,0.003,0.0002,0.0014,30014807,0.01,14,2,1633.0
2020-07-20,2020-07-20 05:24:21,Arm500,DOC 34028-2016,162.816,0,16,1,2,163.575,163.175,10.0,1561.0,0.4,7.0,10184.0,200,7,2155,9,290,350,100.0,0.38,0.1988,0.1809,1.0056,0.0048,0.0182,0.0433,0.0197,0.037,0.0012,0.0023,0.0006,0.0011,0.003,0.004,0.0008,0.0067,0.003,0.0002,0.0014,30014820,0.01,16,2,2058.0
2020-07-20,2020-07-20 05:24:21,Arm500,DOC 34028-2016,162.816,0,16,1,2,163.575,163.175,10.0,1561.0,0.4,7.0,6285.0,200,7,2155,9,290,350,100.0,0.38,0.1988,0.1809,1.0056,0.0048,0.0182,0.0433,0.0197,0.037,0.0012,0.0023,0.0006,0.0011,0.003,0.004,0.0008,0.0067,0.003,0.0002,0.0014,30014815,0.01,13,4,7394.0
2020-07-20,2020-07-20 05:24:21,Arm500,DOC 34028-2016,162.816,0,16,1,2,163.575,163.175,10.0,1561.0,0.4,7.0,10199.0,200,7,2155,9,290,350,100.0,0.38,0.1988,0.1809,1.0056,0.0048,0.0182,0.0433,0.0197,0.037,0.0012,0.0023,0.0006,0.0011,0.003,0.004,0.0008,0.0067,0.003,0.0002,0.0014,30014817,0.01,7,1,1535.0
2020-07-20,2020-07-20 06:02:22,Arm500,DOC 34028-2016,168.96,0,17,1,2,169.731,169.331,3.0,1559.0,0.4,7.0,11408.0,200,7,2155,9,290,350,100.0,0.381,0.1988,0.1921,1.0096,0.0039,0.0198,0.0467,0.0188,0.0366,0.0013,0.0024,0.0007,0.0012,0.0031,0.0039,0.0007,0.0073,0.003,0.0002,0.0021,30014810,0.01,9,3,7455.0
2020-07-20,2020-07-20 06:02:22,Arm500,DOC 34028-2016,168.96,0,17,1,2,169.731,169.331,3.0,1559.0,0.4,7.0,10212.0,200,7,2155,9,290,350,100.0,0.381,0.1988,0.1921,1.0096,0.0039,0.0198,0.0467,0.0188,0.0366,0.0013,0.0024,0.0007,0.0012,0.0031,0.0039,0.0007,0.0073,0.003,0.0002,0.0021,30014807,0.01,14,2,1605.0
2020-07-20,2020-07-20 06:02:22,Arm500,DOC 34028-2016,168.96,0,17,1,2,169.731,169.331,3.0,1559.0,0.4,7.0,10212.0,200,7,2155,9,290,350,100.0,0.381,0.1988,0.1921,1.0096,0.0039,0.0198,0.0467,0.0188,0.0366,0.0013,0.0024,0.0007,0.0012,0.0031,0.0039,0.0007,0.0073,0.003,0.0002,0.0021,30014820,0.01,16,2,2030.0
2020-07-20,2020-07-20 06:02:22,Arm500,DOC 34028-2016,168.96,0,17,1,2,169.731,169.331,3.0,1559.0,0.4,7.0,6231.0,200,7,2155,9,290,350,100.0,0.381,0.1988,0.1921,1.0096,0.0039,0.0198,0.0467,0.0188,0.0366,0.0013,0.0024,0.0007,0.0012,0.0031,0.0039,0.0007,0.0073,0.003,0.0002,0.0021,30014811,0.01,8,5,5003.0
2020-07-20,2020-07-20 06:02:22,Arm500,DOC 34028-2016,168.96,0,17,1,2,169.731,169.331,3.0,1559.0,0.4,7.0,6312.0,200,7,2155,9,290,350,100.0,0.381,0.1988,0.1921,1.0096,0.0039,0.0198,0.0467,0.0188,0.0366,0.0013,0.0024,0.0007,0.0012,0.0031,0.0039,0.0007,0.0073,0.003,0.0002,0.0021,30014815,0.01,13,4,7367.0
2020-07-20,2020-07-20 06:02:22,Arm500,DOC 34028-2016,168.96,0,17,1,2,169.731,169.331,3.0,1559.0,0.4,7.0,10226.0,200,7,2155,9,290,350,100.0,0.381,0.1988,0.1921,1.0096,0.0039,0.0198,0.0467,0.0188,0.0366,0.0013,0.0024,0.0007,0.0012,0.0031,0.0039,0.0007,0.0073,0.003,0.0002,0.0021,30014817,0.01,7,1,1508.0
2020-07-20,2020-07-20 06:02:22,Arm500,DOC 34028-2016,168.96,0,17,1,2,169.731,169.331,3.0,1559.0,0.4,7.0,10226.0,200,7,2155,9,290,350,100.0,0.381,0.1988,0.1921,1.0096,0.0039,0.0198,0.0467,0.0188,0.0366,0.0013,0.0024,0.0007,0.0012,0.0031,0.0039,0.0007,0.0073,0.003,0.0002,0.0021,30014803,0.01,15,1,1175.0
2020-07-20,2020-07-20 06:02:22,Arm500,DOC 34028-2016,168.96,0,17,1,2,169.731,169.331,3.0,1559.0,0.4,7.0,6852.0,200,7,2155,9,290,350,100.0,0.381,0.1988,0.1921,1.0096,0.0039,0.0198,0.0467,0.0188,0.0366,0.0013,0.0024,0.0007,0.0012,0.0031,0.0039,0.0007,0.0073,0.003,0.0002,0.0021,30014821,0.01,12,6,4965.0
2020-07-20,2020-07-20 06:02:22,Arm500,DOC 34028-2016,168.96,0,17,1,2,169.731,169.331,3.0,1559.0,0.4,7.0,11408.0,200,7,2155,9,290,350,100.0,0.381,0.1988,0.1921,1.0096,0.0039,0.0198,0.0467,0.0188,0.0366,0.0013,0.0024,0.0007,0.0012,0.0031,0.0039,0.0007,0.0073,0.003,0.0002,0.0021,30014816,0.01,17,3,1074.0
2020-07-20,2020-07-20 07:30:15,Arm500,DOC 34028-2016,168.96,0,19,1,2,169.731,169.331,4.0,1563.0,0.4,7.0,10267.0,200,7,2155,9,290,350,110.0,0.385,0.2029,0.1803,1.0148,0.0057,0.0279,0.0416,0.0178,0.0407,0.001,0.0022,0.0007,0.001,0.0037,0.0032,0.0008,0.0073,0.0031,0.0001,0.0008,30014807,0.01,14,2,1550.0
2020-07-20,2020-07-20 07:30:15,Arm500,DOC 34028-2016,168.96,0,19,1,2,169.731,169.331,4.0,1563.0,0.4,7.0,10267.0,200,7,2155,9,290,350,110.0,0.385,0.2029,0.1803,1.0148,0.0057,0.0279,0.0416,0.0178,0.0407,0.001,0.0022,0.0007,0.001,0.0037,0.0032,0.0008,0.0073,0.0031,0.0001,0.0008,30014820,0.01,16,2,1975.0
2020-07-20,2020-07-20 07:30:15,Arm500,DOC 34028-2016,168.96,0,19,1,2,169.731,169.331,4.0,1563.0,0.4,7.0,11461.0,200,7,2155,9,290,350,110.0,0.385,0.2029,0.1803,1.0148,0.0057,0.0279,0.0416,0.0178,0.0407,0.001,0.0022,0.0007,0.001,0.0037,0.0032,0.0008,0.0073,0.0031,0.0001,0.0008,30014810,0.01,9,3,7402.0
2020-07-20,2020-07-20 07:30:15,Arm500,DOC 34028-2016,168.96,0,19,1,2,169.731,169.331,4.0,1563.0,0.4,7.0,6287.0,200,7,2155,9,290,350,110.0,0.385,0.2029,0.1803,1.0148,0.0057,0.0279,0.0416,0.0178,0.0407,0.001,0.0022,0.0007,0.001,0.0037,0.0032,0.0008,0.0073,0.0031,0.0001,0.0008,30014811,0.01,8,5,4947.0
2020-07-20,2020-07-20 07:30:15,Arm500,DOC 34028-2016,168.96,0,19,1,2,169.731,169.331,4.0,1563.0,0.4,7.0,10282.0,200,7,2155,9,290,350,110.0,0.385,0.2029,0.1803,1.0148,0.0057,0.0279,0.0416,0.0178,0.0407,0.001,0.0022,0.0007,0.001,0.0037,0.0032,0.0008,0.0073,0.0031,0.0001,0.0008,30014803,0.01,15,1,1119.0
2020-07-20,2020-07-20 07:30:15,Arm500,DOC 34028-2016,168.96,0,19,1,2,169.731,169.331,4.0,1563.0,0.4,7.0,10282.0,200,7,2155,9,290,350,110.0,0.385,0.2029,0.1803,1.0148,0.0057,0.0279,0.0416,0.0178,0.0407,0.001,0.0022,0.0007,0.001,0.0037,0.0032,0.0008,0.0073,0.0031,0.0001,0.0008,30014817,0.01,7,1,1452.0
2020-07-20,2020-07-20 07:30:15,Arm500,DOC 34028-2016,168.96,0,19,1,2,169.731,169.331,4.0,1563.0,0.4,7.0,6368.0,200,7,2155,9,290,350,110.0,0.385,0.2029,0.1803,1.0148,0.0057,0.0279,0.0416,0.0178,0.0407,0.001,0.0022,0.0007,0.001,0.0037,0.0032,0.0008,0.0073,0.0031,0.0001,0.0008,30014815,0.01,13,4,7311.0
2020-07-20,2020-07-20 07:30:15,Arm500,DOC 34028-2016,168.96,0,19,1,2,169.731,169.331,4.0,1563.0,0.4,7.0,6910.0,200,7,2155,9,290,350,110.0,0.385,0.2029,0.1803,1.0148,0.0057,0.0279,0.0416,0.0178,0.0407,0.001,0.0022,0.0007,0.001,0.0037,0.0032,0.0008,0.0073,0.0031,0.0001,0.0008,30014821,0.01,12,6,4907.0
2020-07-20,2020-07-20 07:30:15,Arm500,DOC 34028-2016,168.96,0,19,1,2,169.731,169.331,4.0,1563.0,0.4,7.0,11461.0,200,7,2155,9,290,350,110.0,0.385,0.2029,0.1803,1.0148,0.0057,0.0279,0.0416,0.0178,0.0407,0.001,0.0022,0.0007,0.001,0.0037,0.0032,0.0008,0.0073,0.0031,0.0001,0.0008,30014816,0.01,17,3,1021.0
2020-07-20,2020-07-20 08:03:30,Arm500,DOC 34028-2016,165.888,0,20,1,2,166.653,166.253,10.0,1561.0,0.4,7.0,11488.0,200,7,2155,9,290,350,110.0,0.382,0.1991,0.1934,1.0194,0.0044,0.0198,0.0419,0.0172,0.039,0.0011,0.0024,0.0007,0.0011,0.0034,0.0032,0.0008,0.0082,0.0032,0.0001,0.0011,30014810,0.01,9,3,7375.0
2020-07-20,2020-07-20 08:03:30,Arm500,DOC 34028-2016,165.888,0,20,1,2,166.653,166.253,10.0,1561.0,0.4,7.0,10294.0,200,7,2155,9,290,350,110.0,0.382,0.1991,0.1934,1.0194,0.0044,0.0198,0.0419,0.0172,0.039,0.0011,0.0024,0.0007,0.0011,0.0034,0.0032,0.0008,0.0082,0.0032,0.0001,0.0011,30014807,0.01,14,2,1523.0
2020-07-20,2020-07-20 08:03:30,Arm500,DOC 34028-2016,165.888,0,20,1,2,166.653,166.253,10.0,1561.0,0.4,7.0,6938.0,200,7,2155,9,290,350,110.0,0.382,0.1991,0.1934,1.0194,0.0044,0.0198,0.0419,0.0172,0.039,0.0011,0.0024,0.0007,0.0011,0.0034,0.0032,0.0008,0.0082,0.0032,0.0001,0.0011,30014821,0.01,12,6,4879.0
2020-07-20,2020-07-20 08:03:30,Arm500,DOC 34028-2016,165.888,0,20,1,2,166.653,166.253,10.0,1561.0,0.4,7.0,11488.0,200,7,2155,9,290,350,110.0,0.382,0.1991,0.1934,1.0194,0.0044,0.0198,0.0419,0.0172,0.039,0.0011,0.0024,0.0007,0.0011,0.0034,0.0032,0.0008,0.0082,0.0032,0.0001,0.0011,30014816,0.01,17,3,994.0
2020-07-20,2020-07-20 08:03:30,Arm500,DOC 34028-2016,165.888,0,20,1,2,166.653,166.253,10.0,1561.0,0.4,7.0,6395.0,200,7,2155,9,290,350,110.0,0.382,0.1991,0.1934,1.0194,0.0044,0.0198,0.0419,0.0172,0.039,0.0011,0.0024,0.0007,0.0011,0.0034,0.0032,0.0008,0.0082,0.0032,0.0001,0.0011,30014815,0.01,13,4,7284.0
2020-07-20,2020-07-20 08:03:30,Arm500,DOC 34028-2016,165.888,0,20,1,2,166.653,166.253,10.0,1561.0,0.4,7.0,10294.0,200,7,2155,9,290,350,110.0,0.382,0.1991,0.1934,1.0194,0.0044,0.0198,0.0419,0.0172,0.039,0.0011,0.0024,0.0007,0.0011,0.0034,0.0032,0.0008,0.0082,0.0032,0.0001,0.0011,30014820,0.01,16,2,1948.0
2020-07-20,2020-07-20 08:03:30,Arm500,DOC 34028-2016,165.888,0,20,1,2,166.653,166.253,10.0,1561.0,0.4,7.0,10309.0,200,7,2155,9,290,350,110.0,0.382,0.1991,0.1934,1.0194,0.0044,0.0198,0.0419,0.0172,0.039,0.0011,0.0024,0.0007,0.0011,0.0034,0.0032,0.0008,0.0082,0.0032,0.0001,0.0011,30014803,0.01,15,1,1092.0
2020-07-20,2020-07-20 08:03:30,Arm500,DOC 34028-2016,165.888,0,20,1,2,166.653,166.253,10.0,1561.0,0.4,7.0,10309.0,200,7,2155,9,290,350,110.0,0.382,0.1991,0.1934,1.0194,0.0044,0.0198,0.0419,0.0172,0.039,0.0011,0.0024,0.0007,0.0011,0.0034,0.0032,0.0008,0.0082,0.0032,0.0001,0.0011,30014817,0.01,7,1,1425.0
2020-07-20,2020-07-20 08:03:30,Arm500,DOC 34028-2016,165.888,0,20,1,2,166.653,166.253,10.0,1561.0,0.4,7.0,6314.0,200,7,2155,9,290,350,110.0,0.382,0.1991,0.1934,1.0194,0.0044,0.0198,0.0419,0.0172,0.039,0.0011,0.0024,0.0007,0.0011,0.0034,0.0032,0.0008,0.0082,0.0032,0.0001,0.0011,30014811,0.01,8,5,4920.0
2020-07-20,2020-07-20 08:22:40,Arm500,DOC 34028-2016,159.744,0,18,1,2,160.496,160.096,2.0,1562.0,0.4,7.0,11433.0,200,7,2155,9,290,350,100.0,0.399,0.214,0.1792,1.0347,0.005,0.0265,0.0404,0.0185,0.0365,0.0012,0.0022,0.0006,0.001,0.0036,0.0032,0.0006,0.0078,0.0032,0.0001,0.0014,30014810,0.01,9,3,7430.0
2020-07-20,2020-07-20 08:22:40,Arm500,DOC 34028-2016,159.744,0,18,1,2,160.496,160.096,2.0,1562.0,0.4,7.0,6879.0,200,7,2155,9,290,350,100.0,0.399,0.214,0.1792,1.0347,0.005,0.0265,0.0404,0.0185,0.0365,0.0012,0.0022,0.0006,0.001,0.0036,0.0032,0.0006,0.0078,0.0032,0.0001,0.0014,30014821,0.01,12,6,4938.0
2020-07-20,2020-07-20 08:22:40,Arm500,DOC 34028-2016,159.744,0,18,1,2,160.496,160.096,2.0,1562.0,0.4,7.0,10254.0,200,7,2155,9,290,350,100.0,0.399,0.214,0.1792,1.0347,0.005,0.0265,0.0404,0.0185,0.0365,0.0012,0.0022,0.0006,0.001,0.0036,0.0032,0.0006,0.0078,0.0032,0.0001,0.0014,30014803,0.01,15,1,1147.0
2020-07-20,2020-07-20 08:22:40,Arm500,DOC 34028-2016,159.744,0,18,1,2,160.496,160.096,2.0,1562.0,0.4,7.0,11433.0,200,7,2155,9,290,350,100.0,0.399,0.214,0.1792,1.0347,0.005,0.0265,0.0404,0.0185,0.0365,0.0012,0.0022,0.0006,0.001,0.0036,0.0032,0.0006,0.0078,0.0032,0.0001,0.0014,30014816,0.01,17,3,1049.0
2020-07-20,2020-07-20 08:22:40,Arm500,DOC 34028-2016,159.744,0,18,1,2,160.496,160.096,2.0,1562.0,0.4,7.0,10239.0,200,7,2155,9,290,350,100.0,0.399,0.214,0.1792,1.0347,0.005,0.0265,0.0404,0.0185,0.0365,0.0012,0.0022,0.0006,0.001,0.0036,0.0032,0.0006,0.0078,0.0032,0.0001,0.0014,30014820,0.01,16,2,2003.0
2020-07-20,2020-07-20 08:22:40,Arm500,DOC 34028-2016,159.744,0,18,1,2,160.496,160.096,2.0,1562.0,0.4,7.0,6259.0,200,7,2155,9,290,350,100.0,0.399,0.214,0.1792,1.0347,0.005,0.0265,0.0404,0.0185,0.0365,0.0012,0.0022,0.0006,0.001,0.0036,0.0032,0.0006,0.0078,0.0032,0.0001,0.0014,30014811,0.01,8,5,4975.0
2020-07-20,2020-07-20 08:22:40,Arm500,DOC 34028-2016,159.744,0,18,1,2,160.496,160.096,2.0,1562.0,0.4,7.0,10254.0,200,7,2155,9,290,350,100.0,0.399,0.214,0.1792,1.0347,0.005,0.0265,0.0404,0.0185,0.0365,0.0012,0.0022,0.0006,0.001,0.0036,0.0032,0.0006,0.0078,0.0032,0.0001,0.0014,30014817,0.01,7,1,1480.0
2020-07-20,2020-07-20 08:22:40,Arm500,DOC 34028-2016,159.744,0,18,1,2,160.496,160.096,2.0,1562.0,0.4,7.0,10239.0,200,7,2155,9,290,350,100.0,0.399,0.214,0.1792,1.0347,0.005,0.0265,0.0404,0.0185,0.0365,0.0012,0.0022,0.0006,0.001,0.0036,0.0032,0.0006,0.0078,0.0032,0.0001,0.0014,30014807,0.01,14,2,1578.0
2020-07-20,2020-07-20 08:22:40,Arm500,DOC 34028-2016,159.744,0,18,1,2,160.496,160.096,2.0,1562.0,0.4,7.0,6340.0,200,7,2155,9,290,350,100.0,0.399,0.214,0.1792,1.0347,0.005,0.0265,0.0404,0.0185,0.0365,0.0012,0.0022,0.0006,0.001,0.0036,0.0032,0.0006,0.0078,0.0032,0.0001,0.0014,30014815,0.01,13,4,7339.0
2020-07-20,2020-07-20 08:43:43,Arm500,DOC 34028-2016,162.816,0,21,1,2,163.575,163.175,3.0,1561.0,0.4,7.0,6423.0,200,7,2155,9,290,350,110.0,0.38,0.1998,0.1856,1.0063,0.0064,0.0199,0.0394,0.0182,0.038,0.0012,0.0024,0.0006,0.0011,0.0033,0.0031,0.0007,0.0074,0.0032,0.0001,0.0022,30014815,0.01,13,4,7256.0
2020-07-20,2020-07-20 08:43:43,Arm500,DOC 34028-2016,162.816,0,21,1,2,163.575,163.175,3.0,1561.0,0.4,7.0,11513.0,200,7,2155,9,290,350,110.0,0.38,0.1998,0.1856,1.0063,0.0064,0.0199,0.0394,0.0182,0.038,0.0012,0.0024,0.0006,0.0011,0.0033,0.0031,0.0007,0.0074,0.0032,0.0001,0.0022,30014810,0.01,9,3,7350.0
2020-07-20,2020-07-20 08:43:43,Arm500,DOC 34028-2016,162.816,0,21,1,2,163.575,163.175,3.0,1561.0,0.4,7.0,10337.0,200,7,2155,9,290,350,110.0,0.38,0.1998,0.1856,1.0063,0.0064,0.0199,0.0394,0.0182,0.038,0.0012,0.0024,0.0006,0.0011,0.0033,0.0031,0.0007,0.0074,0.0032,0.0001,0.0022,30014803,0.01,15,1,1064.0
2020-07-20,2020-07-20 08:43:43,Arm500,DOC 34028-2016,162.816,0,21,1,2,163.575,163.175,3.0,1561.0,0.4,7.0,11513.0,200,7,2155,9,290,350,110.0,0.38,0.1998,0.1856,1.0063,0.0064,0.0199,0.0394,0.0182,0.038,0.0012,0.0024,0.0006,0.0011,0.0033,0.0031,0.0007,0.0074,0.0032,0.0001,0.0022,30014816,0.01,17,3,969.0
2020-07-20,2020-07-20 08:43:43,Arm500,DOC 34028-2016,162.816,0,21,1,2,163.575,163.175,3.0,1561.0,0.4,7.0,6342.0,200,7,2155,9,290,350,110.0,0.38,0.1998,0.1856,1.0063,0.0064,0.0199,0.0394,0.0182,0.038,0.0012,0.0024,0.0006,0.0011,0.0033,0.0031,0.0007,0.0074,0.0032,0.0001,0.0022,30014811,0.01,8,5,4892.0
2020-07-20,2020-07-20 08:43:43,Arm500,DOC 34028-2016,162.816,0,21,1,2,163.575,163.175,3.0,1561.0,0.4,7.0,10322.0,200,7,2155,9,290,350,110.0,0.38,0.1998,0.1856,1.0063,0.0064,0.0199,0.0394,0.0182,0.038,0.0012,0.0024,0.0006,0.0011,0.0033,0.0031,0.0007,0.0074,0.0032,0.0001,0.0022,30014807,0.01,14,2,1495.0
2020-07-20,2020-07-20 08:43:43,Arm500,DOC 34028-2016,162.816,0,21,1,2,163.575,163.175,3.0,1561.0,0.4,7.0,6965.0,200,7,2155,9,290,350,110.0,0.38,0.1998,0.1856,1.0063,0.0064,0.0199,0.0394,0.0182,0.038,0.0012,0.0024,0.0006,0.0011,0.0033,0.0031,0.0007,0.0074,0.0032,0.0001,0.0022,30014821,0.01,12,6,4852.0
2020-07-20,2020-07-20 08:43:43,Arm500,DOC 34028-2016,162.816,0,21,1,2,163.575,163.175,3.0,1561.0,0.4,7.0,10322.0,200,7,2155,9,290,350,110.0,0.38,0.1998,0.1856,1.0063,0.0064,0.0199,0.0394,0.0182,0.038,0.0012,0.0024,0.0006,0.0011,0.0033,0.0031,0.0007,0.0074,0.0032,0.0001,0.0022,30014820,0.01,16,2,1920.0
2020-07-20,2020-07-20 08:43:43,Arm500,DOC 34028-2016,162.816,0,21,1,2,163.575,163.175,3.0,1561.0,0.4,7.0,10337.0,200,7,2155,9,290,350,110.0,0.38,0.1998,0.1856,1.0063,0.0064,0.0199,0.0394,0.0182,0.038,0.0012,0.0024,0.0006,0.0011,0.0033,0.0031,0.0007,0.0074,0.0032,0.0001,0.0022,30014817,0.01,7,1,1397.0
2020-07-20,2020-07-20 09:23:54,Arm500,DOC 34028-2016,159.655,0,22,1,2,168.366,167.966,7.0,1562.0,0.4,7.0,10364.0,200,7,2155,9,290,350,110.0,0.374,0.1953,0.1728,0.9978,0.0074,0.0187,0.0376,0.0184,0.0397,0.0012,0.0024,0.0006,0.0011,0.0035,0.0031,0.0007,0.0069,0.0034,0.0001,0.0014,30014817,0.01,7,1,1370.0
2020-07-20,2020-07-20 09:23:54,Arm500,DOC 34028-2016,159.655,0,22,1,2,168.366,167.966,7.0,1562.0,0.4,7.0,10347.0,200,7,2155,9,290,350,110.0,0.374,0.1953,0.1728,0.9978,0.0074,0.0187,0.0376,0.0184,0.0397,0.0012,0.0024,0.0006,0.0011,0.0035,0.0031,0.0007,0.0069,0.0034,0.0001,0.0014,30014807,0.01,14,2,1470.0
2020-07-20,2020-07-20 09:23:54,Arm500,DOC 34028-2016,159.655,0,22,1,2,168.366,167.966,7.0,1562.0,0.4,7.0,11537.0,200,7,2155,9,290,350,110.0,0.374,0.1953,0.1728,0.9978,0.0074,0.0187,0.0376,0.0184,0.0397,0.0012,0.0024,0.0006,0.0011,0.0035,0.0031,0.0007,0.0069,0.0034,0.0001,0.0014,30014810,0.01,9,3,7326.0
2020-07-20,2020-07-20 09:23:54,Arm500,DOC 34028-2016,159.655,0,22,1,2,168.366,167.966,7.0,1562.0,0.4,7.0,6369.0,200,7,2155,9,290,350,110.0,0.374,0.1953,0.1728,0.9978,0.0074,0.0187,0.0376,0.0184,0.0397,0.0012,0.0024,0.0006,0.0011,0.0035,0.0031,0.0007,0.0069,0.0034,0.0001,0.0014,30014811,0.01,8,5,4865.0
2020-07-20,2020-07-20 09:23:54,Arm500,DOC 34028-2016,159.655,0,22,1,2,168.366,167.966,7.0,1562.0,0.4,7.0,10347.0,200,7,2155,9,290,350,110.0,0.374,0.1953,0.1728,0.9978,0.0074,0.0187,0.0376,0.0184,0.0397,0.0012,0.0024,0.0006,0.0011,0.0035,0.0031,0.0007,0.0069,0.0034,0.0001,0.0014,30014820,0.01,16,2,1895.0
2020-07-20,2020-07-20 09:23:54,Arm500,DOC 34028-2016,159.655,0,22,1,2,168.366,167.966,7.0,1562.0,0.4,7.0,6447.0,200,7,2155,9,290,350,110.0,0.374,0.1953,0.1728,0.9978,0.0074,0.0187,0.0376,0.0184,0.0397,0.0012,0.0024,0.0006,0.0011,0.0035,0.0031,0.0007,0.0069,0.0034,0.0001,0.0014,30014815,0.01,13,4,7232.0
2020-07-20,2020-07-20 09:23:54,Arm500,DOC 34028-2016,159.655,0,22,1,2,168.366,167.966,7.0,1562.0,0.4,7.0,10364.0,200,7,2155,9,290,350,110.0,0.374,0.1953,0.1728,0.9978,0.0074,0.0187,0.0376,0.0184,0.0397,0.0012,0.0024,0.0006,0.0011,0.0035,0.0031,0.0007,0.0069,0.0034,0.0001,0.0014,30014803,0.01,15,1,1037.0
2020-07-20,2020-07-20 09:23:54,Arm500,DOC 34028-2016,159.655,0,22,1,2,168.366,167.966,7.0,1562.0,0.4,7.0,6993.0,200,7,2155,9,290,350,110.0,0.374,0.1953,0.1728,0.9978,0.0074,0.0187,0.0376,0.0184,0.0397,0.0012,0.0024,0.0006,0.0011,0.0035,0.0031,0.0007,0.0069,0.0034,0.0001,0.0014,30014821,0.01,12,6,4824.0
2020-07-20,2020-07-20 09:23:54,Arm500,DOC 34028-2016,159.655,0,22,1,2,168.366,167.966,7.0,1562.0,0.4,7.0,11537.0,200,7,2155,9,290,350,110.0,0.374,0.1953,0.1728,0.9978,0.0074,0.0187,0.0376,0.0184,0.0397,0.0012,0.0024,0.0006,0.0011,0.0035,0.0031,0.0007,0.0069,0.0034,0.0001,0.0014,30014816,0.01,17,3,945.0
2020-07-21,2020-07-21 15:33:35,Arm500,DOC 34028-2016,153.485,0,1,1,2,155.123,154.723,2.0,1590.0,0.4,2.0,1464.0,200,13,2155,9,320,350,110.0,0.368,0.1946,0.1751,1.0073,0.0056,0.025,0.0212,0.0028,0.0077,0.0004,0.0013,0.0002,0.0011,0.0028,0.0035,0.0009,0.0083,0.0032,0.0001,0.0019,30014816,0.01,17,3,11018.0
2020-07-21,2020-07-21 15:33:35,Arm500,DOC 34028-2016,153.485,0,1,1,2,155.123,154.723,2.0,1590.0,0.4,2.0,6394.0,200,13,2155,9,320,350,110.0,0.368,0.1946,0.1751,1.0073,0.0056,0.025,0.0212,0.0028,0.0077,0.0004,0.0013,0.0002,0.0011,0.0028,0.0035,0.0009,0.0083,0.0032,0.0001,0.0019,30014811,0.01,8,5,4840.0
2020-07-21,2020-07-21 15:33:35,Arm500,DOC 34028-2016,153.485,0,1,1,2,155.123,154.723,2.0,1590.0,0.4,2.0,6302.0,200,13,2155,9,320,350,110.0,0.368,0.1946,0.1751,1.0073,0.0056,0.025,0.0212,0.0028,0.0077,0.0004,0.0013,0.0002,0.0011,0.0028,0.0035,0.0009,0.0083,0.0032,0.0001,0.0019,30014803,0.01,15,1,5099.0
2020-07-21,2020-07-21 15:33:35,Arm500,DOC 34028-2016,153.485,0,1,1,2,155.123,154.723,2.0,1590.0,0.4,2.0,6472.0,200,13,2155,9,320,350,110.0,0.368,0.1946,0.1751,1.0073,0.0056,0.025,0.0212,0.0028,0.0077,0.0004,0.0013,0.0002,0.0011,0.0028,0.0035,0.0009,0.0083,0.0032,0.0001,0.0019,30014815,0.01,13,4,7207.0
2020-07-21,2020-07-21 15:33:35,Arm500,DOC 34028-2016,153.485,0,1,1,2,155.123,154.723,2.0,1590.0,0.4,2.0,4015.0,200,13,2155,9,320,350,110.0,0.368,0.1946,0.1751,1.0073,0.0056,0.025,0.0212,0.0028,0.0077,0.0004,0.0013,0.0002,0.0011,0.0028,0.0035,0.0009,0.0083,0.0032,0.0001,0.0019,30014820,0.01,16,2,8227.0
2020-07-21,2020-07-21 15:33:35,Arm500,DOC 34028-2016,153.485,0,1,1,2,155.123,154.723,2.0,1590.0,0.4,2.0,7021.0,200,13,2155,9,320,350,110.0,0.368,0.1946,0.1751,1.0073,0.0056,0.025,0.0212,0.0028,0.0077,0.0004,0.0013,0.0002,0.0011,0.0028,0.0035,0.0009,0.0083,0.0032,0.0001,0.0019,30014821,0.01,12,6,4796.0
2020-07-21,2020-07-21 16:37:04,Arm500,DOC 34028-2016,168.845,0,2,1,2,169.616,169.216,10.0,1580.0,0.4,2.0,1491.0,200,13,2155,9,320,380,130.0,0.352,0.1805,0.199,0.9881,0.0046,0.0189,0.0209,0.0064,0.0168,0.0005,0.0015,0.0002,0.0011,0.0023,0.0028,0.0011,0.0091,0.003,0.0001,0.0018,30014816,0.01,17,3,10991.0
2020-07-21,2020-07-21 16:37:04,Arm500,DOC 34028-2016,168.845,0,2,1,2,169.616,169.216,10.0,1580.0,0.4,2.0,7051.0,200,13,2155,9,320,380,130.0,0.352,0.1805,0.199,0.9881,0.0046,0.0189,0.0209,0.0064,0.0168,0.0005,0.0015,0.0002,0.0011,0.0023,0.0028,0.0011,0.0091,0.003,0.0001,0.0018,30014821,0.01,12,6,4766.0
2020-07-21,2020-07-21 16:37:04,Arm500,DOC 34028-2016,168.845,0,2,1,2,169.616,169.216,10.0,1580.0,0.4,2.0,4042.0,200,13,2155,9,320,380,130.0,0.352,0.1805,0.199,0.9881,0.0046,0.0189,0.0209,0.0064,0.0168,0.0005,0.0015,0.0002,0.0011,0.0023,0.0028,0.0011,0.0091,0.003,0.0001,0.0018,30014820,0.01,16,2,8200.0
2020-07-21,2020-07-21 16:37:04,Arm500,DOC 34028-2016,168.845,0,2,1,2,169.616,169.216,10.0,1580.0,0.4,2.0,6502.0,200,13,2155,9,320,380,130.0,0.352,0.1805,0.199,0.9881,0.0046,0.0189,0.0209,0.0064,0.0168,0.0005,0.0015,0.0002,0.0011,0.0023,0.0028,0.0011,0.0091,0.003,0.0001,0.0018,30014815,0.01,13,4,7177.0
2020-07-21,2020-07-21 16:37:04,Arm500,DOC 34028-2016,168.845,0,2,1,2,169.616,169.216,10.0,1580.0,0.4,2.0,6424.0,200,13,2155,9,320,380,130.0,0.352,0.1805,0.199,0.9881,0.0046,0.0189,0.0209,0.0064,0.0168,0.0005,0.0015,0.0002,0.0011,0.0023,0.0028,0.0011,0.0091,0.003,0.0001,0.0018,30014811,0.01,8,5,4810.0
2020-07-21,2020-07-21 16:37:04,Arm500,DOC 34028-2016,168.845,0,2,1,2,169.616,169.216,10.0,1580.0,0.4,2.0,6332.0,200,13,2155,9,320,380,130.0,0.352,0.1805,0.199,0.9881,0.0046,0.0189,0.0209,0.0064,0.0168,0.0005,0.0015,0.0002,0.0011,0.0023,0.0028,0.0011,0.0091,0.003,0.0001,0.0018,30014803,0.01,15,1,5069.0
2020-07-21,2020-07-21 17:03:28,Arm500,DOC 34028-2016,168.96,0,3,1,2,169.731,169.331,3.0,1580.0,0.4,2.0,6360.0,200,13,2155,9,320,380,130.0,0.372,0.1951,0.1857,1.021,0.0105,0.0194,0.0219,0.0065,0.0193,0.0005,0.0016,0.0003,0.0011,0.0027,0.0031,0.0009,0.0069,0.0033,0.0001,0.0022,30014803,0.03,15,1,5041.0
2020-07-21,2020-07-21 17:03:28,Arm500,DOC 34028-2016,168.96,0,3,1,2,169.731,169.331,3.0,1580.0,0.4,2.0,7076.0,200,13,2155,9,320,380,130.0,0.372,0.1951,0.1857,1.021,0.0105,0.0194,0.0219,0.0065,0.0193,0.0005,0.0016,0.0003,0.0011,0.0027,0.0031,0.0009,0.0069,0.0033,0.0001,0.0022,30014821,0.03,12,6,4741.0
2020-07-21,2020-07-21 17:03:28,Arm500,DOC 34028-2016,168.96,0,3,1,2,169.731,169.331,3.0,1580.0,0.4,2.0,6527.0,200,13,2155,9,320,380,130.0,0.372,0.1951,0.1857,1.021,0.0105,0.0194,0.0219,0.0065,0.0193,0.0005,0.0016,0.0003,0.0011,0.0027,0.0031,0.0009,0.0069,0.0033,0.0001,0.0022,30014815,0.03,13,4,7152.0
2020-07-21,2020-07-21 17:03:28,Arm500,DOC 34028-2016,168.96,0,3,1,2,169.731,169.331,3.0,1580.0,0.4,2.0,1519.0,200,13,2155,9,320,380,130.0,0.372,0.1951,0.1857,1.021,0.0105,0.0194,0.0219,0.0065,0.0193,0.0005,0.0016,0.0003,0.0011,0.0027,0.0031,0.0009,0.0069,0.0033,0.0001,0.0022,30014816,0.03,17,3,10963.0
2020-07-21,2020-07-21 17:03:28,Arm500,DOC 34028-2016,168.96,0,3,1,2,169.731,169.331,3.0,1580.0,0.4,2.0,6449.0,200,13,2155,9,320,380,130.0,0.372,0.1951,0.1857,1.021,0.0105,0.0194,0.0219,0.0065,0.0193,0.0005,0.0016,0.0003,0.0011,0.0027,0.0031,0.0009,0.0069,0.0033,0.0001,0.0022,30014811,0.03,8,5,4785.0
2020-07-21,2020-07-21 17:03:28,Arm500,DOC 34028-2016,168.96,0,3,1,2,169.731,169.331,3.0,1580.0,0.4,2.0,4073.0,200,13,2155,9,320,380,130.0,0.372,0.1951,0.1857,1.021,0.0105,0.0194,0.0219,0.0065,0.0193,0.0005,0.0016,0.0003,0.0011,0.0027,0.0031,0.0009,0.0069,0.0033,0.0001,0.0022,30014820,0.03,16,2,8169.0
2020-07-21,2020-07-21 17:50:30,Arm500,DOC 34028-2016,168.704,0,4,1,2,169.475,169.075,4.0,1582.0,0.4,2.0,6554.0,200,13,2155,9,320,380,130.0,0.38,0.2019,0.1885,1.0225,0.0082,0.0166,0.0248,0.008,0.0222,0.0006,0.0017,0.0005,0.0009,0.0028,0.0035,0.0009,0.0073,0.0032,0.0001,0.0015,30014815,0.06,13,4,7125.0
2020-07-21,2020-07-21 17:50:30,Arm500,DOC 34028-2016,168.704,0,4,1,2,169.475,169.075,4.0,1582.0,0.4,2.0,7103.0,200,13,2155,9,320,380,130.0,0.38,0.2019,0.1885,1.0225,0.0082,0.0166,0.0248,0.008,0.0222,0.0006,0.0017,0.0005,0.0009,0.0028,0.0035,0.0009,0.0073,0.0032,0.0001,0.0015,30014821,0.06,12,6,4714.0
2020-07-21,2020-07-21 17:50:30,Arm500,DOC 34028-2016,168.704,0,4,1,2,169.475,169.075,4.0,1582.0,0.4,2.0,6476.0,200,13,2155,9,320,380,130.0,0.38,0.2019,0.1885,1.0225,0.0082,0.0166,0.0248,0.008,0.0222,0.0006,0.0017,0.0005,0.0009,0.0028,0.0035,0.0009,0.0073,0.0032,0.0001,0.0015,30014811,0.06,8,5,4758.0
2020-07-21,2020-07-21 17:50:30,Arm500,DOC 34028-2016,168.704,0,4,1,2,169.475,169.075,4.0,1582.0,0.4,2.0,4104.0,200,13,2155,9,320,380,130.0,0.38,0.2019,0.1885,1.0225,0.0082,0.0166,0.0248,0.008,0.0222,0.0006,0.0017,0.0005,0.0009,0.0028,0.0035,0.0009,0.0073,0.0032,0.0001,0.0015,30014820,0.06,16,2,8138.0
2020-07-21,2020-07-21 17:50:30,Arm500,DOC 34028-2016,168.704,0,4,1,2,169.475,169.075,4.0,1582.0,0.4,2.0,1546.0,200,13,2155,9,320,380,130.0,0.38,0.2019,0.1885,1.0225,0.0082,0.0166,0.0248,0.008,0.0222,0.0006,0.0017,0.0005,0.0009,0.0028,0.0035,0.0009,0.0073,0.0032,0.0001,0.0015,30014816,0.06,17,3,10936.0
2020-07-21,2020-07-21 17:50:30,Arm500,DOC 34028-2016,168.704,0,4,1,2,169.475,169.075,4.0,1582.0,0.4,2.0,6388.0,200,13,2155,9,320,380,130.0,0.38,0.2019,0.1885,1.0225,0.0082,0.0166,0.0248,0.008,0.0222,0.0006,0.0017,0.0005,0.0009,0.0028,0.0035,0.0009,0.0073,0.0032,0.0001,0.0015,30014803,0.06,15,1,5013.0
2020-07-21,2020-07-21 18:44:14,Arm500,DOC 34028-2016,168.96,0,5,1,2,169.731,169.331,7.0,1574.0,0.4,2.0,4134.0,200,13,2155,9,320,380,130.0,0.375,0.1954,0.1766,1.0296,0.0052,0.0221,0.0279,0.0082,0.0189,0.0006,0.002,0.0005,0.0009,0.0027,0.0031,0.0008,0.0062,0.0031,0.0001,0.0037,30014820,0.03,16,2,8108.0
2020-07-21,2020-07-21 18:44:14,Arm500,DOC 34028-2016,168.96,0,5,1,2,169.731,169.331,7.0,1574.0,0.4,2.0,7131.0,200,13,2155,9,320,380,130.0,0.375,0.1954,0.1766,1.0296,0.0052,0.0221,0.0279,0.0082,0.0189,0.0006,0.002,0.0005,0.0009,0.0027,0.0031,0.0008,0.0062,0.0031,0.0001,0.0037,30014821,0.03,12,6,4686.0
2020-07-21,2020-07-21 18:44:14,Arm500,DOC 34028-2016,168.96,0,5,1,2,169.731,169.331,7.0,1574.0,0.4,2.0,1574.0,200,13,2155,9,320,380,130.0,0.375,0.1954,0.1766,1.0296,0.0052,0.0221,0.0279,0.0082,0.0189,0.0006,0.002,0.0005,0.0009,0.0027,0.0031,0.0008,0.0062,0.0031,0.0001,0.0037,30014816,0.03,17,3,10908.0
2020-07-21,2020-07-21 18:44:14,Arm500,DOC 34028-2016,168.96,0,5,1,2,169.731,169.331,7.0,1574.0,0.4,2.0,6415.0,200,13,2155,9,320,380,130.0,0.375,0.1954,0.1766,1.0296,0.0052,0.0221,0.0279,0.0082,0.0189,0.0006,0.002,0.0005,0.0009,0.0027,0.0031,0.0008,0.0062,0.0031,0.0001,0.0037,30014803,0.03,15,1,4986.0
2020-07-21,2020-07-21 18:44:14,Arm500,DOC 34028-2016,168.96,0,5,1,2,169.731,169.331,7.0,1574.0,0.4,2.0,6504.0,200,13,2155,9,320,380,130.0,0.375,0.1954,0.1766,1.0296,0.0052,0.0221,0.0279,0.0082,0.0189,0.0006,0.002,0.0005,0.0009,0.0027,0.0031,0.0008,0.0062,0.0031,0.0001,0.0037,30014811,0.03,8,5,4730.0
2020-07-21,2020-07-21 18:44:14,Arm500,DOC 34028-2016,168.96,0,5,1,2,169.731,169.331,7.0,1574.0,0.4,2.0,6582.0,200,13,2155,9,320,380,130.0,0.375,0.1954,0.1766,1.0296,0.0052,0.0221,0.0279,0.0082,0.0189,0.0006,0.002,0.0005,0.0009,0.0027,0.0031,0.0008,0.0062,0.0031,0.0001,0.0037,30014815,0.03,13,4,7097.0
2020-07-21,2020-07-21 19:08:18,Arm500,DOC 34028-2016,168.96,0,6,1,2,169.731,169.331,2.0,1566.0,0.4,2.0,4165.0,200,7,2155,9,290,350,110.0,0.373,0.1944,0.1992,1.0227,0.0102,0.0219,0.0284,0.0083,0.0204,0.0005,0.0017,0.0005,0.0011,0.0029,0.0031,0.0008,0.008,0.0032,0.0001,0.0025,30014820,0.06,16,2,8077.0
2020-07-21,2020-07-21 19:08:18,Arm500,DOC 34028-2016,168.96,0,6,1,2,169.731,169.331,2.0,1566.0,0.4,2.0,6532.0,200,7,2155,9,290,350,110.0,0.373,0.1944,0.1992,1.0227,0.0102,0.0219,0.0284,0.0083,0.0204,0.0005,0.0017,0.0005,0.0011,0.0029,0.0031,0.0008,0.008,0.0032,0.0001,0.0025,30014811,0.06,8,5,4702.0
2020-07-21,2020-07-21 19:08:18,Arm500,DOC 34028-2016,168.96,0,6,1,2,169.731,169.331,2.0,1566.0,0.4,2.0,1602.0,200,7,2155,9,290,350,110.0,0.373,0.1944,0.1992,1.0227,0.0102,0.0219,0.0284,0.0083,0.0204,0.0005,0.0017,0.0005,0.0011,0.0029,0.0031,0.0008,0.008,0.0032,0.0001,0.0025,30014816,0.06,17,3,10880.0
2020-07-21,2020-07-21 19:08:18,Arm500,DOC 34028-2016,168.96,0,6,1,2,169.731,169.331,2.0,1566.0,0.4,2.0,7159.0,200,7,2155,9,290,350,110.0,0.373,0.1944,0.1992,1.0227,0.0102,0.0219,0.0284,0.0083,0.0204,0.0005,0.0017,0.0005,0.0011,0.0029,0.0031,0.0008,0.008,0.0032,0.0001,0.0025,30014821,0.06,12,6,4658.0
2020-07-21,2020-07-21 19:08:18,Arm500,DOC 34028-2016,168.96,0,6,1,2,169.731,169.331,2.0,1566.0,0.4,2.0,6443.0,200,7,2155,9,290,350,110.0,0.373,0.1944,0.1992,1.0227,0.0102,0.0219,0.0284,0.0083,0.0204,0.0005,0.0017,0.0005,0.0011,0.0029,0.0031,0.0008,0.008,0.0032,0.0001,0.0025,30014803,0.06,15,1,4958.0
2020-07-21,2020-07-21 19:08:18,Arm500,DOC 34028-2016,168.96,0,6,1,2,169.731,169.331,2.0,1566.0,0.4,2.0,6610.0,200,7,2155,9,290,350,110.0,0.373,0.1944,0.1992,1.0227,0.0102,0.0219,0.0284,0.0083,0.0204,0.0005,0.0017,0.0005,0.0011,0.0029,0.0031,0.0008,0.008,0.0032,0.0001,0.0025,30014815,0.06,13,4,7069.0
2020-07-21,2020-07-21 19:48:59,Arm500,DOC 34028-2016,172.032,0,7,1,2,172.81,172.41,11.0,1576.0,0.4,2.0,6559.0,200,7,2155,9,290,350,110.0,0.37,0.1905,0.1858,1.0285,0.0109,0.0227,0.0256,0.007,0.0178,0.0005,0.0018,0.0005,0.001,0.003,0.0028,0.0009,0.0083,0.0033,0.0001,0.0027,30014811,0.01,8,5,4675.0
2020-07-21,2020-07-21 19:48:59,Arm500,DOC 34028-2016,172.032,0,7,1,2,172.81,172.41,11.0,1576.0,0.4,2.0,4196.0,200,7,2155,9,290,350,110.0,0.37,0.1905,0.1858,1.0285,0.0109,0.0227,0.0256,0.007,0.0178,0.0005,0.0018,0.0005,0.001,0.003,0.0028,0.0009,0.0083,0.0033,0.0001,0.0027,30014820,0.01,16,2,8046.0
2020-07-21,2020-07-21 19:48:59,Arm500,DOC 34028-2016,172.032,0,7,1,2,172.81,172.41,11.0,1576.0,0.4,2.0,1632.0,200,7,2155,9,290,350,110.0,0.37,0.1905,0.1858,1.0285,0.0109,0.0227,0.0256,0.007,0.0178,0.0005,0.0018,0.0005,0.001,0.003,0.0028,0.0009,0.0083,0.0033,0.0001,0.0027,30014816,0.01,17,3,10850.0
2020-07-21,2020-07-21 19:48:59,Arm500,DOC 34028-2016,172.032,0,7,1,2,172.81,172.41,11.0,1576.0,0.4,2.0,6470.0,200,7,2155,9,290,350,110.0,0.37,0.1905,0.1858,1.0285,0.0109,0.0227,0.0256,0.007,0.0178,0.0005,0.0018,0.0005,0.001,0.003,0.0028,0.0009,0.0083,0.0033,0.0001,0.0027,30014803,0.01,15,1,4931.0
2020-07-21,2020-07-21 19:48:59,Arm500,DOC 34028-2016,172.032,0,7,1,2,172.81,172.41,11.0,1576.0,0.4,2.0,6637.0,200,7,2155,9,290,350,110.0,0.37,0.1905,0.1858,1.0285,0.0109,0.0227,0.0256,0.007,0.0178,0.0005,0.0018,0.0005,0.001,0.003,0.0028,0.0009,0.0083,0.0033,0.0001,0.0027,30014815,0.01,13,4,7042.0
2020-07-21,2020-07-21 19:48:59,Arm500,DOC 34028-2016,172.032,0,7,1,2,172.81,172.41,11.0,1576.0,0.4,2.0,7186.0,200,7,2155,9,290,350,110.0,0.37,0.1905,0.1858,1.0285,0.0109,0.0227,0.0256,0.007,0.0178,0.0005,0.0018,0.0005,0.001,0.003,0.0028,0.0009,0.0083,0.0033,0.0001,0.0027,30014821,0.01,12,6,4631.0
2020-07-21,2020-07-21 20:26:45,Arm500,DOC 34028-2016,172.032,0,8,1,2,172.81,172.41,3.0,1567.0,0.4,2.0,4223.0,200,7,2155,9,290,350,110.0,0.381,0.2002,0.2033,1.0196,0.0097,0.0234,0.0338,0.0164,0.0343,0.001,0.0025,0.0005,0.0012,0.0034,0.0032,0.0007,0.0076,0.0034,0.0001,0.0012,30014820,0.01,16,2,8019.0
2020-07-21,2020-07-21 20:26:45,Arm500,DOC 34028-2016,172.032,0,8,1,2,172.81,172.41,3.0,1567.0,0.4,2.0,6590.0,200,7,2155,9,290,350,110.0,0.381,0.2002,0.2033,1.0196,0.0097,0.0234,0.0338,0.0164,0.0343,0.001,0.0025,0.0005,0.0012,0.0034,0.0032,0.0007,0.0076,0.0034,0.0001,0.0012,30014811,0.01,8,5,4644.0
2020-07-21,2020-07-21 20:26:45,Arm500,DOC 34028-2016,172.032,0,8,1,2,172.81,172.41,3.0,1567.0,0.4,2.0,6498.0,200,7,2155,9,290,350,110.0,0.381,0.2002,0.2033,1.0196,0.0097,0.0234,0.0338,0.0164,0.0343,0.001,0.0025,0.0005,0.0012,0.0034,0.0032,0.0007,0.0076,0.0034,0.0001,0.0012,30014803,0.01,15,1,4903.0
2020-07-21,2020-07-21 20:26:45,Arm500,DOC 34028-2016,172.032,0,8,1,2,172.81,172.41,3.0,1567.0,0.4,2.0,1660.0,200,7,2155,9,290,350,110.0,0.381,0.2002,0.2033,1.0196,0.0097,0.0234,0.0338,0.0164,0.0343,0.001,0.0025,0.0005,0.0012,0.0034,0.0032,0.0007,0.0076,0.0034,0.0001,0.0012,30014816,0.01,17,3,10822.0
2020-07-21,2020-07-21 20:26:45,Arm500,DOC 34028-2016,172.032,0,8,1,2,172.81,172.41,3.0,1567.0,0.4,2.0,6665.0,200,7,2155,9,290,350,110.0,0.381,0.2002,0.2033,1.0196,0.0097,0.0234,0.0338,0.0164,0.0343,0.001,0.0025,0.0005,0.0012,0.0034,0.0032,0.0007,0.0076,0.0034,0.0001,0.0012,30014815,0.01,13,4,7014.0
2020-07-21,2020-07-21 20:26:45,Arm500,DOC 34028-2016,172.032,0,8,1,2,172.81,172.41,3.0,1567.0,0.4,2.0,7217.0,200,7,2155,9,290,350,110.0,0.381,0.2002,0.2033,1.0196,0.0097,0.0234,0.0338,0.0164,0.0343,0.001,0.0025,0.0005,0.0012,0.0034,0.0032,0.0007,0.0076,0.0034,0.0001,0.0012,30014821,0.01,12,6,4600.0
2020-07-21,2020-07-21 21:08:56,Arm500,DOC 34028-2016,165.888,0,9,1,2,166.653,166.253,4.0,1562.0,0.4,2.0,7245.0,200,7,2155,9,290,350,110.0,0.376,0.1948,0.1997,1.0114,0.01,0.0218,0.0357,0.0165,0.0412,0.0011,0.0029,0.0005,0.0011,0.0032,0.0028,0.0009,0.0082,0.0032,0.0001,0.0013,30014821,0.01,12,6,4572.0
2020-07-21,2020-07-21 21:08:56,Arm500,DOC 34028-2016,165.888,0,9,1,2,166.653,166.253,4.0,1562.0,0.4,2.0,6618.0,200,7,2155,9,290,350,110.0,0.376,0.1948,0.1997,1.0114,0.01,0.0218,0.0357,0.0165,0.0412,0.0011,0.0029,0.0005,0.0011,0.0032,0.0028,0.0009,0.0082,0.0032,0.0001,0.0013,30014811,0.01,8,5,4616.0
2020-07-21,2020-07-21 21:08:56,Arm500,DOC 34028-2016,165.888,0,9,1,2,166.653,166.253,4.0,1562.0,0.4,2.0,1688.0,200,7,2155,9,290,350,110.0,0.376,0.1948,0.1997,1.0114,0.01,0.0218,0.0357,0.0165,0.0412,0.0011,0.0029,0.0005,0.0011,0.0032,0.0028,0.0009,0.0082,0.0032,0.0001,0.0013,30014816,0.01,17,3,10794.0
2020-07-21,2020-07-21 21:08:56,Arm500,DOC 34028-2016,165.888,0,9,1,2,166.653,166.253,4.0,1562.0,0.4,2.0,6692.0,200,7,2155,9,290,350,110.0,0.376,0.1948,0.1997,1.0114,0.01,0.0218,0.0357,0.0165,0.0412,0.0011,0.0029,0.0005,0.0011,0.0032,0.0028,0.0009,0.0082,0.0032,0.0001,0.0013,30014815,0.01,13,4,6987.0
2020-07-21,2020-07-21 21:08:56,Arm500,DOC 34028-2016,165.888,0,9,1,2,166.653,166.253,4.0,1562.0,0.4,2.0,4251.0,200,7,2155,9,290,350,110.0,0.376,0.1948,0.1997,1.0114,0.01,0.0218,0.0357,0.0165,0.0412,0.0011,0.0029,0.0005,0.0011,0.0032,0.0028,0.0009,0.0082,0.0032,0.0001,0.0013,30014820,0.01,16,2,7991.0
2020-07-21,2020-07-21 21:08:56,Arm500,DOC 34028-2016,165.888,0,9,1,2,166.653,166.253,4.0,1562.0,0.4,2.0,6526.0,200,7,2155,9,290,350,110.0,0.376,0.1948,0.1997,1.0114,0.01,0.0218,0.0357,0.0165,0.0412,0.0011,0.0029,0.0005,0.0011,0.0032,0.0028,0.0009,0.0082,0.0032,0.0001,0.0013,30014803,0.01,15,1,4875.0
2020-07-21,2020-07-21 21:48:54,Arm500,DOC 34028-2016,165.888,0,10,1,2,166.653,166.253,7.0,1563.0,0.4,2.0,6645.0,200,7,2155,9,290,350,110.0,0.378,0.1944,0.213,1.0181,0.01,0.0211,0.0387,0.02,0.0456,0.0013,0.0035,0.0006,0.0011,0.0035,0.003,0.0013,0.0089,0.0034,0.0001,0.0015,30014811,0.01,8,5,4589.0
2020-07-21,2020-07-21 21:48:54,Arm500,DOC 34028-2016,165.888,0,10,1,2,166.653,166.253,7.0,1563.0,0.4,2.0,6553.0,200,7,2155,9,290,350,110.0,0.378,0.1944,0.213,1.0181,0.01,0.0211,0.0387,0.02,0.0456,0.0013,0.0035,0.0006,0.0011,0.0035,0.003,0.0013,0.0089,0.0034,0.0001,0.0015,30014803,0.01,15,1,4848.0
2020-07-21,2020-07-21 21:48:54,Arm500,DOC 34028-2016,165.888,0,10,1,2,166.653,166.253,7.0,1563.0,0.4,2.0,1715.0,200,7,2155,9,290,350,110.0,0.378,0.1944,0.213,1.0181,0.01,0.0211,0.0387,0.02,0.0456,0.0013,0.0035,0.0006,0.0011,0.0035,0.003,0.0013,0.0089,0.0034,0.0001,0.0015,30014816,0.01,17,3,10767.0
2020-07-21,2020-07-21 21:48:54,Arm500,DOC 34028-2016,165.888,0,10,1,2,166.653,166.253,7.0,1563.0,0.4,2.0,6720.0,200,7,2155,9,290,350,110.0,0.378,0.1944,0.213,1.0181,0.01,0.0211,0.0387,0.02,0.0456,0.0013,0.0035,0.0006,0.0011,0.0035,0.003,0.0013,0.0089,0.0034,0.0001,0.0015,30014815,0.01,13,4,6959.0
2020-07-21,2020-07-21 21:48:54,Arm500,DOC 34028-2016,165.888,0,10,1,2,166.653,166.253,7.0,1563.0,0.4,2.0,4279.0,200,7,2155,9,290,350,110.0,0.378,0.1944,0.213,1.0181,0.01,0.0211,0.0387,0.02,0.0456,0.0013,0.0035,0.0006,0.0011,0.0035,0.003,0.0013,0.0089,0.0034,0.0001,0.0015,30014820,0.01,16,2,7963.0
2020-07-21,2020-07-21 21:48:54,Arm500,DOC 34028-2016,165.888,0,10,1,2,166.653,166.253,7.0,1563.0,0.4,2.0,7272.0,200,7,2155,9,290,350,110.0,0.378,0.1944,0.213,1.0181,0.01,0.0211,0.0387,0.02,0.0456,0.0013,0.0035,0.0006,0.0011,0.0035,0.003,0.0013,0.0089,0.0034,0.0001,0.0015,30014821,0.01,12,6,4545.0
2020-07-21,2020-07-21 22:56:59,Arm500,DOC 34028-2016,159.744,0,11,1,2,160.496,160.096,2.0,1564.0,0.4,2.0,6581.0,200,7,2155,9,290,350,110.0,0.38,0.1958,0.1844,1.0209,0.0126,0.0234,0.0377,0.0203,0.0493,0.0009,0.0033,0.0006,0.001,0.0038,0.0032,0.005,0.0077,0.0033,0.0009,0.0007,30014803,0.01,15,1,4820.0
2020-07-21,2020-07-21 22:56:59,Arm500,DOC 34028-2016,159.744,0,11,1,2,160.496,160.096,2.0,1564.0,0.4,2.0,4306.0,200,7,2155,9,290,350,110.0,0.38,0.1958,0.1844,1.0209,0.0126,0.0234,0.0377,0.0203,0.0493,0.0009,0.0033,0.0006,0.001,0.0038,0.0032,0.005,0.0077,0.0033,0.0009,0.0007,30014820,0.01,16,2,7936.0
2020-07-21,2020-07-21 22:56:59,Arm500,DOC 34028-2016,159.744,0,11,1,2,160.496,160.096,2.0,1564.0,0.4,2.0,6748.0,200,7,2155,9,290,350,110.0,0.38,0.1958,0.1844,1.0209,0.0126,0.0234,0.0377,0.0203,0.0493,0.0009,0.0033,0.0006,0.001,0.0038,0.0032,0.005,0.0077,0.0033,0.0009,0.0007,30014815,0.01,13,4,6931.0
2020-07-21,2020-07-21 22:56:59,Arm500,DOC 34028-2016,159.744,0,11,1,2,160.496,160.096,2.0,1564.0,0.4,2.0,7297.0,200,7,2155,9,290,350,110.0,0.38,0.1958,0.1844,1.0209,0.0126,0.0234,0.0377,0.0203,0.0493,0.0009,0.0033,0.0006,0.001,0.0038,0.0032,0.005,0.0077,0.0033,0.0009,0.0007,30014821,0.01,12,6,4520.0
2020-07-21,2020-07-21 22:56:59,Arm500,DOC 34028-2016,159.744,0,11,1,2,160.496,160.096,2.0,1564.0,0.4,2.0,6673.0,200,7,2155,9,290,350,110.0,0.38,0.1958,0.1844,1.0209,0.0126,0.0234,0.0377,0.0203,0.0493,0.0009,0.0033,0.0006,0.001,0.0038,0.0032,0.005,0.0077,0.0033,0.0009,0.0007,30014811,0.01,8,5,4561.0
2020-07-21,2020-07-21 22:56:59,Arm500,DOC 34028-2016,159.744,0,11,1,2,160.496,160.096,2.0,1564.0,0.4,2.0,1740.0,200,7,2155,9,290,350,110.0,0.38,0.1958,0.1844,1.0209,0.0126,0.0234,0.0377,0.0203,0.0493,0.0009,0.0033,0.0006,0.001,0.0038,0.0032,0.005,0.0077,0.0033,0.0009,0.0007,30014816,0.01,17,3,10742.0
2020-07-21,2020-07-21 23:11:17,Arm500,DOC 34028-2016,172.032,0,12,1,2,172.81,172.41,11.0,1567.0,0.4,2.0,6608.0,200,7,2155,9,290,350,110.0,0.367,0.1874,0.181,1.0018,0.008,0.0185,0.0351,0.0234,0.0474,0.0011,0.0033,0.0005,0.001,0.0028,0.003,0.0006,0.007,0.0033,0.0001,0.0012,30014803,0.01,15,1,4793.0
2020-07-21,2020-07-21 23:11:17,Arm500,DOC 34028-2016,172.032,0,12,1,2,172.81,172.41,11.0,1567.0,0.4,2.0,7327.0,200,7,2155,9,290,350,110.0,0.367,0.1874,0.181,1.0018,0.008,0.0185,0.0351,0.0234,0.0474,0.0011,0.0033,0.0005,0.001,0.0028,0.003,0.0006,0.007,0.0033,0.0001,0.0012,30014821,0.01,12,6,4490.0
2020-07-21,2020-07-21 23:11:17,Arm500,DOC 34028-2016,172.032,0,12,1,2,172.81,172.41,11.0,1567.0,0.4,2.0,6775.0,200,7,2155,9,290,350,110.0,0.367,0.1874,0.181,1.0018,0.008,0.0185,0.0351,0.0234,0.0474,0.0011,0.0033,0.0005,0.001,0.0028,0.003,0.0006,0.007,0.0033,0.0001,0.0012,30014815,0.01,13,4,6904.0
2020-07-21,2020-07-21 23:11:17,Arm500,DOC 34028-2016,172.032,0,12,1,2,172.81,172.41,11.0,1567.0,0.4,2.0,1767.0,200,7,2155,9,290,350,110.0,0.367,0.1874,0.181,1.0018,0.008,0.0185,0.0351,0.0234,0.0474,0.0011,0.0033,0.0005,0.001,0.0028,0.003,0.0006,0.007,0.0033,0.0001,0.0012,30014816,0.01,17,3,10715.0
2020-07-21,2020-07-21 23:11:17,Arm500,DOC 34028-2016,172.032,0,12,1,2,172.81,172.41,11.0,1567.0,0.4,2.0,4337.0,200,7,2155,9,290,350,110.0,0.367,0.1874,0.181,1.0018,0.008,0.0185,0.0351,0.0234,0.0474,0.0011,0.0033,0.0005,0.001,0.0028,0.003,0.0006,0.007,0.0033,0.0001,0.0012,30014820,0.01,16,2,7905.0
