Repository: khw11044/Iron-CCM-RUL

# 연속 주조기의 RUL 데이터 분석

## RUL Dataset from Continuous Casting Machine

[캐글 페이지](https://www.kaggle.com/datasets/yuriykatser/rul-dataset-from-continuous-casting-machine)

## 도메인 설명 

연주공정: 연주공정은 철강산업에서 철 제품을 생산하는 공정중 하나로 연속주조의 줄임말이다. 액체상태의 용강을 주형에 넣어 고체가 되도록 식히는 과정이며 이 과정을 거쳐, 슬래브, 브룸, 빌렛의 반제품이 만들어진다.
주괴(鑄塊, ingot)란 상대적으로 순도가 높은 물질의 덩어리다. 보통 금속을 가공하기 좋게 주물로 뜬 것을 말한다.

____


연속 주조 기계(이하 'CCM')는 액체 상태의 철강을 주어진 단면의 고체 빌릿으로 변환하는 장치로, 이후 롤링 생산(예: 철근)이 이루어진다.

금형 슬리브는 CCM 금형의 가장 중요하고 빠르게 마모되는 부분이다. 슬리브는 둥근 형태나 프로파일 단면의 수냉식 구리 파이프이다. 용융 금속이 슬리브 벽과 접촉하면 결정화되며, 주괴의 기본 고체 껍질이 형성된다.

**슬리브 운영 중 주요 생산 문제**는 슬리브의 구리 파이프 표면에 결함이 생기고 내부 공간의 프로파일이 변형되어 열 조건이 방해받는 것이다. 이는 결과적으로 주괴의 품질에 영향을 미친다.

File: data/data_noNull.csv (part 54 of 73)
date,sample_time_continuous_caster,steel_type,doc_requirement,"workpiece_weight, tonn",workpiece_slice_geometry_150x150,cast_in_row,alloy_type_open,"alloy_speed, meter/minute","steel_weight_theoretical, tonn","steel_weight, tonn",grab1_num,"steel_temperature_grab1, Celsius deg.","metal_residue_grab1, tonn",grab2_num,"resistance, tonn","swing_frequency, amount/minute","crystallizer_movement, mm","water_consumption, liter/minute","water_temperature_delta, Celsius deg.","water_consumption_secondary_cooling_zone_num1, liter/minute","water_consumption_secondary_cooling_zone_num2, liter/minute","water_consumption_secondary_cooling_zone_num3, liter/minute","Ce, %","C, %","Si, %","Mn,%","S, %","P, %","Cr, %","Ni, %","Cu, %","As, %","Mo, %","Nb, %","Ti, %","V, %","Al, %","Ca, %","N, %","Pb, %","Mg, %","Zn, %",sleeve,"quantity, tonn",num_crystallizer,num_stream,RUL
2020-07-21,2020-07-21 23:11:17,Arm500,DOC 34028-2016,172.032,0,12,1,2,172.81,172.41,11.0,1567.0,0.4,2.0,6700.0,200,7,2155,9,290,350,110.0,0.367,0.1874,0.181,1.0018,0.008,0.0185,0.0351,0.0234,0.0474,0.0011,0.0033,0.0005,0.001,0.0028,0.003,0.0006,0.007,0.0033,0.0001,0.0012,30014811,0.01,8,5,4534.0
2020-07-21,2020-07-21 23:47:31,Arm500,DOC 34028-2016,162.816,0,13,1,2,163.575,163.175,3.0,1563.0,0.4,2.0,6728.0,200,7,2155,9,290,350,110.0,0.38,0.1962,0.181,1.0182,0.0087,0.0199,0.0369,0.0239,0.0512,0.0012,0.0031,0.0005,0.001,0.0031,0.0027,0.0007,0.0071,0.0034,0.0001,0.0019,30014811,0.01,8,5,4506.0
2020-07-21,2020-07-21 23:47:31,Arm500,DOC 34028-2016,162.816,0,13,1,2,163.575,163.175,3.0,1563.0,0.4,2.0,7355.0,200,7,2155,9,290,350,110.0,0.38,0.1962,0.181,1.0182,0.0087,0.0199,0.0369,0.0239,0.0512,0.0012,0.0031,0.0005,0.001,0.0031,0.0027,0.0007,0.0071,0.0034,0.0001,0.0019,30014821,0.01,12,6,4462.0
2020-07-21,2020-07-21 23:47:31,Arm500,DOC 34028-2016,162.816,0,13,1,2,163.575,163.175,3.0,1563.0,0.4,2.0,6800.0,200,7,2155,9,290,350,110.0,0.38,0.1962,0.181,1.0182,0.0087,0.0199,0.0369,0.0239,0.0512,0.0012,0.0031,0.0005,0.001,0.0031,0.0027,0.0007,0.0071,0.0034,0.0001,0.0019,30014815,0.01,13,4,6879.0
2020-07-21,2020-07-21 23:47:31,Arm500,DOC 34028-2016,162.816,0,13,1,2,163.575,163.175,3.0,1563.0,0.4,2.0,4364.0,200,7,2155,9,290,350,110.0,0.38,0.1962,0.181,1.0182,0.0087,0.0199,0.0369,0.0239,0.0512,0.0012,0.0031,0.0005,0.001,0.0031,0.0027,0.0007,0.0071,0.0034,0.0001,0.0019,30014820,0.01,16,2,7878.0
2020-07-21,2020-07-21 23:47:31,Arm500,DOC 34028-2016,162.816,0,13,1,2,163.575,163.175,3.0,1563.0,0.4,2.0,6636.0,200,7,2155,9,290,350,110.0,0.38,0.1962,0.181,1.0182,0.0087,0.0199,0.0369,0.0239,0.0512,0.0012,0.0031,0.0005,0.001,0.0031,0.0027,0.0007,0.0071,0.0034,0.0001,0.0019,30014803,0.01,15,1,4765.0
2020-07-21,2020-07-21 23:47:31,Arm500,DOC 34028-2016,162.816,0,13,1,2,163.575,163.175,3.0,1563.0,0.4,2.0,1795.0,200,7,2155,9,290,350,110.0,0.38,0.1962,0.181,1.0182,0.0087,0.0199,0.0369,0.0239,0.0512,0.0012,0.0031,0.0005,0.001,0.0031,0.0027,0.0007,0.0071,0.0034,0.0001,0.0019,30014816,0.01,17,3,10687.0
2020-07-22,2020-07-22 00:28:17,Arm500,DOC 34028-2016,161.664,0,14,1,2,162.88,162.48,4.0,1563.0,0.4,2.0,6667.0,200,7,2155,9,290,350,110.0,0.38,0.1966,0.1874,1.0197,0.0121,0.0239,0.0372,0.0202,0.0447,0.0012,0.0027,0.0005,0.001,0.0035,0.0028,0.0007,0.0066,0.0035,0.0001,0.0009,30014803,0.01,15,1,4734.0
2020-07-22,2020-07-22 00:28:17,Arm500,DOC 34028-2016,161.664,0,14,1,2,162.88,162.48,4.0,1563.0,0.4,2.0,1826.0,200,7,2155,9,290,350,110.0,0.38,0.1966,0.1874,1.0197,0.0121,0.0239,0.0372,0.0202,0.0447,0.0012,0.0027,0.0005,0.001,0.0035,0.0028,0.0007,0.0066,0.0035,0.0001,0.0009,30014816,0.01,17,3,10656.0
2020-07-22,2020-07-22 00:28:17,Arm500,DOC 34028-2016,161.664,0,14,1,2,162.88,162.48,4.0,1563.0,0.4,2.0,6831.0,200,7,2155,9,290,350,110.0,0.38,0.1966,0.1874,1.0197,0.0121,0.0239,0.0372,0.0202,0.0447,0.0012,0.0027,0.0005,0.001,0.0035,0.0028,0.0007,0.0066,0.0035,0.0001,0.0009,30014815,0.01,13,4,6848.0
2020-07-22,2020-07-22 00:28:17,Arm500,DOC 34028-2016,161.664,0,14,1,2,162.88,162.48,4.0,1563.0,0.4,2.0,7386.0,200,7,2155,9,290,350,110.0,0.38,0.1966,0.1874,1.0197,0.0121,0.0239,0.0372,0.0202,0.0447,0.0012,0.0027,0.0005,0.001,0.0035,0.0028,0.0007,0.0066,0.0035,0.0001,0.0009,30014821,0.01,12,6,4431.0
2020-07-22,2020-07-22 00:28:17,Arm500,DOC 34028-2016,161.664,0,14,1,2,162.88,162.48,4.0,1563.0,0.4,2.0,6737.0,200,7,2155,9,290,350,110.0,0.38,0.1966,0.1874,1.0197,0.0121,0.0239,0.0372,0.0202,0.0447,0.0012,0.0027,0.0005,0.001,0.0035,0.0028,0.0007,0.0066,0.0035,0.0001,0.0009,30014811,0.01,8,5,4497.0
2020-07-22,2020-07-22 00:28:17,Arm500,DOC 34028-2016,161.664,0,14,1,2,162.88,162.48,4.0,1563.0,0.4,2.0,4395.0,200,7,2155,9,290,350,110.0,0.38,0.1966,0.1874,1.0197,0.0121,0.0239,0.0372,0.0202,0.0447,0.0012,0.0027,0.0005,0.001,0.0035,0.0028,0.0007,0.0066,0.0035,0.0001,0.0009,30014820,0.01,16,2,7847.0
2020-07-22,2020-07-22 01:16:32,Arm500,DOC 34028-2016,168.96,0,15,1,2,169.731,169.331,7.0,1568.0,0.4,2.0,6864.0,200,7,2155,9,290,350,110.0,0.381,0.1995,0.1884,1.0163,0.0109,0.0241,0.0382,0.016,0.0353,0.0011,0.0027,0.0005,0.0011,0.0038,0.0032,0.0011,0.0071,0.0035,0.0001,0.0016,30014815,0.01,13,4,6815.0
2020-07-22,2020-07-22 01:16:32,Arm500,DOC 34028-2016,168.96,0,15,1,2,169.731,169.331,7.0,1568.0,0.4,2.0,1859.0,200,7,2155,9,290,350,110.0,0.381,0.1995,0.1884,1.0163,0.0109,0.0241,0.0382,0.016,0.0353,0.0011,0.0027,0.0005,0.0011,0.0038,0.0032,0.0011,0.0071,0.0035,0.0001,0.0016,30014816,0.01,17,3,10623.0
2020-07-22,2020-07-22 01:16:32,Arm500,DOC 34028-2016,168.96,0,15,1,2,169.731,169.331,7.0,1568.0,0.4,2.0,6700.0,200,7,2155,9,290,350,110.0,0.381,0.1995,0.1884,1.0163,0.0109,0.0241,0.0382,0.016,0.0353,0.0011,0.0027,0.0005,0.0011,0.0038,0.0032,0.0011,0.0071,0.0035,0.0001,0.0016,30014803,0.01,15,1,4701.0
2020-07-22,2020-07-22 01:16:32,Arm500,DOC 34028-2016,168.96,0,15,1,2,169.731,169.331,7.0,1568.0,0.4,2.0,4429.0,200,7,2155,9,290,350,110.0,0.381,0.1995,0.1884,1.0163,0.0109,0.0241,0.0382,0.016,0.0353,0.0011,0.0027,0.0005,0.0011,0.0038,0.0032,0.0011,0.0071,0.0035,0.0001,0.0016,30014820,0.01,16,2,7813.0
2020-07-22,2020-07-22 01:16:32,Arm500,DOC 34028-2016,168.96,0,15,1,2,169.731,169.331,7.0,1568.0,0.4,2.0,7420.0,200,7,2155,9,290,350,110.0,0.381,0.1995,0.1884,1.0163,0.0109,0.0241,0.0382,0.016,0.0353,0.0011,0.0027,0.0005,0.0011,0.0038,0.0032,0.0011,0.0071,0.0035,0.0001,0.0016,30014821,0.01,12,6,4397.0
2020-07-22,2020-07-22 03:07:02,Arm500,DOC 34028-2016,165.888,0,16,1,2,166.803,166.403,2.0,1568.0,0.4,2.0,6762.0,200,7,2155,9,290,350,110.0,0.377,0.1933,0.1741,1.0213,0.0075,0.0219,0.0419,0.0189,0.0401,0.0012,0.003,0.0005,0.001,0.0035,0.0029,0.001,0.0063,0.0035,0.0001,0.0022,30014811,0.01,8,5,4472.0
2020-07-22,2020-07-22 03:07:02,Arm500,DOC 34028-2016,165.888,0,16,1,2,166.803,166.403,2.0,1568.0,0.4,2.0,1887.0,200,7,2155,9,290,350,110.0,0.377,0.1933,0.1741,1.0213,0.0075,0.0219,0.0419,0.0189,0.0401,0.0012,0.003,0.0005,0.001,0.0035,0.0029,0.001,0.0063,0.0035,0.0001,0.0022,30014816,0.01,17,3,10595.0
2020-07-22,2020-07-22 03:07:02,Arm500,DOC 34028-2016,165.888,0,16,1,2,166.803,166.403,2.0,1568.0,0.4,2.0,4454.0,200,7,2155,9,290,350,110.0,0.377,0.1933,0.1741,1.0213,0.0075,0.0219,0.0419,0.0189,0.0401,0.0012,0.003,0.0005,0.001,0.0035,0.0029,0.001,0.0063,0.0035,0.0001,0.0022,30014820,0.01,16,2,7788.0
2020-07-22,2020-07-22 03:07:02,Arm500,DOC 34028-2016,165.888,0,16,1,2,166.803,166.403,2.0,1568.0,0.4,2.0,6889.0,200,7,2155,9,290,350,110.0,0.377,0.1933,0.1741,1.0213,0.0075,0.0219,0.0419,0.0189,0.0401,0.0012,0.003,0.0005,0.001,0.0035,0.0029,0.001,0.0063,0.0035,0.0001,0.0022,30014815,0.01,13,4,6790.0
2020-07-22,2020-07-22 03:07:02,Arm500,DOC 34028-2016,165.888,0,16,1,2,166.803,166.403,2.0,1568.0,0.4,2.0,7447.0,200,7,2155,9,290,350,110.0,0.377,0.1933,0.1741,1.0213,0.0075,0.0219,0.0419,0.0189,0.0401,0.0012,0.003,0.0005,0.001,0.0035,0.0029,0.001,0.0063,0.0035,0.0001,0.0022,30014821,0.01,12,6,4370.0
2020-07-22,2020-07-22 03:07:02,Arm500,DOC 34028-2016,165.888,0,16,1,2,166.803,166.403,2.0,1568.0,0.4,2.0,6728.0,200,7,2155,9,290,350,110.0,0.377,0.1933,0.1741,1.0213,0.0075,0.0219,0.0419,0.0189,0.0401,0.0012,0.003,0.0005,0.001,0.0035,0.0029,0.001,0.0063,0.0035,0.0001,0.0022,30014803,0.01,15,1,4673.0
2020-07-22,2020-07-22 03:34:13,Arm500,DOC 34028-2016,159.744,0,17,1,2,160.496,160.096,11.0,1565.0,0.4,2.0,7475.0,200,7,2155,9,290,350,110.0,0.379,0.1927,0.189,1.0247,0.0103,0.0219,0.0478,0.0215,0.0413,0.0011,0.0029,0.0005,0.0011,0.0036,0.0037,0.001,0.0069,0.0035,0.0001,0.0012,30014821,0.01,12,6,4342.0
2020-07-22,2020-07-22 03:34:13,Arm500,DOC 34028-2016,159.744,0,17,1,2,160.496,160.096,11.0,1565.0,0.4,2.0,4481.0,200,7,2155,9,290,350,110.0,0.379,0.1927,0.189,1.0247,0.0103,0.0219,0.0478,0.0215,0.0413,0.0011,0.0029,0.0005,0.0011,0.0036,0.0037,0.001,0.0069,0.0035,0.0001,0.0012,30014820,0.01,16,2,7761.0
2020-07-22,2020-07-22 03:34:13,Arm500,DOC 34028-2016,159.744,0,17,1,2,160.496,160.096,11.0,1565.0,0.4,2.0,1915.0,200,7,2155,9,290,350,110.0,0.379,0.1927,0.189,1.0247,0.0103,0.0219,0.0478,0.0215,0.0413,0.0011,0.0029,0.0005,0.0011,0.0036,0.0037,0.001,0.0069,0.0035,0.0001,0.0012,30014816,0.01,17,3,10567.0
2020-07-22,2020-07-22 03:34:13,Arm500,DOC 34028-2016,159.744,0,17,1,2,160.496,160.096,11.0,1565.0,0.4,2.0,6916.0,200,7,2155,9,290,350,110.0,0.379,0.1927,0.189,1.0247,0.0103,0.0219,0.0478,0.0215,0.0413,0.0011,0.0029,0.0005,0.0011,0.0036,0.0037,0.001,0.0069,0.0035,0.0001,0.0012,30014815,0.01,13,4,6763.0
2020-07-22,2020-07-22 03:34:13,Arm500,DOC 34028-2016,159.744,0,17,1,2,160.496,160.096,11.0,1565.0,0.4,2.0,6756.0,200,7,2155,9,290,350,110.0,0.379,0.1927,0.189,1.0247,0.0103,0.0219,0.0478,0.0215,0.0413,0.0011,0.0029,0.0005,0.0011,0.0036,0.0037,0.001,0.0069,0.0035,0.0001,0.0012,30014803,0.01,15,1,4645.0
2020-07-22,2020-07-22 03:34:13,Arm500,DOC 34028-2016,159.744,0,17,1,2,160.496,160.096,11.0,1565.0,0.4,2.0,6789.0,200,7,2155,9,290,350,110.0,0.379,0.1927,0.189,1.0247,0.0103,0.0219,0.0478,0.0215,0.0413,0.0011,0.0029,0.0005,0.0011,0.0036,0.0037,0.001,0.0069,0.0035,0.0001,0.0012,30014811,0.01,8,5,4445.0
2020-07-22,2020-07-22 03:43:45,Arm500,DOC 34028-2016,162.816,0,18,1,2,163.575,163.175,3.0,1564.0,0.4,2.0,4509.0,200,7,2155,9,290,350,110.0,0.391,0.2069,0.1901,1.0294,0.0038,0.0191,0.0379,0.0175,0.0385,0.0011,0.0027,0.0004,0.0012,0.003,0.0031,0.0011,0.0067,0.0032,0.0001,0.001,30014820,0.01,16,2,7733.0
2020-07-22,2020-07-22 03:43:45,Arm500,DOC 34028-2016,162.816,0,18,1,2,163.575,163.175,3.0,1564.0,0.4,2.0,6944.0,200,7,2155,9,290,350,110.0,0.391,0.2069,0.1901,1.0294,0.0038,0.0191,0.0379,0.0175,0.0385,0.0011,0.0027,0.0004,0.0012,0.003,0.0031,0.0011,0.0067,0.0032,0.0001,0.001,30014815,0.01,13,4,6735.0
2020-07-22,2020-07-22 03:43:45,Arm500,DOC 34028-2016,162.816,0,18,1,2,163.575,163.175,3.0,1564.0,0.4,2.0,1942.0,200,7,2155,9,290,350,110.0,0.391,0.2069,0.1901,1.0294,0.0038,0.0191,0.0379,0.0175,0.0385,0.0011,0.0027,0.0004,0.0012,0.003,0.0031,0.0011,0.0067,0.0032,0.0001,0.001,30014816,0.01,17,3,10540.0
2020-07-22,2020-07-22 03:43:45,Arm500,DOC 34028-2016,162.816,0,18,1,2,163.575,163.175,3.0,1564.0,0.4,2.0,6817.0,200,7,2155,9,290,350,110.0,0.391,0.2069,0.1901,1.0294,0.0038,0.0191,0.0379,0.0175,0.0385,0.0011,0.0027,0.0004,0.0012,0.003,0.0031,0.0011,0.0067,0.0032,0.0001,0.001,30014811,0.01,8,5,4417.0
2020-07-22,2020-07-22 03:43:45,Arm500,DOC 34028-2016,162.816,0,18,1,2,163.575,163.175,3.0,1564.0,0.4,2.0,7499.0,200,7,2155,9,290,350,110.0,0.391,0.2069,0.1901,1.0294,0.0038,0.0191,0.0379,0.0175,0.0385,0.0011,0.0027,0.0004,0.0012,0.003,0.0031,0.0011,0.0067,0.0032,0.0001,0.001,30014821,0.01,12,6,4318.0
2020-07-22,2020-07-22 03:43:45,Arm500,DOC 34028-2016,162.816,0,18,1,2,163.575,163.175,3.0,1564.0,0.4,2.0,6783.0,200,7,2155,9,290,350,110.0,0.391,0.2069,0.1901,1.0294,0.0038,0.0191,0.0379,0.0175,0.0385,0.0011,0.0027,0.0004,0.0012,0.003,0.0031,0.0011,0.0067,0.0032,0.0001,0.001,30014803,0.01,15,1,4618.0
2020-07-22,2020-07-22 04:28:49,Arm500,DOC 34028-2016,165.888,0,19,1,2,166.653,166.253,4.0,1564.0,0.4,2.0,6811.0,200,7,2155,9,290,350,110.0,0.388,0.2052,0.1958,1.0204,0.0056,0.0225,0.0388,0.0177,0.0379,0.0012,0.0023,0.0004,0.0012,0.003,0.0032,0.0012,0.007,0.0033,0.0002,0.0021,30014803,0.01,15,1,4590.0
2020-07-22,2020-07-22 04:28:49,Arm500,DOC 34028-2016,165.888,0,19,1,2,166.653,166.253,4.0,1564.0,0.4,2.0,4533.0,200,7,2155,9,290,350,110.0,0.388,0.2052,0.1958,1.0204,0.0056,0.0225,0.0388,0.0177,0.0379,0.0012,0.0023,0.0004,0.0012,0.003,0.0032,0.0012,0.007,0.0033,0.0002,0.0021,30014820,0.01,16,2,7709.0
2020-07-22,2020-07-22 04:28:49,Arm500,DOC 34028-2016,165.888,0,19,1,2,166.653,166.253,4.0,1564.0,0.4,2.0,6972.0,200,7,2155,9,290,350,110.0,0.388,0.2052,0.1958,1.0204,0.0056,0.0225,0.0388,0.0177,0.0379,0.0012,0.0023,0.0004,0.0012,0.003,0.0032,0.0012,0.007,0.0033,0.0002,0.0021,30014815,0.01,13,4,6707.0
2020-07-22,2020-07-22 04:28:49,Arm500,DOC 34028-2016,165.888,0,19,1,2,166.653,166.253,4.0,1564.0,0.4,2.0,7527.0,200,7,2155,9,290,350,110.0,0.388,0.2052,0.1958,1.0204,0.0056,0.0225,0.0388,0.0177,0.0379,0.0012,0.0023,0.0004,0.0012,0.003,0.0032,0.0012,0.007,0.0033,0.0002,0.0021,30014821,0.01,12,6,4290.0
2020-07-22,2020-07-22 04:28:49,Arm500,DOC 34028-2016,165.888,0,19,1,2,166.653,166.253,4.0,1564.0,0.4,2.0,6842.0,200,7,2155,9,290,350,110.0,0.388,0.2052,0.1958,1.0204,0.0056,0.0225,0.0388,0.0177,0.0379,0.0012,0.0023,0.0004,0.0012,0.003,0.0032,0.0012,0.007,0.0033,0.0002,0.0021,30014811,0.01,8,5,4392.0
2020-07-22,2020-07-22 04:28:49,Arm500,DOC 34028-2016,165.888,0,19,1,2,166.653,166.253,4.0,1564.0,0.4,2.0,1970.0,200,7,2155,9,290,350,110.0,0.388,0.2052,0.1958,1.0204,0.0056,0.0225,0.0388,0.0177,0.0379,0.0012,0.0023,0.0004,0.0012,0.003,0.0032,0.0012,0.007,0.0033,0.0002,0.0021,30014816,0.01,17,3,10512.0
2020-07-22,2020-07-22 05:13:26,Arm500,DOC 34028-2016,162.816,0,20,1,2,163.575,163.175,7.0,1563.0,0.4,2.0,7552.0,200,7,2155,9,290,350,110.0,0.387,0.2022,0.1927,1.0241,0.0095,0.0247,0.0456,0.0183,0.0407,0.0012,0.0028,0.0005,0.0011,0.0035,0.0029,0.001,0.0072,0.0033,0.0001,0.0021,30014821,0.01,12,6,4265.0
2020-07-22,2020-07-22 05:13:26,Arm500,DOC 34028-2016,162.816,0,20,1,2,163.575,163.175,7.0,1563.0,0.4,2.0,4564.0,200,7,2155,9,290,350,110.0,0.387,0.2022,0.1927,1.0241,0.0095,0.0247,0.0456,0.0183,0.0407,0.0012,0.0028,0.0005,0.0011,0.0035,0.0029,0.001,0.0072,0.0033,0.0001,0.0021,30014820,0.01,16,2,7678.0
2020-07-22,2020-07-22 05:13:26,Arm500,DOC 34028-2016,162.816,0,20,1,2,163.575,163.175,7.0,1563.0,0.4,2.0,6999.0,200,7,2155,9,290,350,110.0,0.387,0.2022,0.1927,1.0241,0.0095,0.0247,0.0456,0.0183,0.0407,0.0012,0.0028,0.0005,0.0011,0.0035,0.0029,0.001,0.0072,0.0033,0.0001,0.0021,30014815,0.01,13,4,6680.0
2020-07-22,2020-07-22 05:13:26,Arm500,DOC 34028-2016,162.816,0,20,1,2,163.575,163.175,7.0,1563.0,0.4,2.0,1997.0,200,7,2155,9,290,350,110.0,0.387,0.2022,0.1927,1.0241,0.0095,0.0247,0.0456,0.0183,0.0407,0.0012,0.0028,0.0005,0.0011,0.0035,0.0029,0.001,0.0072,0.0033,0.0001,0.0021,30014816,0.01,17,3,10485.0
2020-07-22,2020-07-22 05:13:26,Arm500,DOC 34028-2016,162.816,0,20,1,2,163.575,163.175,7.0,1563.0,0.4,2.0,6835.0,200,7,2155,9,290,350,110.0,0.387,0.2022,0.1927,1.0241,0.0095,0.0247,0.0456,0.0183,0.0407,0.0012,0.0028,0.0005,0.0011,0.0035,0.0029,0.001,0.0072,0.0033,0.0001,0.0021,30014803,0.01,15,1,4566.0
2020-07-22,2020-07-22 05:13:26,Arm500,DOC 34028-2016,162.816,0,20,1,2,163.575,163.175,7.0,1563.0,0.4,2.0,6869.0,200,7,2155,9,290,350,110.0,0.387,0.2022,0.1927,1.0241,0.0095,0.0247,0.0456,0.0183,0.0407,0.0012,0.0028,0.0005,0.0011,0.0035,0.0029,0.001,0.0072,0.0033,0.0001,0.0021,30014811,0.01,8,5,4365.0
2020-07-22,2020-07-22 05:48:57,Arm500,DOC 34028-2016,162.816,0,21,1,2,163.575,163.175,2.0,1561.0,0.4,2.0,4592.0,200,7,2155,9,290,350,110.0,0.368,0.1844,0.1793,1.0013,0.0104,0.0208,0.0528,0.0233,0.0471,0.0013,0.0033,0.0004,0.0009,0.0034,0.0024,0.0006,0.0062,0.0033,0.0,0.002,30014820,0.01,16,2,7650.0
2020-07-22,2020-07-22 05:48:57,Arm500,DOC 34028-2016,162.816,0,21,1,2,163.575,163.175,2.0,1561.0,0.4,2.0,6894.0,200,7,2155,9,290,350,110.0,0.368,0.1844,0.1793,1.0013,0.0104,0.0208,0.0528,0.0233,0.0471,0.0013,0.0033,0.0004,0.0009,0.0034,0.0024,0.0006,0.0062,0.0033,0.0,0.002,30014811,0.01,8,5,4340.0
2020-07-22,2020-07-22 05:48:57,Arm500,DOC 34028-2016,162.816,0,21,1,2,163.575,163.175,2.0,1561.0,0.4,2.0,7579.0,200,7,2155,9,290,350,110.0,0.368,0.1844,0.1793,1.0013,0.0104,0.0208,0.0528,0.0233,0.0471,0.0013,0.0033,0.0004,0.0009,0.0034,0.0024,0.0006,0.0062,0.0033,0.0,0.002,30014821,0.01,12,6,4238.0
2020-07-22,2020-07-22 05:48:57,Arm500,DOC 34028-2016,162.816,0,21,1,2,163.575,163.175,2.0,1561.0,0.4,2.0,2025.0,200,7,2155,9,290,350,110.0,0.368,0.1844,0.1793,1.0013,0.0104,0.0208,0.0528,0.0233,0.0471,0.0013,0.0033,0.0004,0.0009,0.0034,0.0024,0.0006,0.0062,0.0033,0.0,0.002,30014816,0.01,17,3,10457.0
2020-07-22,2020-07-22 05:48:57,Arm500,DOC 34028-2016,162.816,0,21,1,2,163.575,163.175,2.0,1561.0,0.4,2.0,6863.0,200,7,2155,9,290,350,110.0,0.368,0.1844,0.1793,1.0013,0.0104,0.0208,0.0528,0.0233,0.0471,0.0013,0.0033,0.0004,0.0009,0.0034,0.0024,0.0006,0.0062,0.0033,0.0,0.002,30014803,0.01,15,1,4538.0
2020-07-22,2020-07-22 05:48:57,Arm500,DOC 34028-2016,162.816,0,21,1,2,163.575,163.175,2.0,1561.0,0.4,2.0,7027.0,200,7,2155,9,290,350,110.0,0.368,0.1844,0.1793,1.0013,0.0104,0.0208,0.0528,0.0233,0.0471,0.0013,0.0033,0.0004,0.0009,0.0034,0.0024,0.0006,0.0062,0.0033,0.0,0.002,30014815,0.01,13,4,6652.0
2020-07-22,2020-07-22 06:59:36,Arm500,DOC 34028-2016,165.888,0,22,1,2,166.653,166.253,11.0,1558.0,0.4,2.0,7054.0,200,7,2155,9,290,350,110.0,0.385,0.1968,0.1795,1.0238,0.0077,0.0192,0.0594,0.022,0.0423,0.0012,0.0029,0.0004,0.001,0.0033,0.003,0.0006,0.0065,0.0033,0.0001,0.0012,30014815,0.01,13,4,6625.0
2020-07-22,2020-07-22 06:59:36,Arm500,DOC 34028-2016,165.888,0,22,1,2,166.653,166.253,11.0,1558.0,0.4,2.0,7607.0,200,7,2155,9,290,350,110.0,0.385,0.1968,0.1795,1.0238,0.0077,0.0192,0.0594,0.022,0.0423,0.0012,0.0029,0.0004,0.001,0.0033,0.003,0.0006,0.0065,0.0033,0.0001,0.0012,30014821,0.01,12,6,4210.0
2020-07-22,2020-07-22 06:59:36,Arm500,DOC 34028-2016,165.888,0,22,1,2,166.653,166.253,11.0,1558.0,0.4,2.0,6921.0,200,7,2155,9,290,350,110.0,0.385,0.1968,0.1795,1.0238,0.0077,0.0192,0.0594,0.022,0.0423,0.0012,0.0029,0.0004,0.001,0.0033,0.003,0.0006,0.0065,0.0033,0.0001,0.0012,30014811,0.01,8,5,4313.0
2020-07-22,2020-07-22 06:59:36,Arm500,DOC 34028-2016,165.888,0,22,1,2,166.653,166.253,11.0,1558.0,0.4,2.0,2053.0,200,7,2155,9,290,350,110.0,0.385,0.1968,0.1795,1.0238,0.0077,0.0192,0.0594,0.022,0.0423,0.0012,0.0029,0.0004,0.001,0.0033,0.003,0.0006,0.0065,0.0033,0.0001,0.0012,30014816,0.01,17,3,10429.0
2020-07-22,2020-07-22 06:59:36,Arm500,DOC 34028-2016,165.888,0,22,1,2,166.653,166.253,11.0,1558.0,0.4,2.0,6891.0,200,7,2155,9,290,350,110.0,0.385,0.1968,0.1795,1.0238,0.0077,0.0192,0.0594,0.022,0.0423,0.0012,0.0029,0.0004,0.001,0.0033,0.003,0.0006,0.0065,0.0033,0.0001,0.0012,30014803,0.01,15,1,4510.0
2020-07-22,2020-07-22 06:59:36,Arm500,DOC 34028-2016,165.888,0,22,1,2,166.653,166.253,11.0,1558.0,0.4,2.0,4619.0,200,7,2155,9,290,350,110.0,0.385,0.1968,0.1795,1.0238,0.0077,0.0192,0.0594,0.022,0.0423,0.0012,0.0029,0.0004,0.001,0.0033,0.003,0.0006,0.0065,0.0033,0.0001,0.0012,30014820,0.01,16,2,7623.0
2020-07-22,2020-07-22 07:04:48,Arm500,DOC 34028-2016,153.6,0,23,1,2,154.338,153.938,3.0,1557.0,0.4,2.0,7631.0,200,7,2155,9,290,350,110.0,0.379,0.1929,0.1949,1.0166,0.0066,0.0224,0.0574,0.0213,0.037,0.001,0.0034,0.0004,0.0012,0.0036,0.0031,0.0014,0.006,0.0035,0.0001,0.001,30014821,0.01,12,6,4186.0
2020-07-22,2020-07-22 07:04:48,Arm500,DOC 34028-2016,153.6,0,23,1,2,154.338,153.938,3.0,1557.0,0.4,2.0,2077.0,200,7,2155,9,290,350,110.0,0.379,0.1929,0.1949,1.0166,0.0066,0.0224,0.0574,0.0213,0.037,0.001,0.0034,0.0004,0.0012,0.0036,0.0031,0.0014,0.006,0.0035,0.0001,0.001,30014816,0.01,17,3,10405.0
2020-07-22,2020-07-22 07:04:48,Arm500,DOC 34028-2016,153.6,0,23,1,2,154.338,153.938,3.0,1557.0,0.4,2.0,6915.0,200,7,2155,9,290,350,110.0,0.379,0.1929,0.1949,1.0166,0.0066,0.0224,0.0574,0.0213,0.037,0.001,0.0034,0.0004,0.0012,0.0036,0.0031,0.0014,0.006,0.0035,0.0001,0.001,30014803,0.01,15,1,4486.0
2020-07-22,2020-07-22 07:04:48,Arm500,DOC 34028-2016,153.6,0,23,1,2,154.338,153.938,3.0,1557.0,0.4,2.0,7079.0,200,7,2155,9,290,350,110.0,0.379,0.1929,0.1949,1.0166,0.0066,0.0224,0.0574,0.0213,0.037,0.001,0.0034,0.0004,0.0012,0.0036,0.0031,0.0014,0.006,0.0035,0.0001,0.001,30014815,0.01,13,4,6600.0
2020-07-22,2020-07-22 07:04:48,Arm500,DOC 34028-2016,153.6,0,23,1,2,154.338,153.938,3.0,1557.0,0.4,2.0,6949.0,200,7,2155,9,290,350,110.0,0.379,0.1929,0.1949,1.0166,0.0066,0.0224,0.0574,0.0213,0.037,0.001,0.0034,0.0004,0.0012,0.0036,0.0031,0.0014,0.006,0.0035,0.0001,0.001,30014811,0.01,8,5,4285.0
2020-07-22,2020-07-22 07:04:48,Arm500,DOC 34028-2016,153.6,0,23,1,2,154.338,153.938,3.0,1557.0,0.4,2.0,4647.0,200,7,2155,9,290,350,110.0,0.379,0.1929,0.1949,1.0166,0.0066,0.0224,0.0574,0.0213,0.037,0.001,0.0034,0.0004,0.0012,0.0036,0.0031,0.0014,0.006,0.0035,0.0001,0.001,30014820,0.01,16,2,7595.0
2020-07-22,2020-07-22 07:44:45,Arm500,DOC 34028-2016,168.96,0,24,1,2,169.731,169.331,4.0,1558.0,0.4,2.0,6977.0,200,7,2155,9,290,350,100.0,0.371,0.1863,0.1922,1.0085,0.0067,0.0253,0.0568,0.0175,0.0345,0.001,0.003,0.0005,0.0012,0.0043,0.0037,0.0011,0.0056,0.0033,0.0001,0.001,30014811,0.01,8,5,4257.0
2020-07-22,2020-07-22 07:44:45,Arm500,DOC 34028-2016,168.96,0,24,1,2,169.731,169.331,4.0,1558.0,0.4,2.0,7659.0,200,7,2155,9,290,350,100.0,0.371,0.1863,0.1922,1.0085,0.0067,0.0253,0.0568,0.0175,0.0345,0.001,0.003,0.0005,0.0012,0.0043,0.0037,0.0011,0.0056,0.0033,0.0001,0.001,30014821,0.01,12,6,4158.0
2020-07-22,2020-07-22 07:44:45,Arm500,DOC 34028-2016,168.96,0,24,1,2,169.731,169.331,4.0,1558.0,0.4,2.0,6943.0,200,7,2155,9,290,350,100.0,0.371,0.1863,0.1922,1.0085,0.0067,0.0253,0.0568,0.0175,0.0345,0.001,0.003,0.0005,0.0012,0.0043,0.0037,0.0011,0.0056,0.0033,0.0001,0.001,30014803,0.01,15,1,4458.0
2020-07-22,2020-07-22 07:44:45,Arm500,DOC 34028-2016,168.96,0,24,1,2,169.731,169.331,4.0,1558.0,0.4,2.0,7107.0,200,7,2155,9,290,350,100.0,0.371,0.1863,0.1922,1.0085,0.0067,0.0253,0.0568,0.0175,0.0345,0.001,0.003,0.0005,0.0012,0.0043,0.0037,0.0011,0.0056,0.0033,0.0001,0.001,30014815,0.01,13,4,6572.0
2020-07-22,2020-07-22 07:44:45,Arm500,DOC 34028-2016,168.96,0,24,1,2,169.731,169.331,4.0,1558.0,0.4,2.0,2105.0,200,7,2155,9,290,350,100.0,0.371,0.1863,0.1922,1.0085,0.0067,0.0253,0.0568,0.0175,0.0345,0.001,0.003,0.0005,0.0012,0.0043,0.0037,0.0011,0.0056,0.0033,0.0001,0.001,30014816,0.01,17,3,10377.0
2020-07-22,2020-07-22 07:44:45,Arm500,DOC 34028-2016,168.96,0,24,1,2,169.731,169.331,4.0,1558.0,0.4,2.0,4678.0,200,7,2155,9,290,350,100.0,0.371,0.1863,0.1922,1.0085,0.0067,0.0253,0.0568,0.0175,0.0345,0.001,0.003,0.0005,0.0012,0.0043,0.0037,0.0011,0.0056,0.0033,0.0001,0.001,30014820,0.01,16,2,7564.0
2020-07-22,2020-07-22 08:32:52,Arm500,DOC 34028-2016,165.888,0,25,1,2,166.653,166.253,7.0,1558.0,0.4,2.0,6970.0,200,7,2155,9,290,350,100.0,0.383,0.1963,0.1942,1.0276,0.0055,0.0226,0.0504,0.0212,0.0401,0.0012,0.0034,0.0005,0.0013,0.0038,0.0036,0.0014,0.0078,0.0032,0.0001,0.0027,30014803,0.01,15,1,4431.0
2020-07-22,2020-07-22 08:32:52,Arm500,DOC 34028-2016,165.888,0,25,1,2,166.653,166.253,7.0,1558.0,0.4,2.0,7687.0,200,7,2155,9,290,350,100.0,0.383,0.1963,0.1942,1.0276,0.0055,0.0226,0.0504,0.0212,0.0401,0.0012,0.0034,0.0005,0.0013,0.0038,0.0036,0.0014,0.0078,0.0032,0.0001,0.0027,30014821,0.01,12,6,4130.0
2020-07-22,2020-07-22 08:32:52,Arm500,DOC 34028-2016,165.888,0,25,1,2,166.653,166.253,7.0,1558.0,0.4,2.0,7004.0,200,7,2155,9,290,350,100.0,0.383,0.1963,0.1942,1.0276,0.0055,0.0226,0.0504,0.0212,0.0401,0.0012,0.0034,0.0005,0.0013,0.0038,0.0036,0.0014,0.0078,0.0032,0.0001,0.0027,30014811,0.01,8,5,4230.0
2020-07-22,2020-07-22 08:32:52,Arm500,DOC 34028-2016,165.888,0,25,1,2,166.653,166.253,7.0,1558.0,0.4,2.0,4705.0,200,7,2155,9,290,350,100.0,0.383,0.1963,0.1942,1.0276,0.0055,0.0226,0.0504,0.0212,0.0401,0.0012,0.0034,0.0005,0.0013,0.0038,0.0036,0.0014,0.0078,0.0032,0.0001,0.0027,30014820,0.01,16,2,7537.0
2020-07-22,2020-07-22 08:32:52,Arm500,DOC 34028-2016,165.888,0,25,1,2,166.653,166.253,7.0,1558.0,0.4,2.0,2132.0,200,7,2155,9,290,350,100.0,0.383,0.1963,0.1942,1.0276,0.0055,0.0226,0.0504,0.0212,0.0401,0.0012,0.0034,0.0005,0.0013,0.0038,0.0036,0.0014,0.0078,0.0032,0.0001,0.0027,30014816,0.01,17,3,10350.0
2020-07-22,2020-07-22 08:32:52,Arm500,DOC 34028-2016,165.888,0,25,1,2,166.653,166.253,7.0,1558.0,0.4,2.0,7134.0,200,7,2155,9,290,350,100.0,0.383,0.1963,0.1942,1.0276,0.0055,0.0226,0.0504,0.0212,0.0401,0.0012,0.0034,0.0005,0.0013,0.0038,0.0036,0.0014,0.0078,0.0032,0.0001,0.0027,30014815,0.01,13,4,6545.0
2020-07-22,2020-07-22 09:10:39,Arm500,DOC 34028-2016,162.816,0,26,1,2,163.575,163.175,2.0,1559.0,0.4,2.0,7711.0,200,7,2155,9,290,350,100.0,0.386,0.2005,0.188,1.0251,0.0112,0.0114,0.0514,0.0144,0.0273,0.0007,0.0026,0.0004,0.0011,0.0033,0.0034,0.0007,0.0091,0.0033,0.0001,0.0023,30014821,0.01,12,6,4106.0
2020-07-22,2020-07-22 09:10:39,Arm500,DOC 34028-2016,162.816,0,26,1,2,163.575,163.175,2.0,1559.0,0.4,2.0,4733.0,200,7,2155,9,290,350,100.0,0.386,0.2005,0.188,1.0251,0.0112,0.0114,0.0514,0.0144,0.0273,0.0007,0.0026,0.0004,0.0011,0.0033,0.0034,0.0007,0.0091,0.0033,0.0001,0.0023,30014820,0.01,16,2,7509.0
2020-07-22,2020-07-22 09:10:39,Arm500,DOC 34028-2016,162.816,0,26,1,2,163.575,163.175,2.0,1559.0,0.4,2.0,2160.0,200,7,2155,9,290,350,100.0,0.386,0.2005,0.188,1.0251,0.0112,0.0114,0.0514,0.0144,0.0273,0.0007,0.0026,0.0004,0.0011,0.0033,0.0034,0.0007,0.0091,0.0033,0.0001,0.0023,30014816,0.01,17,3,10322.0
2020-07-22,2020-07-22 09:10:39,Arm500,DOC 34028-2016,162.816,0,26,1,2,163.575,163.175,2.0,1559.0,0.4,2.0,6998.0,200,7,2155,9,290,350,100.0,0.386,0.2005,0.188,1.0251,0.0112,0.0114,0.0514,0.0144,0.0273,0.0007,0.0026,0.0004,0.0011,0.0033,0.0034,0.0007,0.0091,0.0033,0.0001,0.0023,30014803,0.01,15,1,4403.0
2020-07-22,2020-07-22 09:10:39,Arm500,DOC 34028-2016,162.816,0,26,1,2,163.575,163.175,2.0,1559.0,0.4,2.0,7032.0,200,7,2155,9,290,350,100.0,0.386,0.2005,0.188,1.0251,0.0112,0.0114,0.0514,0.0144,0.0273,0.0007,0.0026,0.0004,0.0011,0.0033,0.0034,0.0007,0.0091,0.0033,0.0001,0.0023,30014811,0.01,8,5,4202.0
2020-07-22,2020-07-22 09:10:39,Arm500,DOC 34028-2016,162.816,0,26,1,2,163.575,163.175,2.0,1559.0,0.4,2.0,7162.0,200,7,2155,9,290,350,100.0,0.386,0.2005,0.188,1.0251,0.0112,0.0114,0.0514,0.0144,0.0273,0.0007,0.0026,0.0004,0.0011,0.0033,0.0034,0.0007,0.0091,0.0033,0.0001,0.0023,30014815,0.01,13,4,6517.0
2020-07-22,2020-07-22 09:50:43,Arm500,DOC 34028-2016,159.744,0,27,1,2,160.496,160.096,11.0,1555.0,0.4,2.0,2185.0,200,7,2155,9,290,350,100.0,0.391,0.1982,0.2034,1.0792,0.0121,0.0103,0.0492,0.0099,0.0233,0.0006,0.002,0.0004,0.0014,0.0033,0.0032,0.0007,0.0079,0.0034,0.0001,0.0011,30014816,0.01,17,3,10297.0
2020-07-22,2020-07-22 09:50:43,Arm500,DOC 34028-2016,159.744,0,27,1,2,160.496,160.096,11.0,1555.0,0.4,2.0,7026.0,200,7,2155,9,290,350,100.0,0.391,0.1982,0.2034,1.0792,0.0121,0.0103,0.0492,0.0099,0.0233,0.0006,0.002,0.0004,0.0014,0.0033,0.0032,0.0007,0.0079,0.0034,0.0001,0.0011,30014803,0.01,15,1,4375.0
2020-07-22,2020-07-22 09:50:43,Arm500,DOC 34028-2016,159.744,0,27,1,2,160.496,160.096,11.0,1555.0,0.4,2.0,7189.0,200,7,2155,9,290,350,100.0,0.391,0.1982,0.2034,1.0792,0.0121,0.0103,0.0492,0.0099,0.0233,0.0006,0.002,0.0004,0.0014,0.0033,0.0032,0.0007,0.0079,0.0034,0.0001,0.0011,30014815,0.01,13,4,6490.0
2020-07-22,2020-07-22 09:50:43,Arm500,DOC 34028-2016,159.744,0,27,1,2,160.496,160.096,11.0,1555.0,0.4,2.0,7056.0,200,7,2155,9,290,350,100.0,0.391,0.1982,0.2034,1.0792,0.0121,0.0103,0.0492,0.0099,0.0233,0.0006,0.002,0.0004,0.0014,0.0033,0.0032,0.0007,0.0079,0.0034,0.0001,0.0011,30014811,0.01,8,5,4178.0
2020-07-22,2020-07-22 09:50:43,Arm500,DOC 34028-2016,159.744,0,27,1,2,160.496,160.096,11.0,1555.0,0.4,2.0,4760.0,200,7,2155,9,290,350,100.0,0.391,0.1982,0.2034,1.0792,0.0121,0.0103,0.0492,0.0099,0.0233,0.0006,0.002,0.0004,0.0014,0.0033,0.0032,0.0007,0.0079,0.0034,0.0001,0.0011,30014820,0.01,16,2,7482.0
2020-07-22,2020-07-22 09:50:43,Arm500,DOC 34028-2016,159.744,0,27,1,2,160.496,160.096,11.0,1555.0,0.4,2.0,7739.0,200,7,2155,9,290,350,100.0,0.391,0.1982,0.2034,1.0792,0.0121,0.0103,0.0492,0.0099,0.0233,0.0006,0.002,0.0004,0.0014,0.0033,0.0032,0.0007,0.0079,0.0034,0.0001,0.0011,30014821,0.01,12,6,4078.0
2020-07-22,2020-07-22 10:31:08,Arm500,DOC 34028-2016,162.816,0,28,1,2,163.575,163.175,3.0,1555.0,0.4,2.0,7214.0,200,7,2155,9,290,350,100.0,0.404,0.211,0.2088,1.0912,0.008,0.0129,0.0426,0.0067,0.0184,0.0006,0.0015,0.0004,0.0015,0.0033,0.0039,0.0008,0.0073,0.0033,0.0001,0.0027,30014815,0.01,13,4,6465.0
2020-07-22,2020-07-22 10:31:08,Arm500,DOC 34028-2016,162.816,0,28,1,2,163.575,163.175,3.0,1555.0,0.4,2.0,7050.0,200,7,2155,9,290,350,100.0,0.404,0.211,0.2088,1.0912,0.008,0.0129,0.0426,0.0067,0.0184,0.0006,0.0015,0.0004,0.0015,0.0033,0.0039,0.0008,0.0073,0.0033,0.0001,0.0027,30014803,0.01,15,1,4351.0
2020-07-22,2020-07-22 10:31:08,Arm500,DOC 34028-2016,162.816,0,28,1,2,163.575,163.175,3.0,1555.0,0.4,2.0,7084.0,200,7,2155,9,290,350,100.0,0.404,0.211,0.2088,1.0912,0.008,0.0129,0.0426,0.0067,0.0184,0.0006,0.0015,0.0004,0.0015,0.0033,0.0039,0.0008,0.0073,0.0033,0.0001,0.0027,30014811,0.01,8,5,4150.0
2020-07-22,2020-07-22 10:31:08,Arm500,DOC 34028-2016,162.816,0,28,1,2,163.575,163.175,3.0,1555.0,0.4,2.0,4791.0,200,7,2155,9,290,350,100.0,0.404,0.211,0.2088,1.0912,0.008,0.0129,0.0426,0.0067,0.0184,0.0006,0.0015,0.0004,0.0015,0.0033,0.0039,0.0008,0.0073,0.0033,0.0001,0.0027,30014820,0.01,16,2,7451.0
2020-07-22,2020-07-22 10:31:08,Arm500,DOC 34028-2016,162.816,0,28,1,2,163.575,163.175,3.0,1555.0,0.4,2.0,7766.0,200,7,2155,9,290,350,100.0,0.404,0.211,0.2088,1.0912,0.008,0.0129,0.0426,0.0067,0.0184,0.0006,0.0015,0.0004,0.0015,0.0033,0.0039,0.0008,0.0073,0.0033,0.0001,0.0027,30014821,0.01,12,6,4051.0
2020-07-22,2020-07-22 10:31:08,Arm500,DOC 34028-2016,162.816,0,28,1,2,163.575,163.175,3.0,1555.0,0.4,2.0,2212.0,200,7,2155,9,290,350,100.0,0.404,0.211,0.2088,1.0912,0.008,0.0129,0.0426,0.0067,0.0184,0.0006,0.0015,0.0004,0.0015,0.0033,0.0039,0.0008,0.0073,0.0033,0.0001,0.0027,30014816,0.01,17,3,10270.0
2020-07-22,2020-07-22 11:08:08,Arm500,DOC 34028-2016,162.816,0,29,1,2,163.575,163.175,10.0,1566.0,0.4,2.0,7078.0,200,7,2155,9,290,350,100.0,0.396,0.2142,0.1917,1.0253,0.0081,0.0154,0.0398,0.0072,0.0172,0.0005,0.0015,0.0004,0.0012,0.0032,0.0036,0.0009,0.0089,0.0031,0.0001,0.0019,30014803,0.01,15,1,4323.0
2020-07-22,2020-07-22 11:08:08,Arm500,DOC 34028-2016,162.816,0,29,1,2,163.575,163.175,10.0,1566.0,0.4,2.0,4819.0,200,7,2155,9,290,350,100.0,0.396,0.2142,0.1917,1.0253,0.0081,0.0154,0.0398,0.0072,0.0172,0.0005,0.0015,0.0004,0.0012,0.0032,0.0036,0.0009,0.0089,0.0031,0.0001,0.0019,30014820,0.01,16,2,7423.0
2020-07-22,2020-07-22 11:08:08,Arm500,DOC 34028-2016,162.816,0,29,1,2,163.575,163.175,10.0,1566.0,0.4,2.0,7112.0,200,7,2155,9,290,350,100.0,0.396,0.2142,0.1917,1.0253,0.0081,0.0154,0.0398,0.0072,0.0172,0.0005,0.0015,0.0004,0.0012,0.0032,0.0036,0.0009,0.0089,0.0031,0.0001,0.0019,30014811,0.01,8,5,4122.0
2020-07-22,2020-07-22 11:08:08,Arm500,DOC 34028-2016,162.816,0,29,1,2,163.575,163.175,10.0,1566.0,0.4,2.0,7791.0,200,7,2155,9,290,350,100.0,0.396,0.2142,0.1917,1.0253,0.0081,0.0154,0.0398,0.0072,0.0172,0.0005,0.0015,0.0004,0.0012,0.0032,0.0036,0.0009,0.0089,0.0031,0.0001,0.0019,30014821,0.01,12,6,4026.0
2020-07-22,2020-07-22 11:08:08,Arm500,DOC 34028-2016,162.816,0,29,1,2,163.575,163.175,10.0,1566.0,0.4,2.0,7242.0,200,7,2155,9,290,350,100.0,0.396,0.2142,0.1917,1.0253,0.0081,0.0154,0.0398,0.0072,0.0172,0.0005,0.0015,0.0004,0.0012,0.0032,0.0036,0.0009,0.0089,0.0031,0.0001,0.0019,30014815,0.01,13,4,6437.0
2020-07-22,2020-07-22 11:08:08,Arm500,DOC 34028-2016,162.816,0,29,1,2,163.575,163.175,10.0,1566.0,0.4,2.0,2240.0,200,7,2155,9,290,350,100.0,0.396,0.2142,0.1917,1.0253,0.0081,0.0154,0.0398,0.0072,0.0172,0.0005,0.0015,0.0004,0.0012,0.0032,0.0036,0.0009,0.0089,0.0031,0.0001,0.0019,30014816,0.01,17,3,10242.0
2020-07-22,2020-07-22 11:49:37,Arm500,DOC 34028-2016,165.888,0,30,1,2,166.653,166.253,7.0,1553.0,0.4,2.0,2267.0,200,7,2155,9,290,350,100.0,0.392,0.2048,0.1907,1.0684,0.0083,0.013,0.03,0.008,0.0189,0.0006,0.0018,0.0005,0.0013,0.0033,0.0031,0.0009,0.009,0.0032,0.0001,0.0012,30014816,0.01,17,3,10215.0
2020-07-22,2020-07-22 11:49:37,Arm500,DOC 34028-2016,165.888,0,30,1,2,166.653,166.253,7.0,1553.0,0.4,2.0,4846.0,200,7,2155,9,290,350,100.0,0.392,0.2048,0.1907,1.0684,0.0083,0.013,0.03,0.008,0.0189,0.0006,0.0018,0.0005,0.0013,0.0033,0.0031,0.0009,0.009,0.0032,0.0001,0.0012,30014820,0.01,16,2,7396.0
2020-07-22,2020-07-22 11:49:37,Arm500,DOC 34028-2016,165.888,0,30,1,2,166.653,166.253,7.0,1553.0,0.4,2.0,7105.0,200,7,2155,9,290,350,100.0,0.392,0.2048,0.1907,1.0684,0.0083,0.013,0.03,0.008,0.0189,0.0006,0.0018,0.0005,0.0013,0.0033,0.0031,0.0009,0.009,0.0032,0.0001,0.0012,30014803,0.01,15,1,4296.0
2020-07-22,2020-07-22 11:49:37,Arm500,DOC 34028-2016,165.888,0,30,1,2,166.653,166.253,7.0,1553.0,0.4,2.0,7269.0,200,7,2155,9,290,350,100.0,0.392,0.2048,0.1907,1.0684,0.0083,0.013,0.03,0.008,0.0189,0.0006,0.0018,0.0005,0.0013,0.0033,0.0031,0.0009,0.009,0.0032,0.0001,0.0012,30014815,0.01,13,4,6410.0
2020-07-22,2020-07-22 11:49:37,Arm500,DOC 34028-2016,165.888,0,30,1,2,166.653,166.253,7.0,1553.0,0.4,2.0,7819.0,200,7,2155,9,290,350,100.0,0.392,0.2048,0.1907,1.0684,0.0083,0.013,0.03,0.008,0.0189,0.0006,0.0018,0.0005,0.0013,0.0033,0.0031,0.0009,0.009,0.0032,0.0001,0.0012,30014821,0.01,12,6,3998.0
2020-07-22,2020-07-22 11:49:37,Arm500,DOC 34028-2016,165.888,0,30,1,2,166.653,166.253,7.0,1553.0,0.4,2.0,7139.0,200,7,2155,9,290,350,100.0,0.392,0.2048,0.1907,1.0684,0.0083,0.013,0.03,0.008,0.0189,0.0006,0.0018,0.0005,0.0013,0.0033,0.0031,0.0009,0.009,0.0032,0.0001,0.0012,30014811,0.01,8,5,4095.0
2020-07-22,2020-07-22 12:34:30,Arm500,DOC 34028-2016,162.79,0,31,1,2,163.548,163.148,2.0,1556.0,0.4,2.0,7297.0,200,7,2155,9,290,350,100.0,0.372,0.1926,0.187,1.0316,0.0128,0.0123,0.0234,0.0073,0.0179,0.0005,0.0015,0.0004,0.0011,0.003,0.004,0.0008,0.0112,0.003,0.0001,0.0006,30014815,0.01,13,4,6382.0
2020-07-22,2020-07-22 12:34:30,Arm500,DOC 34028-2016,162.79,0,31,1,2,163.548,163.148,2.0,1556.0,0.4,2.0,7846.0,200,7,2155,9,290,350,100.0,0.372,0.1926,0.187,1.0316,0.0128,0.0123,0.0234,0.0073,0.0179,0.0005,0.0015,0.0004,0.0011,0.003,0.004,0.0008,0.0112,0.003,0.0001,0.0006,30014821,0.01,12,6,3971.0
2020-07-22,2020-07-22 12:34:30,Arm500,DOC 34028-2016,162.79,0,31,1,2,163.548,163.148,2.0,1556.0,0.4,2.0,2295.0,200,7,2155,9,290,350,100.0,0.372,0.1926,0.187,1.0316,0.0128,0.0123,0.0234,0.0073,0.0179,0.0005,0.0015,0.0004,0.0011,0.003,0.004,0.0008,0.0112,0.003,0.0001,0.0006,30014816,0.01,17,3,10187.0
2020-07-22,2020-07-22 12:34:30,Arm500,DOC 34028-2016,162.79,0,31,1,2,163.548,163.148,2.0,1556.0,0.4,2.0,4874.0,200,7,2155,9,290,350,100.0,0.372,0.1926,0.187,1.0316,0.0128,0.0123,0.0234,0.0073,0.0179,0.0005,0.0015,0.0004,0.0011,0.003,0.004,0.0008,0.0112,0.003,0.0001,0.0006,30014820,0.01,16,2,7368.0
2020-07-22,2020-07-22 12:34:30,Arm500,DOC 34028-2016,162.79,0,31,1,2,163.548,163.148,2.0,1556.0,0.4,2.0,7167.0,200,7,2155,9,290,350,100.0,0.372,0.1926,0.187,1.0316,0.0128,0.0123,0.0234,0.0073,0.0179,0.0005,0.0015,0.0004,0.0011,0.003,0.004,0.0008,0.0112,0.003,0.0001,0.0006,30014811,0.01,8,5,4067.0
2020-07-22,2020-07-22 12:34:30,Arm500,DOC 34028-2016,162.79,0,31,1,2,163.548,163.148,2.0,1556.0,0.4,2.0,7130.0,200,7,2155,9,290,350,100.0,0.372,0.1926,0.187,1.0316,0.0128,0.0123,0.0234,0.0073,0.0179,0.0005,0.0015,0.0004,0.0011,0.003,0.004,0.0008,0.0112,0.003,0.0001,0.0006,30014803,0.01,15,1,4271.0
2020-07-22,2020-07-22 13:01:34,Arm500,DOC 34028-2016,153.562,0,32,1,2,154.3,153.9,1.0,1556.0,0.4,2.0,2320.0,200,7,2155,9,290,350,100.0,0.395,0.2107,0.1881,1.0415,0.0085,0.0121,0.0355,0.0163,0.0203,0.0006,0.0023,0.0004,0.0012,0.0031,0.003,0.0008,0.009,0.0031,0.0001,0.001,30014816,0.01,17,3,10162.0
2020-07-22,2020-07-22 13:01:34,Arm500,DOC 34028-2016,153.562,0,32,1,2,154.3,153.9,1.0,1556.0,0.4,2.0,4898.0,200,7,2155,9,290,350,100.0,0.395,0.2107,0.1881,1.0415,0.0085,0.0121,0.0355,0.0163,0.0203,0.0006,0.0023,0.0004,0.0012,0.0031,0.003,0.0008,0.009,0.0031,0.0001,0.001,30014820,0.01,16,2,7344.0
2020-07-22,2020-07-22 13:01:34,Arm500,DOC 34028-2016,153.562,0,32,1,2,154.3,153.9,1.0,1556.0,0.4,2.0,7321.0,200,7,2155,9,290,350,100.0,0.395,0.2107,0.1881,1.0415,0.0085,0.0121,0.0355,0.0163,0.0203,0.0006,0.0023,0.0004,0.0012,0.0031,0.003,0.0008,0.009,0.0031,0.0001,0.001,30014815,0.01,13,4,6358.0
2020-07-22,2020-07-22 13:01:34,Arm500,DOC 34028-2016,153.562,0,32,1,2,154.3,153.9,1.0,1556.0,0.4,2.0,7846.0,200,7,2155,9,290,350,100.0,0.395,0.2107,0.1881,1.0415,0.0085,0.0121,0.0355,0.0163,0.0203,0.0006,0.0023,0.0004,0.0012,0.0031,0.003,0.0008,0.009,0.0031,0.0001,0.001,30014821,0.01,12,6,3971.0
2020-07-22,2020-07-22 13:01:34,Arm500,DOC 34028-2016,153.562,0,32,1,2,154.3,153.9,1.0,1556.0,0.4,2.0,7158.0,200,7,2155,9,290,350,100.0,0.395,0.2107,0.1881,1.0415,0.0085,0.0121,0.0355,0.0163,0.0203,0.0006,0.0023,0.0004,0.0012,0.0031,0.003,0.0008,0.009,0.0031,0.0001,0.001,30014803,0.01,15,1,4243.0
2020-07-22,2020-07-22 13:01:34,Arm500,DOC 34028-2016,153.562,0,32,1,2,154.3,153.9,1.0,1556.0,0.4,2.0,7191.0,200,7,2155,9,290,350,100.0,0.395,0.2107,0.1881,1.0415,0.0085,0.0121,0.0355,0.0163,0.0203,0.0006,0.0023,0.0004,0.0012,0.0031,0.003,0.0008,0.009,0.0031,0.0001,0.001,30014811,0.01,8,5,4043.0
2020-07-22,2020-07-22 13:55:20,Arm500,DOC 34028-2016,168.73,0,33,1,2,169.501,169.101,3.0,1555.0,0.4,2.0,7188.0,200,7,2155,9,290,350,100.0,0.387,0.2098,0.1969,1.0088,0.0035,0.0113,0.0316,0.0106,0.0205,0.0005,0.0018,0.0004,0.0012,0.0027,0.0033,0.0007,0.0094,0.003,0.0001,0.0014,30014803,0.01,15,1,4213.0
2020-07-22,2020-07-22 13:55:20,Arm500,DOC 34028-2016,168.73,0,33,1,2,169.501,169.101,3.0,1555.0,0.4,2.0,4926.0,200,7,2155,9,290,350,100.0,0.387,0.2098,0.1969,1.0088,0.0035,0.0113,0.0316,0.0106,0.0205,0.0005,0.0018,0.0004,0.0012,0.0027,0.0033,0.0007,0.0094,0.003,0.0001,0.0014,30014820,0.01,16,2,7316.0
2020-07-22,2020-07-22 13:55:20,Arm500,DOC 34028-2016,168.73,0,33,1,2,169.501,169.101,3.0,1555.0,0.4,2.0,7902.0,200,7,2155,9,290,350,100.0,0.387,0.2098,0.1969,1.0088,0.0035,0.0113,0.0316,0.0106,0.0205,0.0005,0.0018,0.0004,0.0012,0.0027,0.0033,0.0007,0.0094,0.003,0.0001,0.0014,30014821,0.01,12,6,3915.0
2020-07-22,2020-07-22 13:55:20,Arm500,DOC 34028-2016,168.73,0,33,1,2,169.501,169.101,3.0,1555.0,0.4,2.0,7349.0,200,7,2155,9,290,350,100.0,0.387,0.2098,0.1969,1.0088,0.0035,0.0113,0.0316,0.0106,0.0205,0.0005,0.0018,0.0004,0.0012,0.0027,0.0033,0.0007,0.0094,0.003,0.0001,0.0014,30014815,0.01,13,4,6330.0
2020-07-22,2020-07-22 13:55:20,Arm500,DOC 34028-2016,168.73,0,33,1,2,169.501,169.101,3.0,1555.0,0.4,2.0,2347.0,200,7,2155,9,290,350,100.0,0.387,0.2098,0.1969,1.0088,0.0035,0.0113,0.0316,0.0106,0.0205,0.0005,0.0018,0.0004,0.0012,0.0027,0.0033,0.0007,0.0094,0.003,0.0001,0.0014,30014816,0.01,17,3,10135.0
2020-07-22,2020-07-22 13:55:20,Arm500,DOC 34028-2016,168.73,0,33,1,2,169.501,169.101,3.0,1555.0,0.4,2.0,7219.0,200,7,2155,9,290,350,100.0,0.387,0.2098,0.1969,1.0088,0.0035,0.0113,0.0316,0.0106,0.0205,0.0005,0.0018,0.0004,0.0012,0.0027,0.0033,0.0007,0.0094,0.003,0.0001,0.0014,30014811,0.01,8,5,4015.0
2020-07-22,2020-07-22 14:46:11,Arm500,DOC 34028-2016,168.896,0,34,1,2,169.667,169.267,10.0,1561.0,0.4,2.0,2378.0,200,7,2155,9,290,350,100.0,0.36,0.1898,0.1721,0.9688,0.0067,0.0163,0.0296,0.0066,0.0182,0.0005,0.0014,0.0004,0.001,0.0023,0.0033,0.0009,0.0095,0.0029,0.0001,0.0028,30014816,0.01,17,3,10104.0
2020-07-22,2020-07-22 14:46:11,Arm500,DOC 34028-2016,168.896,0,34,1,2,169.667,169.267,10.0,1561.0,0.4,2.0,7247.0,200,7,2155,9,290,350,100.0,0.36,0.1898,0.1721,0.9688,0.0067,0.0163,0.0296,0.0066,0.0182,0.0005,0.0014,0.0004,0.001,0.0023,0.0033,0.0009,0.0095,0.0029,0.0001,0.0028,30014811,0.01,8,5,3987.0
2020-07-22,2020-07-22 14:46:11,Arm500,DOC 34028-2016,168.896,0,34,1,2,169.667,169.267,10.0,1561.0,0.4,2.0,7929.0,200,7,2155,9,290,350,100.0,0.36,0.1898,0.1721,0.9688,0.0067,0.0163,0.0296,0.0066,0.0182,0.0005,0.0014,0.0004,0.001,0.0023,0.0033,0.0009,0.0095,0.0029,0.0001,0.0028,30014821,0.01,12,6,3888.0
2020-07-22,2020-07-22 14:46:11,Arm500,DOC 34028-2016,168.896,0,34,1,2,169.667,169.267,10.0,1561.0,0.4,2.0,7377.0,200,7,2155,9,290,350,100.0,0.36,0.1898,0.1721,0.9688,0.0067,0.0163,0.0296,0.0066,0.0182,0.0005,0.0014,0.0004,0.001,0.0023,0.0033,0.0009,0.0095,0.0029,0.0001,0.0028,30014815,0.01,13,4,6302.0
2020-07-22,2020-07-22 14:46:11,Arm500,DOC 34028-2016,168.896,0,34,1,2,169.667,169.267,10.0,1561.0,0.4,2.0,7216.0,200,7,2155,9,290,350,100.0,0.36,0.1898,0.1721,0.9688,0.0067,0.0163,0.0296,0.0066,0.0182,0.0005,0.0014,0.0004,0.001,0.0023,0.0033,0.0009,0.0095,0.0029,0.0001,0.0028,30014803,0.01,15,1,4185.0
2020-07-22,2020-07-22 14:46:11,Arm500,DOC 34028-2016,168.896,0,34,1,2,169.667,169.267,10.0,1561.0,0.4,2.0,4954.0,200,7,2155,9,290,350,100.0,0.36,0.1898,0.1721,0.9688,0.0067,0.0163,0.0296,0.0066,0.0182,0.0005,0.0014,0.0004,0.001,0.0023,0.0033,0.0009,0.0095,0.0029,0.0001,0.0028,30014820,0.01,16,2,7288.0
