Repository: khw11044/Iron-CCM-RUL

# 연속 주조기의 RUL 데이터 분석

## RUL Dataset from Continuous Casting Machine

[캐글 페이지](https://www.kaggle.com/datasets/yuriykatser/rul-dataset-from-continuous-casting-machine)

## 도메인 설명 

연주공정: 연주공정은 철강산업에서 철 제품을 생산하는 공정중 하나로 연속주조의 줄임말이다. 액체상태의 용강을 주형에 넣어 고체가 되도록 식히는 과정이며 이 과정을 거쳐, 슬래브, 브룸, 빌렛의 반제품이 만들어진다.
주괴(鑄塊, ingot)란 상대적으로 순도가 높은 물질의 덩어리다. 보통 금속을 가공하기 좋게 주물로 뜬 것을 말한다.

____


연속 주조 기계(이하 'CCM')는 액체 상태의 철강을 주어진 단면의 고체 빌릿으로 변환하는 장치로, 이후 롤링 생산(예: 철근)이 이루어진다.

금형 슬리브는 CCM 금형의 가장 중요하고 빠르게 마모되는 부분이다. 슬리브는 둥근 형태나 프로파일 단면의 수냉식 구리 파이프이다. 용융 금속이 슬리브 벽과 접촉하면 결정화되며, 주괴의 기본 고체 껍질이 형성된다.

**슬리브 운영 중 주요 생산 문제**는 슬리브의 구리 파이프 표면에 결함이 생기고 내부 공간의 프로파일이 변형되어 열 조건이 방해받는 것이다. 이는 결과적으로 주괴의 품질에 영향을 미친다.

File: data/data_noNull.csv (part 55 of 73)
date,sample_time_continuous_caster,steel_type,doc_requirement,"workpiece_weight, tonn",workpiece_slice_geometry_150x150,cast_in_row,alloy_type_open,"alloy_speed, meter/minute","steel_weight_theoretical, tonn","steel_weight, tonn",grab1_num,"steel_temperature_grab1, Celsius deg.","metal_residue_grab1, tonn",grab2_num,"resistance, tonn","swing_frequency, amount/minute","crystallizer_movement, mm","water_consumption, liter/minute","water_temperature_delta, Celsius deg.","water_consumption_secondary_cooling_zone_num1, liter/minute","water_consumption_secondary_cooling_zone_num2, liter/minute","water_consumption_secondary_cooling_zone_num3, liter/minute","Ce, %","C, %","Si, %","Mn,%","S, %","P, %","Cr, %","Ni, %","Cu, %","As, %","Mo, %","Nb, %","Ti, %","V, %","Al, %","Ca, %","N, %","Pb, %","Mg, %","Zn, %",sleeve,"quantity, tonn",num_crystallizer,num_stream,RUL
2020-07-22,2020-07-22 15:23:12,Arm500,DOC 34028-2016,159.744,0,35,1,2,160.496,160.096,7.0,1560.0,0.4,2.0,4981.0,200,7,2155,9,290,350,100.0,0.373,0.1977,0.1811,0.993,0.0039,0.0159,0.0368,0.0071,0.0175,0.0005,0.0015,0.0004,0.0011,0.0026,0.0033,0.0007,0.0083,0.003,0.0001,0.0012,30014820,0.01,16,2,7261.0
2020-07-22,2020-07-22 15:23:12,Arm500,DOC 34028-2016,159.744,0,35,1,2,160.496,160.096,7.0,1560.0,0.4,2.0,7401.0,200,7,2155,9,290,350,100.0,0.373,0.1977,0.1811,0.993,0.0039,0.0159,0.0368,0.0071,0.0175,0.0005,0.0015,0.0004,0.0011,0.0026,0.0033,0.0007,0.0083,0.003,0.0001,0.0012,30014815,0.01,13,4,6278.0
2020-07-22,2020-07-22 15:23:12,Arm500,DOC 34028-2016,159.744,0,35,1,2,160.496,160.096,7.0,1560.0,0.4,2.0,7271.0,200,7,2155,9,290,350,100.0,0.373,0.1977,0.1811,0.993,0.0039,0.0159,0.0368,0.0071,0.0175,0.0005,0.0015,0.0004,0.0011,0.0026,0.0033,0.0007,0.0083,0.003,0.0001,0.0012,30014811,0.01,8,5,3963.0
2020-07-22,2020-07-22 15:23:12,Arm500,DOC 34028-2016,159.744,0,35,1,2,160.496,160.096,7.0,1560.0,0.4,2.0,2406.0,200,7,2155,9,290,350,100.0,0.373,0.1977,0.1811,0.993,0.0039,0.0159,0.0368,0.0071,0.0175,0.0005,0.0015,0.0004,0.0011,0.0026,0.0033,0.0007,0.0083,0.003,0.0001,0.0012,30014816,0.01,17,3,10076.0
2020-07-22,2020-07-22 15:23:12,Arm500,DOC 34028-2016,159.744,0,35,1,2,160.496,160.096,7.0,1560.0,0.4,2.0,7244.0,200,7,2155,9,290,350,100.0,0.373,0.1977,0.1811,0.993,0.0039,0.0159,0.0368,0.0071,0.0175,0.0005,0.0015,0.0004,0.0011,0.0026,0.0033,0.0007,0.0083,0.003,0.0001,0.0012,30014803,0.01,15,1,4157.0
2020-07-22,2020-07-22 15:23:12,Arm500,DOC 34028-2016,159.744,0,35,1,2,160.496,160.096,7.0,1560.0,0.4,2.0,7957.0,200,7,2155,9,290,350,100.0,0.373,0.1977,0.1811,0.993,0.0039,0.0159,0.0368,0.0071,0.0175,0.0005,0.0015,0.0004,0.0011,0.0026,0.0033,0.0007,0.0083,0.003,0.0001,0.0012,30014821,0.01,12,6,3860.0
2020-07-22,2020-07-22 16:06:27,Arm500,DOC 34028-2016,159.744,0,36,1,2,160.496,160.096,2.0,1558.0,0.4,2.0,2430.0,200,7,2155,9,290,350,100.0,0.377,0.2009,0.1906,1.0019,0.0083,0.0137,0.035,0.0078,0.0172,0.0005,0.0014,0.0003,0.0011,0.0024,0.004,0.0011,0.0088,0.0029,0.0002,0.0019,30014816,0.01,17,3,10052.0
2020-07-22,2020-07-22 16:06:27,Arm500,DOC 34028-2016,159.744,0,36,1,2,160.496,160.096,2.0,1558.0,0.4,2.0,7271.0,200,7,2155,9,290,350,100.0,0.377,0.2009,0.1906,1.0019,0.0083,0.0137,0.035,0.0078,0.0172,0.0005,0.0014,0.0003,0.0011,0.0024,0.004,0.0011,0.0088,0.0029,0.0002,0.0019,30014803,0.01,15,1,4130.0
2020-07-22,2020-07-22 16:06:27,Arm500,DOC 34028-2016,159.744,0,36,1,2,160.496,160.096,2.0,1558.0,0.4,2.0,5009.0,200,7,2155,9,290,350,100.0,0.377,0.2009,0.1906,1.0019,0.0083,0.0137,0.035,0.0078,0.0172,0.0005,0.0014,0.0003,0.0011,0.0024,0.004,0.0011,0.0088,0.0029,0.0002,0.0019,30014820,0.01,16,2,7233.0
2020-07-22,2020-07-22 16:06:27,Arm500,DOC 34028-2016,159.744,0,36,1,2,160.496,160.096,2.0,1558.0,0.4,2.0,7984.0,200,7,2155,9,290,350,100.0,0.377,0.2009,0.1906,1.0019,0.0083,0.0137,0.035,0.0078,0.0172,0.0005,0.0014,0.0003,0.0011,0.0024,0.004,0.0011,0.0088,0.0029,0.0002,0.0019,30014821,0.01,12,6,3833.0
2020-07-22,2020-07-22 16:06:27,Arm500,DOC 34028-2016,159.744,0,36,1,2,160.496,160.096,2.0,1558.0,0.4,2.0,7299.0,200,7,2155,9,290,350,100.0,0.377,0.2009,0.1906,1.0019,0.0083,0.0137,0.035,0.0078,0.0172,0.0005,0.0014,0.0003,0.0011,0.0024,0.004,0.0011,0.0088,0.0029,0.0002,0.0019,30014811,0.01,8,5,3935.0
2020-07-22,2020-07-22 16:06:27,Arm500,DOC 34028-2016,159.744,0,36,1,2,160.496,160.096,2.0,1558.0,0.4,2.0,7426.0,200,7,2155,9,290,350,100.0,0.377,0.2009,0.1906,1.0019,0.0083,0.0137,0.035,0.0078,0.0172,0.0005,0.0014,0.0003,0.0011,0.0024,0.004,0.0011,0.0088,0.0029,0.0002,0.0019,30014815,0.01,13,4,6253.0
2020-07-22,2020-07-22 16:39:43,Arm500,DOC 34028-2016,162.644,0,37,1,2,171.702,171.302,11.0,1560.0,0.4,2.0,5036.0,200,7,2155,9,320,350,100.0,0.37,0.1914,0.1852,1.0192,0.0089,0.0072,0.0333,0.0077,0.0164,0.0005,0.0014,0.0004,0.0012,0.0025,0.0037,0.0008,0.0084,0.0031,0.0001,0.0011,30014820,0.01,16,2,7206.0
2020-07-22,2020-07-22 16:39:43,Arm500,DOC 34028-2016,162.644,0,37,1,2,171.702,171.302,11.0,1560.0,0.4,2.0,7453.0,200,7,2155,9,320,350,100.0,0.37,0.1914,0.1852,1.0192,0.0089,0.0072,0.0333,0.0077,0.0164,0.0005,0.0014,0.0004,0.0012,0.0025,0.0037,0.0008,0.0084,0.0031,0.0001,0.0011,30014815,0.01,13,4,6226.0
2020-07-22,2020-07-22 16:39:43,Arm500,DOC 34028-2016,162.644,0,37,1,2,171.702,171.302,11.0,1560.0,0.4,2.0,7326.0,200,7,2155,9,320,350,100.0,0.37,0.1914,0.1852,1.0192,0.0089,0.0072,0.0333,0.0077,0.0164,0.0005,0.0014,0.0004,0.0012,0.0025,0.0037,0.0008,0.0084,0.0031,0.0001,0.0011,30014811,0.01,8,5,3908.0
2020-07-22,2020-07-22 16:39:43,Arm500,DOC 34028-2016,162.644,0,37,1,2,171.702,171.302,11.0,1560.0,0.4,2.0,2458.0,200,7,2155,9,320,350,100.0,0.37,0.1914,0.1852,1.0192,0.0089,0.0072,0.0333,0.0077,0.0164,0.0005,0.0014,0.0004,0.0012,0.0025,0.0037,0.0008,0.0084,0.0031,0.0001,0.0011,30014816,0.01,17,3,10024.0
2020-07-22,2020-07-22 16:39:43,Arm500,DOC 34028-2016,162.644,0,37,1,2,171.702,171.302,11.0,1560.0,0.4,2.0,7296.0,200,7,2155,9,320,350,100.0,0.37,0.1914,0.1852,1.0192,0.0089,0.0072,0.0333,0.0077,0.0164,0.0005,0.0014,0.0004,0.0012,0.0025,0.0037,0.0008,0.0084,0.0031,0.0001,0.0011,30014803,0.01,15,1,4105.0
2020-07-22,2020-07-22 16:39:43,Arm500,DOC 34028-2016,162.644,0,37,1,2,171.702,171.302,11.0,1560.0,0.4,2.0,8012.0,200,7,2155,9,320,350,100.0,0.37,0.1914,0.1852,1.0192,0.0089,0.0072,0.0333,0.0077,0.0164,0.0005,0.0014,0.0004,0.0012,0.0025,0.0037,0.0008,0.0084,0.0031,0.0001,0.0011,30014821,0.01,12,6,3805.0
2020-07-22,2020-07-22 18:14:08,Arm500,DOC 34028-2016,153.6,0,1,1,2,155.258,154.858,3.0,1575.0,0.4,1.0,8037.0,200,7,2155,9,290,350,100.0,0.389,0.2082,0.1923,0.999,0.0028,0.0111,0.046,0.0244,0.0371,0.0011,0.0029,0.0004,0.0011,0.0026,0.0042,0.0008,0.0109,0.0031,0.0001,0.0025,30014821,0.07,12,6,3780.0
2020-07-22,2020-07-22 18:14:08,Arm500,DOC 34028-2016,153.6,0,1,1,2,155.258,154.858,3.0,1575.0,0.4,1.0,7351.0,200,7,2155,9,290,350,100.0,0.389,0.2082,0.1923,0.999,0.0028,0.0111,0.046,0.0244,0.0371,0.0011,0.0029,0.0004,0.0011,0.0026,0.0042,0.0008,0.0109,0.0031,0.0001,0.0025,30014811,0.07,8,5,3883.0
2020-07-22,2020-07-22 18:14:08,Arm500,DOC 34028-2016,153.6,0,1,1,2,155.258,154.858,3.0,1575.0,0.4,1.0,7320.0,200,7,2155,9,290,350,100.0,0.389,0.2082,0.1923,0.999,0.0028,0.0111,0.046,0.0244,0.0371,0.0011,0.0029,0.0004,0.0011,0.0026,0.0042,0.0008,0.0109,0.0031,0.0001,0.0025,30014803,0.07,15,1,4081.0
2020-07-22,2020-07-22 18:14:08,Arm500,DOC 34028-2016,153.6,0,1,1,2,155.258,154.858,3.0,1575.0,0.4,1.0,2485.0,200,7,2155,9,290,350,100.0,0.389,0.2082,0.1923,0.999,0.0028,0.0111,0.046,0.0244,0.0371,0.0011,0.0029,0.0004,0.0011,0.0026,0.0042,0.0008,0.0109,0.0031,0.0001,0.0025,30014816,0.07,17,3,9997.0
2020-07-22,2020-07-22 18:14:08,Arm500,DOC 34028-2016,153.6,0,1,1,2,155.258,154.858,3.0,1575.0,0.4,1.0,7478.0,200,7,2155,9,290,350,100.0,0.389,0.2082,0.1923,0.999,0.0028,0.0111,0.046,0.0244,0.0371,0.0011,0.0029,0.0004,0.0011,0.0026,0.0042,0.0008,0.0109,0.0031,0.0001,0.0025,30014815,0.07,13,4,6201.0
2020-07-22,2020-07-22 18:14:08,Arm500,DOC 34028-2016,153.6,0,1,1,2,155.258,154.858,3.0,1575.0,0.4,1.0,5064.0,200,7,2155,9,290,350,100.0,0.389,0.2082,0.1923,0.999,0.0028,0.0111,0.046,0.0244,0.0371,0.0011,0.0029,0.0004,0.0011,0.0026,0.0042,0.0008,0.0109,0.0031,0.0001,0.0025,30014820,0.07,16,2,7178.0
2020-07-22,2020-07-22 18:46:49,Arm500,DOC 34028-2016,162.816,0,2,1,2,163.575,163.175,10.0,1564.0,0.4,1.0,8064.0,200,13,2155,9,320,350,110.0,0.396,0.2022,0.186,1.0644,0.0083,0.0148,0.0544,0.0202,0.0456,0.0011,0.0029,0.0005,0.0014,0.0036,0.003,0.0007,0.0079,0.0031,0.0001,0.0015,30014821,0.01,12,6,3753.0
2020-07-22,2020-07-22 18:46:49,Arm500,DOC 34028-2016,162.816,0,2,1,2,163.575,163.175,10.0,1564.0,0.4,1.0,7379.0,200,13,2155,9,320,350,110.0,0.396,0.2022,0.186,1.0644,0.0083,0.0148,0.0544,0.0202,0.0456,0.0011,0.0029,0.0005,0.0014,0.0036,0.003,0.0007,0.0079,0.0031,0.0001,0.0015,30014811,0.01,8,5,3855.0
2020-07-22,2020-07-22 18:46:49,Arm500,DOC 34028-2016,162.816,0,2,1,2,163.575,163.175,10.0,1564.0,0.4,1.0,2510.0,200,13,2155,9,320,350,110.0,0.396,0.2022,0.186,1.0644,0.0083,0.0148,0.0544,0.0202,0.0456,0.0011,0.0029,0.0005,0.0014,0.0036,0.003,0.0007,0.0079,0.0031,0.0001,0.0015,30014816,0.01,17,3,9972.0
2020-07-22,2020-07-22 18:46:49,Arm500,DOC 34028-2016,162.816,0,2,1,2,163.575,163.175,10.0,1564.0,0.4,1.0,5092.0,200,13,2155,9,320,350,110.0,0.396,0.2022,0.186,1.0644,0.0083,0.0148,0.0544,0.0202,0.0456,0.0011,0.0029,0.0005,0.0014,0.0036,0.003,0.0007,0.0079,0.0031,0.0001,0.0015,30014820,0.01,16,2,7150.0
2020-07-22,2020-07-22 18:46:49,Arm500,DOC 34028-2016,162.816,0,2,1,2,163.575,163.175,10.0,1564.0,0.4,1.0,7506.0,200,13,2155,9,320,350,110.0,0.396,0.2022,0.186,1.0644,0.0083,0.0148,0.0544,0.0202,0.0456,0.0011,0.0029,0.0005,0.0014,0.0036,0.003,0.0007,0.0079,0.0031,0.0001,0.0015,30014815,0.01,13,4,6173.0
2020-07-22,2020-07-22 18:46:49,Arm500,DOC 34028-2016,162.816,0,2,1,2,163.575,163.175,10.0,1564.0,0.4,1.0,7348.0,200,13,2155,9,320,350,110.0,0.396,0.2022,0.186,1.0644,0.0083,0.0148,0.0544,0.0202,0.0456,0.0011,0.0029,0.0005,0.0014,0.0036,0.003,0.0007,0.0079,0.0031,0.0001,0.0015,30014803,0.01,15,1,4053.0
2020-07-22,2020-07-22 19:25:50,Arm500,DOC 34028-2016,164.467,0,3,1,2,165.929,165.529,7.0,1560.0,0.4,1.0,7379.0,200,13,2155,9,320,350,110.0,0.388,0.1996,0.2146,1.0118,0.0104,0.0101,0.0703,0.0192,0.0418,0.0011,0.0039,0.0004,0.0016,0.0027,0.0044,0.0006,0.0081,0.0031,0.0001,0.0019,30014803,0.01,15,1,4022.0
2020-07-22,2020-07-22 19:25:50,Arm500,DOC 34028-2016,164.467,0,3,1,2,165.929,165.529,7.0,1560.0,0.4,1.0,8077.0,200,13,2155,9,320,350,110.0,0.388,0.1996,0.2146,1.0118,0.0104,0.0101,0.0703,0.0192,0.0418,0.0011,0.0039,0.0004,0.0016,0.0027,0.0044,0.0006,0.0081,0.0031,0.0001,0.0019,30014821,0.01,12,6,3740.0
2020-07-22,2020-07-22 19:25:50,Arm500,DOC 34028-2016,164.467,0,3,1,2,165.929,165.529,7.0,1560.0,0.4,1.0,7536.0,200,13,2155,9,320,350,110.0,0.388,0.1996,0.2146,1.0118,0.0104,0.0101,0.0703,0.0192,0.0418,0.0011,0.0039,0.0004,0.0016,0.0027,0.0044,0.0006,0.0081,0.0031,0.0001,0.0019,30014815,0.01,13,4,6143.0
2020-07-22,2020-07-22 19:25:50,Arm500,DOC 34028-2016,164.467,0,3,1,2,165.929,165.529,7.0,1560.0,0.4,1.0,2541.0,200,13,2155,9,320,350,110.0,0.388,0.1996,0.2146,1.0118,0.0104,0.0101,0.0703,0.0192,0.0418,0.0011,0.0039,0.0004,0.0016,0.0027,0.0044,0.0006,0.0081,0.0031,0.0001,0.0019,30014816,0.01,17,3,9941.0
2020-07-22,2020-07-22 19:25:50,Arm500,DOC 34028-2016,164.467,0,3,1,2,165.929,165.529,7.0,1560.0,0.4,1.0,5122.0,200,13,2155,9,320,350,110.0,0.388,0.1996,0.2146,1.0118,0.0104,0.0101,0.0703,0.0192,0.0418,0.0011,0.0039,0.0004,0.0016,0.0027,0.0044,0.0006,0.0081,0.0031,0.0001,0.0019,30014820,0.01,16,2,7120.0
2020-07-22,2020-07-22 19:25:50,Arm500,DOC 34028-2016,164.467,0,3,1,2,165.929,165.529,7.0,1560.0,0.4,1.0,7409.0,200,13,2155,9,320,350,110.0,0.388,0.1996,0.2146,1.0118,0.0104,0.0101,0.0703,0.0192,0.0418,0.0011,0.0039,0.0004,0.0016,0.0027,0.0044,0.0006,0.0081,0.0031,0.0001,0.0019,30014811,0.01,8,5,3825.0
2020-07-22,2020-07-22 20:17:21,Arm500,DOC 34028-2016,156.672,0,4,1,2,157.417,157.017,11.0,1567.0,0.4,1.0,7434.0,200,13,2155,9,320,350,110.0,0.397,0.2088,0.2131,1.0119,0.0065,0.0121,0.0735,0.0224,0.0389,0.001,0.0028,0.0004,0.0014,0.0026,0.0039,0.0009,0.0081,0.003,0.0002,0.0028,30014811,0.01,8,5,3800.0
2020-07-22,2020-07-22 20:17:21,Arm500,DOC 34028-2016,156.672,0,4,1,2,157.417,157.017,11.0,1567.0,0.4,1.0,8101.0,200,13,2155,9,320,350,110.0,0.397,0.2088,0.2131,1.0119,0.0065,0.0121,0.0735,0.0224,0.0389,0.001,0.0028,0.0004,0.0014,0.0026,0.0039,0.0009,0.0081,0.003,0.0002,0.0028,30014821,0.01,12,6,3716.0
2020-07-22,2020-07-22 20:17:21,Arm500,DOC 34028-2016,156.672,0,4,1,2,157.417,157.017,11.0,1567.0,0.4,1.0,7564.0,200,13,2155,9,320,350,110.0,0.397,0.2088,0.2131,1.0119,0.0065,0.0121,0.0735,0.0224,0.0389,0.001,0.0028,0.0004,0.0014,0.0026,0.0039,0.0009,0.0081,0.003,0.0002,0.0028,30014815,0.01,13,4,6115.0
2020-07-22,2020-07-22 20:17:21,Arm500,DOC 34028-2016,156.672,0,4,1,2,157.417,157.017,11.0,1567.0,0.4,1.0,7403.0,200,13,2155,9,320,350,110.0,0.397,0.2088,0.2131,1.0119,0.0065,0.0121,0.0735,0.0224,0.0389,0.001,0.0028,0.0004,0.0014,0.0026,0.0039,0.0009,0.0081,0.003,0.0002,0.0028,30014803,0.01,15,1,3998.0
2020-07-22,2020-07-22 20:17:21,Arm500,DOC 34028-2016,156.672,0,4,1,2,157.417,157.017,11.0,1567.0,0.4,1.0,5150.0,200,13,2155,9,320,350,110.0,0.397,0.2088,0.2131,1.0119,0.0065,0.0121,0.0735,0.0224,0.0389,0.001,0.0028,0.0004,0.0014,0.0026,0.0039,0.0009,0.0081,0.003,0.0002,0.0028,30014820,0.01,16,2,7092.0
2020-07-22,2020-07-22 20:17:21,Arm500,DOC 34028-2016,156.672,0,4,1,2,157.417,157.017,11.0,1567.0,0.4,1.0,2568.0,200,13,2155,9,320,350,110.0,0.397,0.2088,0.2131,1.0119,0.0065,0.0121,0.0735,0.0224,0.0389,0.001,0.0028,0.0004,0.0014,0.0026,0.0039,0.0009,0.0081,0.003,0.0002,0.0028,30014816,0.01,17,3,9914.0
2020-07-22,2020-07-22 21:01:20,Arm500,DOC 34028-2016,162.816,0,5,1,2,163.575,163.175,3.0,1565.0,0.4,1.0,8129.0,200,13,2155,9,320,350,110.0,0.382,0.1932,0.2021,1.027,0.0025,0.0128,0.0647,0.0171,0.0382,0.001,0.0024,0.0003,0.0011,0.0027,0.004,0.0008,0.0073,0.003,0.0001,0.0022,30014821,0.06,12,6,3688.0
2020-07-22,2020-07-22 21:01:20,Arm500,DOC 34028-2016,162.816,0,5,1,2,163.575,163.175,3.0,1565.0,0.4,1.0,7431.0,200,13,2155,9,320,350,110.0,0.382,0.1932,0.2021,1.027,0.0025,0.0128,0.0647,0.0171,0.0382,0.001,0.0024,0.0003,0.0011,0.0027,0.004,0.0008,0.0073,0.003,0.0001,0.0022,30014803,0.06,15,1,3970.0
2020-07-22,2020-07-22 21:01:20,Arm500,DOC 34028-2016,162.816,0,5,1,2,163.575,163.175,3.0,1565.0,0.4,1.0,2596.0,200,13,2155,9,320,350,110.0,0.382,0.1932,0.2021,1.027,0.0025,0.0128,0.0647,0.0171,0.0382,0.001,0.0024,0.0003,0.0011,0.0027,0.004,0.0008,0.0073,0.003,0.0001,0.0022,30014816,0.06,17,3,9886.0
2020-07-22,2020-07-22 21:01:20,Arm500,DOC 34028-2016,162.816,0,5,1,2,163.575,163.175,3.0,1565.0,0.4,1.0,7592.0,200,13,2155,9,320,350,110.0,0.382,0.1932,0.2021,1.027,0.0025,0.0128,0.0647,0.0171,0.0382,0.001,0.0024,0.0003,0.0011,0.0027,0.004,0.0008,0.0073,0.003,0.0001,0.0022,30014815,0.06,13,4,6087.0
2020-07-22,2020-07-22 21:01:20,Arm500,DOC 34028-2016,162.816,0,5,1,2,163.575,163.175,3.0,1565.0,0.4,1.0,5175.0,200,13,2155,9,320,350,110.0,0.382,0.1932,0.2021,1.027,0.0025,0.0128,0.0647,0.0171,0.0382,0.001,0.0024,0.0003,0.0011,0.0027,0.004,0.0008,0.0073,0.003,0.0001,0.0022,30014820,0.06,16,2,7067.0
2020-07-22,2020-07-22 21:01:20,Arm500,DOC 34028-2016,162.816,0,5,1,2,163.575,163.175,3.0,1565.0,0.4,1.0,7461.0,200,13,2155,9,320,350,110.0,0.382,0.1932,0.2021,1.027,0.0025,0.0128,0.0647,0.0171,0.0382,0.001,0.0024,0.0003,0.0011,0.0027,0.004,0.0008,0.0073,0.003,0.0001,0.0022,30014811,0.06,8,5,3773.0
2020-07-22,2020-07-22 21:42:12,Arm500,DOC 34028-2016,156.672,0,6,1,2,157.417,157.017,10.0,1564.0,0.4,1.0,5202.0,200,13,2155,9,320,350,110.0,0.387,0.1994,0.1888,1.0245,0.0057,0.0115,0.0625,0.0171,0.0324,0.0011,0.0024,0.0004,0.0011,0.0029,0.0043,0.0008,0.0081,0.0034,0.0001,0.0023,30014820,0.03,16,2,7040.0
2020-07-22,2020-07-22 21:42:12,Arm500,DOC 34028-2016,156.672,0,6,1,2,157.417,157.017,10.0,1564.0,0.4,1.0,7455.0,200,13,2155,9,320,350,110.0,0.387,0.1994,0.1888,1.0245,0.0057,0.0115,0.0625,0.0171,0.0324,0.0011,0.0024,0.0004,0.0011,0.0029,0.0043,0.0008,0.0081,0.0034,0.0001,0.0023,30014803,0.03,15,1,3946.0
2020-07-22,2020-07-22 21:42:12,Arm500,DOC 34028-2016,156.672,0,6,1,2,157.417,157.017,10.0,1564.0,0.4,1.0,8153.0,200,13,2155,9,320,350,110.0,0.387,0.1994,0.1888,1.0245,0.0057,0.0115,0.0625,0.0171,0.0324,0.0011,0.0024,0.0004,0.0011,0.0029,0.0043,0.0008,0.0081,0.0034,0.0001,0.0023,30014821,0.03,12,6,3664.0
2020-07-22,2020-07-22 21:42:12,Arm500,DOC 34028-2016,156.672,0,6,1,2,157.417,157.017,10.0,1564.0,0.4,1.0,7619.0,200,13,2155,9,320,350,110.0,0.387,0.1994,0.1888,1.0245,0.0057,0.0115,0.0625,0.0171,0.0324,0.0011,0.0024,0.0004,0.0011,0.0029,0.0043,0.0008,0.0081,0.0034,0.0001,0.0023,30014815,0.03,13,4,6060.0
2020-07-22,2020-07-22 21:42:12,Arm500,DOC 34028-2016,156.672,0,6,1,2,157.417,157.017,10.0,1564.0,0.4,1.0,2623.0,200,13,2155,9,320,350,110.0,0.387,0.1994,0.1888,1.0245,0.0057,0.0115,0.0625,0.0171,0.0324,0.0011,0.0024,0.0004,0.0011,0.0029,0.0043,0.0008,0.0081,0.0034,0.0001,0.0023,30014816,0.03,17,3,9859.0
2020-07-22,2020-07-22 21:42:12,Arm500,DOC 34028-2016,156.672,0,6,1,2,157.417,157.017,10.0,1564.0,0.4,1.0,7486.0,200,13,2155,9,320,350,110.0,0.387,0.1994,0.1888,1.0245,0.0057,0.0115,0.0625,0.0171,0.0324,0.0011,0.0024,0.0004,0.0011,0.0029,0.0043,0.0008,0.0081,0.0034,0.0001,0.0023,30014811,0.03,8,5,3748.0
2020-07-22,2020-07-22 22:29:31,Arm500,DOC 34028-2016,159.744,0,7,1,2,160.496,160.096,7.0,1565.0,0.4,1.0,2679.0,200,13,2155,9,320,350,110.0,0.383,0.1979,0.1963,1.0035,0.0049,0.0185,0.0653,0.0206,0.0364,0.0009,0.0034,0.0004,0.001,0.0028,0.0036,0.0006,0.0058,0.003,0.0001,0.0014,30014816,0.06,17,3,9803.0
2020-07-22,2020-07-22 22:29:31,Arm500,DOC 34028-2016,159.744,0,7,1,2,160.496,160.096,7.0,1565.0,0.4,1.0,5257.0,200,13,2155,9,320,350,110.0,0.383,0.1979,0.1963,1.0035,0.0049,0.0185,0.0653,0.0206,0.0364,0.0009,0.0034,0.0004,0.001,0.0028,0.0036,0.0006,0.0058,0.003,0.0001,0.0014,30014820,0.06,16,2,6985.0
2020-07-22,2020-07-22 22:29:31,Arm500,DOC 34028-2016,159.744,0,7,1,2,160.496,160.096,7.0,1565.0,0.4,1.0,8203.0,200,13,2155,9,320,350,110.0,0.383,0.1979,0.1963,1.0035,0.0049,0.0185,0.0653,0.0206,0.0364,0.0009,0.0034,0.0004,0.001,0.0028,0.0036,0.0006,0.0058,0.003,0.0001,0.0014,30014821,0.06,12,6,3614.0
2020-07-22,2020-07-22 22:29:31,Arm500,DOC 34028-2016,159.744,0,7,1,2,160.496,160.096,7.0,1565.0,0.4,1.0,7674.0,200,13,2155,9,320,350,110.0,0.383,0.1979,0.1963,1.0035,0.0049,0.0185,0.0653,0.0206,0.0364,0.0009,0.0034,0.0004,0.001,0.0028,0.0036,0.0006,0.0058,0.003,0.0001,0.0014,30014815,0.06,13,4,6005.0
2020-07-22,2020-07-22 22:29:31,Arm500,DOC 34028-2016,159.744,0,7,1,2,160.496,160.096,7.0,1565.0,0.4,1.0,7505.0,200,13,2155,9,320,350,110.0,0.383,0.1979,0.1963,1.0035,0.0049,0.0185,0.0653,0.0206,0.0364,0.0009,0.0034,0.0004,0.001,0.0028,0.0036,0.0006,0.0058,0.003,0.0001,0.0014,30014803,0.06,15,1,3896.0
2020-07-22,2020-07-22 22:29:31,Arm500,DOC 34028-2016,159.744,0,7,1,2,160.496,160.096,7.0,1565.0,0.4,1.0,7538.0,200,13,2155,9,320,350,110.0,0.383,0.1979,0.1963,1.0035,0.0049,0.0185,0.0653,0.0206,0.0364,0.0009,0.0034,0.0004,0.001,0.0028,0.0036,0.0006,0.0058,0.003,0.0001,0.0014,30014811,0.06,8,5,3696.0
2020-07-22,2020-07-22 23:08:03,Arm500,DOC 34028-2016,168.96,0,8,1,2,169.731,169.331,11.0,1559.0,0.4,1.0,7538.0,200,13,2155,9,320,350,110.0,0.373,0.1899,0.1841,0.9961,0.0051,0.0165,0.0629,0.016,0.0351,0.0008,0.0023,0.0004,0.0009,0.0027,0.003,0.0005,0.0084,0.0029,0.0001,0.0014,30014811,0.04,8,5,3696.0
2020-07-22,2020-07-22 23:08:03,Arm500,DOC 34028-2016,168.96,0,8,1,2,169.731,169.331,11.0,1559.0,0.4,1.0,5257.0,200,13,2155,9,320,350,110.0,0.373,0.1899,0.1841,0.9961,0.0051,0.0165,0.0629,0.016,0.0351,0.0008,0.0023,0.0004,0.0009,0.0027,0.003,0.0005,0.0084,0.0029,0.0001,0.0014,30014820,0.04,16,2,6985.0
2020-07-22,2020-07-22 23:08:03,Arm500,DOC 34028-2016,168.96,0,8,1,2,169.731,169.331,11.0,1559.0,0.4,1.0,7677.0,200,13,2155,9,320,350,110.0,0.373,0.1899,0.1841,0.9961,0.0051,0.0165,0.0629,0.016,0.0351,0.0008,0.0023,0.0004,0.0009,0.0027,0.003,0.0005,0.0084,0.0029,0.0001,0.0014,30014815,0.04,13,4,6002.0
2020-07-22,2020-07-22 23:08:03,Arm500,DOC 34028-2016,168.96,0,8,1,2,169.731,169.331,11.0,1559.0,0.4,1.0,8206.0,200,13,2155,9,320,350,110.0,0.373,0.1899,0.1841,0.9961,0.0051,0.0165,0.0629,0.016,0.0351,0.0008,0.0023,0.0004,0.0009,0.0027,0.003,0.0005,0.0084,0.0029,0.0001,0.0014,30014821,0.04,12,6,3611.0
2020-07-22,2020-07-22 23:08:03,Arm500,DOC 34028-2016,168.96,0,8,1,2,169.731,169.331,11.0,1559.0,0.4,1.0,7508.0,200,13,2155,9,320,350,110.0,0.373,0.1899,0.1841,0.9961,0.0051,0.0165,0.0629,0.016,0.0351,0.0008,0.0023,0.0004,0.0009,0.0027,0.003,0.0005,0.0084,0.0029,0.0001,0.0014,30014803,0.04,15,1,3893.0
2020-07-22,2020-07-22 23:08:03,Arm500,DOC 34028-2016,168.96,0,8,1,2,169.731,169.331,11.0,1559.0,0.4,1.0,2679.0,200,13,2155,9,320,350,110.0,0.373,0.1899,0.1841,0.9961,0.0051,0.0165,0.0629,0.016,0.0351,0.0008,0.0023,0.0004,0.0009,0.0027,0.003,0.0005,0.0084,0.0029,0.0001,0.0014,30014816,0.04,17,3,9803.0
2020-07-22,2020-07-22 23:49:03,Arm500,DOC 34028-2016,153.6,0,9,1,2,154.338,153.938,3.0,1563.0,0.4,1.0,2706.0,200,13,2155,9,320,350,110.0,0.392,0.2044,0.1919,1.0061,0.0092,0.0147,0.0729,0.0192,0.0478,0.001,0.0031,0.0004,0.0009,0.0027,0.0034,0.0008,0.0084,0.003,0.0001,0.0021,30014816,0.02,17,3,9776.0
2020-07-22,2020-07-22 23:49:03,Arm500,DOC 34028-2016,153.6,0,9,1,2,154.338,153.938,3.0,1563.0,0.4,1.0,7563.0,200,13,2155,9,320,350,110.0,0.392,0.2044,0.1919,1.0061,0.0092,0.0147,0.0729,0.0192,0.0478,0.001,0.0031,0.0004,0.0009,0.0027,0.0034,0.0008,0.0084,0.003,0.0001,0.0021,30014811,0.02,8,5,3671.0
2020-07-22,2020-07-22 23:49:03,Arm500,DOC 34028-2016,153.6,0,9,1,2,154.338,153.938,3.0,1563.0,0.4,1.0,7532.0,200,13,2155,9,320,350,110.0,0.392,0.2044,0.1919,1.0061,0.0092,0.0147,0.0729,0.0192,0.0478,0.001,0.0031,0.0004,0.0009,0.0027,0.0034,0.0008,0.0084,0.003,0.0001,0.0021,30014803,0.02,15,1,3869.0
2020-07-22,2020-07-22 23:49:03,Arm500,DOC 34028-2016,153.6,0,9,1,2,154.338,153.938,3.0,1563.0,0.4,1.0,5285.0,200,13,2155,9,320,350,110.0,0.392,0.2044,0.1919,1.0061,0.0092,0.0147,0.0729,0.0192,0.0478,0.001,0.0031,0.0004,0.0009,0.0027,0.0034,0.0008,0.0084,0.003,0.0001,0.0021,30014820,0.02,16,2,6957.0
2020-07-22,2020-07-22 23:49:03,Arm500,DOC 34028-2016,153.6,0,9,1,2,154.338,153.938,3.0,1563.0,0.4,1.0,7702.0,200,13,2155,9,320,350,110.0,0.392,0.2044,0.1919,1.0061,0.0092,0.0147,0.0729,0.0192,0.0478,0.001,0.0031,0.0004,0.0009,0.0027,0.0034,0.0008,0.0084,0.003,0.0001,0.0021,30014815,0.02,13,4,5977.0
2020-07-22,2020-07-22 23:49:03,Arm500,DOC 34028-2016,153.6,0,9,1,2,154.338,153.938,3.0,1563.0,0.4,1.0,8230.0,200,13,2155,9,320,350,110.0,0.392,0.2044,0.1919,1.0061,0.0092,0.0147,0.0729,0.0192,0.0478,0.001,0.0031,0.0004,0.0009,0.0027,0.0034,0.0008,0.0084,0.003,0.0001,0.0021,30014821,0.02,12,6,3587.0
2020-07-23,2020-07-23 00:58:44,Arm500,DOC 34028-2016,162.816,0,10,1,2,163.575,163.175,10.0,1566.0,0.4,1.0,8255.0,200,13,2155,9,320,350,110.0,0.295,0.1882,0.1562,0.5601,0.0054,0.0094,0.0465,0.0178,0.0357,0.0011,0.0024,0.0002,0.0008,0.0011,0.0033,0.0013,0.0084,0.0024,0.0002,0.0039,30014809,0.02,18,6,3292.0
2020-07-23,2020-07-23 00:58:44,Arm500,DOC 34028-2016,162.816,0,10,1,2,163.575,163.175,10.0,1566.0,0.4,1.0,7730.0,200,13,2155,9,320,350,110.0,0.295,0.1882,0.1562,0.5601,0.0054,0.0094,0.0465,0.0178,0.0357,0.0011,0.0024,0.0002,0.0008,0.0011,0.0033,0.0013,0.0084,0.0024,0.0002,0.0039,30014815,0.02,13,4,5949.0
2020-07-23,2020-07-23 00:58:44,Arm500,DOC 34028-2016,162.816,0,10,1,2,163.575,163.175,10.0,1566.0,0.4,1.0,7590.0,200,13,2155,9,320,350,110.0,0.295,0.1882,0.1562,0.5601,0.0054,0.0094,0.0465,0.0178,0.0357,0.0011,0.0024,0.0002,0.0008,0.0011,0.0033,0.0013,0.0084,0.0024,0.0002,0.0039,30014804,0.02,11,5,4986.0
2020-07-23,2020-07-23 00:58:44,Arm500,DOC 34028-2016,162.816,0,10,1,2,163.575,163.175,10.0,1566.0,0.4,1.0,5313.0,200,13,2155,9,320,350,110.0,0.295,0.1882,0.1562,0.5601,0.0054,0.0094,0.0465,0.0178,0.0357,0.0011,0.0024,0.0002,0.0008,0.0011,0.0033,0.0013,0.0084,0.0024,0.0002,0.0039,30014820,0.02,16,2,6929.0
2020-07-23,2020-07-23 00:58:44,Arm500,DOC 34028-2016,162.816,0,10,1,2,163.575,163.175,10.0,1566.0,0.4,1.0,7560.0,200,13,2155,9,320,350,110.0,0.295,0.1882,0.1562,0.5601,0.0054,0.0094,0.0465,0.0178,0.0357,0.0011,0.0024,0.0002,0.0008,0.0011,0.0033,0.0013,0.0084,0.0024,0.0002,0.0039,30014803,0.02,15,1,3841.0
2020-07-23,2020-07-23 00:58:44,Arm500,DOC 34028-2016,162.816,0,10,1,2,163.575,163.175,10.0,1566.0,0.4,1.0,7730.0,200,13,2155,9,320,350,110.0,0.295,0.1882,0.1562,0.5601,0.0054,0.0094,0.0465,0.0178,0.0357,0.0011,0.0024,0.0002,0.0008,0.0011,0.0033,0.0013,0.0084,0.0024,0.0002,0.0039,30014808,0.02,10,4,8308.0
2020-07-23,2020-07-23 00:58:44,Arm500,DOC 34028-2016,162.816,0,10,1,2,163.575,163.175,10.0,1566.0,0.4,1.0,7590.0,200,13,2155,9,320,350,110.0,0.295,0.1882,0.1562,0.5601,0.0054,0.0094,0.0465,0.0178,0.0357,0.0011,0.0024,0.0002,0.0008,0.0011,0.0033,0.0013,0.0084,0.0024,0.0002,0.0039,30014811,0.02,8,5,3644.0
2020-07-23,2020-07-23 00:58:44,Arm500,DOC 34028-2016,162.816,0,10,1,2,163.575,163.175,10.0,1566.0,0.4,1.0,8255.0,200,13,2155,9,320,350,110.0,0.295,0.1882,0.1562,0.5601,0.0054,0.0094,0.0465,0.0178,0.0357,0.0011,0.0024,0.0002,0.0008,0.0011,0.0033,0.0013,0.0084,0.0024,0.0002,0.0039,30014821,0.02,12,6,3562.0
2020-07-23,2020-07-23 00:58:44,Arm500,DOC 34028-2016,162.816,0,10,1,2,163.575,163.175,10.0,1566.0,0.4,1.0,2734.0,200,13,2155,9,320,350,110.0,0.295,0.1882,0.1562,0.5601,0.0054,0.0094,0.0465,0.0178,0.0357,0.0011,0.0024,0.0002,0.0008,0.0011,0.0033,0.0013,0.0084,0.0024,0.0002,0.0039,30014816,0.02,17,3,9748.0
2020-07-23,2020-07-23 01:10:41,Arm500,DOC 34028-2016,153.6,0,11,1,2,154.338,153.938,7.0,1566.0,0.4,1.0,7754.0,200,13,2155,9,320,350,110.0,0.295,0.196,0.1572,0.4966,0.0115,0.0082,0.0566,0.0205,0.0428,0.001,0.0039,0.0002,0.0007,0.001,0.0032,0.0009,0.0075,0.0025,0.0001,0.0034,30014808,0.01,10,4,8284.0
2020-07-23,2020-07-23 01:10:41,Arm500,DOC 34028-2016,153.6,0,11,1,2,154.338,153.938,7.0,1566.0,0.4,1.0,2758.0,200,13,2155,9,320,350,110.0,0.295,0.196,0.1572,0.4966,0.0115,0.0082,0.0566,0.0205,0.0428,0.001,0.0039,0.0002,0.0007,0.001,0.0032,0.0009,0.0075,0.0025,0.0001,0.0034,30014816,0.01,17,3,9724.0
2020-07-23,2020-07-23 01:10:41,Arm500,DOC 34028-2016,153.6,0,11,1,2,154.338,153.938,7.0,1566.0,0.4,1.0,7587.0,200,13,2155,9,320,350,110.0,0.295,0.196,0.1572,0.4966,0.0115,0.0082,0.0566,0.0205,0.0428,0.001,0.0039,0.0002,0.0007,0.001,0.0032,0.0009,0.0075,0.0025,0.0001,0.0034,30014803,0.01,15,1,3814.0
2020-07-23,2020-07-23 01:10:41,Arm500,DOC 34028-2016,153.6,0,11,1,2,154.338,153.938,7.0,1566.0,0.4,1.0,8279.0,200,13,2155,9,320,350,110.0,0.295,0.196,0.1572,0.4966,0.0115,0.0082,0.0566,0.0205,0.0428,0.001,0.0039,0.0002,0.0007,0.001,0.0032,0.0009,0.0075,0.0025,0.0001,0.0034,30014809,0.01,18,6,3268.0
2020-07-23,2020-07-23 01:10:41,Arm500,DOC 34028-2016,153.6,0,11,1,2,154.338,153.938,7.0,1566.0,0.4,1.0,7754.0,200,13,2155,9,320,350,110.0,0.295,0.196,0.1572,0.4966,0.0115,0.0082,0.0566,0.0205,0.0428,0.001,0.0039,0.0002,0.0007,0.001,0.0032,0.0009,0.0075,0.0025,0.0001,0.0034,30014815,0.01,13,4,5925.0
2020-07-23,2020-07-23 01:10:41,Arm500,DOC 34028-2016,153.6,0,11,1,2,154.338,153.938,7.0,1566.0,0.4,1.0,7615.0,200,13,2155,9,320,350,110.0,0.295,0.196,0.1572,0.4966,0.0115,0.0082,0.0566,0.0205,0.0428,0.001,0.0039,0.0002,0.0007,0.001,0.0032,0.0009,0.0075,0.0025,0.0001,0.0034,30014811,0.01,8,5,3619.0
2020-07-23,2020-07-23 01:10:41,Arm500,DOC 34028-2016,153.6,0,11,1,2,154.338,153.938,7.0,1566.0,0.4,1.0,5340.0,200,13,2155,9,320,350,110.0,0.295,0.196,0.1572,0.4966,0.0115,0.0082,0.0566,0.0205,0.0428,0.001,0.0039,0.0002,0.0007,0.001,0.0032,0.0009,0.0075,0.0025,0.0001,0.0034,30014820,0.01,16,2,6902.0
2020-07-23,2020-07-23 01:10:41,Arm500,DOC 34028-2016,153.6,0,11,1,2,154.338,153.938,7.0,1566.0,0.4,1.0,8279.0,200,13,2155,9,320,350,110.0,0.295,0.196,0.1572,0.4966,0.0115,0.0082,0.0566,0.0205,0.0428,0.001,0.0039,0.0002,0.0007,0.001,0.0032,0.0009,0.0075,0.0025,0.0001,0.0034,30014821,0.01,12,6,3538.0
2020-07-23,2020-07-23 01:10:41,Arm500,DOC 34028-2016,153.6,0,11,1,2,154.338,153.938,7.0,1566.0,0.4,1.0,7615.0,200,13,2155,9,320,350,110.0,0.295,0.196,0.1572,0.4966,0.0115,0.0082,0.0566,0.0205,0.0428,0.001,0.0039,0.0002,0.0007,0.001,0.0032,0.0009,0.0075,0.0025,0.0001,0.0034,30014804,0.01,11,5,4961.0
2020-07-23,2020-07-23 01:51:18,Arm500,DOC 34028-2016,165.888,0,12,1,2,166.653,166.253,1.0,1570.0,0.4,1.0,7643.0,200,13,2155,9,320,350,110.0,0.292,0.1936,0.1481,0.5001,0.0055,0.0146,0.0544,0.0185,0.0369,0.001,0.0033,0.0003,0.0007,0.0012,0.0041,0.0004,0.0081,0.0024,0.0001,0.0017,30014811,0.01,8,5,3591.0
2020-07-23,2020-07-23 01:51:18,Arm500,DOC 34028-2016,165.888,0,12,1,2,166.653,166.253,1.0,1570.0,0.4,1.0,7615.0,200,13,2155,9,320,350,110.0,0.292,0.1936,0.1481,0.5001,0.0055,0.0146,0.0544,0.0185,0.0369,0.001,0.0033,0.0003,0.0007,0.0012,0.0041,0.0004,0.0081,0.0024,0.0001,0.0017,30014803,0.01,15,1,3786.0
2020-07-23,2020-07-23 01:51:18,Arm500,DOC 34028-2016,165.888,0,12,1,2,166.653,166.253,1.0,1570.0,0.4,1.0,8307.0,200,13,2155,9,320,350,110.0,0.292,0.1936,0.1481,0.5001,0.0055,0.0146,0.0544,0.0185,0.0369,0.001,0.0033,0.0003,0.0007,0.0012,0.0041,0.0004,0.0081,0.0024,0.0001,0.0017,30014809,0.01,18,6,3240.0
2020-07-23,2020-07-23 01:51:18,Arm500,DOC 34028-2016,165.888,0,12,1,2,166.653,166.253,1.0,1570.0,0.4,1.0,7643.0,200,13,2155,9,320,350,110.0,0.292,0.1936,0.1481,0.5001,0.0055,0.0146,0.0544,0.0185,0.0369,0.001,0.0033,0.0003,0.0007,0.0012,0.0041,0.0004,0.0081,0.0024,0.0001,0.0017,30014804,0.01,11,5,4933.0
2020-07-23,2020-07-23 01:51:18,Arm500,DOC 34028-2016,165.888,0,12,1,2,166.653,166.253,1.0,1570.0,0.4,1.0,5368.0,200,13,2155,9,320,350,110.0,0.292,0.1936,0.1481,0.5001,0.0055,0.0146,0.0544,0.0185,0.0369,0.001,0.0033,0.0003,0.0007,0.0012,0.0041,0.0004,0.0081,0.0024,0.0001,0.0017,30014820,0.01,16,2,6874.0
2020-07-23,2020-07-23 01:51:18,Arm500,DOC 34028-2016,165.888,0,12,1,2,166.653,166.253,1.0,1570.0,0.4,1.0,2786.0,200,13,2155,9,320,350,110.0,0.292,0.1936,0.1481,0.5001,0.0055,0.0146,0.0544,0.0185,0.0369,0.001,0.0033,0.0003,0.0007,0.0012,0.0041,0.0004,0.0081,0.0024,0.0001,0.0017,30014816,0.01,17,3,9696.0
2020-07-23,2020-07-23 01:51:18,Arm500,DOC 34028-2016,165.888,0,12,1,2,166.653,166.253,1.0,1570.0,0.4,1.0,8307.0,200,13,2155,9,320,350,110.0,0.292,0.1936,0.1481,0.5001,0.0055,0.0146,0.0544,0.0185,0.0369,0.001,0.0033,0.0003,0.0007,0.0012,0.0041,0.0004,0.0081,0.0024,0.0001,0.0017,30014821,0.01,12,6,3510.0
2020-07-23,2020-07-23 01:51:18,Arm500,DOC 34028-2016,165.888,0,12,1,2,166.653,166.253,1.0,1570.0,0.4,1.0,7782.0,200,13,2155,9,320,350,110.0,0.292,0.1936,0.1481,0.5001,0.0055,0.0146,0.0544,0.0185,0.0369,0.001,0.0033,0.0003,0.0007,0.0012,0.0041,0.0004,0.0081,0.0024,0.0001,0.0017,30014815,0.01,13,4,5897.0
2020-07-23,2020-07-23 01:51:18,Arm500,DOC 34028-2016,165.888,0,12,1,2,166.653,166.253,1.0,1570.0,0.4,1.0,7782.0,200,13,2155,9,320,350,110.0,0.292,0.1936,0.1481,0.5001,0.0055,0.0146,0.0544,0.0185,0.0369,0.001,0.0033,0.0003,0.0007,0.0012,0.0041,0.0004,0.0081,0.0024,0.0001,0.0017,30014808,0.01,10,4,8256.0
2020-07-23,2020-07-23 02:34:42,Arm500,DOC 34028-2016,150.528,0,13,1,2,151.259,150.859,2.0,1575.0,0.4,1.0,5395.0,200,13,2155,9,320,350,110.0,0.304,0.2052,0.1849,0.5174,0.0117,0.0077,0.038,0.0237,0.0345,0.001,0.0041,0.0002,0.0008,0.001,0.0029,0.0002,0.0093,0.0024,0.0,0.0026,30014820,0.01,16,2,6847.0
2020-07-23,2020-07-23 02:34:42,Arm500,DOC 34028-2016,150.528,0,13,1,2,151.259,150.859,2.0,1575.0,0.4,1.0,7809.0,200,13,2155,9,320,350,110.0,0.304,0.2052,0.1849,0.5174,0.0117,0.0077,0.038,0.0237,0.0345,0.001,0.0041,0.0002,0.0008,0.001,0.0029,0.0002,0.0093,0.0024,0.0,0.0026,30014815,0.01,13,4,5870.0
2020-07-23,2020-07-23 02:34:42,Arm500,DOC 34028-2016,150.528,0,13,1,2,151.259,150.859,2.0,1575.0,0.4,1.0,8332.0,200,13,2155,9,320,350,110.0,0.304,0.2052,0.1849,0.5174,0.0117,0.0077,0.038,0.0237,0.0345,0.001,0.0041,0.0002,0.0008,0.001,0.0029,0.0002,0.0093,0.0024,0.0,0.0026,30014809,0.01,18,6,3215.0
2020-07-23,2020-07-23 02:34:42,Arm500,DOC 34028-2016,150.528,0,13,1,2,151.259,150.859,2.0,1575.0,0.4,1.0,2811.0,200,13,2155,9,320,350,110.0,0.304,0.2052,0.1849,0.5174,0.0117,0.0077,0.038,0.0237,0.0345,0.001,0.0041,0.0002,0.0008,0.001,0.0029,0.0002,0.0093,0.0024,0.0,0.0026,30014816,0.01,17,3,9671.0
2020-07-23,2020-07-23 02:34:42,Arm500,DOC 34028-2016,150.528,0,13,1,2,151.259,150.859,2.0,1575.0,0.4,1.0,8332.0,200,13,2155,9,320,350,110.0,0.304,0.2052,0.1849,0.5174,0.0117,0.0077,0.038,0.0237,0.0345,0.001,0.0041,0.0002,0.0008,0.001,0.0029,0.0002,0.0093,0.0024,0.0,0.0026,30014821,0.01,12,6,3485.0
2020-07-23,2020-07-23 02:34:42,Arm500,DOC 34028-2016,150.528,0,13,1,2,151.259,150.859,2.0,1575.0,0.4,1.0,7809.0,200,13,2155,9,320,350,110.0,0.304,0.2052,0.1849,0.5174,0.0117,0.0077,0.038,0.0237,0.0345,0.001,0.0041,0.0002,0.0008,0.001,0.0029,0.0002,0.0093,0.0024,0.0,0.0026,30014808,0.01,10,4,8229.0
2020-07-23,2020-07-23 02:34:42,Arm500,DOC 34028-2016,150.528,0,13,1,2,151.259,150.859,2.0,1575.0,0.4,1.0,7664.0,200,13,2155,9,320,350,110.0,0.304,0.2052,0.1849,0.5174,0.0117,0.0077,0.038,0.0237,0.0345,0.001,0.0041,0.0002,0.0008,0.001,0.0029,0.0002,0.0093,0.0024,0.0,0.0026,30014811,0.01,8,5,3570.0
2020-07-23,2020-07-23 02:34:42,Arm500,DOC 34028-2016,150.528,0,13,1,2,151.259,150.859,2.0,1575.0,0.4,1.0,7664.0,200,13,2155,9,320,350,110.0,0.304,0.2052,0.1849,0.5174,0.0117,0.0077,0.038,0.0237,0.0345,0.001,0.0041,0.0002,0.0008,0.001,0.0029,0.0002,0.0093,0.0024,0.0,0.0026,30014804,0.01,11,5,4912.0
2020-07-23,2020-07-23 02:34:42,Arm500,DOC 34028-2016,150.528,0,13,1,2,151.259,150.859,2.0,1575.0,0.4,1.0,7640.0,200,13,2155,9,320,350,110.0,0.304,0.2052,0.1849,0.5174,0.0117,0.0077,0.038,0.0237,0.0345,0.001,0.0041,0.0002,0.0008,0.001,0.0029,0.0002,0.0093,0.0024,0.0,0.0026,30014803,0.01,15,1,3761.0
2020-07-23,2020-07-23 03:19:27,Arm500,DOC 34028-2016,165.888,0,14,1,2,166.653,166.253,10.0,1567.0,0.4,1.0,7689.0,200,13,2155,9,320,350,110.0,0.306,0.2095,0.1656,0.5062,0.0111,0.0088,0.0391,0.023,0.032,0.0009,0.0046,0.0002,0.0006,0.001,0.0026,0.0001,0.0086,0.0024,0.0001,0.0023,30014811,0.02,8,5,3545.0
2020-07-23,2020-07-23 03:19:27,Arm500,DOC 34028-2016,165.888,0,14,1,2,166.653,166.253,10.0,1567.0,0.4,1.0,7837.0,200,13,2155,9,320,350,110.0,0.306,0.2095,0.1656,0.5062,0.0111,0.0088,0.0391,0.023,0.032,0.0009,0.0046,0.0002,0.0006,0.001,0.0026,0.0001,0.0086,0.0024,0.0001,0.0023,30014815,0.02,13,4,5842.0
2020-07-23,2020-07-23 03:19:27,Arm500,DOC 34028-2016,165.888,0,14,1,2,166.653,166.253,10.0,1567.0,0.4,1.0,2838.0,200,13,2155,9,320,350,110.0,0.306,0.2095,0.1656,0.5062,0.0111,0.0088,0.0391,0.023,0.032,0.0009,0.0046,0.0002,0.0006,0.001,0.0026,0.0001,0.0086,0.0024,0.0001,0.0023,30014816,0.02,17,3,9644.0
2020-07-23,2020-07-23 03:19:27,Arm500,DOC 34028-2016,165.888,0,14,1,2,166.653,166.253,10.0,1567.0,0.4,1.0,7837.0,200,13,2155,9,320,350,110.0,0.306,0.2095,0.1656,0.5062,0.0111,0.0088,0.0391,0.023,0.032,0.0009,0.0046,0.0002,0.0006,0.001,0.0026,0.0001,0.0086,0.0024,0.0001,0.0023,30014808,0.02,10,4,8201.0
2020-07-23,2020-07-23 03:19:27,Arm500,DOC 34028-2016,165.888,0,14,1,2,166.653,166.253,10.0,1567.0,0.4,1.0,7667.0,200,13,2155,9,320,350,110.0,0.306,0.2095,0.1656,0.5062,0.0111,0.0088,0.0391,0.023,0.032,0.0009,0.0046,0.0002,0.0006,0.001,0.0026,0.0001,0.0086,0.0024,0.0001,0.0023,30014803,0.02,15,1,3734.0
2020-07-23,2020-07-23 03:19:27,Arm500,DOC 34028-2016,165.888,0,14,1,2,166.653,166.253,10.0,1567.0,0.4,1.0,7689.0,200,13,2155,9,320,350,110.0,0.306,0.2095,0.1656,0.5062,0.0111,0.0088,0.0391,0.023,0.032,0.0009,0.0046,0.0002,0.0006,0.001,0.0026,0.0001,0.0086,0.0024,0.0001,0.0023,30014804,0.02,11,5,4887.0
2020-07-23,2020-07-23 03:19:27,Arm500,DOC 34028-2016,165.888,0,14,1,2,166.653,166.253,10.0,1567.0,0.4,1.0,8359.0,200,13,2155,9,320,350,110.0,0.306,0.2095,0.1656,0.5062,0.0111,0.0088,0.0391,0.023,0.032,0.0009,0.0046,0.0002,0.0006,0.001,0.0026,0.0001,0.0086,0.0024,0.0001,0.0023,30014809,0.02,18,6,3188.0
2020-07-23,2020-07-23 03:19:27,Arm500,DOC 34028-2016,165.888,0,14,1,2,166.653,166.253,10.0,1567.0,0.4,1.0,8359.0,200,13,2155,9,320,350,110.0,0.306,0.2095,0.1656,0.5062,0.0111,0.0088,0.0391,0.023,0.032,0.0009,0.0046,0.0002,0.0006,0.001,0.0026,0.0001,0.0086,0.0024,0.0001,0.0023,30014821,0.02,12,6,3458.0
2020-07-23,2020-07-23 03:19:27,Arm500,DOC 34028-2016,165.888,0,14,1,2,166.653,166.253,10.0,1567.0,0.4,1.0,5426.0,200,13,2155,9,320,350,110.0,0.306,0.2095,0.1656,0.5062,0.0111,0.0088,0.0391,0.023,0.032,0.0009,0.0046,0.0002,0.0006,0.001,0.0026,0.0001,0.0086,0.0024,0.0001,0.0023,30014820,0.02,16,2,6816.0
2020-07-23,2020-07-23 03:59:12,Arm500,DOC 34028-2016,156.672,0,15,1,2,157.417,157.017,7.0,1569.0,0.4,1.0,8384.0,200,13,2155,9,320,350,110.0,0.298,0.1989,0.1566,0.509,0.0064,0.0095,0.0423,0.0266,0.0388,0.0011,0.0036,0.0003,0.0007,0.0012,0.0031,0.0007,0.009,0.0024,0.0001,0.0009,30014821,0.02,12,6,3433.0
2020-07-23,2020-07-23 03:59:12,Arm500,DOC 34028-2016,156.672,0,15,1,2,157.417,157.017,7.0,1569.0,0.4,1.0,7862.0,200,13,2155,9,320,350,110.0,0.298,0.1989,0.1566,0.509,0.0064,0.0095,0.0423,0.0266,0.0388,0.0011,0.0036,0.0003,0.0007,0.0012,0.0031,0.0007,0.009,0.0024,0.0001,0.0009,30014808,0.02,10,4,8176.0
2020-07-23,2020-07-23 03:59:12,Arm500,DOC 34028-2016,156.672,0,15,1,2,157.417,157.017,7.0,1569.0,0.4,1.0,7716.0,200,13,2155,9,320,350,110.0,0.298,0.1989,0.1566,0.509,0.0064,0.0095,0.0423,0.0266,0.0388,0.0011,0.0036,0.0003,0.0007,0.0012,0.0031,0.0007,0.009,0.0024,0.0001,0.0009,30014804,0.02,11,5,4860.0
2020-07-23,2020-07-23 03:59:12,Arm500,DOC 34028-2016,156.672,0,15,1,2,157.417,157.017,7.0,1569.0,0.4,1.0,7862.0,200,13,2155,9,320,350,110.0,0.298,0.1989,0.1566,0.509,0.0064,0.0095,0.0423,0.0266,0.0388,0.0011,0.0036,0.0003,0.0007,0.0012,0.0031,0.0007,0.009,0.0024,0.0001,0.0009,30014815,0.02,13,4,5817.0
2020-07-23,2020-07-23 03:59:12,Arm500,DOC 34028-2016,156.672,0,15,1,2,157.417,157.017,7.0,1569.0,0.4,1.0,5451.0,200,13,2155,9,320,350,110.0,0.298,0.1989,0.1566,0.509,0.0064,0.0095,0.0423,0.0266,0.0388,0.0011,0.0036,0.0003,0.0007,0.0012,0.0031,0.0007,0.009,0.0024,0.0001,0.0009,30014820,0.02,16,2,6791.0
2020-07-23,2020-07-23 03:59:12,Arm500,DOC 34028-2016,156.672,0,15,1,2,157.417,157.017,7.0,1569.0,0.4,1.0,8384.0,200,13,2155,9,320,350,110.0,0.298,0.1989,0.1566,0.509,0.0064,0.0095,0.0423,0.0266,0.0388,0.0011,0.0036,0.0003,0.0007,0.0012,0.0031,0.0007,0.009,0.0024,0.0001,0.0009,30014809,0.02,18,6,3163.0
2020-07-23,2020-07-23 03:59:12,Arm500,DOC 34028-2016,156.672,0,15,1,2,157.417,157.017,7.0,1569.0,0.4,1.0,2866.0,200,13,2155,9,320,350,110.0,0.298,0.1989,0.1566,0.509,0.0064,0.0095,0.0423,0.0266,0.0388,0.0011,0.0036,0.0003,0.0007,0.0012,0.0031,0.0007,0.009,0.0024,0.0001,0.0009,30014816,0.02,17,3,9616.0
2020-07-23,2020-07-23 03:59:12,Arm500,DOC 34028-2016,156.672,0,15,1,2,157.417,157.017,7.0,1569.0,0.4,1.0,7695.0,200,13,2155,9,320,350,110.0,0.298,0.1989,0.1566,0.509,0.0064,0.0095,0.0423,0.0266,0.0388,0.0011,0.0036,0.0003,0.0007,0.0012,0.0031,0.0007,0.009,0.0024,0.0001,0.0009,30014803,0.02,15,1,3706.0
2020-07-23,2020-07-23 03:59:12,Arm500,DOC 34028-2016,156.672,0,15,1,2,157.417,157.017,7.0,1569.0,0.4,1.0,7716.0,200,13,2155,9,320,350,110.0,0.298,0.1989,0.1566,0.509,0.0064,0.0095,0.0423,0.0266,0.0388,0.0011,0.0036,0.0003,0.0007,0.0012,0.0031,0.0007,0.009,0.0024,0.0001,0.0009,30014811,0.02,8,5,3518.0
2020-07-23,2020-07-23 04:48:13,Arm500,DOC 34028-2016,156.672,0,16,1,2,157.417,157.017,1.0,1570.0,0.4,1.0,8411.0,200,13,2155,9,320,350,110.0,0.297,0.1937,0.1614,0.5087,0.0076,0.0087,0.0625,0.0227,0.0431,0.0009,0.0054,0.0003,0.0008,0.0011,0.0036,0.0006,0.0085,0.0024,0.0001,0.0025,30014821,0.01,12,6,3406.0
2020-07-23,2020-07-23 04:48:13,Arm500,DOC 34028-2016,156.672,0,16,1,2,157.417,157.017,1.0,1570.0,0.4,1.0,5478.0,200,13,2155,9,320,350,110.0,0.297,0.1937,0.1614,0.5087,0.0076,0.0087,0.0625,0.0227,0.0431,0.0009,0.0054,0.0003,0.0008,0.0011,0.0036,0.0006,0.0085,0.0024,0.0001,0.0025,30014820,0.01,16,2,6764.0
2020-07-23,2020-07-23 04:48:13,Arm500,DOC 34028-2016,156.672,0,16,1,2,157.417,157.017,1.0,1570.0,0.4,1.0,7889.0,200,13,2155,9,320,350,110.0,0.297,0.1937,0.1614,0.5087,0.0076,0.0087,0.0625,0.0227,0.0431,0.0009,0.0054,0.0003,0.0008,0.0011,0.0036,0.0006,0.0085,0.0024,0.0001,0.0025,30014815,0.01,13,4,5790.0
2020-07-23,2020-07-23 04:48:13,Arm500,DOC 34028-2016,156.672,0,16,1,2,157.417,157.017,1.0,1570.0,0.4,1.0,2890.0,200,13,2155,9,320,350,110.0,0.297,0.1937,0.1614,0.5087,0.0076,0.0087,0.0625,0.0227,0.0431,0.0009,0.0054,0.0003,0.0008,0.0011,0.0036,0.0006,0.0085,0.0024,0.0001,0.0025,30014816,0.01,17,3,9592.0
2020-07-23,2020-07-23 04:48:13,Arm500,DOC 34028-2016,156.672,0,16,1,2,157.417,157.017,1.0,1570.0,0.4,1.0,7719.0,200,13,2155,9,320,350,110.0,0.297,0.1937,0.1614,0.5087,0.0076,0.0087,0.0625,0.0227,0.0431,0.0009,0.0054,0.0003,0.0008,0.0011,0.0036,0.0006,0.0085,0.0024,0.0001,0.0025,30014803,0.01,15,1,3682.0
2020-07-23,2020-07-23 04:48:13,Arm500,DOC 34028-2016,156.672,0,16,1,2,157.417,157.017,1.0,1570.0,0.4,1.0,7741.0,200,13,2155,9,320,350,110.0,0.297,0.1937,0.1614,0.5087,0.0076,0.0087,0.0625,0.0227,0.0431,0.0009,0.0054,0.0003,0.0008,0.0011,0.0036,0.0006,0.0085,0.0024,0.0001,0.0025,30014804,0.01,11,5,4835.0
