Repository: khw11044/Iron-CCM-RUL

# 연속 주조기의 RUL 데이터 분석

## RUL Dataset from Continuous Casting Machine

[캐글 페이지](https://www.kaggle.com/datasets/yuriykatser/rul-dataset-from-continuous-casting-machine)

## 도메인 설명 

연주공정: 연주공정은 철강산업에서 철 제품을 생산하는 공정중 하나로 연속주조의 줄임말이다. 액체상태의 용강을 주형에 넣어 고체가 되도록 식히는 과정이며 이 과정을 거쳐, 슬래브, 브룸, 빌렛의 반제품이 만들어진다.
주괴(鑄塊, ingot)란 상대적으로 순도가 높은 물질의 덩어리다. 보통 금속을 가공하기 좋게 주물로 뜬 것을 말한다.

____


연속 주조 기계(이하 'CCM')는 액체 상태의 철강을 주어진 단면의 고체 빌릿으로 변환하는 장치로, 이후 롤링 생산(예: 철근)이 이루어진다.

금형 슬리브는 CCM 금형의 가장 중요하고 빠르게 마모되는 부분이다. 슬리브는 둥근 형태나 프로파일 단면의 수냉식 구리 파이프이다. 용융 금속이 슬리브 벽과 접촉하면 결정화되며, 주괴의 기본 고체 껍질이 형성된다.

**슬리브 운영 중 주요 생산 문제**는 슬리브의 구리 파이프 표면에 결함이 생기고 내부 공간의 프로파일이 변형되어 열 조건이 방해받는 것이다. 이는 결과적으로 주괴의 품질에 영향을 미친다.

File: data/data_noNull.csv (part 56 of 73)
date,sample_time_continuous_caster,steel_type,doc_requirement,"workpiece_weight, tonn",workpiece_slice_geometry_150x150,cast_in_row,alloy_type_open,"alloy_speed, meter/minute","steel_weight_theoretical, tonn","steel_weight, tonn",grab1_num,"steel_temperature_grab1, Celsius deg.","metal_residue_grab1, tonn",grab2_num,"resistance, tonn","swing_frequency, amount/minute","crystallizer_movement, mm","water_consumption, liter/minute","water_temperature_delta, Celsius deg.","water_consumption_secondary_cooling_zone_num1, liter/minute","water_consumption_secondary_cooling_zone_num2, liter/minute","water_consumption_secondary_cooling_zone_num3, liter/minute","Ce, %","C, %","Si, %","Mn,%","S, %","P, %","Cr, %","Ni, %","Cu, %","As, %","Mo, %","Nb, %","Ti, %","V, %","Al, %","Ca, %","N, %","Pb, %","Mg, %","Zn, %",sleeve,"quantity, tonn",num_crystallizer,num_stream,RUL
2020-07-23,2020-07-23 04:48:13,Arm500,DOC 34028-2016,156.672,0,16,1,2,157.417,157.017,1.0,1570.0,0.4,1.0,7741.0,200,13,2155,9,320,350,110.0,0.297,0.1937,0.1614,0.5087,0.0076,0.0087,0.0625,0.0227,0.0431,0.0009,0.0054,0.0003,0.0008,0.0011,0.0036,0.0006,0.0085,0.0024,0.0001,0.0025,30014811,0.01,8,5,3493.0
2020-07-23,2020-07-23 04:48:13,Arm500,DOC 34028-2016,156.672,0,16,1,2,157.417,157.017,1.0,1570.0,0.4,1.0,8411.0,200,13,2155,9,320,350,110.0,0.297,0.1937,0.1614,0.5087,0.0076,0.0087,0.0625,0.0227,0.0431,0.0009,0.0054,0.0003,0.0008,0.0011,0.0036,0.0006,0.0085,0.0024,0.0001,0.0025,30014809,0.01,18,6,3136.0
2020-07-23,2020-07-23 04:48:13,Arm500,DOC 34028-2016,156.672,0,16,1,2,157.417,157.017,1.0,1570.0,0.4,1.0,7889.0,200,13,2155,9,320,350,110.0,0.297,0.1937,0.1614,0.5087,0.0076,0.0087,0.0625,0.0227,0.0431,0.0009,0.0054,0.0003,0.0008,0.0011,0.0036,0.0006,0.0085,0.0024,0.0001,0.0025,30014808,0.01,10,4,8149.0
2020-07-23,2020-07-23 05:22:56,Arm500,DOC 34028-2016,165.888,0,17,1,2,166.653,166.253,2.0,1571.0,0.4,1.0,8439.0,200,13,2155,9,320,350,110.0,0.297,0.1952,0.1538,0.5093,0.0075,0.0123,0.0584,0.0222,0.0381,0.0011,0.0047,0.0003,0.0008,0.0013,0.0031,0.0006,0.0078,0.0024,0.0001,0.0035,30014821,0.02,12,6,3378.0
2020-07-23,2020-07-23 05:22:56,Arm500,DOC 34028-2016,165.888,0,17,1,2,166.653,166.253,2.0,1571.0,0.4,1.0,7917.0,200,13,2155,9,320,350,110.0,0.297,0.1952,0.1538,0.5093,0.0075,0.0123,0.0584,0.0222,0.0381,0.0011,0.0047,0.0003,0.0008,0.0013,0.0031,0.0006,0.0078,0.0024,0.0001,0.0035,30014808,0.02,10,4,8121.0
2020-07-23,2020-07-23 05:22:56,Arm500,DOC 34028-2016,165.888,0,17,1,2,166.653,166.253,2.0,1571.0,0.4,1.0,7769.0,200,13,2155,9,320,350,110.0,0.297,0.1952,0.1538,0.5093,0.0075,0.0123,0.0584,0.0222,0.0381,0.0011,0.0047,0.0003,0.0008,0.0013,0.0031,0.0006,0.0078,0.0024,0.0001,0.0035,30014811,0.02,8,5,3465.0
2020-07-23,2020-07-23 05:22:56,Arm500,DOC 34028-2016,165.888,0,17,1,2,166.653,166.253,2.0,1571.0,0.4,1.0,8439.0,200,13,2155,9,320,350,110.0,0.297,0.1952,0.1538,0.5093,0.0075,0.0123,0.0584,0.0222,0.0381,0.0011,0.0047,0.0003,0.0008,0.0013,0.0031,0.0006,0.0078,0.0024,0.0001,0.0035,30014809,0.02,18,6,3108.0
2020-07-23,2020-07-23 05:22:56,Arm500,DOC 34028-2016,165.888,0,17,1,2,166.653,166.253,2.0,1571.0,0.4,1.0,7917.0,200,13,2155,9,320,350,110.0,0.297,0.1952,0.1538,0.5093,0.0075,0.0123,0.0584,0.0222,0.0381,0.0011,0.0047,0.0003,0.0008,0.0013,0.0031,0.0006,0.0078,0.0024,0.0001,0.0035,30014815,0.02,13,4,5762.0
2020-07-23,2020-07-23 05:22:56,Arm500,DOC 34028-2016,165.888,0,17,1,2,166.653,166.253,2.0,1571.0,0.4,1.0,7747.0,200,13,2155,9,320,350,110.0,0.297,0.1952,0.1538,0.5093,0.0075,0.0123,0.0584,0.0222,0.0381,0.0011,0.0047,0.0003,0.0008,0.0013,0.0031,0.0006,0.0078,0.0024,0.0001,0.0035,30014803,0.02,15,1,3654.0
2020-07-23,2020-07-23 05:22:56,Arm500,DOC 34028-2016,165.888,0,17,1,2,166.653,166.253,2.0,1571.0,0.4,1.0,7769.0,200,13,2155,9,320,350,110.0,0.297,0.1952,0.1538,0.5093,0.0075,0.0123,0.0584,0.0222,0.0381,0.0011,0.0047,0.0003,0.0008,0.0013,0.0031,0.0006,0.0078,0.0024,0.0001,0.0035,30014804,0.02,11,5,4807.0
2020-07-23,2020-07-23 05:22:56,Arm500,DOC 34028-2016,165.888,0,17,1,2,166.653,166.253,2.0,1571.0,0.4,1.0,5506.0,200,13,2155,9,320,350,110.0,0.297,0.1952,0.1538,0.5093,0.0075,0.0123,0.0584,0.0222,0.0381,0.0011,0.0047,0.0003,0.0008,0.0013,0.0031,0.0006,0.0078,0.0024,0.0001,0.0035,30014820,0.02,16,2,6736.0
2020-07-23,2020-07-23 05:22:56,Arm500,DOC 34028-2016,165.888,0,17,1,2,166.653,166.253,2.0,1571.0,0.4,1.0,2918.0,200,13,2155,9,320,350,110.0,0.297,0.1952,0.1538,0.5093,0.0075,0.0123,0.0584,0.0222,0.0381,0.0011,0.0047,0.0003,0.0008,0.0013,0.0031,0.0006,0.0078,0.0024,0.0001,0.0035,30014816,0.02,17,3,9564.0
2020-07-23,2020-07-23 06:14:01,Arm500,DOC 34028-2016,156.672,0,18,1,2,157.417,157.017,10.0,1566.0,0.4,1.0,2943.0,200,13,2155,9,320,350,110.0,0.306,0.2014,0.163,0.5089,0.0047,0.0153,0.0737,0.0231,0.0368,0.001,0.0054,0.0003,0.0008,0.0013,0.0032,0.0008,0.0084,0.0023,0.0001,0.0024,30014816,0.02,17,3,9539.0
2020-07-23,2020-07-23 06:14:01,Arm500,DOC 34028-2016,156.672,0,18,1,2,157.417,157.017,10.0,1566.0,0.4,1.0,7796.0,200,13,2155,9,320,350,110.0,0.306,0.2014,0.163,0.5089,0.0047,0.0153,0.0737,0.0231,0.0368,0.001,0.0054,0.0003,0.0008,0.0013,0.0032,0.0008,0.0084,0.0023,0.0001,0.0024,30014804,0.02,11,5,4780.0
2020-07-23,2020-07-23 06:14:01,Arm500,DOC 34028-2016,156.672,0,18,1,2,157.417,157.017,10.0,1566.0,0.4,1.0,8464.0,200,13,2155,9,320,350,110.0,0.306,0.2014,0.163,0.5089,0.0047,0.0153,0.0737,0.0231,0.0368,0.001,0.0054,0.0003,0.0008,0.0013,0.0032,0.0008,0.0084,0.0023,0.0001,0.0024,30014809,0.02,18,6,3083.0
2020-07-23,2020-07-23 06:14:01,Arm500,DOC 34028-2016,156.672,0,18,1,2,157.417,157.017,10.0,1566.0,0.4,1.0,7944.0,200,13,2155,9,320,350,110.0,0.306,0.2014,0.163,0.5089,0.0047,0.0153,0.0737,0.0231,0.0368,0.001,0.0054,0.0003,0.0008,0.0013,0.0032,0.0008,0.0084,0.0023,0.0001,0.0024,30014808,0.02,10,4,8094.0
2020-07-23,2020-07-23 06:14:01,Arm500,DOC 34028-2016,156.672,0,18,1,2,157.417,157.017,10.0,1566.0,0.4,1.0,5533.0,200,13,2155,9,320,350,110.0,0.306,0.2014,0.163,0.5089,0.0047,0.0153,0.0737,0.0231,0.0368,0.001,0.0054,0.0003,0.0008,0.0013,0.0032,0.0008,0.0084,0.0023,0.0001,0.0024,30014820,0.02,16,2,6709.0
2020-07-23,2020-07-23 06:14:01,Arm500,DOC 34028-2016,156.672,0,18,1,2,157.417,157.017,10.0,1566.0,0.4,1.0,7796.0,200,13,2155,9,320,350,110.0,0.306,0.2014,0.163,0.5089,0.0047,0.0153,0.0737,0.0231,0.0368,0.001,0.0054,0.0003,0.0008,0.0013,0.0032,0.0008,0.0084,0.0023,0.0001,0.0024,30014811,0.02,8,5,3438.0
2020-07-23,2020-07-23 06:14:01,Arm500,DOC 34028-2016,156.672,0,18,1,2,157.417,157.017,10.0,1566.0,0.4,1.0,7944.0,200,13,2155,9,320,350,110.0,0.306,0.2014,0.163,0.5089,0.0047,0.0153,0.0737,0.0231,0.0368,0.001,0.0054,0.0003,0.0008,0.0013,0.0032,0.0008,0.0084,0.0023,0.0001,0.0024,30014815,0.02,13,4,5735.0
2020-07-23,2020-07-23 06:14:01,Arm500,DOC 34028-2016,156.672,0,18,1,2,157.417,157.017,10.0,1566.0,0.4,1.0,7772.0,200,13,2155,9,320,350,110.0,0.306,0.2014,0.163,0.5089,0.0047,0.0153,0.0737,0.0231,0.0368,0.001,0.0054,0.0003,0.0008,0.0013,0.0032,0.0008,0.0084,0.0023,0.0001,0.0024,30014803,0.02,15,1,3629.0
2020-07-23,2020-07-23 06:14:01,Arm500,DOC 34028-2016,156.672,0,18,1,2,157.417,157.017,10.0,1566.0,0.4,1.0,8464.0,200,13,2155,9,320,350,110.0,0.306,0.2014,0.163,0.5089,0.0047,0.0153,0.0737,0.0231,0.0368,0.001,0.0054,0.0003,0.0008,0.0013,0.0032,0.0008,0.0084,0.0023,0.0001,0.0024,30014821,0.02,12,6,3353.0
2020-07-23,2020-07-23 06:52:35,Arm500,DOC 34028-2016,156.672,0,19,1,2,157.417,157.017,7.0,1568.0,0.4,1.0,7824.0,200,13,2155,9,320,350,110.0,0.29,0.1929,0.151,0.5174,0.007,0.009,0.0411,0.0082,0.0155,0.0004,0.0021,0.0003,0.0007,0.0012,0.0033,0.0007,0.0088,0.0024,0.0001,0.0023,30014811,0.02,8,5,3410.0
2020-07-23,2020-07-23 06:52:35,Arm500,DOC 34028-2016,156.672,0,19,1,2,157.417,157.017,7.0,1568.0,0.4,1.0,7824.0,200,13,2155,9,320,350,110.0,0.29,0.1929,0.151,0.5174,0.007,0.009,0.0411,0.0082,0.0155,0.0004,0.0021,0.0003,0.0007,0.0012,0.0033,0.0007,0.0088,0.0024,0.0001,0.0023,30014804,0.02,11,5,4752.0
2020-07-23,2020-07-23 06:52:35,Arm500,DOC 34028-2016,156.672,0,19,1,2,157.417,157.017,7.0,1568.0,0.4,1.0,5558.0,200,13,2155,9,320,350,110.0,0.29,0.1929,0.151,0.5174,0.007,0.009,0.0411,0.0082,0.0155,0.0004,0.0021,0.0003,0.0007,0.0012,0.0033,0.0007,0.0088,0.0024,0.0001,0.0023,30014820,0.02,16,2,6684.0
2020-07-23,2020-07-23 06:52:35,Arm500,DOC 34028-2016,156.672,0,19,1,2,157.417,157.017,7.0,1568.0,0.4,1.0,8491.0,200,13,2155,9,320,350,110.0,0.29,0.1929,0.151,0.5174,0.007,0.009,0.0411,0.0082,0.0155,0.0004,0.0021,0.0003,0.0007,0.0012,0.0033,0.0007,0.0088,0.0024,0.0001,0.0023,30014809,0.02,18,6,3056.0
2020-07-23,2020-07-23 06:52:35,Arm500,DOC 34028-2016,156.672,0,19,1,2,157.417,157.017,7.0,1568.0,0.4,1.0,8491.0,200,13,2155,9,320,350,110.0,0.29,0.1929,0.151,0.5174,0.007,0.009,0.0411,0.0082,0.0155,0.0004,0.0021,0.0003,0.0007,0.0012,0.0033,0.0007,0.0088,0.0024,0.0001,0.0023,30014821,0.02,12,6,3326.0
2020-07-23,2020-07-23 06:52:35,Arm500,DOC 34028-2016,156.672,0,19,1,2,157.417,157.017,7.0,1568.0,0.4,1.0,7969.0,200,13,2155,9,320,350,110.0,0.29,0.1929,0.151,0.5174,0.007,0.009,0.0411,0.0082,0.0155,0.0004,0.0021,0.0003,0.0007,0.0012,0.0033,0.0007,0.0088,0.0024,0.0001,0.0023,30014808,0.02,10,4,8069.0
2020-07-23,2020-07-23 06:52:35,Arm500,DOC 34028-2016,156.672,0,19,1,2,157.417,157.017,7.0,1568.0,0.4,1.0,2970.0,200,13,2155,9,320,350,110.0,0.29,0.1929,0.151,0.5174,0.007,0.009,0.0411,0.0082,0.0155,0.0004,0.0021,0.0003,0.0007,0.0012,0.0033,0.0007,0.0088,0.0024,0.0001,0.0023,30014816,0.02,17,3,9512.0
2020-07-23,2020-07-23 06:52:35,Arm500,DOC 34028-2016,156.672,0,19,1,2,157.417,157.017,7.0,1568.0,0.4,1.0,7796.0,200,13,2155,9,320,350,110.0,0.29,0.1929,0.151,0.5174,0.007,0.009,0.0411,0.0082,0.0155,0.0004,0.0021,0.0003,0.0007,0.0012,0.0033,0.0007,0.0088,0.0024,0.0001,0.0023,30014803,0.02,15,1,3605.0
2020-07-23,2020-07-23 06:52:35,Arm500,DOC 34028-2016,156.672,0,19,1,2,157.417,157.017,7.0,1568.0,0.4,1.0,7969.0,200,13,2155,9,320,350,110.0,0.29,0.1929,0.151,0.5174,0.007,0.009,0.0411,0.0082,0.0155,0.0004,0.0021,0.0003,0.0007,0.0012,0.0033,0.0007,0.0088,0.0024,0.0001,0.0023,30014815,0.02,13,4,5710.0
2020-07-23,2020-07-23 07:20:54,Arm500,DOC 34028-2016,156.672,0,20,1,2,157.417,157.017,1.0,1568.0,0.4,1.0,8519.0,200,13,2155,9,320,350,110.0,0.286,0.1888,0.1498,0.5051,0.0078,0.0095,0.0378,0.0194,0.0477,0.0008,0.0023,0.0002,0.0007,0.0012,0.0028,0.0008,0.0082,0.0024,0.0001,0.0018,30014809,0.02,18,6,3028.0
2020-07-23,2020-07-23 07:20:54,Arm500,DOC 34028-2016,156.672,0,20,1,2,157.417,157.017,1.0,1568.0,0.4,1.0,7997.0,200,13,2155,9,320,350,110.0,0.286,0.1888,0.1498,0.5051,0.0078,0.0095,0.0378,0.0194,0.0477,0.0008,0.0023,0.0002,0.0007,0.0012,0.0028,0.0008,0.0082,0.0024,0.0001,0.0018,30014815,0.02,13,4,5682.0
2020-07-23,2020-07-23 07:20:54,Arm500,DOC 34028-2016,156.672,0,20,1,2,157.417,157.017,1.0,1568.0,0.4,1.0,5586.0,200,13,2155,9,320,350,110.0,0.286,0.1888,0.1498,0.5051,0.0078,0.0095,0.0378,0.0194,0.0477,0.0008,0.0023,0.0002,0.0007,0.0012,0.0028,0.0008,0.0082,0.0024,0.0001,0.0018,30014820,0.02,16,2,6656.0
2020-07-23,2020-07-23 07:20:54,Arm500,DOC 34028-2016,156.672,0,20,1,2,157.417,157.017,1.0,1568.0,0.4,1.0,7821.0,200,13,2155,9,320,350,110.0,0.286,0.1888,0.1498,0.5051,0.0078,0.0095,0.0378,0.0194,0.0477,0.0008,0.0023,0.0002,0.0007,0.0012,0.0028,0.0008,0.0082,0.0024,0.0001,0.0018,30014803,0.02,15,1,3580.0
2020-07-23,2020-07-23 07:20:54,Arm500,DOC 34028-2016,156.672,0,20,1,2,157.417,157.017,1.0,1568.0,0.4,1.0,2995.0,200,13,2155,9,320,350,110.0,0.286,0.1888,0.1498,0.5051,0.0078,0.0095,0.0378,0.0194,0.0477,0.0008,0.0023,0.0002,0.0007,0.0012,0.0028,0.0008,0.0082,0.0024,0.0001,0.0018,30014816,0.02,17,3,9487.0
2020-07-23,2020-07-23 07:20:54,Arm500,DOC 34028-2016,156.672,0,20,1,2,157.417,157.017,1.0,1568.0,0.4,1.0,7848.0,200,13,2155,9,320,350,110.0,0.286,0.1888,0.1498,0.5051,0.0078,0.0095,0.0378,0.0194,0.0477,0.0008,0.0023,0.0002,0.0007,0.0012,0.0028,0.0008,0.0082,0.0024,0.0001,0.0018,30014811,0.02,8,5,3386.0
2020-07-23,2020-07-23 07:20:54,Arm500,DOC 34028-2016,156.672,0,20,1,2,157.417,157.017,1.0,1568.0,0.4,1.0,7997.0,200,13,2155,9,320,350,110.0,0.286,0.1888,0.1498,0.5051,0.0078,0.0095,0.0378,0.0194,0.0477,0.0008,0.0023,0.0002,0.0007,0.0012,0.0028,0.0008,0.0082,0.0024,0.0001,0.0018,30014808,0.02,10,4,8041.0
2020-07-23,2020-07-23 07:20:54,Arm500,DOC 34028-2016,156.672,0,20,1,2,157.417,157.017,1.0,1568.0,0.4,1.0,7848.0,200,13,2155,9,320,350,110.0,0.286,0.1888,0.1498,0.5051,0.0078,0.0095,0.0378,0.0194,0.0477,0.0008,0.0023,0.0002,0.0007,0.0012,0.0028,0.0008,0.0082,0.0024,0.0001,0.0018,30014804,0.02,11,5,4728.0
2020-07-23,2020-07-23 07:20:54,Arm500,DOC 34028-2016,156.672,0,20,1,2,157.417,157.017,1.0,1568.0,0.4,1.0,8519.0,200,13,2155,9,320,350,110.0,0.286,0.1888,0.1498,0.5051,0.0078,0.0095,0.0378,0.0194,0.0477,0.0008,0.0023,0.0002,0.0007,0.0012,0.0028,0.0008,0.0082,0.0024,0.0001,0.0018,30014821,0.02,12,6,3298.0
2020-07-23,2020-07-23 08:16:33,Arm500,DOC 34028-2016,156.672,0,21,1,2,157.417,157.017,2.0,1569.0,0.4,1.0,8024.0,200,13,2155,9,320,350,110.0,0.29,0.1918,0.1567,0.5095,0.0111,0.0109,0.0402,0.0202,0.0452,0.0011,0.0027,0.0003,0.0008,0.0013,0.0036,0.0009,0.0073,0.0025,0.0001,0.0029,30014808,0.01,10,4,8014.0
2020-07-23,2020-07-23 08:16:33,Arm500,DOC 34028-2016,156.672,0,21,1,2,157.417,157.017,2.0,1569.0,0.4,1.0,3022.0,200,13,2155,9,320,350,110.0,0.29,0.1918,0.1567,0.5095,0.0111,0.0109,0.0402,0.0202,0.0452,0.0011,0.0027,0.0003,0.0008,0.0013,0.0036,0.0009,0.0073,0.0025,0.0001,0.0029,30014816,0.01,17,3,9460.0
2020-07-23,2020-07-23 08:16:33,Arm500,DOC 34028-2016,156.672,0,21,1,2,157.417,157.017,2.0,1569.0,0.4,1.0,7876.0,200,13,2155,9,320,350,110.0,0.29,0.1918,0.1567,0.5095,0.0111,0.0109,0.0402,0.0202,0.0452,0.0011,0.0027,0.0003,0.0008,0.0013,0.0036,0.0009,0.0073,0.0025,0.0001,0.0029,30014804,0.01,11,5,4700.0
2020-07-23,2020-07-23 08:16:33,Arm500,DOC 34028-2016,156.672,0,21,1,2,157.417,157.017,2.0,1569.0,0.4,1.0,8543.0,200,13,2155,9,320,350,110.0,0.29,0.1918,0.1567,0.5095,0.0111,0.0109,0.0402,0.0202,0.0452,0.0011,0.0027,0.0003,0.0008,0.0013,0.0036,0.0009,0.0073,0.0025,0.0001,0.0029,30014821,0.01,12,6,3274.0
2020-07-23,2020-07-23 08:16:33,Arm500,DOC 34028-2016,156.672,0,21,1,2,157.417,157.017,2.0,1569.0,0.4,1.0,7876.0,200,13,2155,9,320,350,110.0,0.29,0.1918,0.1567,0.5095,0.0111,0.0109,0.0402,0.0202,0.0452,0.0011,0.0027,0.0003,0.0008,0.0013,0.0036,0.0009,0.0073,0.0025,0.0001,0.0029,30014811,0.01,8,5,3358.0
2020-07-23,2020-07-23 08:16:33,Arm500,DOC 34028-2016,156.672,0,21,1,2,157.417,157.017,2.0,1569.0,0.4,1.0,5610.0,200,13,2155,9,320,350,110.0,0.29,0.1918,0.1567,0.5095,0.0111,0.0109,0.0402,0.0202,0.0452,0.0011,0.0027,0.0003,0.0008,0.0013,0.0036,0.0009,0.0073,0.0025,0.0001,0.0029,30014820,0.01,16,2,6632.0
2020-07-23,2020-07-23 08:16:33,Arm500,DOC 34028-2016,156.672,0,21,1,2,157.417,157.017,2.0,1569.0,0.4,1.0,8024.0,200,13,2155,9,320,350,110.0,0.29,0.1918,0.1567,0.5095,0.0111,0.0109,0.0402,0.0202,0.0452,0.0011,0.0027,0.0003,0.0008,0.0013,0.0036,0.0009,0.0073,0.0025,0.0001,0.0029,30014815,0.01,13,4,5655.0
2020-07-23,2020-07-23 08:16:33,Arm500,DOC 34028-2016,156.672,0,21,1,2,157.417,157.017,2.0,1569.0,0.4,1.0,7845.0,200,13,2155,9,320,350,110.0,0.29,0.1918,0.1567,0.5095,0.0111,0.0109,0.0402,0.0202,0.0452,0.0011,0.0027,0.0003,0.0008,0.0013,0.0036,0.0009,0.0073,0.0025,0.0001,0.0029,30014803,0.01,15,1,3556.0
2020-07-23,2020-07-23 08:16:33,Arm500,DOC 34028-2016,156.672,0,21,1,2,157.417,157.017,2.0,1569.0,0.4,1.0,8543.0,200,13,2155,9,320,350,110.0,0.29,0.1918,0.1567,0.5095,0.0111,0.0109,0.0402,0.0202,0.0452,0.0011,0.0027,0.0003,0.0008,0.0013,0.0036,0.0009,0.0073,0.0025,0.0001,0.0029,30014809,0.01,18,6,3004.0
2020-07-23,2020-07-23 08:53:28,Arm500,DOC 34028-2016,156.672,0,22,1,2,157.417,157.017,10.0,1569.0,0.4,1.0,8571.0,200,13,2150,9,320,350,110.0,0.285,0.1858,0.1508,0.5163,0.0149,0.0117,0.0407,0.0179,0.0394,0.0011,0.0026,0.0002,0.0007,0.0012,0.0027,0.0007,0.0088,0.0025,0.0,0.0006,30014809,0.01,18,6,2976.0
2020-07-23,2020-07-23 08:53:28,Arm500,DOC 34028-2016,156.672,0,22,1,2,157.417,157.017,10.0,1569.0,0.4,1.0,8049.0,200,13,2150,9,320,350,110.0,0.285,0.1858,0.1508,0.5163,0.0149,0.0117,0.0407,0.0179,0.0394,0.0011,0.0026,0.0002,0.0007,0.0012,0.0027,0.0007,0.0088,0.0025,0.0,0.0006,30014808,0.01,10,4,7989.0
2020-07-23,2020-07-23 08:53:28,Arm500,DOC 34028-2016,156.672,0,22,1,2,157.417,157.017,10.0,1569.0,0.4,1.0,7904.0,200,13,2150,9,320,350,110.0,0.285,0.1858,0.1508,0.5163,0.0149,0.0117,0.0407,0.0179,0.0394,0.0011,0.0026,0.0002,0.0007,0.0012,0.0027,0.0007,0.0088,0.0025,0.0,0.0006,30014811,0.01,8,5,3330.0
2020-07-23,2020-07-23 08:53:28,Arm500,DOC 34028-2016,156.672,0,22,1,2,157.417,157.017,10.0,1569.0,0.4,1.0,8049.0,200,13,2150,9,320,350,110.0,0.285,0.1858,0.1508,0.5163,0.0149,0.0117,0.0407,0.0179,0.0394,0.0011,0.0026,0.0002,0.0007,0.0012,0.0027,0.0007,0.0088,0.0025,0.0,0.0006,30014815,0.01,13,4,5630.0
2020-07-23,2020-07-23 08:53:28,Arm500,DOC 34028-2016,156.672,0,22,1,2,157.417,157.017,10.0,1569.0,0.4,1.0,7870.0,200,13,2150,9,320,350,110.0,0.285,0.1858,0.1508,0.5163,0.0149,0.0117,0.0407,0.0179,0.0394,0.0011,0.0026,0.0002,0.0007,0.0012,0.0027,0.0007,0.0088,0.0025,0.0,0.0006,30014803,0.01,15,1,3531.0
2020-07-23,2020-07-23 08:53:28,Arm500,DOC 34028-2016,156.672,0,22,1,2,157.417,157.017,10.0,1569.0,0.4,1.0,7904.0,200,13,2150,9,320,350,110.0,0.285,0.1858,0.1508,0.5163,0.0149,0.0117,0.0407,0.0179,0.0394,0.0011,0.0026,0.0002,0.0007,0.0012,0.0027,0.0007,0.0088,0.0025,0.0,0.0006,30014804,0.01,11,5,4672.0
2020-07-23,2020-07-23 08:53:28,Arm500,DOC 34028-2016,156.672,0,22,1,2,157.417,157.017,10.0,1569.0,0.4,1.0,3047.0,200,13,2150,9,320,350,110.0,0.285,0.1858,0.1508,0.5163,0.0149,0.0117,0.0407,0.0179,0.0394,0.0011,0.0026,0.0002,0.0007,0.0012,0.0027,0.0007,0.0088,0.0025,0.0,0.0006,30014816,0.01,17,3,9435.0
2020-07-23,2020-07-23 08:53:28,Arm500,DOC 34028-2016,156.672,0,22,1,2,157.417,157.017,10.0,1569.0,0.4,1.0,8571.0,200,13,2150,9,320,350,110.0,0.285,0.1858,0.1508,0.5163,0.0149,0.0117,0.0407,0.0179,0.0394,0.0011,0.0026,0.0002,0.0007,0.0012,0.0027,0.0007,0.0088,0.0025,0.0,0.0006,30014821,0.01,12,6,3246.0
2020-07-23,2020-07-23 08:53:28,Arm500,DOC 34028-2016,156.672,0,22,1,2,157.417,157.017,10.0,1569.0,0.4,1.0,5638.0,200,13,2150,9,320,350,110.0,0.285,0.1858,0.1508,0.5163,0.0149,0.0117,0.0407,0.0179,0.0394,0.0011,0.0026,0.0002,0.0007,0.0012,0.0027,0.0007,0.0088,0.0025,0.0,0.0006,30014820,0.01,16,2,6604.0
2020-07-23,2020-07-23 09:39:59,Arm500,DOC 34028-2016,156.672,0,23,1,2,157.417,157.017,7.0,1569.0,0.4,1.0,5662.0,200,13,2150,9,320,350,110.0,0.291,0.1839,0.1529,0.5637,0.0109,0.0114,0.0432,0.0201,0.0407,0.0012,0.0027,0.0002,0.0007,0.0012,0.0036,0.0004,0.0083,0.0025,0.0001,0.003,30014820,0.01,16,2,6580.0
2020-07-23,2020-07-23 09:39:59,Arm500,DOC 34028-2016,156.672,0,23,1,2,157.417,157.017,7.0,1569.0,0.4,1.0,7928.0,200,13,2150,9,320,350,110.0,0.291,0.1839,0.1529,0.5637,0.0109,0.0114,0.0432,0.0201,0.0407,0.0012,0.0027,0.0002,0.0007,0.0012,0.0036,0.0004,0.0083,0.0025,0.0001,0.003,30014804,0.01,11,5,4648.0
2020-07-23,2020-07-23 09:39:59,Arm500,DOC 34028-2016,156.672,0,23,1,2,157.417,157.017,7.0,1569.0,0.4,1.0,8599.0,200,13,2150,9,320,350,110.0,0.291,0.1839,0.1529,0.5637,0.0109,0.0114,0.0432,0.0201,0.0407,0.0012,0.0027,0.0002,0.0007,0.0012,0.0036,0.0004,0.0083,0.0025,0.0001,0.003,30014821,0.01,12,6,3218.0
2020-07-23,2020-07-23 09:39:59,Arm500,DOC 34028-2016,156.672,0,23,1,2,157.417,157.017,7.0,1569.0,0.4,1.0,8076.0,200,13,2150,9,320,350,110.0,0.291,0.1839,0.1529,0.5637,0.0109,0.0114,0.0432,0.0201,0.0407,0.0012,0.0027,0.0002,0.0007,0.0012,0.0036,0.0004,0.0083,0.0025,0.0001,0.003,30014808,0.01,10,4,7962.0
2020-07-23,2020-07-23 09:39:59,Arm500,DOC 34028-2016,156.672,0,23,1,2,157.417,157.017,7.0,1569.0,0.4,1.0,3075.0,200,13,2150,9,320,350,110.0,0.291,0.1839,0.1529,0.5637,0.0109,0.0114,0.0432,0.0201,0.0407,0.0012,0.0027,0.0002,0.0007,0.0012,0.0036,0.0004,0.0083,0.0025,0.0001,0.003,30014816,0.01,17,3,9407.0
2020-07-23,2020-07-23 09:39:59,Arm500,DOC 34028-2016,156.672,0,23,1,2,157.417,157.017,7.0,1569.0,0.4,1.0,8076.0,200,13,2150,9,320,350,110.0,0.291,0.1839,0.1529,0.5637,0.0109,0.0114,0.0432,0.0201,0.0407,0.0012,0.0027,0.0002,0.0007,0.0012,0.0036,0.0004,0.0083,0.0025,0.0001,0.003,30014815,0.01,13,4,5603.0
2020-07-23,2020-07-23 09:39:59,Arm500,DOC 34028-2016,156.672,0,23,1,2,157.417,157.017,7.0,1569.0,0.4,1.0,8599.0,200,13,2150,9,320,350,110.0,0.291,0.1839,0.1529,0.5637,0.0109,0.0114,0.0432,0.0201,0.0407,0.0012,0.0027,0.0002,0.0007,0.0012,0.0036,0.0004,0.0083,0.0025,0.0001,0.003,30014809,0.01,18,6,2948.0
2020-07-23,2020-07-23 09:39:59,Arm500,DOC 34028-2016,156.672,0,23,1,2,157.417,157.017,7.0,1569.0,0.4,1.0,7928.0,200,13,2150,9,320,350,110.0,0.291,0.1839,0.1529,0.5637,0.0109,0.0114,0.0432,0.0201,0.0407,0.0012,0.0027,0.0002,0.0007,0.0012,0.0036,0.0004,0.0083,0.0025,0.0001,0.003,30014811,0.01,8,5,3306.0
2020-07-23,2020-07-23 09:39:59,Arm500,DOC 34028-2016,156.672,0,23,1,2,157.417,157.017,7.0,1569.0,0.4,1.0,7895.0,200,13,2150,9,320,350,110.0,0.291,0.1839,0.1529,0.5637,0.0109,0.0114,0.0432,0.0201,0.0407,0.0012,0.0027,0.0002,0.0007,0.0012,0.0036,0.0004,0.0083,0.0025,0.0001,0.003,30014803,0.01,15,1,3506.0
2020-07-23,2020-07-23 10:17:27,Arm500,DOC 34028-2016,159.744,0,24,1,2,160.496,160.096,1.0,1569.0,0.4,1.0,7919.0,200,13,2150,9,290,310,100.0,0.3,0.1949,0.1671,0.558,0.014,0.0081,0.0384,0.0191,0.038,0.001,0.0023,0.0002,0.0008,0.0013,0.0036,0.0004,0.009,0.0026,0.0001,0.0012,30014803,0.01,15,1,3482.0
2020-07-23,2020-07-23 10:17:27,Arm500,DOC 34028-2016,159.744,0,24,1,2,160.496,160.096,1.0,1569.0,0.4,1.0,3102.0,200,13,2150,9,290,310,100.0,0.3,0.1949,0.1671,0.558,0.014,0.0081,0.0384,0.0191,0.038,0.001,0.0023,0.0002,0.0008,0.0013,0.0036,0.0004,0.009,0.0026,0.0001,0.0012,30014816,0.01,17,3,9380.0
2020-07-23,2020-07-23 10:17:27,Arm500,DOC 34028-2016,159.744,0,24,1,2,160.496,160.096,1.0,1569.0,0.4,1.0,7956.0,200,13,2150,9,290,310,100.0,0.3,0.1949,0.1671,0.558,0.014,0.0081,0.0384,0.0191,0.038,0.001,0.0023,0.0002,0.0008,0.0013,0.0036,0.0004,0.009,0.0026,0.0001,0.0012,30014811,0.01,8,5,3278.0
2020-07-23,2020-07-23 10:17:27,Arm500,DOC 34028-2016,159.744,0,24,1,2,160.496,160.096,1.0,1569.0,0.4,1.0,8104.0,200,13,2150,9,290,310,100.0,0.3,0.1949,0.1671,0.558,0.014,0.0081,0.0384,0.0191,0.038,0.001,0.0023,0.0002,0.0008,0.0013,0.0036,0.0004,0.009,0.0026,0.0001,0.0012,30014808,0.01,10,4,7934.0
2020-07-23,2020-07-23 10:17:27,Arm500,DOC 34028-2016,159.744,0,24,1,2,160.496,160.096,1.0,1569.0,0.4,1.0,5690.0,200,13,2150,9,290,310,100.0,0.3,0.1949,0.1671,0.558,0.014,0.0081,0.0384,0.0191,0.038,0.001,0.0023,0.0002,0.0008,0.0013,0.0036,0.0004,0.009,0.0026,0.0001,0.0012,30014820,0.01,16,2,6552.0
2020-07-23,2020-07-23 10:17:27,Arm500,DOC 34028-2016,159.744,0,24,1,2,160.496,160.096,1.0,1569.0,0.4,1.0,8623.0,200,13,2150,9,290,310,100.0,0.3,0.1949,0.1671,0.558,0.014,0.0081,0.0384,0.0191,0.038,0.001,0.0023,0.0002,0.0008,0.0013,0.0036,0.0004,0.009,0.0026,0.0001,0.0012,30014821,0.01,12,6,3194.0
2020-07-23,2020-07-23 10:17:27,Arm500,DOC 34028-2016,159.744,0,24,1,2,160.496,160.096,1.0,1569.0,0.4,1.0,8104.0,200,13,2150,9,290,310,100.0,0.3,0.1949,0.1671,0.558,0.014,0.0081,0.0384,0.0191,0.038,0.001,0.0023,0.0002,0.0008,0.0013,0.0036,0.0004,0.009,0.0026,0.0001,0.0012,30014815,0.01,13,4,5575.0
2020-07-23,2020-07-23 10:17:27,Arm500,DOC 34028-2016,159.744,0,24,1,2,160.496,160.096,1.0,1569.0,0.4,1.0,7956.0,200,13,2150,9,290,310,100.0,0.3,0.1949,0.1671,0.558,0.014,0.0081,0.0384,0.0191,0.038,0.001,0.0023,0.0002,0.0008,0.0013,0.0036,0.0004,0.009,0.0026,0.0001,0.0012,30014804,0.01,11,5,4620.0
2020-07-23,2020-07-23 10:17:27,Arm500,DOC 34028-2016,159.744,0,24,1,2,160.496,160.096,1.0,1569.0,0.4,1.0,8623.0,200,13,2150,9,290,310,100.0,0.3,0.1949,0.1671,0.558,0.014,0.0081,0.0384,0.0191,0.038,0.001,0.0023,0.0002,0.0008,0.0013,0.0036,0.0004,0.009,0.0026,0.0001,0.0012,30014809,0.01,18,6,2924.0
2020-07-23,2020-07-23 11:07:50,Arm500,DOC 34028-2016,165.888,0,25,1,2,166.653,166.253,2.0,1572.0,0.4,1.0,7983.0,200,13,2150,9,290,310,100.0,0.31,0.2017,0.1403,0.5693,0.0103,0.0113,0.0403,0.0207,0.041,0.0009,0.0024,0.0002,0.0007,0.0017,0.0037,0.0004,0.0081,0.0025,0.0001,0.002,30014811,0.01,8,5,3251.0
2020-07-23,2020-07-23 11:07:50,Arm500,DOC 34028-2016,165.888,0,25,1,2,166.653,166.253,2.0,1572.0,0.4,1.0,8651.0,200,13,2150,9,290,310,100.0,0.31,0.2017,0.1403,0.5693,0.0103,0.0113,0.0403,0.0207,0.041,0.0009,0.0024,0.0002,0.0007,0.0017,0.0037,0.0004,0.0081,0.0025,0.0001,0.002,30014821,0.01,12,6,3166.0
2020-07-23,2020-07-23 11:07:50,Arm500,DOC 34028-2016,165.888,0,25,1,2,166.653,166.253,2.0,1572.0,0.4,1.0,5718.0,200,13,2150,9,290,310,100.0,0.31,0.2017,0.1403,0.5693,0.0103,0.0113,0.0403,0.0207,0.041,0.0009,0.0024,0.0002,0.0007,0.0017,0.0037,0.0004,0.0081,0.0025,0.0001,0.002,30014820,0.01,16,2,6524.0
2020-07-23,2020-07-23 11:07:50,Arm500,DOC 34028-2016,165.888,0,25,1,2,166.653,166.253,2.0,1572.0,0.4,1.0,7947.0,200,13,2150,9,290,310,100.0,0.31,0.2017,0.1403,0.5693,0.0103,0.0113,0.0403,0.0207,0.041,0.0009,0.0024,0.0002,0.0007,0.0017,0.0037,0.0004,0.0081,0.0025,0.0001,0.002,30014803,0.01,15,1,3454.0
2020-07-23,2020-07-23 11:07:50,Arm500,DOC 34028-2016,165.888,0,25,1,2,166.653,166.253,2.0,1572.0,0.4,1.0,8651.0,200,13,2150,9,290,310,100.0,0.31,0.2017,0.1403,0.5693,0.0103,0.0113,0.0403,0.0207,0.041,0.0009,0.0024,0.0002,0.0007,0.0017,0.0037,0.0004,0.0081,0.0025,0.0001,0.002,30014809,0.01,18,6,2896.0
2020-07-23,2020-07-23 11:07:50,Arm500,DOC 34028-2016,165.888,0,25,1,2,166.653,166.253,2.0,1572.0,0.4,1.0,8132.0,200,13,2150,9,290,310,100.0,0.31,0.2017,0.1403,0.5693,0.0103,0.0113,0.0403,0.0207,0.041,0.0009,0.0024,0.0002,0.0007,0.0017,0.0037,0.0004,0.0081,0.0025,0.0001,0.002,30014815,0.01,13,4,5547.0
2020-07-23,2020-07-23 11:07:50,Arm500,DOC 34028-2016,165.888,0,25,1,2,166.653,166.253,2.0,1572.0,0.4,1.0,8132.0,200,13,2150,9,290,310,100.0,0.31,0.2017,0.1403,0.5693,0.0103,0.0113,0.0403,0.0207,0.041,0.0009,0.0024,0.0002,0.0007,0.0017,0.0037,0.0004,0.0081,0.0025,0.0001,0.002,30014808,0.01,10,4,7906.0
2020-07-23,2020-07-23 11:07:50,Arm500,DOC 34028-2016,165.888,0,25,1,2,166.653,166.253,2.0,1572.0,0.4,1.0,7983.0,200,13,2150,9,290,310,100.0,0.31,0.2017,0.1403,0.5693,0.0103,0.0113,0.0403,0.0207,0.041,0.0009,0.0024,0.0002,0.0007,0.0017,0.0037,0.0004,0.0081,0.0025,0.0001,0.002,30014804,0.01,11,5,4593.0
2020-07-23,2020-07-23 11:07:50,Arm500,DOC 34028-2016,165.888,0,25,1,2,166.653,166.253,2.0,1572.0,0.4,1.0,3130.0,200,13,2150,9,290,310,100.0,0.31,0.2017,0.1403,0.5693,0.0103,0.0113,0.0403,0.0207,0.041,0.0009,0.0024,0.0002,0.0007,0.0017,0.0037,0.0004,0.0081,0.0025,0.0001,0.002,30014816,0.01,17,3,9352.0
2020-07-23,2020-07-23 11:56:45,Arm500,DOC 34028-2016,165.862,0,26,1,2,166.627,166.227,10.0,1551.0,0.4,1.0,5745.0,200,13,2150,9,290,310,100.0,0.306,0.1972,0.136,0.5728,0.0063,0.0084,0.0426,0.0245,0.0387,0.001,0.0026,0.0002,0.0007,0.0014,0.0029,0.0005,0.0103,0.0026,0.0001,0.002,30014820,0.01,16,2,6497.0
2020-07-23,2020-07-23 11:56:45,Arm500,DOC 34028-2016,165.862,0,26,1,2,166.627,166.227,10.0,1551.0,0.4,1.0,8011.0,200,13,2150,9,290,310,100.0,0.306,0.1972,0.136,0.5728,0.0063,0.0084,0.0426,0.0245,0.0387,0.001,0.0026,0.0002,0.0007,0.0014,0.0029,0.0005,0.0103,0.0026,0.0001,0.002,30014804,0.01,11,5,4565.0
2020-07-23,2020-07-23 11:56:45,Arm500,DOC 34028-2016,165.862,0,26,1,2,166.627,166.227,10.0,1551.0,0.4,1.0,3157.0,200,13,2150,9,290,310,100.0,0.306,0.1972,0.136,0.5728,0.0063,0.0084,0.0426,0.0245,0.0387,0.001,0.0026,0.0002,0.0007,0.0014,0.0029,0.0005,0.0103,0.0026,0.0001,0.002,30014816,0.01,17,3,9325.0
2020-07-23,2020-07-23 11:56:45,Arm500,DOC 34028-2016,165.862,0,26,1,2,166.627,166.227,10.0,1551.0,0.4,1.0,7974.0,200,13,2150,9,290,310,100.0,0.306,0.1972,0.136,0.5728,0.0063,0.0084,0.0426,0.0245,0.0387,0.001,0.0026,0.0002,0.0007,0.0014,0.0029,0.0005,0.0103,0.0026,0.0001,0.002,30014803,0.01,15,1,3427.0
2020-07-23,2020-07-23 11:56:45,Arm500,DOC 34028-2016,165.862,0,26,1,2,166.627,166.227,10.0,1551.0,0.4,1.0,8011.0,200,13,2150,9,290,310,100.0,0.306,0.1972,0.136,0.5728,0.0063,0.0084,0.0426,0.0245,0.0387,0.001,0.0026,0.0002,0.0007,0.0014,0.0029,0.0005,0.0103,0.0026,0.0001,0.002,30014811,0.01,8,5,3223.0
2020-07-23,2020-07-23 11:56:45,Arm500,DOC 34028-2016,165.862,0,26,1,2,166.627,166.227,10.0,1551.0,0.4,1.0,8678.0,200,13,2150,9,290,310,100.0,0.306,0.1972,0.136,0.5728,0.0063,0.0084,0.0426,0.0245,0.0387,0.001,0.0026,0.0002,0.0007,0.0014,0.0029,0.0005,0.0103,0.0026,0.0001,0.002,30014809,0.01,18,6,2869.0
2020-07-23,2020-07-23 11:56:45,Arm500,DOC 34028-2016,165.862,0,26,1,2,166.627,166.227,10.0,1551.0,0.4,1.0,8159.0,200,13,2150,9,290,310,100.0,0.306,0.1972,0.136,0.5728,0.0063,0.0084,0.0426,0.0245,0.0387,0.001,0.0026,0.0002,0.0007,0.0014,0.0029,0.0005,0.0103,0.0026,0.0001,0.002,30014815,0.01,13,4,5520.0
2020-07-23,2020-07-23 11:56:45,Arm500,DOC 34028-2016,165.862,0,26,1,2,166.627,166.227,10.0,1551.0,0.4,1.0,8678.0,200,13,2150,9,290,310,100.0,0.306,0.1972,0.136,0.5728,0.0063,0.0084,0.0426,0.0245,0.0387,0.001,0.0026,0.0002,0.0007,0.0014,0.0029,0.0005,0.0103,0.0026,0.0001,0.002,30014821,0.01,12,6,3139.0
2020-07-23,2020-07-23 11:56:45,Arm500,DOC 34028-2016,165.862,0,26,1,2,166.627,166.227,10.0,1551.0,0.4,1.0,8159.0,200,13,2150,9,290,310,100.0,0.306,0.1972,0.136,0.5728,0.0063,0.0084,0.0426,0.0245,0.0387,0.001,0.0026,0.0002,0.0007,0.0014,0.0029,0.0005,0.0103,0.0026,0.0001,0.002,30014808,0.01,10,4,7879.0
2020-07-23,2020-07-23 12:53:49,Arm500,DOC 34028-2016,162.816,0,27,1,2,164.475,164.075,7.0,1579.0,0.4,1.0,8718.0,200,13,2150,9,290,310,100.0,0.304,0.192,0.1413,0.5852,0.0073,0.0113,0.0473,0.0252,0.0369,0.0011,0.003,0.0003,0.0007,0.0017,0.0031,0.0005,0.0107,0.0025,0.0001,0.0041,30014809,0.02,18,6,2829.0
2020-07-23,2020-07-23 12:53:49,Arm500,DOC 34028-2016,162.816,0,27,1,2,164.475,164.075,7.0,1579.0,0.4,1.0,8202.0,200,13,2150,9,290,310,100.0,0.304,0.192,0.1413,0.5852,0.0073,0.0113,0.0473,0.0252,0.0369,0.0011,0.003,0.0003,0.0007,0.0017,0.0031,0.0005,0.0107,0.0025,0.0001,0.0041,30014808,0.02,10,4,7836.0
2020-07-23,2020-07-23 12:53:49,Arm500,DOC 34028-2016,162.816,0,27,1,2,164.475,164.075,7.0,1579.0,0.4,1.0,8718.0,200,13,2150,9,290,310,100.0,0.304,0.192,0.1413,0.5852,0.0073,0.0113,0.0473,0.0252,0.0369,0.0011,0.003,0.0003,0.0007,0.0017,0.0031,0.0005,0.0107,0.0025,0.0001,0.0041,30014821,0.02,12,6,3099.0
2020-07-23,2020-07-23 12:53:49,Arm500,DOC 34028-2016,162.816,0,27,1,2,164.475,164.075,7.0,1579.0,0.4,1.0,3197.0,200,13,2150,9,290,310,100.0,0.304,0.192,0.1413,0.5852,0.0073,0.0113,0.0473,0.0252,0.0369,0.0011,0.003,0.0003,0.0007,0.0017,0.0031,0.0005,0.0107,0.0025,0.0001,0.0041,30014816,0.02,17,3,9285.0
2020-07-23,2020-07-23 12:53:49,Arm500,DOC 34028-2016,162.816,0,27,1,2,164.475,164.075,7.0,1579.0,0.4,1.0,8202.0,200,13,2150,9,290,310,100.0,0.304,0.192,0.1413,0.5852,0.0073,0.0113,0.0473,0.0252,0.0369,0.0011,0.003,0.0003,0.0007,0.0017,0.0031,0.0005,0.0107,0.0025,0.0001,0.0041,30014815,0.02,13,4,5477.0
2020-07-23,2020-07-23 12:53:49,Arm500,DOC 34028-2016,162.816,0,27,1,2,164.475,164.075,7.0,1579.0,0.4,1.0,8014.0,200,13,2150,9,290,310,100.0,0.304,0.192,0.1413,0.5852,0.0073,0.0113,0.0473,0.0252,0.0369,0.0011,0.003,0.0003,0.0007,0.0017,0.0031,0.0005,0.0107,0.0025,0.0001,0.0041,30014803,0.02,15,1,3387.0
2020-07-23,2020-07-23 14:03:27,Arm500,DOC 34028-2016,144.384,0,28,1,2,145.102,144.702,1.0,1591.0,0.4,1.0,3234.0,200,13,2150,9,290,310,100.0,0.301,0.1876,0.1397,0.5913,0.0219,0.0129,0.0467,0.0249,0.0414,0.0011,0.0031,0.0003,0.0007,0.0015,0.0038,0.0006,0.0106,0.0027,0.0001,0.0022,30014816,0.02,17,3,9248.0
2020-07-23,2020-07-23 14:03:27,Arm500,DOC 34028-2016,144.384,0,28,1,2,145.102,144.702,1.0,1591.0,0.4,1.0,8752.0,200,13,2150,9,290,310,100.0,0.301,0.1876,0.1397,0.5913,0.0219,0.0129,0.0467,0.0249,0.0414,0.0011,0.0031,0.0003,0.0007,0.0015,0.0038,0.0006,0.0106,0.0027,0.0001,0.0022,30014821,0.02,12,6,3065.0
2020-07-23,2020-07-23 14:03:27,Arm500,DOC 34028-2016,144.384,0,28,1,2,145.102,144.702,1.0,1591.0,0.4,1.0,8051.0,200,13,2150,9,290,310,100.0,0.301,0.1876,0.1397,0.5913,0.0219,0.0129,0.0467,0.0249,0.0414,0.0011,0.0031,0.0003,0.0007,0.0015,0.0038,0.0006,0.0106,0.0027,0.0001,0.0022,30014803,0.02,15,1,3350.0
2020-07-23,2020-07-23 14:03:27,Arm500,DOC 34028-2016,144.384,0,28,1,2,145.102,144.702,1.0,1591.0,0.4,1.0,8752.0,200,13,2150,9,290,310,100.0,0.301,0.1876,0.1397,0.5913,0.0219,0.0129,0.0467,0.0249,0.0414,0.0011,0.0031,0.0003,0.0007,0.0015,0.0038,0.0006,0.0106,0.0027,0.0001,0.0022,30014809,0.02,18,6,2795.0
2020-07-23,2020-07-23 14:03:27,Arm500,DOC 34028-2016,144.384,0,28,1,2,145.102,144.702,1.0,1591.0,0.4,1.0,8239.0,200,13,2150,9,290,310,100.0,0.301,0.1876,0.1397,0.5913,0.0219,0.0129,0.0467,0.0249,0.0414,0.0011,0.0031,0.0003,0.0007,0.0015,0.0038,0.0006,0.0106,0.0027,0.0001,0.0022,30014815,0.02,13,4,5440.0
2020-07-23,2020-07-23 14:03:27,Arm500,DOC 34028-2016,144.384,0,28,1,2,145.102,144.702,1.0,1591.0,0.4,1.0,8239.0,200,13,2150,9,290,310,100.0,0.301,0.1876,0.1397,0.5913,0.0219,0.0129,0.0467,0.0249,0.0414,0.0011,0.0031,0.0003,0.0007,0.0015,0.0038,0.0006,0.0106,0.0027,0.0001,0.0022,30014808,0.02,10,4,7799.0
2020-07-23,2020-07-23 15:11:15,Arm500,DOC 34028-2016,159.744,0,29,1,2,160.796,160.396,2.0,1589.0,0.4,1.0,8273.0,200,13,2150,9,290,310,100.0,0.296,0.1888,0.141,0.5597,0.0135,0.0107,0.0442,0.0225,0.0411,0.0011,0.0027,0.0002,0.0007,0.0014,0.0033,0.0006,0.0096,0.0025,0.0001,0.002,30014808,0.02,10,4,7765.0
2020-07-23,2020-07-23 15:11:15,Arm500,DOC 34028-2016,159.744,0,29,1,2,160.796,160.396,2.0,1589.0,0.4,1.0,8032.0,200,13,2150,9,290,310,100.0,0.296,0.1888,0.141,0.5597,0.0135,0.0107,0.0442,0.0225,0.0411,0.0011,0.0027,0.0002,0.0007,0.0014,0.0033,0.0006,0.0096,0.0025,0.0001,0.002,30014811,0.02,8,5,3202.0
2020-07-23,2020-07-23 15:11:15,Arm500,DOC 34028-2016,159.744,0,29,1,2,160.796,160.396,2.0,1589.0,0.4,1.0,8786.0,200,13,2150,9,290,310,100.0,0.296,0.1888,0.141,0.5597,0.0135,0.0107,0.0442,0.0225,0.0411,0.0011,0.0027,0.0002,0.0007,0.0014,0.0033,0.0006,0.0096,0.0025,0.0001,0.002,30014821,0.02,12,6,3031.0
2020-07-23,2020-07-23 15:11:15,Arm500,DOC 34028-2016,159.744,0,29,1,2,160.796,160.396,2.0,1589.0,0.4,1.0,3268.0,200,13,2150,9,290,310,100.0,0.296,0.1888,0.141,0.5597,0.0135,0.0107,0.0442,0.0225,0.0411,0.0011,0.0027,0.0002,0.0007,0.0014,0.0033,0.0006,0.0096,0.0025,0.0001,0.002,30014816,0.02,17,3,9214.0
2020-07-23,2020-07-23 15:11:15,Arm500,DOC 34028-2016,159.744,0,29,1,2,160.796,160.396,2.0,1589.0,0.4,1.0,8082.0,200,13,2150,9,290,310,100.0,0.296,0.1888,0.141,0.5597,0.0135,0.0107,0.0442,0.0225,0.0411,0.0011,0.0027,0.0002,0.0007,0.0014,0.0033,0.0006,0.0096,0.0025,0.0001,0.002,30014803,0.02,15,1,3319.0
2020-07-23,2020-07-23 15:11:15,Arm500,DOC 34028-2016,159.744,0,29,1,2,160.796,160.396,2.0,1589.0,0.4,1.0,8273.0,200,13,2150,9,290,310,100.0,0.296,0.1888,0.141,0.5597,0.0135,0.0107,0.0442,0.0225,0.0411,0.0011,0.0027,0.0002,0.0007,0.0014,0.0033,0.0006,0.0096,0.0025,0.0001,0.002,30014815,0.02,13,4,5406.0
2020-07-23,2020-07-23 15:11:15,Arm500,DOC 34028-2016,159.744,0,29,1,2,160.796,160.396,2.0,1589.0,0.4,1.0,8032.0,200,13,2150,9,290,310,100.0,0.296,0.1888,0.141,0.5597,0.0135,0.0107,0.0442,0.0225,0.0411,0.0011,0.0027,0.0002,0.0007,0.0014,0.0033,0.0006,0.0096,0.0025,0.0001,0.002,30014804,0.02,11,5,4544.0
2020-07-23,2020-07-23 15:11:15,Arm500,DOC 34028-2016,159.744,0,29,1,2,160.796,160.396,2.0,1589.0,0.4,1.0,8786.0,200,13,2150,9,290,310,100.0,0.296,0.1888,0.141,0.5597,0.0135,0.0107,0.0442,0.0225,0.0411,0.0011,0.0027,0.0002,0.0007,0.0014,0.0033,0.0006,0.0096,0.0025,0.0001,0.002,30014809,0.02,18,6,2761.0
2020-07-23,2020-07-23 15:11:15,Arm500,DOC 34028-2016,159.744,0,29,1,2,160.796,160.396,2.0,1589.0,0.4,1.0,5751.0,200,13,2150,9,290,310,100.0,0.296,0.1888,0.141,0.5597,0.0135,0.0107,0.0442,0.0225,0.0411,0.0011,0.0027,0.0002,0.0007,0.0014,0.0033,0.0006,0.0096,0.0025,0.0001,0.002,30014820,0.02,16,2,6491.0
2020-07-23,2020-07-23 15:53:27,Arm500,DOC 34028-2016,156.672,0,30,1,2,157.417,157.017,6.0,1586.0,0.4,1.0,8813.0,200,13,2150,9,320,350,110.0,0.291,0.18,0.1435,0.553,0.011,0.0108,0.0613,0.0248,0.0428,0.0011,0.0077,0.0002,0.0007,0.0015,0.0031,0.0005,0.0099,0.0026,0.0001,0.003,30014821,0.02,12,6,3004.0
2020-07-23,2020-07-23 15:53:27,Arm500,DOC 34028-2016,156.672,0,30,1,2,157.417,157.017,6.0,1586.0,0.4,1.0,8060.0,200,13,2150,9,320,350,110.0,0.291,0.18,0.1435,0.553,0.011,0.0108,0.0613,0.0248,0.0428,0.0011,0.0077,0.0002,0.0007,0.0015,0.0031,0.0005,0.0099,0.0026,0.0001,0.003,30014811,0.02,8,5,3174.0
2020-07-23,2020-07-23 15:53:27,Arm500,DOC 34028-2016,156.672,0,30,1,2,157.417,157.017,6.0,1586.0,0.4,1.0,8110.0,200,13,2150,9,320,350,110.0,0.291,0.18,0.1435,0.553,0.011,0.0108,0.0613,0.0248,0.0428,0.0011,0.0077,0.0002,0.0007,0.0015,0.0031,0.0005,0.0099,0.0026,0.0001,0.003,30014803,0.02,15,1,3291.0
2020-07-23,2020-07-23 15:53:27,Arm500,DOC 34028-2016,156.672,0,30,1,2,157.417,157.017,6.0,1586.0,0.4,1.0,8298.0,200,13,2150,9,320,350,110.0,0.291,0.18,0.1435,0.553,0.011,0.0108,0.0613,0.0248,0.0428,0.0011,0.0077,0.0002,0.0007,0.0015,0.0031,0.0005,0.0099,0.0026,0.0001,0.003,30014808,0.02,10,4,7740.0
2020-07-23,2020-07-23 15:53:27,Arm500,DOC 34028-2016,156.672,0,30,1,2,157.417,157.017,6.0,1586.0,0.4,1.0,3296.0,200,13,2150,9,320,350,110.0,0.291,0.18,0.1435,0.553,0.011,0.0108,0.0613,0.0248,0.0428,0.0011,0.0077,0.0002,0.0007,0.0015,0.0031,0.0005,0.0099,0.0026,0.0001,0.003,30014816,0.02,17,3,9186.0
2020-07-23,2020-07-23 15:53:27,Arm500,DOC 34028-2016,156.672,0,30,1,2,157.417,157.017,6.0,1586.0,0.4,1.0,5773.0,200,13,2150,9,320,350,110.0,0.291,0.18,0.1435,0.553,0.011,0.0108,0.0613,0.0248,0.0428,0.0011,0.0077,0.0002,0.0007,0.0015,0.0031,0.0005,0.0099,0.0026,0.0001,0.003,30014820,0.02,16,2,6469.0
2020-07-23,2020-07-23 15:53:27,Arm500,DOC 34028-2016,156.672,0,30,1,2,157.417,157.017,6.0,1586.0,0.4,1.0,8298.0,200,13,2150,9,320,350,110.0,0.291,0.18,0.1435,0.553,0.011,0.0108,0.0613,0.0248,0.0428,0.0011,0.0077,0.0002,0.0007,0.0015,0.0031,0.0005,0.0099,0.0026,0.0001,0.003,30014815,0.02,13,4,5381.0
2020-07-23,2020-07-23 15:53:27,Arm500,DOC 34028-2016,156.672,0,30,1,2,157.417,157.017,6.0,1586.0,0.4,1.0,8060.0,200,13,2150,9,320,350,110.0,0.291,0.18,0.1435,0.553,0.011,0.0108,0.0613,0.0248,0.0428,0.0011,0.0077,0.0002,0.0007,0.0015,0.0031,0.0005,0.0099,0.0026,0.0001,0.003,30014804,0.02,11,5,4516.0
2020-07-23,2020-07-23 15:53:27,Arm500,DOC 34028-2016,156.672,0,30,1,2,157.417,157.017,6.0,1586.0,0.4,1.0,8813.0,200,13,2150,9,320,350,110.0,0.291,0.18,0.1435,0.553,0.011,0.0108,0.0613,0.0248,0.0428,0.0011,0.0077,0.0002,0.0007,0.0015,0.0031,0.0005,0.0099,0.0026,0.0001,0.003,30014809,0.02,18,6,2734.0
2020-07-23,2020-07-23 16:33:27,Arm500,DOC 34028-2016,159.744,0,31,1,2,160.496,160.096,7.0,1567.0,0.4,1.0,3323.0,200,13,2150,9,320,350,110.0,0.289,0.1826,0.147,0.543,0.0088,0.0143,0.0543,0.022,0.0451,0.001,0.0034,0.0002,0.0007,0.0013,0.0053,0.0007,0.0075,0.0025,0.0001,0.002,30014816,0.01,17,3,9159.0
2020-07-23,2020-07-23 16:33:27,Arm500,DOC 34028-2016,159.744,0,31,1,2,160.496,160.096,7.0,1567.0,0.4,1.0,5800.0,200,13,2150,9,320,350,110.0,0.289,0.1826,0.147,0.543,0.0088,0.0143,0.0543,0.022,0.0451,0.001,0.0034,0.0002,0.0007,0.0013,0.0053,0.0007,0.0075,0.0025,0.0001,0.002,30014820,0.01,16,2,6442.0
2020-07-23,2020-07-23 16:33:27,Arm500,DOC 34028-2016,159.744,0,31,1,2,160.496,160.096,7.0,1567.0,0.4,1.0,8085.0,200,13,2150,9,320,350,110.0,0.289,0.1826,0.147,0.543,0.0088,0.0143,0.0543,0.022,0.0451,0.001,0.0034,0.0002,0.0007,0.0013,0.0053,0.0007,0.0075,0.0025,0.0001,0.002,30014804,0.01,11,5,4491.0
2020-07-23,2020-07-23 16:33:27,Arm500,DOC 34028-2016,159.744,0,31,1,2,160.496,160.096,7.0,1567.0,0.4,1.0,8325.0,200,13,2150,9,320,350,110.0,0.289,0.1826,0.147,0.543,0.0088,0.0143,0.0543,0.022,0.0451,0.001,0.0034,0.0002,0.0007,0.0013,0.0053,0.0007,0.0075,0.0025,0.0001,0.002,30014815,0.01,13,4,5354.0
2020-07-23,2020-07-23 16:33:27,Arm500,DOC 34028-2016,159.744,0,31,1,2,160.496,160.096,7.0,1567.0,0.4,1.0,8325.0,200,13,2150,9,320,350,110.0,0.289,0.1826,0.147,0.543,0.0088,0.0143,0.0543,0.022,0.0451,0.001,0.0034,0.0002,0.0007,0.0013,0.0053,0.0007,0.0075,0.0025,0.0001,0.002,30014808,0.01,10,4,7713.0
2020-07-23,2020-07-23 16:33:27,Arm500,DOC 34028-2016,159.744,0,31,1,2,160.496,160.096,7.0,1567.0,0.4,1.0,8085.0,200,13,2150,9,320,350,110.0,0.289,0.1826,0.147,0.543,0.0088,0.0143,0.0543,0.022,0.0451,0.001,0.0034,0.0002,0.0007,0.0013,0.0053,0.0007,0.0075,0.0025,0.0001,0.002,30014811,0.01,8,5,3149.0
2020-07-23,2020-07-23 16:33:27,Arm500,DOC 34028-2016,159.744,0,31,1,2,160.496,160.096,7.0,1567.0,0.4,1.0,8137.0,200,13,2150,9,320,350,110.0,0.289,0.1826,0.147,0.543,0.0088,0.0143,0.0543,0.022,0.0451,0.001,0.0034,0.0002,0.0007,0.0013,0.0053,0.0007,0.0075,0.0025,0.0001,0.002,30014803,0.01,15,1,3264.0
2020-07-23,2020-07-23 16:33:27,Arm500,DOC 34028-2016,159.744,0,31,1,2,160.496,160.096,7.0,1567.0,0.4,1.0,8838.0,200,13,2150,9,320,350,110.0,0.289,0.1826,0.147,0.543,0.0088,0.0143,0.0543,0.022,0.0451,0.001,0.0034,0.0002,0.0007,0.0013,0.0053,0.0007,0.0075,0.0025,0.0001,0.002,30014821,0.01,12,6,2979.0
2020-07-23,2020-07-23 16:33:27,Arm500,DOC 34028-2016,159.744,0,31,1,2,160.496,160.096,7.0,1567.0,0.4,1.0,8838.0,200,13,2150,9,320,350,110.0,0.289,0.1826,0.147,0.543,0.0088,0.0143,0.0543,0.022,0.0451,0.001,0.0034,0.0002,0.0007,0.0013,0.0053,0.0007,0.0075,0.0025,0.0001,0.002,30014809,0.01,18,6,2709.0
