Repository: khw11044/Iron-CCM-RUL

# 연속 주조기의 RUL 데이터 분석

## RUL Dataset from Continuous Casting Machine

[캐글 페이지](https://www.kaggle.com/datasets/yuriykatser/rul-dataset-from-continuous-casting-machine)

## 도메인 설명 

연주공정: 연주공정은 철강산업에서 철 제품을 생산하는 공정중 하나로 연속주조의 줄임말이다. 액체상태의 용강을 주형에 넣어 고체가 되도록 식히는 과정이며 이 과정을 거쳐, 슬래브, 브룸, 빌렛의 반제품이 만들어진다.
주괴(鑄塊, ingot)란 상대적으로 순도가 높은 물질의 덩어리다. 보통 금속을 가공하기 좋게 주물로 뜬 것을 말한다.

____


연속 주조 기계(이하 'CCM')는 액체 상태의 철강을 주어진 단면의 고체 빌릿으로 변환하는 장치로, 이후 롤링 생산(예: 철근)이 이루어진다.

금형 슬리브는 CCM 금형의 가장 중요하고 빠르게 마모되는 부분이다. 슬리브는 둥근 형태나 프로파일 단면의 수냉식 구리 파이프이다. 용융 금속이 슬리브 벽과 접촉하면 결정화되며, 주괴의 기본 고체 껍질이 형성된다.

**슬리브 운영 중 주요 생산 문제**는 슬리브의 구리 파이프 표면에 결함이 생기고 내부 공간의 프로파일이 변형되어 열 조건이 방해받는 것이다. 이는 결과적으로 주괴의 품질에 영향을 미친다.

File: data/data_noNull.csv (part 57 of 73)
date,sample_time_continuous_caster,steel_type,doc_requirement,"workpiece_weight, tonn",workpiece_slice_geometry_150x150,cast_in_row,alloy_type_open,"alloy_speed, meter/minute","steel_weight_theoretical, tonn","steel_weight, tonn",grab1_num,"steel_temperature_grab1, Celsius deg.","metal_residue_grab1, tonn",grab2_num,"resistance, tonn","swing_frequency, amount/minute","crystallizer_movement, mm","water_consumption, liter/minute","water_temperature_delta, Celsius deg.","water_consumption_secondary_cooling_zone_num1, liter/minute","water_consumption_secondary_cooling_zone_num2, liter/minute","water_consumption_secondary_cooling_zone_num3, liter/minute","Ce, %","C, %","Si, %","Mn,%","S, %","P, %","Cr, %","Ni, %","Cu, %","As, %","Mo, %","Nb, %","Ti, %","V, %","Al, %","Ca, %","N, %","Pb, %","Mg, %","Zn, %",sleeve,"quantity, tonn",num_crystallizer,num_stream,RUL
2020-07-23,2020-07-23 17:19:03,Arm500,DOC 34028-2016,162.816,0,32,1,2,163.575,163.175,1.0,1570.0,0.4,1.0,5828.0,200,13,2155,9,320,350,110.0,0.292,0.1894,0.1641,0.5228,0.0042,0.0123,0.0474,0.0239,0.0473,0.0009,0.0053,0.0003,0.0008,0.0013,0.0037,0.0005,0.0086,0.0026,0.0001,0.0033,30014820,0.01,16,2,6414.0
2020-07-23,2020-07-23 17:19:03,Arm500,DOC 34028-2016,162.816,0,32,1,2,163.575,163.175,1.0,1570.0,0.4,1.0,8866.0,200,13,2155,9,320,350,110.0,0.292,0.1894,0.1641,0.5228,0.0042,0.0123,0.0474,0.0239,0.0473,0.0009,0.0053,0.0003,0.0008,0.0013,0.0037,0.0005,0.0086,0.0026,0.0001,0.0033,30014809,0.01,18,6,2681.0
2020-07-23,2020-07-23 17:19:03,Arm500,DOC 34028-2016,162.816,0,32,1,2,163.575,163.175,1.0,1570.0,0.4,1.0,8165.0,200,13,2155,9,320,350,110.0,0.292,0.1894,0.1641,0.5228,0.0042,0.0123,0.0474,0.0239,0.0473,0.0009,0.0053,0.0003,0.0008,0.0013,0.0037,0.0005,0.0086,0.0026,0.0001,0.0033,30014803,0.01,15,1,3236.0
2020-07-23,2020-07-23 17:19:03,Arm500,DOC 34028-2016,162.816,0,32,1,2,163.575,163.175,1.0,1570.0,0.4,1.0,3348.0,200,13,2155,9,320,350,110.0,0.292,0.1894,0.1641,0.5228,0.0042,0.0123,0.0474,0.0239,0.0473,0.0009,0.0053,0.0003,0.0008,0.0013,0.0037,0.0005,0.0086,0.0026,0.0001,0.0033,30014816,0.01,17,3,9134.0
2020-07-23,2020-07-23 17:19:03,Arm500,DOC 34028-2016,162.816,0,32,1,2,163.575,163.175,1.0,1570.0,0.4,1.0,8112.0,200,13,2155,9,320,350,110.0,0.292,0.1894,0.1641,0.5228,0.0042,0.0123,0.0474,0.0239,0.0473,0.0009,0.0053,0.0003,0.0008,0.0013,0.0037,0.0005,0.0086,0.0026,0.0001,0.0033,30014804,0.01,11,5,4464.0
2020-07-23,2020-07-23 17:19:03,Arm500,DOC 34028-2016,162.816,0,32,1,2,163.575,163.175,1.0,1570.0,0.4,1.0,8112.0,200,13,2155,9,320,350,110.0,0.292,0.1894,0.1641,0.5228,0.0042,0.0123,0.0474,0.0239,0.0473,0.0009,0.0053,0.0003,0.0008,0.0013,0.0037,0.0005,0.0086,0.0026,0.0001,0.0033,30014811,0.01,8,5,3122.0
2020-07-23,2020-07-23 17:19:03,Arm500,DOC 34028-2016,162.816,0,32,1,2,163.575,163.175,1.0,1570.0,0.4,1.0,8866.0,200,13,2155,9,320,350,110.0,0.292,0.1894,0.1641,0.5228,0.0042,0.0123,0.0474,0.0239,0.0473,0.0009,0.0053,0.0003,0.0008,0.0013,0.0037,0.0005,0.0086,0.0026,0.0001,0.0033,30014821,0.01,12,6,2951.0
2020-07-23,2020-07-23 17:19:03,Arm500,DOC 34028-2016,162.816,0,32,1,2,163.575,163.175,1.0,1570.0,0.4,1.0,8353.0,200,13,2155,9,320,350,110.0,0.292,0.1894,0.1641,0.5228,0.0042,0.0123,0.0474,0.0239,0.0473,0.0009,0.0053,0.0003,0.0008,0.0013,0.0037,0.0005,0.0086,0.0026,0.0001,0.0033,30014808,0.01,10,4,7685.0
2020-07-23,2020-07-23 17:19:03,Arm500,DOC 34028-2016,162.816,0,32,1,2,163.575,163.175,1.0,1570.0,0.4,1.0,8353.0,200,13,2155,9,320,350,110.0,0.292,0.1894,0.1641,0.5228,0.0042,0.0123,0.0474,0.0239,0.0473,0.0009,0.0053,0.0003,0.0008,0.0013,0.0037,0.0005,0.0086,0.0026,0.0001,0.0033,30014815,0.01,13,4,5326.0
2020-07-23,2020-07-23 17:58:53,Arm500,DOC 34028-2016,165.888,0,33,1,2,166.653,166.253,10.0,1569.0,0.4,1.0,8140.0,200,13,2155,9,320,350,110.0,0.291,0.1893,0.135,0.5331,0.0065,0.0081,0.0425,0.0211,0.0381,0.0011,0.0031,0.0002,0.0007,0.0011,0.0031,0.0005,0.0087,0.0025,0.0001,0.0032,30014804,0.01,11,5,4436.0
2020-07-23,2020-07-23 17:58:53,Arm500,DOC 34028-2016,165.888,0,33,1,2,166.653,166.253,10.0,1569.0,0.4,1.0,8893.0,200,13,2155,9,320,350,110.0,0.291,0.1893,0.135,0.5331,0.0065,0.0081,0.0425,0.0211,0.0381,0.0011,0.0031,0.0002,0.0007,0.0011,0.0031,0.0005,0.0087,0.0025,0.0001,0.0032,30014809,0.01,18,6,2654.0
2020-07-23,2020-07-23 17:58:53,Arm500,DOC 34028-2016,165.888,0,33,1,2,166.653,166.253,10.0,1569.0,0.4,1.0,8893.0,200,13,2155,9,320,350,110.0,0.291,0.1893,0.135,0.5331,0.0065,0.0081,0.0425,0.0211,0.0381,0.0011,0.0031,0.0002,0.0007,0.0011,0.0031,0.0005,0.0087,0.0025,0.0001,0.0032,30014821,0.01,12,6,2924.0
2020-07-23,2020-07-23 17:58:53,Arm500,DOC 34028-2016,165.888,0,33,1,2,166.653,166.253,10.0,1569.0,0.4,1.0,3375.0,200,13,2155,9,320,350,110.0,0.291,0.1893,0.135,0.5331,0.0065,0.0081,0.0425,0.0211,0.0381,0.0011,0.0031,0.0002,0.0007,0.0011,0.0031,0.0005,0.0087,0.0025,0.0001,0.0032,30014816,0.01,17,3,9107.0
2020-07-23,2020-07-23 17:58:53,Arm500,DOC 34028-2016,165.888,0,33,1,2,166.653,166.253,10.0,1569.0,0.4,1.0,8380.0,200,13,2155,9,320,350,110.0,0.291,0.1893,0.135,0.5331,0.0065,0.0081,0.0425,0.0211,0.0381,0.0011,0.0031,0.0002,0.0007,0.0011,0.0031,0.0005,0.0087,0.0025,0.0001,0.0032,30014808,0.01,10,4,7658.0
2020-07-23,2020-07-23 17:58:53,Arm500,DOC 34028-2016,165.888,0,33,1,2,166.653,166.253,10.0,1569.0,0.4,1.0,8380.0,200,13,2155,9,320,350,110.0,0.291,0.1893,0.135,0.5331,0.0065,0.0081,0.0425,0.0211,0.0381,0.0011,0.0031,0.0002,0.0007,0.0011,0.0031,0.0005,0.0087,0.0025,0.0001,0.0032,30014815,0.01,13,4,5299.0
2020-07-23,2020-07-23 17:58:53,Arm500,DOC 34028-2016,165.888,0,33,1,2,166.653,166.253,10.0,1569.0,0.4,1.0,5856.0,200,13,2155,9,320,350,110.0,0.291,0.1893,0.135,0.5331,0.0065,0.0081,0.0425,0.0211,0.0381,0.0011,0.0031,0.0002,0.0007,0.0011,0.0031,0.0005,0.0087,0.0025,0.0001,0.0032,30014820,0.01,16,2,6386.0
2020-07-23,2020-07-23 17:58:53,Arm500,DOC 34028-2016,165.888,0,33,1,2,166.653,166.253,10.0,1569.0,0.4,1.0,8140.0,200,13,2155,9,320,350,110.0,0.291,0.1893,0.135,0.5331,0.0065,0.0081,0.0425,0.0211,0.0381,0.0011,0.0031,0.0002,0.0007,0.0011,0.0031,0.0005,0.0087,0.0025,0.0001,0.0032,30014811,0.01,8,5,3094.0
2020-07-23,2020-07-23 17:58:53,Arm500,DOC 34028-2016,165.888,0,33,1,2,166.653,166.253,10.0,1569.0,0.4,1.0,8192.0,200,13,2155,9,320,350,110.0,0.291,0.1893,0.135,0.5331,0.0065,0.0081,0.0425,0.0211,0.0381,0.0011,0.0031,0.0002,0.0007,0.0011,0.0031,0.0005,0.0087,0.0025,0.0001,0.0032,30014803,0.01,15,1,3209.0
2020-07-23,2020-07-23 18:48:59,Arm500,DOC 34028-2016,165.888,0,34,1,2,166.653,166.253,2.0,1567.0,0.4,1.0,8408.0,200,13,2155,9,320,350,110.0,0.291,0.1887,0.1446,0.5319,0.0041,0.0134,0.0477,0.0211,0.032,0.001,0.0031,0.0002,0.0007,0.0011,0.003,0.0015,0.0092,0.0025,0.0001,0.0016,30014815,0.01,13,4,5271.0
2020-07-23,2020-07-23 18:48:59,Arm500,DOC 34028-2016,165.888,0,34,1,2,166.653,166.253,2.0,1567.0,0.4,1.0,5883.0,200,13,2155,9,320,350,110.0,0.291,0.1887,0.1446,0.5319,0.0041,0.0134,0.0477,0.0211,0.032,0.001,0.0031,0.0002,0.0007,0.0011,0.003,0.0015,0.0092,0.0025,0.0001,0.0016,30014820,0.01,16,2,6359.0
2020-07-23,2020-07-23 18:48:59,Arm500,DOC 34028-2016,165.888,0,34,1,2,166.653,166.253,2.0,1567.0,0.4,1.0,8408.0,200,13,2155,9,320,350,110.0,0.291,0.1887,0.1446,0.5319,0.0041,0.0134,0.0477,0.0211,0.032,0.001,0.0031,0.0002,0.0007,0.0011,0.003,0.0015,0.0092,0.0025,0.0001,0.0016,30014808,0.01,10,4,7630.0
2020-07-23,2020-07-23 18:48:59,Arm500,DOC 34028-2016,165.888,0,34,1,2,166.653,166.253,2.0,1567.0,0.4,1.0,8220.0,200,13,2155,9,320,350,110.0,0.291,0.1887,0.1446,0.5319,0.0041,0.0134,0.0477,0.0211,0.032,0.001,0.0031,0.0002,0.0007,0.0011,0.003,0.0015,0.0092,0.0025,0.0001,0.0016,30014803,0.01,15,1,3181.0
2020-07-23,2020-07-23 18:48:59,Arm500,DOC 34028-2016,165.888,0,34,1,2,166.653,166.253,2.0,1567.0,0.4,1.0,8167.0,200,13,2155,9,320,350,110.0,0.291,0.1887,0.1446,0.5319,0.0041,0.0134,0.0477,0.0211,0.032,0.001,0.0031,0.0002,0.0007,0.0011,0.003,0.0015,0.0092,0.0025,0.0001,0.0016,30014811,0.01,8,5,3067.0
2020-07-23,2020-07-23 18:48:59,Arm500,DOC 34028-2016,165.888,0,34,1,2,166.653,166.253,2.0,1567.0,0.4,1.0,8167.0,200,13,2155,9,320,350,110.0,0.291,0.1887,0.1446,0.5319,0.0041,0.0134,0.0477,0.0211,0.032,0.001,0.0031,0.0002,0.0007,0.0011,0.003,0.0015,0.0092,0.0025,0.0001,0.0016,30014804,0.01,11,5,4409.0
2020-07-23,2020-07-23 18:48:59,Arm500,DOC 34028-2016,165.888,0,34,1,2,166.653,166.253,2.0,1567.0,0.4,1.0,8921.0,200,13,2155,9,320,350,110.0,0.291,0.1887,0.1446,0.5319,0.0041,0.0134,0.0477,0.0211,0.032,0.001,0.0031,0.0002,0.0007,0.0011,0.003,0.0015,0.0092,0.0025,0.0001,0.0016,30014809,0.01,18,6,2626.0
2020-07-23,2020-07-23 18:48:59,Arm500,DOC 34028-2016,165.888,0,34,1,2,166.653,166.253,2.0,1567.0,0.4,1.0,8921.0,200,13,2155,9,320,350,110.0,0.291,0.1887,0.1446,0.5319,0.0041,0.0134,0.0477,0.0211,0.032,0.001,0.0031,0.0002,0.0007,0.0011,0.003,0.0015,0.0092,0.0025,0.0001,0.0016,30014821,0.01,12,6,2896.0
2020-07-23,2020-07-23 18:48:59,Arm500,DOC 34028-2016,165.888,0,34,1,2,166.653,166.253,2.0,1567.0,0.4,1.0,3403.0,200,13,2155,9,320,350,110.0,0.291,0.1887,0.1446,0.5319,0.0041,0.0134,0.0477,0.0211,0.032,0.001,0.0031,0.0002,0.0007,0.0011,0.003,0.0015,0.0092,0.0025,0.0001,0.0016,30014816,0.01,17,3,9079.0
2020-07-23,2020-07-23 19:31:51,Arm500,DOC 34028-2016,159.744,0,35,1,2,160.496,160.096,6.0,1571.0,0.4,1.0,8192.0,200,7,2155,9,290,350,100.0,0.371,0.1892,0.1884,0.9935,0.0047,0.0124,0.0557,0.0193,0.0397,0.0011,0.0043,0.0003,0.001,0.0024,0.003,0.0005,0.0067,0.0031,0.0001,0.0021,30014811,0.01,8,5,3042.0
2020-07-23,2020-07-23 19:31:51,Arm500,DOC 34028-2016,159.744,0,35,1,2,160.496,160.096,6.0,1571.0,0.4,1.0,8436.0,200,7,2155,9,290,350,100.0,0.371,0.1892,0.1884,0.9935,0.0047,0.0124,0.0557,0.0193,0.0397,0.0011,0.0043,0.0003,0.001,0.0024,0.003,0.0005,0.0067,0.0031,0.0001,0.0021,30014815,0.01,13,4,5243.0
2020-07-23,2020-07-23 19:31:51,Arm500,DOC 34028-2016,159.744,0,35,1,2,160.496,160.096,6.0,1571.0,0.4,1.0,8192.0,200,7,2155,9,290,350,100.0,0.371,0.1892,0.1884,0.9935,0.0047,0.0124,0.0557,0.0193,0.0397,0.0011,0.0043,0.0003,0.001,0.0024,0.003,0.0005,0.0067,0.0031,0.0001,0.0021,30014804,0.01,11,5,4384.0
2020-07-23,2020-07-23 19:31:51,Arm500,DOC 34028-2016,159.744,0,35,1,2,160.496,160.096,6.0,1571.0,0.4,1.0,8948.0,200,7,2155,9,290,350,100.0,0.371,0.1892,0.1884,0.9935,0.0047,0.0124,0.0557,0.0193,0.0397,0.0011,0.0043,0.0003,0.001,0.0024,0.003,0.0005,0.0067,0.0031,0.0001,0.0021,30014809,0.01,18,6,2599.0
2020-07-23,2020-07-23 19:31:51,Arm500,DOC 34028-2016,159.744,0,35,1,2,160.496,160.096,6.0,1571.0,0.4,1.0,8948.0,200,7,2155,9,290,350,100.0,0.371,0.1892,0.1884,0.9935,0.0047,0.0124,0.0557,0.0193,0.0397,0.0011,0.0043,0.0003,0.001,0.0024,0.003,0.0005,0.0067,0.0031,0.0001,0.0021,30014821,0.01,12,6,2869.0
2020-07-23,2020-07-23 19:31:51,Arm500,DOC 34028-2016,159.744,0,35,1,2,160.496,160.096,6.0,1571.0,0.4,1.0,8248.0,200,7,2155,9,290,350,100.0,0.371,0.1892,0.1884,0.9935,0.0047,0.0124,0.0557,0.0193,0.0397,0.0011,0.0043,0.0003,0.001,0.0024,0.003,0.0005,0.0067,0.0031,0.0001,0.0021,30014803,0.01,15,1,3153.0
2020-07-23,2020-07-23 19:31:51,Arm500,DOC 34028-2016,159.744,0,35,1,2,160.496,160.096,6.0,1571.0,0.4,1.0,5908.0,200,7,2155,9,290,350,100.0,0.371,0.1892,0.1884,0.9935,0.0047,0.0124,0.0557,0.0193,0.0397,0.0011,0.0043,0.0003,0.001,0.0024,0.003,0.0005,0.0067,0.0031,0.0001,0.0021,30014820,0.01,16,2,6334.0
2020-07-23,2020-07-23 19:31:51,Arm500,DOC 34028-2016,159.744,0,35,1,2,160.496,160.096,6.0,1571.0,0.4,1.0,8436.0,200,7,2155,9,290,350,100.0,0.371,0.1892,0.1884,0.9935,0.0047,0.0124,0.0557,0.0193,0.0397,0.0011,0.0043,0.0003,0.001,0.0024,0.003,0.0005,0.0067,0.0031,0.0001,0.0021,30014808,0.01,10,4,7602.0
2020-07-23,2020-07-23 19:31:51,Arm500,DOC 34028-2016,159.744,0,35,1,2,160.496,160.096,6.0,1571.0,0.4,1.0,3431.0,200,7,2155,9,290,350,100.0,0.371,0.1892,0.1884,0.9935,0.0047,0.0124,0.0557,0.0193,0.0397,0.0011,0.0043,0.0003,0.001,0.0024,0.003,0.0005,0.0067,0.0031,0.0001,0.0021,30014816,0.01,17,3,9051.0
2020-07-23,2020-07-23 20:00:07,Arm500,DOC 34028-2016,168.96,0,36,1,2,169.731,169.331,7.0,1569.0,0.4,1.0,8275.0,200,7,2155,9,290,350,100.0,0.386,0.1962,0.1764,0.999,0.0072,0.0191,0.0757,0.0368,0.0584,0.0012,0.0075,0.0004,0.001,0.0027,0.0041,0.0005,0.007,0.0033,0.0001,0.0033,30014803,0.01,15,1,3126.0
2020-07-23,2020-07-23 20:00:07,Arm500,DOC 34028-2016,168.96,0,36,1,2,169.731,169.331,7.0,1569.0,0.4,1.0,8463.0,200,7,2155,9,290,350,100.0,0.386,0.1962,0.1764,0.999,0.0072,0.0191,0.0757,0.0368,0.0584,0.0012,0.0075,0.0004,0.001,0.0027,0.0041,0.0005,0.007,0.0033,0.0001,0.0033,30014808,0.01,10,4,7575.0
2020-07-23,2020-07-23 20:00:07,Arm500,DOC 34028-2016,168.96,0,36,1,2,169.731,169.331,7.0,1569.0,0.4,1.0,8220.0,200,7,2155,9,290,350,100.0,0.386,0.1962,0.1764,0.999,0.0072,0.0191,0.0757,0.0368,0.0584,0.0012,0.0075,0.0004,0.001,0.0027,0.0041,0.0005,0.007,0.0033,0.0001,0.0033,30014811,0.01,8,5,3014.0
2020-07-23,2020-07-23 20:00:07,Arm500,DOC 34028-2016,168.96,0,36,1,2,169.731,169.331,7.0,1569.0,0.4,1.0,3458.0,200,7,2155,9,290,350,100.0,0.386,0.1962,0.1764,0.999,0.0072,0.0191,0.0757,0.0368,0.0584,0.0012,0.0075,0.0004,0.001,0.0027,0.0041,0.0005,0.007,0.0033,0.0001,0.0033,30014816,0.01,17,3,9024.0
2020-07-23,2020-07-23 20:00:07,Arm500,DOC 34028-2016,168.96,0,36,1,2,169.731,169.331,7.0,1569.0,0.4,1.0,5935.0,200,7,2155,9,290,350,100.0,0.386,0.1962,0.1764,0.999,0.0072,0.0191,0.0757,0.0368,0.0584,0.0012,0.0075,0.0004,0.001,0.0027,0.0041,0.0005,0.007,0.0033,0.0001,0.0033,30014820,0.01,16,2,6307.0
2020-07-23,2020-07-23 20:00:07,Arm500,DOC 34028-2016,168.96,0,36,1,2,169.731,169.331,7.0,1569.0,0.4,1.0,8220.0,200,7,2155,9,290,350,100.0,0.386,0.1962,0.1764,0.999,0.0072,0.0191,0.0757,0.0368,0.0584,0.0012,0.0075,0.0004,0.001,0.0027,0.0041,0.0005,0.007,0.0033,0.0001,0.0033,30014804,0.01,11,5,4356.0
2020-07-23,2020-07-23 20:00:07,Arm500,DOC 34028-2016,168.96,0,36,1,2,169.731,169.331,7.0,1569.0,0.4,1.0,8979.0,200,7,2155,9,290,350,100.0,0.386,0.1962,0.1764,0.999,0.0072,0.0191,0.0757,0.0368,0.0584,0.0012,0.0075,0.0004,0.001,0.0027,0.0041,0.0005,0.007,0.0033,0.0001,0.0033,30014809,0.01,18,6,2568.0
2020-07-23,2020-07-23 20:00:07,Arm500,DOC 34028-2016,168.96,0,36,1,2,169.731,169.331,7.0,1569.0,0.4,1.0,8463.0,200,7,2155,9,290,350,100.0,0.386,0.1962,0.1764,0.999,0.0072,0.0191,0.0757,0.0368,0.0584,0.0012,0.0075,0.0004,0.001,0.0027,0.0041,0.0005,0.007,0.0033,0.0001,0.0033,30014815,0.01,13,4,5216.0
2020-07-23,2020-07-23 20:00:07,Arm500,DOC 34028-2016,168.96,0,36,1,2,169.731,169.331,7.0,1569.0,0.4,1.0,8979.0,200,7,2155,9,290,350,100.0,0.386,0.1962,0.1764,0.999,0.0072,0.0191,0.0757,0.0368,0.0584,0.0012,0.0075,0.0004,0.001,0.0027,0.0041,0.0005,0.007,0.0033,0.0001,0.0033,30014821,0.01,12,6,2838.0
2020-07-23,2020-07-23 20:48:48,Arm500,DOC 34028-2016,165.888,0,37,1,2,166.653,166.253,1.0,1564.0,0.4,1.0,9007.0,200,7,2155,9,290,350,100.0,0.376,0.1898,0.2062,1.0052,0.0049,0.0173,0.0614,0.0285,0.038,0.0013,0.0059,0.0003,0.001,0.0027,0.0032,0.0011,0.0077,0.0031,0.0001,0.0016,30014821,0.01,12,6,2810.0
2020-07-23,2020-07-23 20:48:48,Arm500,DOC 34028-2016,165.888,0,37,1,2,166.653,166.253,1.0,1564.0,0.4,1.0,3486.0,200,7,2155,9,290,350,100.0,0.376,0.1898,0.2062,1.0052,0.0049,0.0173,0.0614,0.0285,0.038,0.0013,0.0059,0.0003,0.001,0.0027,0.0032,0.0011,0.0077,0.0031,0.0001,0.0016,30014816,0.01,17,3,8996.0
2020-07-23,2020-07-23 20:48:48,Arm500,DOC 34028-2016,165.888,0,37,1,2,166.653,166.253,1.0,1564.0,0.4,1.0,9007.0,200,7,2155,9,290,350,100.0,0.376,0.1898,0.2062,1.0052,0.0049,0.0173,0.0614,0.0285,0.038,0.0013,0.0059,0.0003,0.001,0.0027,0.0032,0.0011,0.0077,0.0031,0.0001,0.0016,30014809,0.01,18,6,2540.0
2020-07-23,2020-07-23 20:48:48,Arm500,DOC 34028-2016,165.888,0,37,1,2,166.653,166.253,1.0,1564.0,0.4,1.0,8303.0,200,7,2155,9,290,350,100.0,0.376,0.1898,0.2062,1.0052,0.0049,0.0173,0.0614,0.0285,0.038,0.0013,0.0059,0.0003,0.001,0.0027,0.0032,0.0011,0.0077,0.0031,0.0001,0.0016,30014803,0.01,15,1,3098.0
2020-07-23,2020-07-23 20:48:48,Arm500,DOC 34028-2016,165.888,0,37,1,2,166.653,166.253,1.0,1564.0,0.4,1.0,8491.0,200,7,2155,9,290,350,100.0,0.376,0.1898,0.2062,1.0052,0.0049,0.0173,0.0614,0.0285,0.038,0.0013,0.0059,0.0003,0.001,0.0027,0.0032,0.0011,0.0077,0.0031,0.0001,0.0016,30014808,0.01,10,4,7547.0
2020-07-23,2020-07-23 20:48:48,Arm500,DOC 34028-2016,165.888,0,37,1,2,166.653,166.253,1.0,1564.0,0.4,1.0,8491.0,200,7,2155,9,290,350,100.0,0.376,0.1898,0.2062,1.0052,0.0049,0.0173,0.0614,0.0285,0.038,0.0013,0.0059,0.0003,0.001,0.0027,0.0032,0.0011,0.0077,0.0031,0.0001,0.0016,30014815,0.01,13,4,5188.0
2020-07-23,2020-07-23 20:48:48,Arm500,DOC 34028-2016,165.888,0,37,1,2,166.653,166.253,1.0,1564.0,0.4,1.0,5963.0,200,7,2155,9,290,350,100.0,0.376,0.1898,0.2062,1.0052,0.0049,0.0173,0.0614,0.0285,0.038,0.0013,0.0059,0.0003,0.001,0.0027,0.0032,0.0011,0.0077,0.0031,0.0001,0.0016,30014820,0.01,16,2,6279.0
2020-07-23,2020-07-23 20:48:48,Arm500,DOC 34028-2016,165.888,0,37,1,2,166.653,166.253,1.0,1564.0,0.4,1.0,8247.0,200,7,2155,9,290,350,100.0,0.376,0.1898,0.2062,1.0052,0.0049,0.0173,0.0614,0.0285,0.038,0.0013,0.0059,0.0003,0.001,0.0027,0.0032,0.0011,0.0077,0.0031,0.0001,0.0016,30014804,0.01,11,5,4329.0
2020-07-23,2020-07-23 20:48:48,Arm500,DOC 34028-2016,165.888,0,37,1,2,166.653,166.253,1.0,1564.0,0.4,1.0,8247.0,200,7,2155,9,290,350,100.0,0.376,0.1898,0.2062,1.0052,0.0049,0.0173,0.0614,0.0285,0.038,0.0013,0.0059,0.0003,0.001,0.0027,0.0032,0.0011,0.0077,0.0031,0.0001,0.0016,30014811,0.01,8,5,2987.0
2020-07-23,2020-07-23 21:25:11,Arm500,DOC 34028-2016,165.888,0,38,1,2,166.653,166.253,10.0,1559.0,0.4,1.0,8518.0,200,7,2155,9,290,350,100.0,0.383,0.1978,0.1865,1.0111,0.0041,0.0119,0.0553,0.0284,0.038,0.0011,0.0052,0.0003,0.0011,0.0025,0.0025,0.0008,0.0073,0.0032,0.0001,0.0023,30014808,0.01,10,4,7520.0
2020-07-23,2020-07-23 21:25:11,Arm500,DOC 34028-2016,165.888,0,38,1,2,166.653,166.253,10.0,1559.0,0.4,1.0,8330.0,200,7,2155,9,290,350,100.0,0.383,0.1978,0.1865,1.0111,0.0041,0.0119,0.0553,0.0284,0.038,0.0011,0.0052,0.0003,0.0011,0.0025,0.0025,0.0008,0.0073,0.0032,0.0001,0.0023,30014803,0.01,15,1,3071.0
2020-07-23,2020-07-23 21:25:11,Arm500,DOC 34028-2016,165.888,0,38,1,2,166.653,166.253,10.0,1559.0,0.4,1.0,8275.0,200,7,2155,9,290,350,100.0,0.383,0.1978,0.1865,1.0111,0.0041,0.0119,0.0553,0.0284,0.038,0.0011,0.0052,0.0003,0.0011,0.0025,0.0025,0.0008,0.0073,0.0032,0.0001,0.0023,30014811,0.01,8,5,2959.0
2020-07-23,2020-07-23 21:25:11,Arm500,DOC 34028-2016,165.888,0,38,1,2,166.653,166.253,10.0,1559.0,0.4,1.0,9034.0,200,7,2155,9,290,350,100.0,0.383,0.1978,0.1865,1.0111,0.0041,0.0119,0.0553,0.0284,0.038,0.0011,0.0052,0.0003,0.0011,0.0025,0.0025,0.0008,0.0073,0.0032,0.0001,0.0023,30014821,0.01,12,6,2783.0
2020-07-23,2020-07-23 21:25:11,Arm500,DOC 34028-2016,165.888,0,38,1,2,166.653,166.253,10.0,1559.0,0.4,1.0,3513.0,200,7,2155,9,290,350,100.0,0.383,0.1978,0.1865,1.0111,0.0041,0.0119,0.0553,0.0284,0.038,0.0011,0.0052,0.0003,0.0011,0.0025,0.0025,0.0008,0.0073,0.0032,0.0001,0.0023,30014816,0.01,17,3,8969.0
2020-07-23,2020-07-23 21:25:11,Arm500,DOC 34028-2016,165.888,0,38,1,2,166.653,166.253,10.0,1559.0,0.4,1.0,8275.0,200,7,2155,9,290,350,100.0,0.383,0.1978,0.1865,1.0111,0.0041,0.0119,0.0553,0.0284,0.038,0.0011,0.0052,0.0003,0.0011,0.0025,0.0025,0.0008,0.0073,0.0032,0.0001,0.0023,30014804,0.01,11,5,4301.0
2020-07-23,2020-07-23 21:25:11,Arm500,DOC 34028-2016,165.888,0,38,1,2,166.653,166.253,10.0,1559.0,0.4,1.0,8518.0,200,7,2155,9,290,350,100.0,0.383,0.1978,0.1865,1.0111,0.0041,0.0119,0.0553,0.0284,0.038,0.0011,0.0052,0.0003,0.0011,0.0025,0.0025,0.0008,0.0073,0.0032,0.0001,0.0023,30014815,0.01,13,4,5161.0
2020-07-23,2020-07-23 21:25:11,Arm500,DOC 34028-2016,165.888,0,38,1,2,166.653,166.253,10.0,1559.0,0.4,1.0,9034.0,200,7,2155,9,290,350,100.0,0.383,0.1978,0.1865,1.0111,0.0041,0.0119,0.0553,0.0284,0.038,0.0011,0.0052,0.0003,0.0011,0.0025,0.0025,0.0008,0.0073,0.0032,0.0001,0.0023,30014809,0.01,18,6,2513.0
2020-07-23,2020-07-23 21:25:11,Arm500,DOC 34028-2016,165.888,0,38,1,2,166.653,166.253,10.0,1559.0,0.4,1.0,5991.0,200,7,2155,9,290,350,100.0,0.383,0.1978,0.1865,1.0111,0.0041,0.0119,0.0553,0.0284,0.038,0.0011,0.0052,0.0003,0.0011,0.0025,0.0025,0.0008,0.0073,0.0032,0.0001,0.0023,30014820,0.01,16,2,6251.0
2020-07-23,2020-07-23 22:06:57,Arm500,DOC 34028-2016,159.744,0,39,1,2,160.496,160.096,7.0,1560.0,0.4,1.0,8299.0,200,7,2155,9,290,350,100.0,0.377,0.193,0.1973,1.0045,0.0052,0.0115,0.0585,0.0241,0.0311,0.001,0.0051,0.0004,0.001,0.0026,0.0029,0.0014,0.0075,0.0032,0.0001,0.0015,30014804,0.01,11,5,4277.0
2020-07-23,2020-07-23 22:06:57,Arm500,DOC 34028-2016,159.744,0,39,1,2,160.496,160.096,7.0,1560.0,0.4,1.0,9059.0,200,7,2155,9,290,350,100.0,0.377,0.193,0.1973,1.0045,0.0052,0.0115,0.0585,0.0241,0.0311,0.001,0.0051,0.0004,0.001,0.0026,0.0029,0.0014,0.0075,0.0032,0.0001,0.0015,30014809,0.01,18,6,2488.0
2020-07-23,2020-07-23 22:06:57,Arm500,DOC 34028-2016,159.744,0,39,1,2,160.496,160.096,7.0,1560.0,0.4,1.0,8358.0,200,7,2155,9,290,350,100.0,0.377,0.193,0.1973,1.0045,0.0052,0.0115,0.0585,0.0241,0.0311,0.001,0.0051,0.0004,0.001,0.0026,0.0029,0.0014,0.0075,0.0032,0.0001,0.0015,30014803,0.01,15,1,3043.0
2020-07-23,2020-07-23 22:06:57,Arm500,DOC 34028-2016,159.744,0,39,1,2,160.496,160.096,7.0,1560.0,0.4,1.0,8546.0,200,7,2155,9,290,350,100.0,0.377,0.193,0.1973,1.0045,0.0052,0.0115,0.0585,0.0241,0.0311,0.001,0.0051,0.0004,0.001,0.0026,0.0029,0.0014,0.0075,0.0032,0.0001,0.0015,30014808,0.01,10,4,7492.0
2020-07-23,2020-07-23 22:06:57,Arm500,DOC 34028-2016,159.744,0,39,1,2,160.496,160.096,7.0,1560.0,0.4,1.0,9059.0,200,7,2155,9,290,350,100.0,0.377,0.193,0.1973,1.0045,0.0052,0.0115,0.0585,0.0241,0.0311,0.001,0.0051,0.0004,0.001,0.0026,0.0029,0.0014,0.0075,0.0032,0.0001,0.0015,30014821,0.01,12,6,2758.0
2020-07-23,2020-07-23 22:06:57,Arm500,DOC 34028-2016,159.744,0,39,1,2,160.496,160.096,7.0,1560.0,0.4,1.0,8546.0,200,7,2155,9,290,350,100.0,0.377,0.193,0.1973,1.0045,0.0052,0.0115,0.0585,0.0241,0.0311,0.001,0.0051,0.0004,0.001,0.0026,0.0029,0.0014,0.0075,0.0032,0.0001,0.0015,30014815,0.01,13,4,5133.0
2020-07-23,2020-07-23 22:06:57,Arm500,DOC 34028-2016,159.744,0,39,1,2,160.496,160.096,7.0,1560.0,0.4,1.0,8299.0,200,7,2155,9,290,350,100.0,0.377,0.193,0.1973,1.0045,0.0052,0.0115,0.0585,0.0241,0.0311,0.001,0.0051,0.0004,0.001,0.0026,0.0029,0.0014,0.0075,0.0032,0.0001,0.0015,30014811,0.01,8,5,2935.0
2020-07-23,2020-07-23 22:06:57,Arm500,DOC 34028-2016,159.744,0,39,1,2,160.496,160.096,7.0,1560.0,0.4,1.0,3541.0,200,7,2155,9,290,350,100.0,0.377,0.193,0.1973,1.0045,0.0052,0.0115,0.0585,0.0241,0.0311,0.001,0.0051,0.0004,0.001,0.0026,0.0029,0.0014,0.0075,0.0032,0.0001,0.0015,30014816,0.01,17,3,8941.0
2020-07-23,2020-07-23 22:06:57,Arm500,DOC 34028-2016,159.744,0,39,1,2,160.496,160.096,7.0,1560.0,0.4,1.0,6018.0,200,7,2155,9,290,350,100.0,0.377,0.193,0.1973,1.0045,0.0052,0.0115,0.0585,0.0241,0.0311,0.001,0.0051,0.0004,0.001,0.0026,0.0029,0.0014,0.0075,0.0032,0.0001,0.0015,30014820,0.01,16,2,6224.0
2020-07-23,2020-07-23 22:47:22,Arm500,DOC 34028-2016,162.561,0,40,1,2,171.579,171.179,6.0,1563.0,0.4,1.0,8386.0,200,7,2155,9,290,350,100.0,0.389,0.1965,0.1765,1.0154,0.0076,0.0194,0.0868,0.0242,0.0398,0.0013,0.0056,0.0004,0.0009,0.003,0.0036,0.0013,0.008,0.0032,0.0002,0.0012,30014803,0.01,15,1,3015.0
2020-07-23,2020-07-23 22:47:22,Arm500,DOC 34028-2016,162.561,0,40,1,2,171.579,171.179,6.0,1563.0,0.4,1.0,8327.0,200,7,2155,9,290,350,100.0,0.389,0.1965,0.1765,1.0154,0.0076,0.0194,0.0868,0.0242,0.0398,0.0013,0.0056,0.0004,0.0009,0.003,0.0036,0.0013,0.008,0.0032,0.0002,0.0012,30014811,0.01,8,5,2907.0
2020-07-23,2020-07-23 22:47:22,Arm500,DOC 34028-2016,162.561,0,40,1,2,171.579,171.179,6.0,1563.0,0.4,1.0,8571.0,200,7,2155,9,290,350,100.0,0.389,0.1965,0.1765,1.0154,0.0076,0.0194,0.0868,0.0242,0.0398,0.0013,0.0056,0.0004,0.0009,0.003,0.0036,0.0013,0.008,0.0032,0.0002,0.0012,30014808,0.01,10,4,7467.0
2020-07-23,2020-07-23 22:47:22,Arm500,DOC 34028-2016,162.561,0,40,1,2,171.579,171.179,6.0,1563.0,0.4,1.0,8327.0,200,7,2155,9,290,350,100.0,0.389,0.1965,0.1765,1.0154,0.0076,0.0194,0.0868,0.0242,0.0398,0.0013,0.0056,0.0004,0.0009,0.003,0.0036,0.0013,0.008,0.0032,0.0002,0.0012,30014804,0.01,11,5,4249.0
2020-07-23,2020-07-23 22:47:22,Arm500,DOC 34028-2016,162.561,0,40,1,2,171.579,171.179,6.0,1563.0,0.4,1.0,9090.0,200,7,2155,9,290,350,100.0,0.389,0.1965,0.1765,1.0154,0.0076,0.0194,0.0868,0.0242,0.0398,0.0013,0.0056,0.0004,0.0009,0.003,0.0036,0.0013,0.008,0.0032,0.0002,0.0012,30014809,0.01,18,6,2457.0
2020-07-23,2020-07-23 22:47:22,Arm500,DOC 34028-2016,162.561,0,40,1,2,171.579,171.179,6.0,1563.0,0.4,1.0,8571.0,200,7,2155,9,290,350,100.0,0.389,0.1965,0.1765,1.0154,0.0076,0.0194,0.0868,0.0242,0.0398,0.0013,0.0056,0.0004,0.0009,0.003,0.0036,0.0013,0.008,0.0032,0.0002,0.0012,30014815,0.01,13,4,5108.0
2020-07-23,2020-07-23 22:47:22,Arm500,DOC 34028-2016,162.561,0,40,1,2,171.579,171.179,6.0,1563.0,0.4,1.0,3569.0,200,7,2155,9,290,350,100.0,0.389,0.1965,0.1765,1.0154,0.0076,0.0194,0.0868,0.0242,0.0398,0.0013,0.0056,0.0004,0.0009,0.003,0.0036,0.0013,0.008,0.0032,0.0002,0.0012,30014816,0.01,17,3,8913.0
2020-07-23,2020-07-23 22:47:22,Arm500,DOC 34028-2016,162.561,0,40,1,2,171.579,171.179,6.0,1563.0,0.4,1.0,6043.0,200,7,2155,9,290,350,100.0,0.389,0.1965,0.1765,1.0154,0.0076,0.0194,0.0868,0.0242,0.0398,0.0013,0.0056,0.0004,0.0009,0.003,0.0036,0.0013,0.008,0.0032,0.0002,0.0012,30014820,0.01,16,2,6199.0
2020-07-23,2020-07-23 22:47:22,Arm500,DOC 34028-2016,162.561,0,40,1,2,171.579,171.179,6.0,1563.0,0.4,1.0,9090.0,200,7,2155,9,290,350,100.0,0.389,0.1965,0.1765,1.0154,0.0076,0.0194,0.0868,0.0242,0.0398,0.0013,0.0056,0.0004,0.0009,0.003,0.0036,0.0013,0.008,0.0032,0.0002,0.0012,30014821,0.01,12,6,2727.0
2020-07-24,2020-07-24 00:22:48,Arm500,DOC 34028-2016,156.672,0,1,1,2,158.337,157.937,7.0,1575.0,0.4,4.0,6071.0,200,7,2155,9,290,350,100.0,0.375,0.1892,0.1599,1.0011,0.0066,0.0183,0.0618,0.0354,0.038,0.0011,0.007,0.0004,0.0009,0.0027,0.0023,0.0009,0.0095,0.0032,0.0001,0.0031,30014820,0.08,16,2,6171.0
2020-07-24,2020-07-24 00:22:48,Arm500,DOC 34028-2016,156.672,0,1,1,2,158.337,157.937,7.0,1575.0,0.4,4.0,3597.0,200,7,2155,9,290,350,100.0,0.375,0.1892,0.1599,1.0011,0.0066,0.0183,0.0618,0.0354,0.038,0.0011,0.007,0.0004,0.0009,0.0027,0.0023,0.0009,0.0095,0.0032,0.0001,0.0031,30014810,0.08,9,3,15266.0
2020-07-24,2020-07-24 00:22:48,Arm500,DOC 34028-2016,156.672,0,1,1,2,158.337,157.937,7.0,1575.0,0.4,4.0,10536.0,200,7,2155,9,290,350,100.0,0.375,0.1892,0.1599,1.0011,0.0066,0.0183,0.0618,0.0354,0.038,0.0011,0.007,0.0004,0.0009,0.0027,0.0023,0.0009,0.0095,0.0032,0.0001,0.0031,30014804,0.08,11,5,2040.0
2020-07-24,2020-07-24 00:22:48,Arm500,DOC 34028-2016,156.672,0,1,1,2,158.337,157.937,7.0,1575.0,0.4,4.0,6071.0,200,7,2155,9,290,350,100.0,0.375,0.1892,0.1599,1.0011,0.0066,0.0183,0.0618,0.0354,0.038,0.0011,0.007,0.0004,0.0009,0.0027,0.0023,0.0009,0.0095,0.0032,0.0001,0.0031,30014807,0.08,14,2,5746.0
2020-07-24,2020-07-24 00:22:48,Arm500,DOC 34028-2016,156.672,0,1,1,2,158.337,157.937,7.0,1575.0,0.4,4.0,10679.0,200,7,2155,9,290,350,100.0,0.375,0.1892,0.1599,1.0011,0.0066,0.0183,0.0618,0.0354,0.038,0.0011,0.007,0.0004,0.0009,0.0027,0.0023,0.0009,0.0095,0.0032,0.0001,0.0031,30014809,0.08,18,6,868.0
2020-07-24,2020-07-24 00:22:48,Arm500,DOC 34028-2016,156.672,0,1,1,2,158.337,157.937,7.0,1575.0,0.4,4.0,8411.0,200,7,2155,9,290,350,100.0,0.375,0.1892,0.1599,1.0011,0.0066,0.0183,0.0618,0.0354,0.038,0.0011,0.007,0.0004,0.0009,0.0027,0.0023,0.0009,0.0095,0.0032,0.0001,0.0031,30014803,0.08,15,1,2990.0
2020-07-24,2020-07-24 00:22:48,Arm500,DOC 34028-2016,156.672,0,1,1,2,158.337,157.937,7.0,1575.0,0.4,4.0,10679.0,200,7,2155,9,290,350,100.0,0.375,0.1892,0.1599,1.0011,0.0066,0.0183,0.0618,0.0354,0.038,0.0011,0.007,0.0004,0.0009,0.0027,0.0023,0.0009,0.0095,0.0032,0.0001,0.0031,30014811,0.08,8,6,555.0
2020-07-24,2020-07-24 00:22:48,Arm500,DOC 34028-2016,156.672,0,1,1,2,158.337,157.937,7.0,1575.0,0.4,4.0,8411.0,200,7,2155,9,290,350,100.0,0.375,0.1892,0.1599,1.0011,0.0066,0.0183,0.0618,0.0354,0.038,0.0011,0.007,0.0004,0.0009,0.0027,0.0023,0.0009,0.0095,0.0032,0.0001,0.0031,30014817,0.08,7,1,3323.0
2020-07-24,2020-07-24 00:22:48,Arm500,DOC 34028-2016,156.672,0,1,1,2,158.337,157.937,7.0,1575.0,0.4,4.0,3597.0,200,7,2155,9,290,350,100.0,0.375,0.1892,0.1599,1.0011,0.0066,0.0183,0.0618,0.0354,0.038,0.0011,0.007,0.0004,0.0009,0.0027,0.0023,0.0009,0.0095,0.0032,0.0001,0.0031,30014816,0.08,17,3,8885.0
2020-07-24,2020-07-24 00:22:48,Arm500,DOC 34028-2016,156.672,0,1,1,2,158.337,157.937,7.0,1575.0,0.4,4.0,9884.0,200,7,2155,9,290,350,100.0,0.375,0.1892,0.1599,1.0011,0.0066,0.0183,0.0618,0.0354,0.038,0.0011,0.007,0.0004,0.0009,0.0027,0.0023,0.0009,0.0095,0.0032,0.0001,0.0031,30014808,0.08,10,4,6154.0
2020-07-24,2020-07-24 00:26:59,Arm500,DOC 34028-2016,165.888,0,12,1,2,166.653,166.253,6.0,1566.0,0.4,6.0,8211.0,200,13,2155,9,320,350,110.0,0.293,0.1926,0.147,0.5218,0.0022,0.0098,0.0409,0.0182,0.0425,0.0013,0.0027,0.0003,0.0008,0.0017,0.002,0.0007,0.0067,0.0027,0.0001,0.005,30014803,0.01,15,1,3190.0
2020-07-24,2020-07-24 00:26:59,Arm500,DOC 34028-2016,165.888,0,12,1,2,166.653,166.253,6.0,1566.0,0.4,6.0,8652.0,200,13,2155,9,320,350,110.0,0.293,0.1926,0.147,0.5218,0.0022,0.0098,0.0409,0.0182,0.0425,0.0013,0.0027,0.0003,0.0008,0.0017,0.002,0.0007,0.0067,0.0027,0.0001,0.005,30014809,0.01,18,6,2895.0
2020-07-24,2020-07-24 00:26:59,Arm500,DOC 34028-2016,165.888,0,12,1,2,166.653,166.253,6.0,1566.0,0.4,6.0,11416.0,200,13,2155,9,320,350,110.0,0.293,0.1926,0.147,0.5218,0.0022,0.0098,0.0409,0.0182,0.0425,0.0013,0.0027,0.0003,0.0008,0.0017,0.002,0.0007,0.0067,0.0027,0.0001,0.005,30014804,0.01,11,5,1160.0
2020-07-24,2020-07-24 00:26:59,Arm500,DOC 34028-2016,165.888,0,12,1,2,166.653,166.253,6.0,1566.0,0.4,6.0,11859.0,200,13,2155,9,320,350,110.0,0.293,0.1926,0.147,0.5218,0.0022,0.0098,0.0409,0.0182,0.0425,0.0013,0.0027,0.0003,0.0008,0.0017,0.002,0.0007,0.0067,0.0027,0.0001,0.005,30014816,0.01,17,3,623.0
2020-07-24,2020-07-24 00:26:59,Arm500,DOC 34028-2016,165.888,0,12,1,2,166.653,166.253,6.0,1566.0,0.4,6.0,10663.0,200,13,2155,9,320,350,110.0,0.293,0.1926,0.147,0.5218,0.0022,0.0098,0.0409,0.0182,0.0425,0.0013,0.0027,0.0003,0.0008,0.0017,0.002,0.0007,0.0067,0.0027,0.0001,0.005,30014807,0.01,14,2,1154.0
2020-07-24,2020-07-24 00:26:59,Arm500,DOC 34028-2016,165.888,0,12,1,2,166.653,166.253,6.0,1566.0,0.4,6.0,8652.0,200,13,2155,9,320,350,110.0,0.293,0.1926,0.147,0.5218,0.0022,0.0098,0.0409,0.0182,0.0425,0.0013,0.0027,0.0003,0.0008,0.0017,0.002,0.0007,0.0067,0.0027,0.0001,0.005,30014811,0.01,8,6,2582.0
2020-07-24,2020-07-24 00:26:59,Arm500,DOC 34028-2016,165.888,0,12,1,2,166.653,166.253,6.0,1566.0,0.4,6.0,10770.0,200,13,2155,9,320,350,110.0,0.293,0.1926,0.147,0.5218,0.0022,0.0098,0.0409,0.0182,0.0425,0.0013,0.0027,0.0003,0.0008,0.0017,0.002,0.0007,0.0067,0.0027,0.0001,0.005,30014808,0.01,10,4,5268.0
2020-07-24,2020-07-24 00:26:59,Arm500,DOC 34028-2016,165.888,0,12,1,2,166.653,166.253,6.0,1566.0,0.4,6.0,11859.0,200,13,2155,9,320,350,110.0,0.293,0.1926,0.147,0.5218,0.0022,0.0098,0.0409,0.0182,0.0425,0.0013,0.0027,0.0003,0.0008,0.0017,0.002,0.0007,0.0067,0.0027,0.0001,0.005,30014810,0.01,9,3,7004.0
2020-07-24,2020-07-24 00:26:59,Arm500,DOC 34028-2016,165.888,0,12,1,2,166.653,166.253,6.0,1566.0,0.4,6.0,8211.0,200,13,2155,9,320,350,110.0,0.293,0.1926,0.147,0.5218,0.0022,0.0098,0.0409,0.0182,0.0425,0.0013,0.0027,0.0003,0.0008,0.0017,0.002,0.0007,0.0067,0.0027,0.0001,0.005,30014817,0.01,7,1,3523.0
2020-07-24,2020-07-24 00:26:59,Arm500,DOC 34028-2016,165.888,0,12,1,2,166.653,166.253,6.0,1566.0,0.4,6.0,10663.0,200,13,2155,9,320,350,110.0,0.293,0.1926,0.147,0.5218,0.0022,0.0098,0.0409,0.0182,0.0425,0.0013,0.0027,0.0003,0.0008,0.0017,0.002,0.0007,0.0067,0.0027,0.0001,0.005,30014820,0.01,16,2,1579.0
2020-07-24,2020-07-24 01:01:45,Arm500,DOC 34028-2016,159.744,0,2,1,2,160.496,160.096,1.0,1564.0,0.4,4.0,8438.0,200,7,2155,9,290,350,100.0,0.395,0.2079,0.1811,1.0078,0.0066,0.0177,0.0638,0.0293,0.0392,0.0012,0.0056,0.0003,0.001,0.0027,0.003,0.0009,0.0087,0.0033,0.0001,0.0017,30014817,0.01,7,1,3296.0
2020-07-24,2020-07-24 01:01:45,Arm500,DOC 34028-2016,159.744,0,2,1,2,160.496,160.096,1.0,1564.0,0.4,4.0,8438.0,200,7,2155,9,290,350,100.0,0.395,0.2079,0.1811,1.0078,0.0066,0.0177,0.0638,0.0293,0.0392,0.0012,0.0056,0.0003,0.001,0.0027,0.003,0.0009,0.0087,0.0033,0.0001,0.0017,30014803,0.01,15,1,2963.0
2020-07-24,2020-07-24 01:01:45,Arm500,DOC 34028-2016,159.744,0,2,1,2,160.496,160.096,1.0,1564.0,0.4,4.0,10560.0,200,7,2155,9,290,350,100.0,0.395,0.2079,0.1811,1.0078,0.0066,0.0177,0.0638,0.0293,0.0392,0.0012,0.0056,0.0003,0.001,0.0027,0.003,0.0009,0.0087,0.0033,0.0001,0.0017,30014804,0.01,11,5,2016.0
2020-07-24,2020-07-24 01:01:45,Arm500,DOC 34028-2016,159.744,0,2,1,2,160.496,160.096,1.0,1564.0,0.4,4.0,10706.0,200,7,2155,9,290,350,100.0,0.395,0.2079,0.1811,1.0078,0.0066,0.0177,0.0638,0.0293,0.0392,0.0012,0.0056,0.0003,0.001,0.0027,0.003,0.0009,0.0087,0.0033,0.0001,0.0017,30014809,0.01,18,6,841.0
2020-07-24,2020-07-24 01:01:45,Arm500,DOC 34028-2016,159.744,0,2,1,2,160.496,160.096,1.0,1564.0,0.4,4.0,3621.0,200,7,2155,9,290,350,100.0,0.395,0.2079,0.1811,1.0078,0.0066,0.0177,0.0638,0.0293,0.0392,0.0012,0.0056,0.0003,0.001,0.0027,0.003,0.0009,0.0087,0.0033,0.0001,0.0017,30014816,0.01,17,3,8861.0
2020-07-24,2020-07-24 01:01:45,Arm500,DOC 34028-2016,159.744,0,2,1,2,160.496,160.096,1.0,1564.0,0.4,4.0,6098.0,200,7,2155,9,290,350,100.0,0.395,0.2079,0.1811,1.0078,0.0066,0.0177,0.0638,0.0293,0.0392,0.0012,0.0056,0.0003,0.001,0.0027,0.003,0.0009,0.0087,0.0033,0.0001,0.0017,30014807,0.01,14,2,5719.0
2020-07-24,2020-07-24 01:01:45,Arm500,DOC 34028-2016,159.744,0,2,1,2,160.496,160.096,1.0,1564.0,0.4,4.0,3621.0,200,7,2155,9,290,350,100.0,0.395,0.2079,0.1811,1.0078,0.0066,0.0177,0.0638,0.0293,0.0392,0.0012,0.0056,0.0003,0.001,0.0027,0.003,0.0009,0.0087,0.0033,0.0001,0.0017,30014810,0.01,9,3,15242.0
2020-07-24,2020-07-24 01:01:45,Arm500,DOC 34028-2016,159.744,0,2,1,2,160.496,160.096,1.0,1564.0,0.4,4.0,10706.0,200,7,2155,9,290,350,100.0,0.395,0.2079,0.1811,1.0078,0.0066,0.0177,0.0638,0.0293,0.0392,0.0012,0.0056,0.0003,0.001,0.0027,0.003,0.0009,0.0087,0.0033,0.0001,0.0017,30014811,0.01,8,6,528.0
2020-07-24,2020-07-24 01:01:45,Arm500,DOC 34028-2016,159.744,0,2,1,2,160.496,160.096,1.0,1564.0,0.4,4.0,6098.0,200,7,2155,9,290,350,100.0,0.395,0.2079,0.1811,1.0078,0.0066,0.0177,0.0638,0.0293,0.0392,0.0012,0.0056,0.0003,0.001,0.0027,0.003,0.0009,0.0087,0.0033,0.0001,0.0017,30014820,0.01,16,2,6144.0
2020-07-24,2020-07-24 01:01:45,Arm500,DOC 34028-2016,159.744,0,2,1,2,160.496,160.096,1.0,1564.0,0.4,4.0,9911.0,200,7,2155,9,290,350,100.0,0.395,0.2079,0.1811,1.0078,0.0066,0.0177,0.0638,0.0293,0.0392,0.0012,0.0056,0.0003,0.001,0.0027,0.003,0.0009,0.0087,0.0033,0.0001,0.0017,30014808,0.01,10,4,6127.0
2020-07-24,2020-07-24 01:50:55,Arm500,DOC 34028-2016,165.719,0,3,1,2,166.483,166.083,10.0,1561.0,0.4,4.0,8466.0,200,7,2155,9,290,350,100.0,0.378,0.1924,0.2008,1.0135,0.0054,0.018,0.0576,0.0237,0.0339,0.0013,0.0034,0.0004,0.0011,0.0026,0.0023,0.0011,0.0064,0.0033,0.0001,0.0014,30014803,0.01,15,1,2935.0
2020-07-24,2020-07-24 01:50:55,Arm500,DOC 34028-2016,165.719,0,3,1,2,166.483,166.083,10.0,1561.0,0.4,4.0,9939.0,200,7,2155,9,290,350,100.0,0.378,0.1924,0.2008,1.0135,0.0054,0.018,0.0576,0.0237,0.0339,0.0013,0.0034,0.0004,0.0011,0.0026,0.0023,0.0011,0.0064,0.0033,0.0001,0.0014,30014808,0.01,10,4,6099.0
2020-07-24,2020-07-24 01:50:55,Arm500,DOC 34028-2016,165.719,0,3,1,2,166.483,166.083,10.0,1561.0,0.4,4.0,3649.0,200,7,2155,9,290,350,100.0,0.378,0.1924,0.2008,1.0135,0.0054,0.018,0.0576,0.0237,0.0339,0.0013,0.0034,0.0004,0.0011,0.0026,0.0023,0.0011,0.0064,0.0033,0.0001,0.0014,30014816,0.01,17,3,8833.0
2020-07-24,2020-07-24 01:50:55,Arm500,DOC 34028-2016,165.719,0,3,1,2,166.483,166.083,10.0,1561.0,0.4,4.0,10734.0,200,7,2155,9,290,350,100.0,0.378,0.1924,0.2008,1.0135,0.0054,0.018,0.0576,0.0237,0.0339,0.0013,0.0034,0.0004,0.0011,0.0026,0.0023,0.0011,0.0064,0.0033,0.0001,0.0014,30014811,0.01,8,6,500.0
2020-07-24,2020-07-24 01:50:55,Arm500,DOC 34028-2016,165.719,0,3,1,2,166.483,166.083,10.0,1561.0,0.4,4.0,10588.0,200,7,2155,9,290,350,100.0,0.378,0.1924,0.2008,1.0135,0.0054,0.018,0.0576,0.0237,0.0339,0.0013,0.0034,0.0004,0.0011,0.0026,0.0023,0.0011,0.0064,0.0033,0.0001,0.0014,30014804,0.01,11,5,1988.0
2020-07-24,2020-07-24 01:50:55,Arm500,DOC 34028-2016,165.719,0,3,1,2,166.483,166.083,10.0,1561.0,0.4,4.0,6126.0,200,7,2155,9,290,350,100.0,0.378,0.1924,0.2008,1.0135,0.0054,0.018,0.0576,0.0237,0.0339,0.0013,0.0034,0.0004,0.0011,0.0026,0.0023,0.0011,0.0064,0.0033,0.0001,0.0014,30014820,0.01,16,2,6116.0
2020-07-24,2020-07-24 01:50:55,Arm500,DOC 34028-2016,165.719,0,3,1,2,166.483,166.083,10.0,1561.0,0.4,4.0,10734.0,200,7,2155,9,290,350,100.0,0.378,0.1924,0.2008,1.0135,0.0054,0.018,0.0576,0.0237,0.0339,0.0013,0.0034,0.0004,0.0011,0.0026,0.0023,0.0011,0.0064,0.0033,0.0001,0.0014,30014809,0.01,18,6,813.0
2020-07-24,2020-07-24 01:50:55,Arm500,DOC 34028-2016,165.719,0,3,1,2,166.483,166.083,10.0,1561.0,0.4,4.0,3649.0,200,7,2155,9,290,350,100.0,0.378,0.1924,0.2008,1.0135,0.0054,0.018,0.0576,0.0237,0.0339,0.0013,0.0034,0.0004,0.0011,0.0026,0.0023,0.0011,0.0064,0.0033,0.0001,0.0014,30014810,0.01,9,3,15214.0
2020-07-24,2020-07-24 01:50:55,Arm500,DOC 34028-2016,165.719,0,3,1,2,166.483,166.083,10.0,1561.0,0.4,4.0,8466.0,200,7,2155,9,290,350,100.0,0.378,0.1924,0.2008,1.0135,0.0054,0.018,0.0576,0.0237,0.0339,0.0013,0.0034,0.0004,0.0011,0.0026,0.0023,0.0011,0.0064,0.0033,0.0001,0.0014,30014817,0.01,7,1,3268.0
2020-07-24,2020-07-24 01:50:55,Arm500,DOC 34028-2016,165.719,0,3,1,2,166.483,166.083,10.0,1561.0,0.4,4.0,6126.0,200,7,2155,9,290,350,100.0,0.378,0.1924,0.2008,1.0135,0.0054,0.018,0.0576,0.0237,0.0339,0.0013,0.0034,0.0004,0.0011,0.0026,0.0023,0.0011,0.0064,0.0033,0.0001,0.0014,30014807,0.01,14,2,5691.0
2020-07-24,2020-07-24 02:29:36,Arm500,DOC 34028-2016,162.755,0,4,1,2,163.513,163.113,6.0,1561.0,0.4,4.0,10758.0,200,7,2155,9,290,350,100.0,0.4,0.211,0.1756,1.0379,0.0106,0.0204,0.0575,0.0184,0.0378,0.0012,0.0029,0.0004,0.001,0.0029,0.0022,0.0008,0.0079,0.0033,0.0001,0.0038,30014809,0.01,18,6,789.0
2020-07-24,2020-07-24 02:29:36,Arm500,DOC 34028-2016,162.755,0,4,1,2,163.513,163.113,6.0,1561.0,0.4,4.0,10615.0,200,7,2155,9,290,350,100.0,0.4,0.211,0.1756,1.0379,0.0106,0.0204,0.0575,0.0184,0.0378,0.0012,0.0029,0.0004,0.001,0.0029,0.0022,0.0008,0.0079,0.0033,0.0001,0.0038,30014804,0.01,11,5,1961.0
2020-07-24,2020-07-24 02:29:36,Arm500,DOC 34028-2016,162.755,0,4,1,2,163.513,163.113,6.0,1561.0,0.4,4.0,10758.0,200,7,2155,9,290,350,100.0,0.4,0.211,0.1756,1.0379,0.0106,0.0204,0.0575,0.0184,0.0378,0.0012,0.0029,0.0004,0.001,0.0029,0.0022,0.0008,0.0079,0.0033,0.0001,0.0038,30014811,0.01,8,6,476.0
2020-07-24,2020-07-24 02:29:36,Arm500,DOC 34028-2016,162.755,0,4,1,2,163.513,163.113,6.0,1561.0,0.4,4.0,3676.0,200,7,2155,9,290,350,100.0,0.4,0.211,0.1756,1.0379,0.0106,0.0204,0.0575,0.0184,0.0378,0.0012,0.0029,0.0004,0.001,0.0029,0.0022,0.0008,0.0079,0.0033,0.0001,0.0038,30014816,0.01,17,3,8806.0
2020-07-24,2020-07-24 02:29:36,Arm500,DOC 34028-2016,162.755,0,4,1,2,163.513,163.113,6.0,1561.0,0.4,4.0,8493.0,200,7,2155,9,290,350,100.0,0.4,0.211,0.1756,1.0379,0.0106,0.0204,0.0575,0.0184,0.0378,0.0012,0.0029,0.0004,0.001,0.0029,0.0022,0.0008,0.0079,0.0033,0.0001,0.0038,30014817,0.01,7,1,3241.0
2020-07-24,2020-07-24 02:29:36,Arm500,DOC 34028-2016,162.755,0,4,1,2,163.513,163.113,6.0,1561.0,0.4,4.0,6153.0,200,7,2155,9,290,350,100.0,0.4,0.211,0.1756,1.0379,0.0106,0.0204,0.0575,0.0184,0.0378,0.0012,0.0029,0.0004,0.001,0.0029,0.0022,0.0008,0.0079,0.0033,0.0001,0.0038,30014820,0.01,16,2,6089.0
2020-07-24,2020-07-24 02:29:36,Arm500,DOC 34028-2016,162.755,0,4,1,2,163.513,163.113,6.0,1561.0,0.4,4.0,9966.0,200,7,2155,9,290,350,100.0,0.4,0.211,0.1756,1.0379,0.0106,0.0204,0.0575,0.0184,0.0378,0.0012,0.0029,0.0004,0.001,0.0029,0.0022,0.0008,0.0079,0.0033,0.0001,0.0038,30014808,0.01,10,4,6072.0
2020-07-24,2020-07-24 02:29:36,Arm500,DOC 34028-2016,162.755,0,4,1,2,163.513,163.113,6.0,1561.0,0.4,4.0,6153.0,200,7,2155,9,290,350,100.0,0.4,0.211,0.1756,1.0379,0.0106,0.0204,0.0575,0.0184,0.0378,0.0012,0.0029,0.0004,0.001,0.0029,0.0022,0.0008,0.0079,0.0033,0.0001,0.0038,30014807,0.01,14,2,5664.0
2020-07-24,2020-07-24 02:29:36,Arm500,DOC 34028-2016,162.755,0,4,1,2,163.513,163.113,6.0,1561.0,0.4,4.0,8493.0,200,7,2155,9,290,350,100.0,0.4,0.211,0.1756,1.0379,0.0106,0.0204,0.0575,0.0184,0.0378,0.0012,0.0029,0.0004,0.001,0.0029,0.0022,0.0008,0.0079,0.0033,0.0001,0.0038,30014803,0.01,15,1,2908.0
2020-07-24,2020-07-24 02:29:36,Arm500,DOC 34028-2016,162.755,0,4,1,2,163.513,163.113,6.0,1561.0,0.4,4.0,3676.0,200,7,2155,9,290,350,100.0,0.4,0.211,0.1756,1.0379,0.0106,0.0204,0.0575,0.0184,0.0378,0.0012,0.0029,0.0004,0.001,0.0029,0.0022,0.0008,0.0079,0.0033,0.0001,0.0038,30014810,0.01,9,3,15187.0
2020-07-24,2020-07-24 03:08:43,Arm500,DOC 34028-2016,162.816,0,5,1,2,163.575,163.175,2.0,1564.0,0.4,4.0,6181.0,200,7,2155,9,290,350,100.0,0.377,0.1918,0.1818,1.0063,0.0074,0.0189,0.0594,0.0196,0.042,0.0011,0.0029,0.0004,0.0011,0.003,0.0025,0.0009,0.0074,0.0032,0.0001,0.0016,30014807,0.03,14,2,5636.0
