Repository: khw11044/Iron-CCM-RUL

# 연속 주조기의 RUL 데이터 분석

## RUL Dataset from Continuous Casting Machine

[캐글 페이지](https://www.kaggle.com/datasets/yuriykatser/rul-dataset-from-continuous-casting-machine)

## 도메인 설명 

연주공정: 연주공정은 철강산업에서 철 제품을 생산하는 공정중 하나로 연속주조의 줄임말이다. 액체상태의 용강을 주형에 넣어 고체가 되도록 식히는 과정이며 이 과정을 거쳐, 슬래브, 브룸, 빌렛의 반제품이 만들어진다.
주괴(鑄塊, ingot)란 상대적으로 순도가 높은 물질의 덩어리다. 보통 금속을 가공하기 좋게 주물로 뜬 것을 말한다.

____


연속 주조 기계(이하 'CCM')는 액체 상태의 철강을 주어진 단면의 고체 빌릿으로 변환하는 장치로, 이후 롤링 생산(예: 철근)이 이루어진다.

금형 슬리브는 CCM 금형의 가장 중요하고 빠르게 마모되는 부분이다. 슬리브는 둥근 형태나 프로파일 단면의 수냉식 구리 파이프이다. 용융 금속이 슬리브 벽과 접촉하면 결정화되며, 주괴의 기본 고체 껍질이 형성된다.

**슬리브 운영 중 주요 생산 문제**는 슬리브의 구리 파이프 표면에 결함이 생기고 내부 공간의 프로파일이 변형되어 열 조건이 방해받는 것이다. 이는 결과적으로 주괴의 품질에 영향을 미친다.

File: data/data_noNull.csv (part 58 of 73)
date,sample_time_continuous_caster,steel_type,doc_requirement,"workpiece_weight, tonn",workpiece_slice_geometry_150x150,cast_in_row,alloy_type_open,"alloy_speed, meter/minute","steel_weight_theoretical, tonn","steel_weight, tonn",grab1_num,"steel_temperature_grab1, Celsius deg.","metal_residue_grab1, tonn",grab2_num,"resistance, tonn","swing_frequency, amount/minute","crystallizer_movement, mm","water_consumption, liter/minute","water_temperature_delta, Celsius deg.","water_consumption_secondary_cooling_zone_num1, liter/minute","water_consumption_secondary_cooling_zone_num2, liter/minute","water_consumption_secondary_cooling_zone_num3, liter/minute","Ce, %","C, %","Si, %","Mn,%","S, %","P, %","Cr, %","Ni, %","Cu, %","As, %","Mo, %","Nb, %","Ti, %","V, %","Al, %","Ca, %","N, %","Pb, %","Mg, %","Zn, %",sleeve,"quantity, tonn",num_crystallizer,num_stream,RUL
2020-07-24,2020-07-24 03:08:43,Arm500,DOC 34028-2016,162.816,0,5,1,2,163.575,163.175,2.0,1564.0,0.4,4.0,6181.0,200,7,2155,9,290,350,100.0,0.377,0.1918,0.1818,1.0063,0.0074,0.0189,0.0594,0.0196,0.042,0.0011,0.0029,0.0004,0.0011,0.003,0.0025,0.0009,0.0074,0.0032,0.0001,0.0016,30014820,0.03,16,2,6061.0
2020-07-24,2020-07-24 03:08:43,Arm500,DOC 34028-2016,162.816,0,5,1,2,163.575,163.175,2.0,1564.0,0.4,4.0,10643.0,200,7,2155,9,290,350,100.0,0.377,0.1918,0.1818,1.0063,0.0074,0.0189,0.0594,0.0196,0.042,0.0011,0.0029,0.0004,0.0011,0.003,0.0025,0.0009,0.0074,0.0032,0.0001,0.0016,30014804,0.03,11,5,1933.0
2020-07-24,2020-07-24 03:08:43,Arm500,DOC 34028-2016,162.816,0,5,1,2,163.575,163.175,2.0,1564.0,0.4,4.0,8521.0,200,7,2155,9,290,350,100.0,0.377,0.1918,0.1818,1.0063,0.0074,0.0189,0.0594,0.0196,0.042,0.0011,0.0029,0.0004,0.0011,0.003,0.0025,0.0009,0.0074,0.0032,0.0001,0.0016,30014803,0.03,15,1,2880.0
2020-07-24,2020-07-24 03:08:43,Arm500,DOC 34028-2016,162.816,0,5,1,2,163.575,163.175,2.0,1564.0,0.4,4.0,3704.0,200,7,2155,9,290,350,100.0,0.377,0.1918,0.1818,1.0063,0.0074,0.0189,0.0594,0.0196,0.042,0.0011,0.0029,0.0004,0.0011,0.003,0.0025,0.0009,0.0074,0.0032,0.0001,0.0016,30014816,0.03,17,3,8778.0
2020-07-24,2020-07-24 03:08:43,Arm500,DOC 34028-2016,162.816,0,5,1,2,163.575,163.175,2.0,1564.0,0.4,4.0,9994.0,200,7,2155,9,290,350,100.0,0.377,0.1918,0.1818,1.0063,0.0074,0.0189,0.0594,0.0196,0.042,0.0011,0.0029,0.0004,0.0011,0.003,0.0025,0.0009,0.0074,0.0032,0.0001,0.0016,30014808,0.03,10,4,6044.0
2020-07-24,2020-07-24 03:08:43,Arm500,DOC 34028-2016,162.816,0,5,1,2,163.575,163.175,2.0,1564.0,0.4,4.0,8521.0,200,7,2155,9,290,350,100.0,0.377,0.1918,0.1818,1.0063,0.0074,0.0189,0.0594,0.0196,0.042,0.0011,0.0029,0.0004,0.0011,0.003,0.0025,0.0009,0.0074,0.0032,0.0001,0.0016,30014817,0.03,7,1,3213.0
2020-07-24,2020-07-24 03:08:43,Arm500,DOC 34028-2016,162.816,0,5,1,2,163.575,163.175,2.0,1564.0,0.4,4.0,10783.0,200,7,2155,9,290,350,100.0,0.377,0.1918,0.1818,1.0063,0.0074,0.0189,0.0594,0.0196,0.042,0.0011,0.0029,0.0004,0.0011,0.003,0.0025,0.0009,0.0074,0.0032,0.0001,0.0016,30014809,0.03,18,6,764.0
2020-07-24,2020-07-24 03:08:43,Arm500,DOC 34028-2016,162.816,0,5,1,2,163.575,163.175,2.0,1564.0,0.4,4.0,3704.0,200,7,2155,9,290,350,100.0,0.377,0.1918,0.1818,1.0063,0.0074,0.0189,0.0594,0.0196,0.042,0.0011,0.0029,0.0004,0.0011,0.003,0.0025,0.0009,0.0074,0.0032,0.0001,0.0016,30014810,0.03,9,3,15159.0
2020-07-24,2020-07-24 03:08:43,Arm500,DOC 34028-2016,162.816,0,5,1,2,163.575,163.175,2.0,1564.0,0.4,4.0,10783.0,200,7,2155,9,290,350,100.0,0.377,0.1918,0.1818,1.0063,0.0074,0.0189,0.0594,0.0196,0.042,0.0011,0.0029,0.0004,0.0011,0.003,0.0025,0.0009,0.0074,0.0032,0.0001,0.0016,30014811,0.03,8,6,451.0
2020-07-24,2020-07-24 03:47:21,Arm500,DOC 34028-2016,165.888,0,6,1,2,166.653,166.253,7.0,1561.0,0.4,4.0,10811.0,200,7,2155,9,290,350,100.0,0.379,0.1905,0.1942,1.0209,0.0121,0.0195,0.0638,0.0238,0.036,0.0011,0.0052,0.0004,0.0012,0.0031,0.0036,0.0008,0.0065,0.0033,0.0001,0.0024,30014809,0.01,18,6,736.0
2020-07-24,2020-07-24 03:47:21,Arm500,DOC 34028-2016,165.888,0,6,1,2,166.653,166.253,7.0,1561.0,0.4,4.0,8549.0,200,7,2155,9,290,350,100.0,0.379,0.1905,0.1942,1.0209,0.0121,0.0195,0.0638,0.0238,0.036,0.0011,0.0052,0.0004,0.0012,0.0031,0.0036,0.0008,0.0065,0.0033,0.0001,0.0024,30014817,0.01,7,1,3185.0
2020-07-24,2020-07-24 03:47:21,Arm500,DOC 34028-2016,165.888,0,6,1,2,166.653,166.253,7.0,1561.0,0.4,4.0,10671.0,200,7,2155,9,290,350,100.0,0.379,0.1905,0.1942,1.0209,0.0121,0.0195,0.0638,0.0238,0.036,0.0011,0.0052,0.0004,0.0012,0.0031,0.0036,0.0008,0.0065,0.0033,0.0001,0.0024,30014804,0.01,11,5,1905.0
2020-07-24,2020-07-24 03:47:21,Arm500,DOC 34028-2016,165.888,0,6,1,2,166.653,166.253,7.0,1561.0,0.4,4.0,8549.0,200,7,2155,9,290,350,100.0,0.379,0.1905,0.1942,1.0209,0.0121,0.0195,0.0638,0.0238,0.036,0.0011,0.0052,0.0004,0.0012,0.0031,0.0036,0.0008,0.0065,0.0033,0.0001,0.0024,30014803,0.01,15,1,2852.0
2020-07-24,2020-07-24 03:47:21,Arm500,DOC 34028-2016,165.888,0,6,1,2,166.653,166.253,7.0,1561.0,0.4,4.0,10022.0,200,7,2155,9,290,350,100.0,0.379,0.1905,0.1942,1.0209,0.0121,0.0195,0.0638,0.0238,0.036,0.0011,0.0052,0.0004,0.0012,0.0031,0.0036,0.0008,0.0065,0.0033,0.0001,0.0024,30014808,0.01,10,4,6016.0
2020-07-24,2020-07-24 03:47:21,Arm500,DOC 34028-2016,165.888,0,6,1,2,166.653,166.253,7.0,1561.0,0.4,4.0,3732.0,200,7,2155,9,290,350,100.0,0.379,0.1905,0.1942,1.0209,0.0121,0.0195,0.0638,0.0238,0.036,0.0011,0.0052,0.0004,0.0012,0.0031,0.0036,0.0008,0.0065,0.0033,0.0001,0.0024,30014810,0.01,9,3,15131.0
2020-07-24,2020-07-24 03:47:21,Arm500,DOC 34028-2016,165.888,0,6,1,2,166.653,166.253,7.0,1561.0,0.4,4.0,3732.0,200,7,2155,9,290,350,100.0,0.379,0.1905,0.1942,1.0209,0.0121,0.0195,0.0638,0.0238,0.036,0.0011,0.0052,0.0004,0.0012,0.0031,0.0036,0.0008,0.0065,0.0033,0.0001,0.0024,30014816,0.01,17,3,8750.0
2020-07-24,2020-07-24 03:47:21,Arm500,DOC 34028-2016,165.888,0,6,1,2,166.653,166.253,7.0,1561.0,0.4,4.0,6209.0,200,7,2155,9,290,350,100.0,0.379,0.1905,0.1942,1.0209,0.0121,0.0195,0.0638,0.0238,0.036,0.0011,0.0052,0.0004,0.0012,0.0031,0.0036,0.0008,0.0065,0.0033,0.0001,0.0024,30014820,0.01,16,2,6033.0
2020-07-24,2020-07-24 03:47:21,Arm500,DOC 34028-2016,165.888,0,6,1,2,166.653,166.253,7.0,1561.0,0.4,4.0,6209.0,200,7,2155,9,290,350,100.0,0.379,0.1905,0.1942,1.0209,0.0121,0.0195,0.0638,0.0238,0.036,0.0011,0.0052,0.0004,0.0012,0.0031,0.0036,0.0008,0.0065,0.0033,0.0001,0.0024,30014807,0.01,14,2,5608.0
2020-07-24,2020-07-24 03:47:21,Arm500,DOC 34028-2016,165.888,0,6,1,2,166.653,166.253,7.0,1561.0,0.4,4.0,10811.0,200,7,2155,9,290,350,100.0,0.379,0.1905,0.1942,1.0209,0.0121,0.0195,0.0638,0.0238,0.036,0.0011,0.0052,0.0004,0.0012,0.0031,0.0036,0.0008,0.0065,0.0033,0.0001,0.0024,30014811,0.01,8,6,423.0
2020-07-24,2020-07-24 04:29:42,Arm500,DOC 34028-2016,156.672,0,7,1,2,157.417,157.017,1.0,1560.0,0.4,4.0,6236.0,200,7,2155,9,290,350,100.0,0.384,0.1976,0.1737,1.0044,0.0085,0.0172,0.0635,0.0266,0.046,0.0009,0.0067,0.0004,0.0011,0.0028,0.0029,0.001,0.0067,0.0032,0.0001,0.001,30014820,0.01,16,2,6006.0
2020-07-24,2020-07-24 04:29:42,Arm500,DOC 34028-2016,156.672,0,7,1,2,157.417,157.017,1.0,1560.0,0.4,4.0,8576.0,200,7,2155,9,290,350,100.0,0.384,0.1976,0.1737,1.0044,0.0085,0.0172,0.0635,0.0266,0.046,0.0009,0.0067,0.0004,0.0011,0.0028,0.0029,0.001,0.0067,0.0032,0.0001,0.001,30014817,0.01,7,1,3158.0
2020-07-24,2020-07-24 04:29:42,Arm500,DOC 34028-2016,156.672,0,7,1,2,157.417,157.017,1.0,1560.0,0.4,4.0,3759.0,200,7,2155,9,290,350,100.0,0.384,0.1976,0.1737,1.0044,0.0085,0.0172,0.0635,0.0266,0.046,0.0009,0.0067,0.0004,0.0011,0.0028,0.0029,0.001,0.0067,0.0032,0.0001,0.001,30014816,0.01,17,3,8723.0
2020-07-24,2020-07-24 04:29:42,Arm500,DOC 34028-2016,156.672,0,7,1,2,157.417,157.017,1.0,1560.0,0.4,4.0,6236.0,200,7,2155,9,290,350,100.0,0.384,0.1976,0.1737,1.0044,0.0085,0.0172,0.0635,0.0266,0.046,0.0009,0.0067,0.0004,0.0011,0.0028,0.0029,0.001,0.0067,0.0032,0.0001,0.001,30014807,0.01,14,2,5581.0
2020-07-24,2020-07-24 04:29:42,Arm500,DOC 34028-2016,156.672,0,7,1,2,157.417,157.017,1.0,1560.0,0.4,4.0,8576.0,200,7,2155,9,290,350,100.0,0.384,0.1976,0.1737,1.0044,0.0085,0.0172,0.0635,0.0266,0.046,0.0009,0.0067,0.0004,0.0011,0.0028,0.0029,0.001,0.0067,0.0032,0.0001,0.001,30014803,0.01,15,1,2825.0
2020-07-24,2020-07-24 04:29:42,Arm500,DOC 34028-2016,156.672,0,7,1,2,157.417,157.017,1.0,1560.0,0.4,4.0,3759.0,200,7,2155,9,290,350,100.0,0.384,0.1976,0.1737,1.0044,0.0085,0.0172,0.0635,0.0266,0.046,0.0009,0.0067,0.0004,0.0011,0.0028,0.0029,0.001,0.0067,0.0032,0.0001,0.001,30014810,0.01,9,3,15104.0
2020-07-24,2020-07-24 04:29:42,Arm500,DOC 34028-2016,156.672,0,7,1,2,157.417,157.017,1.0,1560.0,0.4,4.0,10835.0,200,7,2155,9,290,350,100.0,0.384,0.1976,0.1737,1.0044,0.0085,0.0172,0.0635,0.0266,0.046,0.0009,0.0067,0.0004,0.0011,0.0028,0.0029,0.001,0.0067,0.0032,0.0001,0.001,30014809,0.01,18,6,712.0
2020-07-24,2020-07-24 04:29:42,Arm500,DOC 34028-2016,156.672,0,7,1,2,157.417,157.017,1.0,1560.0,0.4,4.0,10695.0,200,7,2155,9,290,350,100.0,0.384,0.1976,0.1737,1.0044,0.0085,0.0172,0.0635,0.0266,0.046,0.0009,0.0067,0.0004,0.0011,0.0028,0.0029,0.001,0.0067,0.0032,0.0001,0.001,30014804,0.01,11,5,1881.0
2020-07-24,2020-07-24 04:29:42,Arm500,DOC 34028-2016,156.672,0,7,1,2,157.417,157.017,1.0,1560.0,0.4,4.0,10835.0,200,7,2155,9,290,350,100.0,0.384,0.1976,0.1737,1.0044,0.0085,0.0172,0.0635,0.0266,0.046,0.0009,0.0067,0.0004,0.0011,0.0028,0.0029,0.001,0.0067,0.0032,0.0001,0.001,30014811,0.01,8,6,399.0
2020-07-24,2020-07-24 04:29:42,Arm500,DOC 34028-2016,156.672,0,7,1,2,157.417,157.017,1.0,1560.0,0.4,4.0,10046.0,200,7,2155,9,290,350,100.0,0.384,0.1976,0.1737,1.0044,0.0085,0.0172,0.0635,0.0266,0.046,0.0009,0.0067,0.0004,0.0011,0.0028,0.0029,0.001,0.0067,0.0032,0.0001,0.001,30014808,0.01,10,4,5992.0
2020-07-24,2020-07-24 05:05:44,Arm500,DOC 34028-2016,165.888,0,8,1,2,166.653,166.253,10.0,1559.0,0.4,4.0,10863.0,200,7,2155,9,290,350,100.0,0.387,0.2047,0.1946,0.9799,0.0069,0.0184,0.0693,0.0248,0.034,0.0009,0.0053,0.0004,0.0011,0.0025,0.002,0.0011,0.0069,0.0031,0.0001,0.0008,30014811,0.01,8,6,371.0
2020-07-24,2020-07-24 05:05:44,Arm500,DOC 34028-2016,165.888,0,8,1,2,166.653,166.253,10.0,1559.0,0.4,4.0,3787.0,200,7,2155,9,290,350,100.0,0.387,0.2047,0.1946,0.9799,0.0069,0.0184,0.0693,0.0248,0.034,0.0009,0.0053,0.0004,0.0011,0.0025,0.002,0.0011,0.0069,0.0031,0.0001,0.0008,30014810,0.01,9,3,15076.0
2020-07-24,2020-07-24 05:05:44,Arm500,DOC 34028-2016,165.888,0,8,1,2,166.653,166.253,10.0,1559.0,0.4,4.0,10074.0,200,7,2155,9,290,350,100.0,0.387,0.2047,0.1946,0.9799,0.0069,0.0184,0.0693,0.0248,0.034,0.0009,0.0053,0.0004,0.0011,0.0025,0.002,0.0011,0.0069,0.0031,0.0001,0.0008,30014808,0.01,10,4,5964.0
2020-07-24,2020-07-24 05:05:44,Arm500,DOC 34028-2016,165.888,0,8,1,2,166.653,166.253,10.0,1559.0,0.4,4.0,10863.0,200,7,2155,9,290,350,100.0,0.387,0.2047,0.1946,0.9799,0.0069,0.0184,0.0693,0.0248,0.034,0.0009,0.0053,0.0004,0.0011,0.0025,0.002,0.0011,0.0069,0.0031,0.0001,0.0008,30014809,0.01,18,6,684.0
2020-07-24,2020-07-24 05:05:44,Arm500,DOC 34028-2016,165.888,0,8,1,2,166.653,166.253,10.0,1559.0,0.4,4.0,8604.0,200,7,2155,9,290,350,100.0,0.387,0.2047,0.1946,0.9799,0.0069,0.0184,0.0693,0.0248,0.034,0.0009,0.0053,0.0004,0.0011,0.0025,0.002,0.0011,0.0069,0.0031,0.0001,0.0008,30014817,0.01,7,1,3130.0
2020-07-24,2020-07-24 05:05:44,Arm500,DOC 34028-2016,165.888,0,8,1,2,166.653,166.253,10.0,1559.0,0.4,4.0,8604.0,200,7,2155,9,290,350,100.0,0.387,0.2047,0.1946,0.9799,0.0069,0.0184,0.0693,0.0248,0.034,0.0009,0.0053,0.0004,0.0011,0.0025,0.002,0.0011,0.0069,0.0031,0.0001,0.0008,30014803,0.01,15,1,2797.0
2020-07-24,2020-07-24 05:05:44,Arm500,DOC 34028-2016,165.888,0,8,1,2,166.653,166.253,10.0,1559.0,0.4,4.0,10723.0,200,7,2155,9,290,350,100.0,0.387,0.2047,0.1946,0.9799,0.0069,0.0184,0.0693,0.0248,0.034,0.0009,0.0053,0.0004,0.0011,0.0025,0.002,0.0011,0.0069,0.0031,0.0001,0.0008,30014804,0.01,11,5,1853.0
2020-07-24,2020-07-24 05:05:44,Arm500,DOC 34028-2016,165.888,0,8,1,2,166.653,166.253,10.0,1559.0,0.4,4.0,3787.0,200,7,2155,9,290,350,100.0,0.387,0.2047,0.1946,0.9799,0.0069,0.0184,0.0693,0.0248,0.034,0.0009,0.0053,0.0004,0.0011,0.0025,0.002,0.0011,0.0069,0.0031,0.0001,0.0008,30014816,0.01,17,3,8695.0
2020-07-24,2020-07-24 05:05:44,Arm500,DOC 34028-2016,165.888,0,8,1,2,166.653,166.253,10.0,1559.0,0.4,4.0,6264.0,200,7,2155,9,290,350,100.0,0.387,0.2047,0.1946,0.9799,0.0069,0.0184,0.0693,0.0248,0.034,0.0009,0.0053,0.0004,0.0011,0.0025,0.002,0.0011,0.0069,0.0031,0.0001,0.0008,30014807,0.01,14,2,5553.0
2020-07-24,2020-07-24 05:05:44,Arm500,DOC 34028-2016,165.888,0,8,1,2,166.653,166.253,10.0,1559.0,0.4,4.0,6264.0,200,7,2155,9,290,350,100.0,0.387,0.2047,0.1946,0.9799,0.0069,0.0184,0.0693,0.0248,0.034,0.0009,0.0053,0.0004,0.0011,0.0025,0.002,0.0011,0.0069,0.0031,0.0001,0.0008,30014820,0.01,16,2,5978.0
2020-07-24,2020-07-24 05:48:57,Arm500,DOC 34028-2016,159.744,0,9,1,2,160.496,160.096,6.0,1558.0,0.4,4.0,10750.0,200,7,2155,9,290,350,100.0,0.382,0.1974,0.2092,1.0027,0.0066,0.0155,0.0565,0.0267,0.0378,0.001,0.0053,0.0004,0.0011,0.0026,0.0022,0.0013,0.0084,0.0032,0.0001,0.0011,30014804,0.01,11,5,1826.0
2020-07-24,2020-07-24 05:48:57,Arm500,DOC 34028-2016,159.744,0,9,1,2,160.496,160.096,6.0,1558.0,0.4,4.0,10887.0,200,7,2155,9,290,350,100.0,0.382,0.1974,0.2092,1.0027,0.0066,0.0155,0.0565,0.0267,0.0378,0.001,0.0053,0.0004,0.0011,0.0026,0.0022,0.0013,0.0084,0.0032,0.0001,0.0011,30014809,0.01,18,6,660.0
2020-07-24,2020-07-24 05:48:57,Arm500,DOC 34028-2016,159.744,0,9,1,2,160.496,160.096,6.0,1558.0,0.4,4.0,8631.0,200,7,2155,9,290,350,100.0,0.382,0.1974,0.2092,1.0027,0.0066,0.0155,0.0565,0.0267,0.0378,0.001,0.0053,0.0004,0.0011,0.0026,0.0022,0.0013,0.0084,0.0032,0.0001,0.0011,30014803,0.01,15,1,2770.0
2020-07-24,2020-07-24 05:48:57,Arm500,DOC 34028-2016,159.744,0,9,1,2,160.496,160.096,6.0,1558.0,0.4,4.0,3811.0,200,7,2155,9,290,350,100.0,0.382,0.1974,0.2092,1.0027,0.0066,0.0155,0.0565,0.0267,0.0378,0.001,0.0053,0.0004,0.0011,0.0026,0.0022,0.0013,0.0084,0.0032,0.0001,0.0011,30014816,0.01,17,3,8671.0
2020-07-24,2020-07-24 05:48:57,Arm500,DOC 34028-2016,159.744,0,9,1,2,160.496,160.096,6.0,1558.0,0.4,4.0,10887.0,200,7,2155,9,290,350,100.0,0.382,0.1974,0.2092,1.0027,0.0066,0.0155,0.0565,0.0267,0.0378,0.001,0.0053,0.0004,0.0011,0.0026,0.0022,0.0013,0.0084,0.0032,0.0001,0.0011,30014811,0.01,8,6,347.0
2020-07-24,2020-07-24 05:48:57,Arm500,DOC 34028-2016,159.744,0,9,1,2,160.496,160.096,6.0,1558.0,0.4,4.0,3811.0,200,7,2155,9,290,350,100.0,0.382,0.1974,0.2092,1.0027,0.0066,0.0155,0.0565,0.0267,0.0378,0.001,0.0053,0.0004,0.0011,0.0026,0.0022,0.0013,0.0084,0.0032,0.0001,0.0011,30014810,0.01,9,3,15052.0
2020-07-24,2020-07-24 05:48:57,Arm500,DOC 34028-2016,159.744,0,9,1,2,160.496,160.096,6.0,1558.0,0.4,4.0,10101.0,200,7,2155,9,290,350,100.0,0.382,0.1974,0.2092,1.0027,0.0066,0.0155,0.0565,0.0267,0.0378,0.001,0.0053,0.0004,0.0011,0.0026,0.0022,0.0013,0.0084,0.0032,0.0001,0.0011,30014808,0.01,10,4,5937.0
2020-07-24,2020-07-24 05:48:57,Arm500,DOC 34028-2016,159.744,0,9,1,2,160.496,160.096,6.0,1558.0,0.4,4.0,6291.0,200,7,2155,9,290,350,100.0,0.382,0.1974,0.2092,1.0027,0.0066,0.0155,0.0565,0.0267,0.0378,0.001,0.0053,0.0004,0.0011,0.0026,0.0022,0.0013,0.0084,0.0032,0.0001,0.0011,30014807,0.01,14,2,5526.0
2020-07-24,2020-07-24 05:48:57,Arm500,DOC 34028-2016,159.744,0,9,1,2,160.496,160.096,6.0,1558.0,0.4,4.0,8631.0,200,7,2155,9,290,350,100.0,0.382,0.1974,0.2092,1.0027,0.0066,0.0155,0.0565,0.0267,0.0378,0.001,0.0053,0.0004,0.0011,0.0026,0.0022,0.0013,0.0084,0.0032,0.0001,0.0011,30014817,0.01,7,1,3103.0
2020-07-24,2020-07-24 05:48:57,Arm500,DOC 34028-2016,159.744,0,9,1,2,160.496,160.096,6.0,1558.0,0.4,4.0,6291.0,200,7,2155,9,290,350,100.0,0.382,0.1974,0.2092,1.0027,0.0066,0.0155,0.0565,0.0267,0.0378,0.001,0.0053,0.0004,0.0011,0.0026,0.0022,0.0013,0.0084,0.0032,0.0001,0.0011,30014820,0.01,16,2,5951.0
2020-07-24,2020-07-24 06:23:55,Arm500,DOC 34028-2016,165.888,0,10,1,2,166.653,166.253,2.0,1559.0,0.4,4.0,10129.0,200,7,2155,9,290,350,100.0,0.398,0.2112,0.1937,1.0205,0.0061,0.0198,0.0526,0.0225,0.0371,0.0008,0.0063,0.0004,0.0011,0.0027,0.0023,0.001,0.0076,0.0029,0.0002,0.0011,30014808,0.01,10,4,5909.0
2020-07-24,2020-07-24 06:23:55,Arm500,DOC 34028-2016,165.888,0,10,1,2,166.653,166.253,2.0,1559.0,0.4,4.0,8659.0,200,7,2155,9,290,350,100.0,0.398,0.2112,0.1937,1.0205,0.0061,0.0198,0.0526,0.0225,0.0371,0.0008,0.0063,0.0004,0.0011,0.0027,0.0023,0.001,0.0076,0.0029,0.0002,0.0011,30014803,0.01,15,1,2742.0
2020-07-24,2020-07-24 06:23:55,Arm500,DOC 34028-2016,165.888,0,10,1,2,166.653,166.253,2.0,1559.0,0.4,4.0,6319.0,200,7,2155,9,290,350,100.0,0.398,0.2112,0.1937,1.0205,0.0061,0.0198,0.0526,0.0225,0.0371,0.0008,0.0063,0.0004,0.0011,0.0027,0.0023,0.001,0.0076,0.0029,0.0002,0.0011,30014807,0.01,14,2,5498.0
2020-07-24,2020-07-24 06:23:55,Arm500,DOC 34028-2016,165.888,0,10,1,2,166.653,166.253,2.0,1559.0,0.4,4.0,6319.0,200,7,2155,9,290,350,100.0,0.398,0.2112,0.1937,1.0205,0.0061,0.0198,0.0526,0.0225,0.0371,0.0008,0.0063,0.0004,0.0011,0.0027,0.0023,0.001,0.0076,0.0029,0.0002,0.0011,30014820,0.01,16,2,5923.0
2020-07-24,2020-07-24 06:23:55,Arm500,DOC 34028-2016,165.888,0,10,1,2,166.653,166.253,2.0,1559.0,0.4,4.0,8659.0,200,7,2155,9,290,350,100.0,0.398,0.2112,0.1937,1.0205,0.0061,0.0198,0.0526,0.0225,0.0371,0.0008,0.0063,0.0004,0.0011,0.0027,0.0023,0.001,0.0076,0.0029,0.0002,0.0011,30014817,0.01,7,1,3075.0
2020-07-24,2020-07-24 06:23:55,Arm500,DOC 34028-2016,165.888,0,10,1,2,166.653,166.253,2.0,1559.0,0.4,4.0,10915.0,200,7,2155,9,290,350,100.0,0.398,0.2112,0.1937,1.0205,0.0061,0.0198,0.0526,0.0225,0.0371,0.0008,0.0063,0.0004,0.0011,0.0027,0.0023,0.001,0.0076,0.0029,0.0002,0.0011,30014811,0.01,8,6,319.0
2020-07-24,2020-07-24 06:23:55,Arm500,DOC 34028-2016,165.888,0,10,1,2,166.653,166.253,2.0,1559.0,0.4,4.0,3839.0,200,7,2155,9,290,350,100.0,0.398,0.2112,0.1937,1.0205,0.0061,0.0198,0.0526,0.0225,0.0371,0.0008,0.0063,0.0004,0.0011,0.0027,0.0023,0.001,0.0076,0.0029,0.0002,0.0011,30014810,0.01,9,3,15024.0
2020-07-24,2020-07-24 06:23:55,Arm500,DOC 34028-2016,165.888,0,10,1,2,166.653,166.253,2.0,1559.0,0.4,4.0,3839.0,200,7,2155,9,290,350,100.0,0.398,0.2112,0.1937,1.0205,0.0061,0.0198,0.0526,0.0225,0.0371,0.0008,0.0063,0.0004,0.0011,0.0027,0.0023,0.001,0.0076,0.0029,0.0002,0.0011,30014816,0.01,17,3,8643.0
2020-07-24,2020-07-24 06:23:55,Arm500,DOC 34028-2016,165.888,0,10,1,2,166.653,166.253,2.0,1559.0,0.4,4.0,10915.0,200,7,2155,9,290,350,100.0,0.398,0.2112,0.1937,1.0205,0.0061,0.0198,0.0526,0.0225,0.0371,0.0008,0.0063,0.0004,0.0011,0.0027,0.0023,0.001,0.0076,0.0029,0.0002,0.0011,30014809,0.01,18,6,632.0
2020-07-24,2020-07-24 06:23:55,Arm500,DOC 34028-2016,165.888,0,10,1,2,166.653,166.253,2.0,1559.0,0.4,4.0,10778.0,200,7,2155,9,290,350,100.0,0.398,0.2112,0.1937,1.0205,0.0061,0.0198,0.0526,0.0225,0.0371,0.0008,0.0063,0.0004,0.0011,0.0027,0.0023,0.001,0.0076,0.0029,0.0002,0.0011,30014804,0.01,11,5,1798.0
2020-07-24,2020-07-24 07:07:16,Arm500,DOC 34028-2016,162.816,0,11,1,2,163.575,163.175,7.0,1558.0,0.4,4.0,10806.0,200,7,2155,9,290,350,100.0,0.383,0.1986,0.1849,1.0042,0.007,0.018,0.0562,0.0206,0.0423,0.0009,0.0036,0.0004,0.0011,0.0027,0.0021,0.0007,0.006,0.0032,0.0001,0.001,30014804,0.01,11,5,1770.0
2020-07-24,2020-07-24 07:07:16,Arm500,DOC 34028-2016,162.816,0,11,1,2,163.575,163.175,7.0,1558.0,0.4,4.0,6347.0,200,7,2155,9,290,350,100.0,0.383,0.1986,0.1849,1.0042,0.007,0.018,0.0562,0.0206,0.0423,0.0009,0.0036,0.0004,0.0011,0.0027,0.0021,0.0007,0.006,0.0032,0.0001,0.001,30014807,0.01,14,2,5470.0
2020-07-24,2020-07-24 07:07:16,Arm500,DOC 34028-2016,162.816,0,11,1,2,163.575,163.175,7.0,1558.0,0.4,4.0,10940.0,200,7,2155,9,290,350,100.0,0.383,0.1986,0.1849,1.0042,0.007,0.018,0.0562,0.0206,0.0423,0.0009,0.0036,0.0004,0.0011,0.0027,0.0021,0.0007,0.006,0.0032,0.0001,0.001,30014809,0.01,18,6,607.0
2020-07-24,2020-07-24 07:07:16,Arm500,DOC 34028-2016,162.816,0,11,1,2,163.575,163.175,7.0,1558.0,0.4,4.0,10157.0,200,7,2155,9,290,350,100.0,0.383,0.1986,0.1849,1.0042,0.007,0.018,0.0562,0.0206,0.0423,0.0009,0.0036,0.0004,0.0011,0.0027,0.0021,0.0007,0.006,0.0032,0.0001,0.001,30014808,0.01,10,4,5881.0
2020-07-24,2020-07-24 07:07:16,Arm500,DOC 34028-2016,162.816,0,11,1,2,163.575,163.175,7.0,1558.0,0.4,4.0,8687.0,200,7,2155,9,290,350,100.0,0.383,0.1986,0.1849,1.0042,0.007,0.018,0.0562,0.0206,0.0423,0.0009,0.0036,0.0004,0.0011,0.0027,0.0021,0.0007,0.006,0.0032,0.0001,0.001,30014817,0.01,7,1,3047.0
2020-07-24,2020-07-24 07:07:16,Arm500,DOC 34028-2016,162.816,0,11,1,2,163.575,163.175,7.0,1558.0,0.4,4.0,8687.0,200,7,2155,9,290,350,100.0,0.383,0.1986,0.1849,1.0042,0.007,0.018,0.0562,0.0206,0.0423,0.0009,0.0036,0.0004,0.0011,0.0027,0.0021,0.0007,0.006,0.0032,0.0001,0.001,30014803,0.01,15,1,2714.0
2020-07-24,2020-07-24 07:07:16,Arm500,DOC 34028-2016,162.816,0,11,1,2,163.575,163.175,7.0,1558.0,0.4,4.0,10940.0,200,7,2155,9,290,350,100.0,0.383,0.1986,0.1849,1.0042,0.007,0.018,0.0562,0.0206,0.0423,0.0009,0.0036,0.0004,0.0011,0.0027,0.0021,0.0007,0.006,0.0032,0.0001,0.001,30014811,0.01,8,6,294.0
2020-07-24,2020-07-24 07:07:16,Arm500,DOC 34028-2016,162.816,0,11,1,2,163.575,163.175,7.0,1558.0,0.4,4.0,3867.0,200,7,2155,9,290,350,100.0,0.383,0.1986,0.1849,1.0042,0.007,0.018,0.0562,0.0206,0.0423,0.0009,0.0036,0.0004,0.0011,0.0027,0.0021,0.0007,0.006,0.0032,0.0001,0.001,30014816,0.01,17,3,8615.0
2020-07-24,2020-07-24 07:07:16,Arm500,DOC 34028-2016,162.816,0,11,1,2,163.575,163.175,7.0,1558.0,0.4,4.0,3867.0,200,7,2155,9,290,350,100.0,0.383,0.1986,0.1849,1.0042,0.007,0.018,0.0562,0.0206,0.0423,0.0009,0.0036,0.0004,0.0011,0.0027,0.0021,0.0007,0.006,0.0032,0.0001,0.001,30014810,0.01,9,3,14996.0
2020-07-24,2020-07-24 07:07:16,Arm500,DOC 34028-2016,162.816,0,11,1,2,163.575,163.175,7.0,1558.0,0.4,4.0,6347.0,200,7,2155,9,290,350,100.0,0.383,0.1986,0.1849,1.0042,0.007,0.018,0.0562,0.0206,0.0423,0.0009,0.0036,0.0004,0.0011,0.0027,0.0021,0.0007,0.006,0.0032,0.0001,0.001,30014820,0.01,16,2,5895.0
2020-07-24,2020-07-24 07:47:32,Arm500,DOC 34028-2016,162.816,0,12,1,2,163.575,163.175,1.0,1559.0,0.4,4.0,10833.0,200,7,2155,9,290,350,110.0,0.381,0.1969,0.1868,1.0079,0.0068,0.0194,0.0532,0.0238,0.0344,0.0011,0.0037,0.0004,0.0011,0.0027,0.0022,0.0011,0.0068,0.0032,0.0001,0.0009,30014804,0.01,11,5,1743.0
2020-07-24,2020-07-24 07:47:32,Arm500,DOC 34028-2016,162.816,0,12,1,2,163.575,163.175,1.0,1559.0,0.4,4.0,8714.0,200,7,2155,9,290,350,110.0,0.381,0.1969,0.1868,1.0079,0.0068,0.0194,0.0532,0.0238,0.0344,0.0011,0.0037,0.0004,0.0011,0.0027,0.0022,0.0011,0.0068,0.0032,0.0001,0.0009,30014803,0.01,15,1,2687.0
2020-07-24,2020-07-24 07:47:32,Arm500,DOC 34028-2016,162.816,0,12,1,2,163.575,163.175,1.0,1559.0,0.4,4.0,10967.0,200,7,2155,9,290,350,110.0,0.381,0.1969,0.1868,1.0079,0.0068,0.0194,0.0532,0.0238,0.0344,0.0011,0.0037,0.0004,0.0011,0.0027,0.0022,0.0011,0.0068,0.0032,0.0001,0.0009,30014811,0.01,8,6,267.0
2020-07-24,2020-07-24 07:47:32,Arm500,DOC 34028-2016,162.816,0,12,1,2,163.575,163.175,1.0,1559.0,0.4,4.0,6374.0,200,7,2155,9,290,350,110.0,0.381,0.1969,0.1868,1.0079,0.0068,0.0194,0.0532,0.0238,0.0344,0.0011,0.0037,0.0004,0.0011,0.0027,0.0022,0.0011,0.0068,0.0032,0.0001,0.0009,30014820,0.01,16,2,5868.0
2020-07-24,2020-07-24 07:47:32,Arm500,DOC 34028-2016,162.816,0,12,1,2,163.575,163.175,1.0,1559.0,0.4,4.0,3891.0,200,7,2155,9,290,350,110.0,0.381,0.1969,0.1868,1.0079,0.0068,0.0194,0.0532,0.0238,0.0344,0.0011,0.0037,0.0004,0.0011,0.0027,0.0022,0.0011,0.0068,0.0032,0.0001,0.0009,30014810,0.01,9,3,14972.0
2020-07-24,2020-07-24 07:47:32,Arm500,DOC 34028-2016,162.816,0,12,1,2,163.575,163.175,1.0,1559.0,0.4,4.0,6374.0,200,7,2155,9,290,350,110.0,0.381,0.1969,0.1868,1.0079,0.0068,0.0194,0.0532,0.0238,0.0344,0.0011,0.0037,0.0004,0.0011,0.0027,0.0022,0.0011,0.0068,0.0032,0.0001,0.0009,30014807,0.01,14,2,5443.0
2020-07-24,2020-07-24 07:47:32,Arm500,DOC 34028-2016,162.816,0,12,1,2,163.575,163.175,1.0,1559.0,0.4,4.0,3891.0,200,7,2155,9,290,350,110.0,0.381,0.1969,0.1868,1.0079,0.0068,0.0194,0.0532,0.0238,0.0344,0.0011,0.0037,0.0004,0.0011,0.0027,0.0022,0.0011,0.0068,0.0032,0.0001,0.0009,30014816,0.01,17,3,8591.0
2020-07-24,2020-07-24 07:47:32,Arm500,DOC 34028-2016,162.816,0,12,1,2,163.575,163.175,1.0,1559.0,0.4,4.0,10967.0,200,7,2155,9,290,350,110.0,0.381,0.1969,0.1868,1.0079,0.0068,0.0194,0.0532,0.0238,0.0344,0.0011,0.0037,0.0004,0.0011,0.0027,0.0022,0.0011,0.0068,0.0032,0.0001,0.0009,30014809,0.01,18,6,580.0
2020-07-24,2020-07-24 07:47:32,Arm500,DOC 34028-2016,162.816,0,12,1,2,163.575,163.175,1.0,1559.0,0.4,4.0,10184.0,200,7,2155,9,290,350,110.0,0.381,0.1969,0.1868,1.0079,0.0068,0.0194,0.0532,0.0238,0.0344,0.0011,0.0037,0.0004,0.0011,0.0027,0.0022,0.0011,0.0068,0.0032,0.0001,0.0009,30014808,0.01,10,4,5854.0
2020-07-24,2020-07-24 07:47:32,Arm500,DOC 34028-2016,162.816,0,12,1,2,163.575,163.175,1.0,1559.0,0.4,4.0,8714.0,200,7,2155,9,290,350,110.0,0.381,0.1969,0.1868,1.0079,0.0068,0.0194,0.0532,0.0238,0.0344,0.0011,0.0037,0.0004,0.0011,0.0027,0.0022,0.0011,0.0068,0.0032,0.0001,0.0009,30014817,0.01,7,1,3020.0
2020-07-24,2020-07-24 08:25:56,Arm500,DOC 34028-2016,159.744,0,13,1,2,160.496,160.096,10.0,1558.0,0.4,4.0,3919.0,200,7,2155,9,290,350,110.0,0.383,0.1962,0.1811,1.0118,0.0043,0.0179,0.0617,0.0278,0.0349,0.0011,0.0071,0.0005,0.0011,0.0026,0.0021,0.0009,0.007,0.0033,0.0001,0.0011,30014810,0.06,9,3,14944.0
2020-07-24,2020-07-24 08:25:56,Arm500,DOC 34028-2016,159.744,0,13,1,2,160.496,160.096,10.0,1558.0,0.4,4.0,10992.0,200,7,2155,9,290,350,110.0,0.383,0.1962,0.1811,1.0118,0.0043,0.0179,0.0617,0.0278,0.0349,0.0011,0.0071,0.0005,0.0011,0.0026,0.0021,0.0009,0.007,0.0033,0.0001,0.0011,30014809,0.06,18,6,555.0
2020-07-24,2020-07-24 08:25:56,Arm500,DOC 34028-2016,159.744,0,13,1,2,160.496,160.096,10.0,1558.0,0.4,4.0,8742.0,200,7,2155,9,290,350,110.0,0.383,0.1962,0.1811,1.0118,0.0043,0.0179,0.0617,0.0278,0.0349,0.0011,0.0071,0.0005,0.0011,0.0026,0.0021,0.0009,0.007,0.0033,0.0001,0.0011,30014817,0.06,7,1,2992.0
2020-07-24,2020-07-24 08:25:56,Arm500,DOC 34028-2016,159.744,0,13,1,2,160.496,160.096,10.0,1558.0,0.4,4.0,8742.0,200,7,2155,9,290,350,110.0,0.383,0.1962,0.1811,1.0118,0.0043,0.0179,0.0617,0.0278,0.0349,0.0011,0.0071,0.0005,0.0011,0.0026,0.0021,0.0009,0.007,0.0033,0.0001,0.0011,30014803,0.06,15,1,2659.0
2020-07-24,2020-07-24 08:25:56,Arm500,DOC 34028-2016,159.744,0,13,1,2,160.496,160.096,10.0,1558.0,0.4,4.0,10861.0,200,7,2155,9,290,350,110.0,0.383,0.1962,0.1811,1.0118,0.0043,0.0179,0.0617,0.0278,0.0349,0.0011,0.0071,0.0005,0.0011,0.0026,0.0021,0.0009,0.007,0.0033,0.0001,0.0011,30014804,0.06,11,5,1715.0
2020-07-24,2020-07-24 08:25:56,Arm500,DOC 34028-2016,159.744,0,13,1,2,160.496,160.096,10.0,1558.0,0.4,4.0,10992.0,200,7,2155,9,290,350,110.0,0.383,0.1962,0.1811,1.0118,0.0043,0.0179,0.0617,0.0278,0.0349,0.0011,0.0071,0.0005,0.0011,0.0026,0.0021,0.0009,0.007,0.0033,0.0001,0.0011,30014811,0.06,8,6,242.0
2020-07-24,2020-07-24 08:25:56,Arm500,DOC 34028-2016,159.744,0,13,1,2,160.496,160.096,10.0,1558.0,0.4,4.0,6402.0,200,7,2155,9,290,350,110.0,0.383,0.1962,0.1811,1.0118,0.0043,0.0179,0.0617,0.0278,0.0349,0.0011,0.0071,0.0005,0.0011,0.0026,0.0021,0.0009,0.007,0.0033,0.0001,0.0011,30014807,0.06,14,2,5415.0
2020-07-24,2020-07-24 08:25:56,Arm500,DOC 34028-2016,159.744,0,13,1,2,160.496,160.096,10.0,1558.0,0.4,4.0,6402.0,200,7,2155,9,290,350,110.0,0.383,0.1962,0.1811,1.0118,0.0043,0.0179,0.0617,0.0278,0.0349,0.0011,0.0071,0.0005,0.0011,0.0026,0.0021,0.0009,0.007,0.0033,0.0001,0.0011,30014820,0.06,16,2,5840.0
2020-07-24,2020-07-24 08:25:56,Arm500,DOC 34028-2016,159.744,0,13,1,2,160.496,160.096,10.0,1558.0,0.4,4.0,10209.0,200,7,2155,9,290,350,110.0,0.383,0.1962,0.1811,1.0118,0.0043,0.0179,0.0617,0.0278,0.0349,0.0011,0.0071,0.0005,0.0011,0.0026,0.0021,0.0009,0.007,0.0033,0.0001,0.0011,30014808,0.06,10,4,5829.0
2020-07-24,2020-07-24 08:25:56,Arm500,DOC 34028-2016,159.744,0,13,1,2,160.496,160.096,10.0,1558.0,0.4,4.0,3919.0,200,7,2155,9,290,350,110.0,0.383,0.1962,0.1811,1.0118,0.0043,0.0179,0.0617,0.0278,0.0349,0.0011,0.0071,0.0005,0.0011,0.0026,0.0021,0.0009,0.007,0.0033,0.0001,0.0011,30014816,0.06,17,3,8563.0
2020-07-24,2020-07-24 09:03:26,Arm500,DOC 34028-2016,162.816,0,14,1,2,163.575,163.175,6.0,1558.0,0.4,4.0,3919.0,200,7,2155,9,290,350,110.0,0.399,0.2121,0.1864,1.0274,0.0063,0.0185,0.0545,0.0218,0.0299,0.0011,0.0037,0.0005,0.0011,0.0029,0.0022,0.0009,0.0063,0.0033,0.0001,0.0022,30014810,0.01,9,3,14944.0
2020-07-24,2020-07-24 09:03:26,Arm500,DOC 34028-2016,162.816,0,14,1,2,163.575,163.175,6.0,1558.0,0.4,4.0,6402.0,200,7,2155,9,290,350,110.0,0.399,0.2121,0.1864,1.0274,0.0063,0.0185,0.0545,0.0218,0.0299,0.0011,0.0037,0.0005,0.0011,0.0029,0.0022,0.0009,0.0063,0.0033,0.0001,0.0022,30014820,0.01,16,2,5840.0
2020-07-24,2020-07-24 09:03:26,Arm500,DOC 34028-2016,162.816,0,14,1,2,163.575,163.175,6.0,1558.0,0.4,4.0,3919.0,200,7,2155,9,290,350,110.0,0.399,0.2121,0.1864,1.0274,0.0063,0.0185,0.0545,0.0218,0.0299,0.0011,0.0037,0.0005,0.0011,0.0029,0.0022,0.0009,0.0063,0.0033,0.0001,0.0022,30014816,0.01,17,3,8563.0
2020-07-24,2020-07-24 09:03:26,Arm500,DOC 34028-2016,162.816,0,14,1,2,163.575,163.175,6.0,1558.0,0.4,4.0,8739.0,200,7,2155,9,290,350,110.0,0.399,0.2121,0.1864,1.0274,0.0063,0.0185,0.0545,0.0218,0.0299,0.0011,0.0037,0.0005,0.0011,0.0029,0.0022,0.0009,0.0063,0.0033,0.0001,0.0022,30014803,0.01,15,1,2662.0
2020-07-24,2020-07-24 09:03:26,Arm500,DOC 34028-2016,162.816,0,14,1,2,163.575,163.175,6.0,1558.0,0.4,4.0,8739.0,200,7,2155,9,290,350,110.0,0.399,0.2121,0.1864,1.0274,0.0063,0.0185,0.0545,0.0218,0.0299,0.0011,0.0037,0.0005,0.0011,0.0029,0.0022,0.0009,0.0063,0.0033,0.0001,0.0022,30014817,0.01,7,1,2995.0
2020-07-24,2020-07-24 09:03:26,Arm500,DOC 34028-2016,162.816,0,14,1,2,163.575,163.175,6.0,1558.0,0.4,4.0,10992.0,200,7,2155,9,290,350,110.0,0.399,0.2121,0.1864,1.0274,0.0063,0.0185,0.0545,0.0218,0.0299,0.0011,0.0037,0.0005,0.0011,0.0029,0.0022,0.0009,0.0063,0.0033,0.0001,0.0022,30014809,0.01,18,6,555.0
2020-07-24,2020-07-24 09:03:26,Arm500,DOC 34028-2016,162.816,0,14,1,2,163.575,163.175,6.0,1558.0,0.4,4.0,10861.0,200,7,2155,9,290,350,110.0,0.399,0.2121,0.1864,1.0274,0.0063,0.0185,0.0545,0.0218,0.0299,0.0011,0.0037,0.0005,0.0011,0.0029,0.0022,0.0009,0.0063,0.0033,0.0001,0.0022,30014804,0.01,11,5,1715.0
2020-07-24,2020-07-24 09:03:26,Arm500,DOC 34028-2016,162.816,0,14,1,2,163.575,163.175,6.0,1558.0,0.4,4.0,10209.0,200,7,2155,9,290,350,110.0,0.399,0.2121,0.1864,1.0274,0.0063,0.0185,0.0545,0.0218,0.0299,0.0011,0.0037,0.0005,0.0011,0.0029,0.0022,0.0009,0.0063,0.0033,0.0001,0.0022,30014808,0.01,10,4,5829.0
2020-07-24,2020-07-24 09:03:26,Arm500,DOC 34028-2016,162.816,0,14,1,2,163.575,163.175,6.0,1558.0,0.4,4.0,6402.0,200,7,2155,9,290,350,110.0,0.399,0.2121,0.1864,1.0274,0.0063,0.0185,0.0545,0.0218,0.0299,0.0011,0.0037,0.0005,0.0011,0.0029,0.0022,0.0009,0.0063,0.0033,0.0001,0.0022,30014807,0.01,14,2,5415.0
2020-07-24,2020-07-24 09:03:26,Arm500,DOC 34028-2016,162.816,0,14,1,2,163.575,163.175,6.0,1558.0,0.4,4.0,10992.0,200,7,2155,9,290,350,110.0,0.399,0.2121,0.1864,1.0274,0.0063,0.0185,0.0545,0.0218,0.0299,0.0011,0.0037,0.0005,0.0011,0.0029,0.0022,0.0009,0.0063,0.0033,0.0001,0.0022,30014811,0.01,8,6,242.0
2020-07-24,2020-07-24 09:41:04,Arm500,DOC 34028-2016,159.744,0,15,1,2,160.496,160.096,2.0,1560.0,0.4,4.0,11047.0,200,7,2155,9,290,350,110.0,0.392,0.2044,0.2141,1.0303,0.0053,0.0196,0.0557,0.02,0.0384,0.0011,0.0034,0.0005,0.0013,0.0029,0.0025,0.0012,0.0065,0.0034,0.0002,0.0015,30014811,0.01,8,6,187.0
2020-07-24,2020-07-24 09:41:04,Arm500,DOC 34028-2016,159.744,0,15,1,2,160.496,160.096,2.0,1560.0,0.4,4.0,6454.0,200,7,2155,9,290,350,110.0,0.392,0.2044,0.2141,1.0303,0.0053,0.0196,0.0557,0.02,0.0384,0.0011,0.0034,0.0005,0.0013,0.0029,0.0025,0.0012,0.0065,0.0034,0.0002,0.0015,30014807,0.01,14,2,5363.0
2020-07-24,2020-07-24 09:41:04,Arm500,DOC 34028-2016,159.744,0,15,1,2,160.496,160.096,2.0,1560.0,0.4,4.0,3974.0,200,7,2155,9,290,350,110.0,0.392,0.2044,0.2141,1.0303,0.0053,0.0196,0.0557,0.02,0.0384,0.0011,0.0034,0.0005,0.0013,0.0029,0.0025,0.0012,0.0065,0.0034,0.0002,0.0015,30014810,0.01,9,3,14889.0
2020-07-24,2020-07-24 09:41:04,Arm500,DOC 34028-2016,159.744,0,15,1,2,160.496,160.096,2.0,1560.0,0.4,4.0,11047.0,200,7,2155,9,290,350,110.0,0.392,0.2044,0.2141,1.0303,0.0053,0.0196,0.0557,0.02,0.0384,0.0011,0.0034,0.0005,0.0013,0.0029,0.0025,0.0012,0.0065,0.0034,0.0002,0.0015,30014809,0.01,18,6,500.0
2020-07-24,2020-07-24 09:41:04,Arm500,DOC 34028-2016,159.744,0,15,1,2,160.496,160.096,2.0,1560.0,0.4,4.0,8794.0,200,7,2155,9,290,350,110.0,0.392,0.2044,0.2141,1.0303,0.0053,0.0196,0.0557,0.02,0.0384,0.0011,0.0034,0.0005,0.0013,0.0029,0.0025,0.0012,0.0065,0.0034,0.0002,0.0015,30014817,0.01,7,1,2940.0
2020-07-24,2020-07-24 09:41:04,Arm500,DOC 34028-2016,159.744,0,15,1,2,160.496,160.096,2.0,1560.0,0.4,4.0,6454.0,200,7,2155,9,290,350,110.0,0.392,0.2044,0.2141,1.0303,0.0053,0.0196,0.0557,0.02,0.0384,0.0011,0.0034,0.0005,0.0013,0.0029,0.0025,0.0012,0.0065,0.0034,0.0002,0.0015,30014820,0.01,16,2,5788.0
2020-07-24,2020-07-24 09:41:04,Arm500,DOC 34028-2016,159.744,0,15,1,2,160.496,160.096,2.0,1560.0,0.4,4.0,10264.0,200,7,2155,9,290,350,110.0,0.392,0.2044,0.2141,1.0303,0.0053,0.0196,0.0557,0.02,0.0384,0.0011,0.0034,0.0005,0.0013,0.0029,0.0025,0.0012,0.0065,0.0034,0.0002,0.0015,30014808,0.01,10,4,5774.0
2020-07-24,2020-07-24 09:41:04,Arm500,DOC 34028-2016,159.744,0,15,1,2,160.496,160.096,2.0,1560.0,0.4,4.0,10913.0,200,7,2155,9,290,350,110.0,0.392,0.2044,0.2141,1.0303,0.0053,0.0196,0.0557,0.02,0.0384,0.0011,0.0034,0.0005,0.0013,0.0029,0.0025,0.0012,0.0065,0.0034,0.0002,0.0015,30014804,0.01,11,5,1663.0
2020-07-24,2020-07-24 09:41:04,Arm500,DOC 34028-2016,159.744,0,15,1,2,160.496,160.096,2.0,1560.0,0.4,4.0,3974.0,200,7,2155,9,290,350,110.0,0.392,0.2044,0.2141,1.0303,0.0053,0.0196,0.0557,0.02,0.0384,0.0011,0.0034,0.0005,0.0013,0.0029,0.0025,0.0012,0.0065,0.0034,0.0002,0.0015,30014816,0.01,17,3,8508.0
2020-07-24,2020-07-24 09:41:04,Arm500,DOC 34028-2016,159.744,0,15,1,2,160.496,160.096,2.0,1560.0,0.4,4.0,8794.0,200,7,2155,9,290,350,110.0,0.392,0.2044,0.2141,1.0303,0.0053,0.0196,0.0557,0.02,0.0384,0.0011,0.0034,0.0005,0.0013,0.0029,0.0025,0.0012,0.0065,0.0034,0.0002,0.0015,30014803,0.01,15,1,2607.0
2020-07-24,2020-07-24 10:21:25,Arm500,DOC 34028-2016,162.816,0,16,1,2,163.575,163.175,7.0,1558.0,0.4,4.0,10292.0,200,7,2155,9,290,350,110.0,0.387,0.2031,0.1951,1.0093,0.0027,0.0153,0.0542,0.0214,0.0369,0.001,0.0035,0.0005,0.0013,0.0027,0.0024,0.001,0.0057,0.0034,0.0001,0.0012,30014808,0.01,10,4,5746.0
2020-07-24,2020-07-24 10:21:25,Arm500,DOC 34028-2016,162.816,0,16,1,2,163.575,163.175,7.0,1558.0,0.4,4.0,8822.0,200,7,2155,9,290,350,110.0,0.387,0.2031,0.1951,1.0093,0.0027,0.0153,0.0542,0.0214,0.0369,0.001,0.0035,0.0005,0.0013,0.0027,0.0024,0.001,0.0057,0.0034,0.0001,0.0012,30014803,0.01,15,1,2579.0
2020-07-24,2020-07-24 10:21:25,Arm500,DOC 34028-2016,162.816,0,16,1,2,163.575,163.175,7.0,1558.0,0.4,4.0,3999.0,200,7,2155,9,290,350,110.0,0.387,0.2031,0.1951,1.0093,0.0027,0.0153,0.0542,0.0214,0.0369,0.001,0.0035,0.0005,0.0013,0.0027,0.0024,0.001,0.0057,0.0034,0.0001,0.0012,30014816,0.01,17,3,8483.0
2020-07-24,2020-07-24 10:21:25,Arm500,DOC 34028-2016,162.816,0,16,1,2,163.575,163.175,7.0,1558.0,0.4,4.0,11072.0,200,7,2155,9,290,350,110.0,0.387,0.2031,0.1951,1.0093,0.0027,0.0153,0.0542,0.0214,0.0369,0.001,0.0035,0.0005,0.0013,0.0027,0.0024,0.001,0.0057,0.0034,0.0001,0.0012,30014809,0.01,18,6,475.0
2020-07-24,2020-07-24 10:21:25,Arm500,DOC 34028-2016,162.816,0,16,1,2,163.575,163.175,7.0,1558.0,0.4,4.0,3999.0,200,7,2155,9,290,350,110.0,0.387,0.2031,0.1951,1.0093,0.0027,0.0153,0.0542,0.0214,0.0369,0.001,0.0035,0.0005,0.0013,0.0027,0.0024,0.001,0.0057,0.0034,0.0001,0.0012,30014810,0.01,9,3,14864.0
2020-07-24,2020-07-24 10:21:25,Arm500,DOC 34028-2016,162.816,0,16,1,2,163.575,163.175,7.0,1558.0,0.4,4.0,10941.0,200,7,2155,9,290,350,110.0,0.387,0.2031,0.1951,1.0093,0.0027,0.0153,0.0542,0.0214,0.0369,0.001,0.0035,0.0005,0.0013,0.0027,0.0024,0.001,0.0057,0.0034,0.0001,0.0012,30014804,0.01,11,5,1635.0
2020-07-24,2020-07-24 10:21:25,Arm500,DOC 34028-2016,162.816,0,16,1,2,163.575,163.175,7.0,1558.0,0.4,4.0,8822.0,200,7,2155,9,290,350,110.0,0.387,0.2031,0.1951,1.0093,0.0027,0.0153,0.0542,0.0214,0.0369,0.001,0.0035,0.0005,0.0013,0.0027,0.0024,0.001,0.0057,0.0034,0.0001,0.0012,30014817,0.01,7,1,2912.0
2020-07-24,2020-07-24 10:21:25,Arm500,DOC 34028-2016,162.816,0,16,1,2,163.575,163.175,7.0,1558.0,0.4,4.0,6482.0,200,7,2155,9,290,350,110.0,0.387,0.2031,0.1951,1.0093,0.0027,0.0153,0.0542,0.0214,0.0369,0.001,0.0035,0.0005,0.0013,0.0027,0.0024,0.001,0.0057,0.0034,0.0001,0.0012,30014820,0.01,16,2,5760.0
2020-07-24,2020-07-24 10:21:25,Arm500,DOC 34028-2016,162.816,0,16,1,2,163.575,163.175,7.0,1558.0,0.4,4.0,11072.0,200,7,2155,9,290,350,110.0,0.387,0.2031,0.1951,1.0093,0.0027,0.0153,0.0542,0.0214,0.0369,0.001,0.0035,0.0005,0.0013,0.0027,0.0024,0.001,0.0057,0.0034,0.0001,0.0012,30014811,0.01,8,6,162.0
2020-07-24,2020-07-24 10:21:25,Arm500,DOC 34028-2016,162.816,0,16,1,2,163.575,163.175,7.0,1558.0,0.4,4.0,6482.0,200,7,2155,9,290,350,110.0,0.387,0.2031,0.1951,1.0093,0.0027,0.0153,0.0542,0.0214,0.0369,0.001,0.0035,0.0005,0.0013,0.0027,0.0024,0.001,0.0057,0.0034,0.0001,0.0012,30014807,0.01,14,2,5335.0
2020-07-24,2020-07-24 11:00:06,Arm500,DOC 34028-2016,162.816,0,17,1,2,163.575,163.175,1.0,1556.0,0.4,4.0,8849.0,200,7,2155,9,290,350,110.0,0.374,0.1906,0.1834,1.0027,0.0039,0.0159,0.053,0.0221,0.0436,0.001,0.0048,0.0005,0.0012,0.0029,0.0022,0.0011,0.0064,0.0033,0.0001,0.0028,30014803,0.01,15,1,2552.0
2020-07-24,2020-07-24 11:00:06,Arm500,DOC 34028-2016,162.816,0,17,1,2,163.575,163.175,1.0,1556.0,0.4,4.0,4026.0,200,7,2155,9,290,350,110.0,0.374,0.1906,0.1834,1.0027,0.0039,0.0159,0.053,0.0221,0.0436,0.001,0.0048,0.0005,0.0012,0.0029,0.0022,0.0011,0.0064,0.0033,0.0001,0.0028,30014816,0.01,17,3,8456.0
2020-07-24,2020-07-24 11:00:06,Arm500,DOC 34028-2016,162.816,0,17,1,2,163.575,163.175,1.0,1556.0,0.4,4.0,6509.0,200,7,2155,9,290,350,110.0,0.374,0.1906,0.1834,1.0027,0.0039,0.0159,0.053,0.0221,0.0436,0.001,0.0048,0.0005,0.0012,0.0029,0.0022,0.0011,0.0064,0.0033,0.0001,0.0028,30014807,0.01,14,2,5308.0
2020-07-24,2020-07-24 11:00:06,Arm500,DOC 34028-2016,162.816,0,17,1,2,163.575,163.175,1.0,1556.0,0.4,4.0,6509.0,200,7,2155,9,290,350,110.0,0.374,0.1906,0.1834,1.0027,0.0039,0.0159,0.053,0.0221,0.0436,0.001,0.0048,0.0005,0.0012,0.0029,0.0022,0.0011,0.0064,0.0033,0.0001,0.0028,30014820,0.01,16,2,5733.0
2020-07-24,2020-07-24 11:00:06,Arm500,DOC 34028-2016,162.816,0,17,1,2,163.575,163.175,1.0,1556.0,0.4,4.0,4026.0,200,7,2155,9,290,350,110.0,0.374,0.1906,0.1834,1.0027,0.0039,0.0159,0.053,0.0221,0.0436,0.001,0.0048,0.0005,0.0012,0.0029,0.0022,0.0011,0.0064,0.0033,0.0001,0.0028,30014810,0.01,9,3,14837.0
2020-07-24,2020-07-24 11:00:06,Arm500,DOC 34028-2016,162.816,0,17,1,2,163.575,163.175,1.0,1556.0,0.4,4.0,11099.0,200,7,2155,9,290,350,110.0,0.374,0.1906,0.1834,1.0027,0.0039,0.0159,0.053,0.0221,0.0436,0.001,0.0048,0.0005,0.0012,0.0029,0.0022,0.0011,0.0064,0.0033,0.0001,0.0028,30014811,0.01,8,6,135.0
2020-07-24,2020-07-24 11:00:06,Arm500,DOC 34028-2016,162.816,0,17,1,2,163.575,163.175,1.0,1556.0,0.4,4.0,10968.0,200,7,2155,9,290,350,110.0,0.374,0.1906,0.1834,1.0027,0.0039,0.0159,0.053,0.0221,0.0436,0.001,0.0048,0.0005,0.0012,0.0029,0.0022,0.0011,0.0064,0.0033,0.0001,0.0028,30014804,0.01,11,5,1608.0
2020-07-24,2020-07-24 11:00:06,Arm500,DOC 34028-2016,162.816,0,17,1,2,163.575,163.175,1.0,1556.0,0.4,4.0,10316.0,200,7,2155,9,290,350,110.0,0.374,0.1906,0.1834,1.0027,0.0039,0.0159,0.053,0.0221,0.0436,0.001,0.0048,0.0005,0.0012,0.0029,0.0022,0.0011,0.0064,0.0033,0.0001,0.0028,30014808,0.01,10,4,5722.0
2020-07-24,2020-07-24 11:00:06,Arm500,DOC 34028-2016,162.816,0,17,1,2,163.575,163.175,1.0,1556.0,0.4,4.0,11099.0,200,7,2155,9,290,350,110.0,0.374,0.1906,0.1834,1.0027,0.0039,0.0159,0.053,0.0221,0.0436,0.001,0.0048,0.0005,0.0012,0.0029,0.0022,0.0011,0.0064,0.0033,0.0001,0.0028,30014809,0.01,18,6,448.0
2020-07-24,2020-07-24 11:00:06,Arm500,DOC 34028-2016,162.816,0,17,1,2,163.575,163.175,1.0,1556.0,0.4,4.0,8849.0,200,7,2155,9,290,350,110.0,0.374,0.1906,0.1834,1.0027,0.0039,0.0159,0.053,0.0221,0.0436,0.001,0.0048,0.0005,0.0012,0.0029,0.0022,0.0011,0.0064,0.0033,0.0001,0.0028,30014817,0.01,7,1,2885.0
2020-07-24,2020-07-24 12:21:49,Arm500,DOC 34028-2016,153.6,0,19,1,2,154.338,153.938,6.0,1556.0,0.4,4.0,4078.0,200,7,2155,9,290,350,110.0,0.387,0.1989,0.2004,1.0262,0.0038,0.0134,0.0548,0.0208,0.0452,0.0012,0.003,0.0006,0.0012,0.0032,0.0023,0.0011,0.0059,0.0035,0.0001,0.0015,30014810,0.01,9,3,14785.0
2020-07-24,2020-07-24 12:21:49,Arm500,DOC 34028-2016,153.6,0,19,1,2,154.338,153.938,6.0,1556.0,0.4,4.0,8898.0,200,7,2155,9,290,350,110.0,0.387,0.1989,0.2004,1.0262,0.0038,0.0134,0.0548,0.0208,0.0452,0.0012,0.003,0.0006,0.0012,0.0032,0.0023,0.0011,0.0059,0.0035,0.0001,0.0015,30014803,0.01,15,1,2503.0
2020-07-24,2020-07-24 12:21:49,Arm500,DOC 34028-2016,153.6,0,19,1,2,154.338,153.938,6.0,1556.0,0.4,4.0,11020.0,200,7,2155,9,290,350,110.0,0.387,0.1989,0.2004,1.0262,0.0038,0.0134,0.0548,0.0208,0.0452,0.0012,0.003,0.0006,0.0012,0.0032,0.0023,0.0011,0.0059,0.0035,0.0001,0.0015,30014804,0.01,11,5,1556.0
