Repository: khw11044/Iron-CCM-RUL

# 연속 주조기의 RUL 데이터 분석

## RUL Dataset from Continuous Casting Machine

[캐글 페이지](https://www.kaggle.com/datasets/yuriykatser/rul-dataset-from-continuous-casting-machine)

## 도메인 설명 

연주공정: 연주공정은 철강산업에서 철 제품을 생산하는 공정중 하나로 연속주조의 줄임말이다. 액체상태의 용강을 주형에 넣어 고체가 되도록 식히는 과정이며 이 과정을 거쳐, 슬래브, 브룸, 빌렛의 반제품이 만들어진다.
주괴(鑄塊, ingot)란 상대적으로 순도가 높은 물질의 덩어리다. 보통 금속을 가공하기 좋게 주물로 뜬 것을 말한다.

____


연속 주조 기계(이하 'CCM')는 액체 상태의 철강을 주어진 단면의 고체 빌릿으로 변환하는 장치로, 이후 롤링 생산(예: 철근)이 이루어진다.

금형 슬리브는 CCM 금형의 가장 중요하고 빠르게 마모되는 부분이다. 슬리브는 둥근 형태나 프로파일 단면의 수냉식 구리 파이프이다. 용융 금속이 슬리브 벽과 접촉하면 결정화되며, 주괴의 기본 고체 껍질이 형성된다.

**슬리브 운영 중 주요 생산 문제**는 슬리브의 구리 파이프 표면에 결함이 생기고 내부 공간의 프로파일이 변형되어 열 조건이 방해받는 것이다. 이는 결과적으로 주괴의 품질에 영향을 미친다.

File: data/data_noNull.csv (part 59 of 73)
date,sample_time_continuous_caster,steel_type,doc_requirement,"workpiece_weight, tonn",workpiece_slice_geometry_150x150,cast_in_row,alloy_type_open,"alloy_speed, meter/minute","steel_weight_theoretical, tonn","steel_weight, tonn",grab1_num,"steel_temperature_grab1, Celsius deg.","metal_residue_grab1, tonn",grab2_num,"resistance, tonn","swing_frequency, amount/minute","crystallizer_movement, mm","water_consumption, liter/minute","water_temperature_delta, Celsius deg.","water_consumption_secondary_cooling_zone_num1, liter/minute","water_consumption_secondary_cooling_zone_num2, liter/minute","water_consumption_secondary_cooling_zone_num3, liter/minute","Ce, %","C, %","Si, %","Mn,%","S, %","P, %","Cr, %","Ni, %","Cu, %","As, %","Mo, %","Nb, %","Ti, %","V, %","Al, %","Ca, %","N, %","Pb, %","Mg, %","Zn, %",sleeve,"quantity, tonn",num_crystallizer,num_stream,RUL
2020-07-24,2020-07-24 12:21:49,Arm500,DOC 34028-2016,153.6,0,19,1,2,154.338,153.938,6.0,1556.0,0.4,4.0,6564.0,200,7,2155,9,290,350,110.0,0.387,0.1989,0.2004,1.0262,0.0038,0.0134,0.0548,0.0208,0.0452,0.0012,0.003,0.0006,0.0012,0.0032,0.0023,0.0011,0.0059,0.0035,0.0001,0.0015,30014820,0.01,16,2,5678.0
2020-07-24,2020-07-24 12:21:49,Arm500,DOC 34028-2016,153.6,0,19,1,2,154.338,153.938,6.0,1556.0,0.4,4.0,6564.0,200,7,2155,9,290,350,110.0,0.387,0.1989,0.2004,1.0262,0.0038,0.0134,0.0548,0.0208,0.0452,0.0012,0.003,0.0006,0.0012,0.0032,0.0023,0.0011,0.0059,0.0035,0.0001,0.0015,30014807,0.01,14,2,5253.0
2020-07-24,2020-07-24 12:21:49,Arm500,DOC 34028-2016,153.6,0,19,1,2,154.338,153.938,6.0,1556.0,0.4,4.0,11151.0,200,7,2155,9,290,350,110.0,0.387,0.1989,0.2004,1.0262,0.0038,0.0134,0.0548,0.0208,0.0452,0.0012,0.003,0.0006,0.0012,0.0032,0.0023,0.0011,0.0059,0.0035,0.0001,0.0015,30014811,0.01,8,6,83.0
2020-07-24,2020-07-24 12:21:49,Arm500,DOC 34028-2016,153.6,0,19,1,2,154.338,153.938,6.0,1556.0,0.4,4.0,10371.0,200,7,2155,9,290,350,110.0,0.387,0.1989,0.2004,1.0262,0.0038,0.0134,0.0548,0.0208,0.0452,0.0012,0.003,0.0006,0.0012,0.0032,0.0023,0.0011,0.0059,0.0035,0.0001,0.0015,30014808,0.01,10,4,5667.0
2020-07-24,2020-07-24 12:21:49,Arm500,DOC 34028-2016,153.6,0,19,1,2,154.338,153.938,6.0,1556.0,0.4,4.0,8898.0,200,7,2155,9,290,350,110.0,0.387,0.1989,0.2004,1.0262,0.0038,0.0134,0.0548,0.0208,0.0452,0.0012,0.003,0.0006,0.0012,0.0032,0.0023,0.0011,0.0059,0.0035,0.0001,0.0015,30014817,0.01,7,1,2836.0
2020-07-24,2020-07-24 12:21:49,Arm500,DOC 34028-2016,153.6,0,19,1,2,154.338,153.938,6.0,1556.0,0.4,4.0,4078.0,200,7,2155,9,290,350,110.0,0.387,0.1989,0.2004,1.0262,0.0038,0.0134,0.0548,0.0208,0.0452,0.0012,0.003,0.0006,0.0012,0.0032,0.0023,0.0011,0.0059,0.0035,0.0001,0.0015,30014816,0.01,17,3,8404.0
2020-07-24,2020-07-24 12:21:49,Arm500,DOC 34028-2016,153.6,0,19,1,2,154.338,153.938,6.0,1556.0,0.4,4.0,11151.0,200,7,2155,9,290,350,110.0,0.387,0.1989,0.2004,1.0262,0.0038,0.0134,0.0548,0.0208,0.0452,0.0012,0.003,0.0006,0.0012,0.0032,0.0023,0.0011,0.0059,0.0035,0.0001,0.0015,30014809,0.01,18,6,396.0
2020-07-24,2020-07-24 13:11:42,Arm500,DOC 34028-2016,165.888,0,18,1,2,166.653,166.253,10.0,1557.0,0.4,4.0,6537.0,200,7,2155,9,290,350,110.0,0.385,0.2031,0.1832,0.9933,0.0044,0.0173,0.0563,0.0228,0.0392,0.001,0.0032,0.0006,0.0012,0.0031,0.0024,0.001,0.0067,0.0033,0.0001,0.0024,30014820,0.01,16,2,5705.0
2020-07-24,2020-07-24 13:11:42,Arm500,DOC 34028-2016,165.888,0,18,1,2,166.653,166.253,10.0,1557.0,0.4,4.0,8874.0,200,7,2155,9,290,350,110.0,0.385,0.2031,0.1832,0.9933,0.0044,0.0173,0.0563,0.0228,0.0392,0.001,0.0032,0.0006,0.0012,0.0031,0.0024,0.001,0.0067,0.0033,0.0001,0.0024,30014817,0.01,7,1,2860.0
2020-07-24,2020-07-24 13:11:42,Arm500,DOC 34028-2016,165.888,0,18,1,2,166.653,166.253,10.0,1557.0,0.4,4.0,4054.0,200,7,2155,9,290,350,110.0,0.385,0.2031,0.1832,0.9933,0.0044,0.0173,0.0563,0.0228,0.0392,0.001,0.0032,0.0006,0.0012,0.0031,0.0024,0.001,0.0067,0.0033,0.0001,0.0024,30014816,0.01,17,3,8428.0
2020-07-24,2020-07-24 13:11:42,Arm500,DOC 34028-2016,165.888,0,18,1,2,166.653,166.253,10.0,1557.0,0.4,4.0,10996.0,200,7,2155,9,290,350,110.0,0.385,0.2031,0.1832,0.9933,0.0044,0.0173,0.0563,0.0228,0.0392,0.001,0.0032,0.0006,0.0012,0.0031,0.0024,0.001,0.0067,0.0033,0.0001,0.0024,30014804,0.01,11,5,1580.0
2020-07-24,2020-07-24 13:11:42,Arm500,DOC 34028-2016,165.888,0,18,1,2,166.653,166.253,10.0,1557.0,0.4,4.0,10344.0,200,7,2155,9,290,350,110.0,0.385,0.2031,0.1832,0.9933,0.0044,0.0173,0.0563,0.0228,0.0392,0.001,0.0032,0.0006,0.0012,0.0031,0.0024,0.001,0.0067,0.0033,0.0001,0.0024,30014808,0.01,10,4,5694.0
2020-07-24,2020-07-24 13:11:42,Arm500,DOC 34028-2016,165.888,0,18,1,2,166.653,166.253,10.0,1557.0,0.4,4.0,6537.0,200,7,2155,9,290,350,110.0,0.385,0.2031,0.1832,0.9933,0.0044,0.0173,0.0563,0.0228,0.0392,0.001,0.0032,0.0006,0.0012,0.0031,0.0024,0.001,0.0067,0.0033,0.0001,0.0024,30014807,0.01,14,2,5280.0
2020-07-24,2020-07-24 13:11:42,Arm500,DOC 34028-2016,165.888,0,18,1,2,166.653,166.253,10.0,1557.0,0.4,4.0,8874.0,200,7,2155,9,290,350,110.0,0.385,0.2031,0.1832,0.9933,0.0044,0.0173,0.0563,0.0228,0.0392,0.001,0.0032,0.0006,0.0012,0.0031,0.0024,0.001,0.0067,0.0033,0.0001,0.0024,30014803,0.01,15,1,2527.0
2020-07-24,2020-07-24 13:11:42,Arm500,DOC 34028-2016,165.888,0,18,1,2,166.653,166.253,10.0,1557.0,0.4,4.0,4054.0,200,7,2155,9,290,350,110.0,0.385,0.2031,0.1832,0.9933,0.0044,0.0173,0.0563,0.0228,0.0392,0.001,0.0032,0.0006,0.0012,0.0031,0.0024,0.001,0.0067,0.0033,0.0001,0.0024,30014810,0.01,9,3,14809.0
2020-07-24,2020-07-24 13:11:42,Arm500,DOC 34028-2016,165.888,0,18,1,2,166.653,166.253,10.0,1557.0,0.4,4.0,11127.0,200,7,2155,9,290,350,110.0,0.385,0.2031,0.1832,0.9933,0.0044,0.0173,0.0563,0.0228,0.0392,0.001,0.0032,0.0006,0.0012,0.0031,0.0024,0.001,0.0067,0.0033,0.0001,0.0024,30014811,0.01,8,6,107.0
2020-07-24,2020-07-24 13:11:42,Arm500,DOC 34028-2016,165.888,0,18,1,2,166.653,166.253,10.0,1557.0,0.4,4.0,11127.0,200,7,2155,9,290,350,110.0,0.385,0.2031,0.1832,0.9933,0.0044,0.0173,0.0563,0.0228,0.0392,0.001,0.0032,0.0006,0.0012,0.0031,0.0024,0.001,0.0067,0.0033,0.0001,0.0024,30014809,0.01,18,6,420.0
2020-07-24,2020-07-24 13:32:52,Arm500,DOC 34028-2016,165.888,0,20,1,2,166.653,166.253,2.0,1557.0,0.4,4.0,11048.0,200,7,2155,9,290,350,110.0,0.378,0.1944,0.1809,1.0047,0.0047,0.0175,0.0526,0.0206,0.0417,0.0011,0.0033,0.0006,0.0011,0.0033,0.0026,0.0012,0.0067,0.0035,0.0001,0.0013,30014804,0.01,11,5,1528.0
2020-07-24,2020-07-24 13:32:52,Arm500,DOC 34028-2016,165.888,0,20,1,2,166.653,166.253,2.0,1557.0,0.4,4.0,11179.0,200,7,2155,9,290,350,110.0,0.378,0.1944,0.1809,1.0047,0.0047,0.0175,0.0526,0.0206,0.0417,0.0011,0.0033,0.0006,0.0011,0.0033,0.0026,0.0012,0.0067,0.0035,0.0001,0.0013,30014811,0.01,8,6,55.0
2020-07-24,2020-07-24 13:32:52,Arm500,DOC 34028-2016,165.888,0,20,1,2,166.653,166.253,2.0,1557.0,0.4,4.0,6592.0,200,7,2155,9,290,350,110.0,0.378,0.1944,0.1809,1.0047,0.0047,0.0175,0.0526,0.0206,0.0417,0.0011,0.0033,0.0006,0.0011,0.0033,0.0026,0.0012,0.0067,0.0035,0.0001,0.0013,30014807,0.01,14,2,5225.0
2020-07-24,2020-07-24 13:32:52,Arm500,DOC 34028-2016,165.888,0,20,1,2,166.653,166.253,2.0,1557.0,0.4,4.0,4106.0,200,7,2155,9,290,350,110.0,0.378,0.1944,0.1809,1.0047,0.0047,0.0175,0.0526,0.0206,0.0417,0.0011,0.0033,0.0006,0.0011,0.0033,0.0026,0.0012,0.0067,0.0035,0.0001,0.0013,30014816,0.01,17,3,8376.0
2020-07-24,2020-07-24 13:32:52,Arm500,DOC 34028-2016,165.888,0,20,1,2,166.653,166.253,2.0,1557.0,0.4,4.0,6592.0,200,7,2155,9,290,350,110.0,0.378,0.1944,0.1809,1.0047,0.0047,0.0175,0.0526,0.0206,0.0417,0.0011,0.0033,0.0006,0.0011,0.0033,0.0026,0.0012,0.0067,0.0035,0.0001,0.0013,30014820,0.01,16,2,5650.0
2020-07-24,2020-07-24 13:32:52,Arm500,DOC 34028-2016,165.888,0,20,1,2,166.653,166.253,2.0,1557.0,0.4,4.0,11179.0,200,7,2155,9,290,350,110.0,0.378,0.1944,0.1809,1.0047,0.0047,0.0175,0.0526,0.0206,0.0417,0.0011,0.0033,0.0006,0.0011,0.0033,0.0026,0.0012,0.0067,0.0035,0.0001,0.0013,30014809,0.01,18,6,368.0
2020-07-24,2020-07-24 13:32:52,Arm500,DOC 34028-2016,165.888,0,20,1,2,166.653,166.253,2.0,1557.0,0.4,4.0,4106.0,200,7,2155,9,290,350,110.0,0.378,0.1944,0.1809,1.0047,0.0047,0.0175,0.0526,0.0206,0.0417,0.0011,0.0033,0.0006,0.0011,0.0033,0.0026,0.0012,0.0067,0.0035,0.0001,0.0013,30014810,0.01,9,3,14757.0
2020-07-24,2020-07-24 13:32:52,Arm500,DOC 34028-2016,165.888,0,20,1,2,166.653,166.253,2.0,1557.0,0.4,4.0,8926.0,200,7,2155,9,290,350,110.0,0.378,0.1944,0.1809,1.0047,0.0047,0.0175,0.0526,0.0206,0.0417,0.0011,0.0033,0.0006,0.0011,0.0033,0.0026,0.0012,0.0067,0.0035,0.0001,0.0013,30014803,0.01,15,1,2475.0
2020-07-24,2020-07-24 13:32:52,Arm500,DOC 34028-2016,165.888,0,20,1,2,166.653,166.253,2.0,1557.0,0.4,4.0,8926.0,200,7,2155,9,290,350,110.0,0.378,0.1944,0.1809,1.0047,0.0047,0.0175,0.0526,0.0206,0.0417,0.0011,0.0033,0.0006,0.0011,0.0033,0.0026,0.0012,0.0067,0.0035,0.0001,0.0013,30014817,0.01,7,1,2808.0
2020-07-24,2020-07-24 13:32:52,Arm500,DOC 34028-2016,165.888,0,20,1,2,166.653,166.253,2.0,1557.0,0.4,4.0,10399.0,200,7,2155,9,290,350,110.0,0.378,0.1944,0.1809,1.0047,0.0047,0.0175,0.0526,0.0206,0.0417,0.0011,0.0033,0.0006,0.0011,0.0033,0.0026,0.0012,0.0067,0.0035,0.0001,0.0013,30014808,0.01,10,4,5639.0
2020-07-24,2020-07-24 14:13:20,Arm500,DOC 34028-2016,162.816,0,21,1,2,163.575,163.175,7.0,1558.0,0.4,4.0,10424.0,200,7,2155,9,290,350,110.0,0.379,0.1952,0.1852,0.9994,0.0036,0.0166,0.0567,0.0204,0.0422,0.001,0.0045,0.0006,0.0011,0.0032,0.0026,0.0016,0.0059,0.0032,0.0001,0.0017,30014808,0.01,10,4,5614.0
2020-07-24,2020-07-24 14:13:20,Arm500,DOC 34028-2016,162.816,0,21,1,2,163.575,163.175,7.0,1558.0,0.4,4.0,8954.0,200,7,2155,9,290,350,110.0,0.379,0.1952,0.1852,0.9994,0.0036,0.0166,0.0567,0.0204,0.0422,0.001,0.0045,0.0006,0.0011,0.0032,0.0026,0.0016,0.0059,0.0032,0.0001,0.0017,30014817,0.01,7,1,2780.0
2020-07-24,2020-07-24 14:13:20,Arm500,DOC 34028-2016,162.816,0,21,1,2,163.575,163.175,7.0,1558.0,0.4,4.0,11076.0,200,7,2155,9,290,350,110.0,0.379,0.1952,0.1852,0.9994,0.0036,0.0166,0.0567,0.0204,0.0422,0.001,0.0045,0.0006,0.0011,0.0032,0.0026,0.0016,0.0059,0.0032,0.0001,0.0017,30014804,0.01,11,5,1500.0
2020-07-24,2020-07-24 14:13:20,Arm500,DOC 34028-2016,162.816,0,21,1,2,163.575,163.175,7.0,1558.0,0.4,4.0,4134.0,200,7,2155,9,290,350,110.0,0.379,0.1952,0.1852,0.9994,0.0036,0.0166,0.0567,0.0204,0.0422,0.001,0.0045,0.0006,0.0011,0.0032,0.0026,0.0016,0.0059,0.0032,0.0001,0.0017,30014816,0.01,17,3,8348.0
2020-07-24,2020-07-24 14:13:20,Arm500,DOC 34028-2016,162.816,0,21,1,2,163.575,163.175,7.0,1558.0,0.4,4.0,8954.0,200,7,2155,9,290,350,110.0,0.379,0.1952,0.1852,0.9994,0.0036,0.0166,0.0567,0.0204,0.0422,0.001,0.0045,0.0006,0.0011,0.0032,0.0026,0.0016,0.0059,0.0032,0.0001,0.0017,30014803,0.01,15,1,2447.0
2020-07-24,2020-07-24 14:13:20,Arm500,DOC 34028-2016,162.816,0,21,1,2,163.575,163.175,7.0,1558.0,0.4,4.0,6620.0,200,7,2155,9,290,350,110.0,0.379,0.1952,0.1852,0.9994,0.0036,0.0166,0.0567,0.0204,0.0422,0.001,0.0045,0.0006,0.0011,0.0032,0.0026,0.0016,0.0059,0.0032,0.0001,0.0017,30014820,0.01,16,2,5622.0
2020-07-24,2020-07-24 14:13:20,Arm500,DOC 34028-2016,162.816,0,21,1,2,163.575,163.175,7.0,1558.0,0.4,4.0,11207.0,200,7,2155,9,290,350,110.0,0.379,0.1952,0.1852,0.9994,0.0036,0.0166,0.0567,0.0204,0.0422,0.001,0.0045,0.0006,0.0011,0.0032,0.0026,0.0016,0.0059,0.0032,0.0001,0.0017,30014811,0.01,8,6,27.0
2020-07-24,2020-07-24 14:13:20,Arm500,DOC 34028-2016,162.816,0,21,1,2,163.575,163.175,7.0,1558.0,0.4,4.0,6620.0,200,7,2155,9,290,350,110.0,0.379,0.1952,0.1852,0.9994,0.0036,0.0166,0.0567,0.0204,0.0422,0.001,0.0045,0.0006,0.0011,0.0032,0.0026,0.0016,0.0059,0.0032,0.0001,0.0017,30014807,0.01,14,2,5197.0
2020-07-24,2020-07-24 14:13:20,Arm500,DOC 34028-2016,162.816,0,21,1,2,163.575,163.175,7.0,1558.0,0.4,4.0,4134.0,200,7,2155,9,290,350,110.0,0.379,0.1952,0.1852,0.9994,0.0036,0.0166,0.0567,0.0204,0.0422,0.001,0.0045,0.0006,0.0011,0.0032,0.0026,0.0016,0.0059,0.0032,0.0001,0.0017,30014810,0.01,9,3,14729.0
2020-07-24,2020-07-24 14:13:20,Arm500,DOC 34028-2016,162.816,0,21,1,2,163.575,163.175,7.0,1558.0,0.4,4.0,11207.0,200,7,2155,9,290,350,110.0,0.379,0.1952,0.1852,0.9994,0.0036,0.0166,0.0567,0.0204,0.0422,0.001,0.0045,0.0006,0.0011,0.0032,0.0026,0.0016,0.0059,0.0032,0.0001,0.0017,30014809,0.01,18,6,340.0
2020-07-24,2020-07-24 16:54:32,Arm500,DOC 34028-2016,156.488,0,22,1,2,163.992,163.592,12.0,1569.0,0.4,4.0,4158.0,200,7,2155,9,290,350,110.0,0.373,0.1959,0.1838,0.9663,0.0034,0.0205,0.0543,0.0189,0.0432,0.001,0.0028,0.0005,0.0011,0.0031,0.0023,0.0007,0.0077,0.0033,0.0001,0.0016,30014810,0.01,9,3,14705.0
2020-07-24,2020-07-24 16:54:32,Arm500,DOC 34028-2016,156.488,0,22,1,2,163.992,163.592,12.0,1569.0,0.4,4.0,11234.0,200,7,2155,9,290,350,110.0,0.373,0.1959,0.1838,0.9663,0.0034,0.0205,0.0543,0.0189,0.0432,0.001,0.0028,0.0005,0.0011,0.0031,0.0023,0.0007,0.0077,0.0033,0.0001,0.0016,30014811,0.01,8,6,0.0
2020-07-24,2020-07-24 16:54:32,Arm500,DOC 34028-2016,156.488,0,22,1,2,163.992,163.592,12.0,1569.0,0.4,4.0,8981.0,200,7,2155,9,290,350,110.0,0.373,0.1959,0.1838,0.9663,0.0034,0.0205,0.0543,0.0189,0.0432,0.001,0.0028,0.0005,0.0011,0.0031,0.0023,0.0007,0.0077,0.0033,0.0001,0.0016,30014803,0.01,15,1,2420.0
2020-07-24,2020-07-24 16:54:32,Arm500,DOC 34028-2016,156.488,0,22,1,2,163.992,163.592,12.0,1569.0,0.4,4.0,11100.0,200,7,2155,9,290,350,110.0,0.373,0.1959,0.1838,0.9663,0.0034,0.0205,0.0543,0.0189,0.0432,0.001,0.0028,0.0005,0.0011,0.0031,0.0023,0.0007,0.0077,0.0033,0.0001,0.0016,30014804,0.01,11,5,1476.0
2020-07-24,2020-07-24 16:54:32,Arm500,DOC 34028-2016,156.488,0,22,1,2,163.992,163.592,12.0,1569.0,0.4,4.0,8981.0,200,7,2155,9,290,350,110.0,0.373,0.1959,0.1838,0.9663,0.0034,0.0205,0.0543,0.0189,0.0432,0.001,0.0028,0.0005,0.0011,0.0031,0.0023,0.0007,0.0077,0.0033,0.0001,0.0016,30014817,0.01,7,1,2753.0
2020-07-24,2020-07-24 16:54:32,Arm500,DOC 34028-2016,156.488,0,22,1,2,163.992,163.592,12.0,1569.0,0.4,4.0,10451.0,200,7,2155,9,290,350,110.0,0.373,0.1959,0.1838,0.9663,0.0034,0.0205,0.0543,0.0189,0.0432,0.001,0.0028,0.0005,0.0011,0.0031,0.0023,0.0007,0.0077,0.0033,0.0001,0.0016,30014808,0.01,10,4,5587.0
2020-07-24,2020-07-24 16:54:32,Arm500,DOC 34028-2016,156.488,0,22,1,2,163.992,163.592,12.0,1569.0,0.4,4.0,11234.0,200,7,2155,9,290,350,110.0,0.373,0.1959,0.1838,0.9663,0.0034,0.0205,0.0543,0.0189,0.0432,0.001,0.0028,0.0005,0.0011,0.0031,0.0023,0.0007,0.0077,0.0033,0.0001,0.0016,30014809,0.01,18,6,313.0
2020-07-24,2020-07-24 16:54:32,Arm500,DOC 34028-2016,156.488,0,22,1,2,163.992,163.592,12.0,1569.0,0.4,4.0,6644.0,200,7,2155,9,290,350,110.0,0.373,0.1959,0.1838,0.9663,0.0034,0.0205,0.0543,0.0189,0.0432,0.001,0.0028,0.0005,0.0011,0.0031,0.0023,0.0007,0.0077,0.0033,0.0001,0.0016,30014807,0.01,14,2,5173.0
2020-07-24,2020-07-24 16:54:32,Arm500,DOC 34028-2016,156.488,0,22,1,2,163.992,163.592,12.0,1569.0,0.4,4.0,4158.0,200,7,2155,9,290,350,110.0,0.373,0.1959,0.1838,0.9663,0.0034,0.0205,0.0543,0.0189,0.0432,0.001,0.0028,0.0005,0.0011,0.0031,0.0023,0.0007,0.0077,0.0033,0.0001,0.0016,30014816,0.01,17,3,8324.0
2020-07-24,2020-07-24 16:54:32,Arm500,DOC 34028-2016,156.488,0,22,1,2,163.992,163.592,12.0,1569.0,0.4,4.0,6644.0,200,7,2155,9,290,350,110.0,0.373,0.1959,0.1838,0.9663,0.0034,0.0205,0.0543,0.0189,0.0432,0.001,0.0028,0.0005,0.0011,0.0031,0.0023,0.0007,0.0077,0.0033,0.0001,0.0016,30014820,0.01,16,2,5598.0
2020-07-24,2020-07-24 17:31:06,Arm500,DOC 34028-2016,156.672,0,1,1,2,158.337,157.937,1.0,1576.0,0.4,6.0,11125.0,200,7,2155,9,290,350,110.0,0.38,0.1949,0.191,1.0101,0.0023,0.0171,0.0553,0.019,0.0402,0.001,0.0033,0.0005,0.0012,0.0031,0.0027,0.0007,0.0057,0.0034,0.0001,0.0011,30014804,0.05,11,5,1451.0
2020-07-24,2020-07-24 17:31:06,Arm500,DOC 34028-2016,156.672,0,1,1,2,158.337,157.937,1.0,1576.0,0.4,6.0,10372.0,200,7,2155,9,290,350,110.0,0.38,0.1949,0.191,1.0101,0.0023,0.0171,0.0553,0.019,0.0402,0.001,0.0033,0.0005,0.0012,0.0031,0.0027,0.0007,0.0057,0.0034,0.0001,0.0011,30014820,0.05,16,2,1870.0
2020-07-24,2020-07-24 17:31:06,Arm500,DOC 34028-2016,156.672,0,1,1,2,158.337,157.937,1.0,1576.0,0.4,6.0,7911.0,200,7,2155,9,290,350,110.0,0.38,0.1949,0.191,1.0101,0.0023,0.0171,0.0553,0.019,0.0402,0.001,0.0033,0.0005,0.0012,0.0031,0.0027,0.0007,0.0057,0.0034,0.0001,0.0011,30014817,0.05,7,1,3823.0
2020-07-24,2020-07-24 17:31:06,Arm500,DOC 34028-2016,156.672,0,1,1,2,158.337,157.937,1.0,1576.0,0.4,6.0,7911.0,200,7,2155,9,290,350,110.0,0.38,0.1949,0.191,1.0101,0.0023,0.0171,0.0553,0.019,0.0402,0.001,0.0033,0.0005,0.0012,0.0031,0.0027,0.0007,0.0057,0.0034,0.0001,0.0011,30014803,0.05,15,1,3490.0
2020-07-24,2020-07-24 17:31:06,Arm500,DOC 34028-2016,156.672,0,1,1,2,158.337,157.937,1.0,1576.0,0.4,6.0,8352.0,200,7,2155,9,290,350,110.0,0.38,0.1949,0.191,1.0101,0.0023,0.0171,0.0553,0.019,0.0402,0.001,0.0033,0.0005,0.0012,0.0031,0.0027,0.0007,0.0057,0.0034,0.0001,0.0011,30014809,0.05,18,6,3195.0
2020-07-24,2020-07-24 17:31:06,Arm500,DOC 34028-2016,156.672,0,1,1,2,158.337,157.937,1.0,1576.0,0.4,6.0,10479.0,200,7,2155,9,290,350,110.0,0.38,0.1949,0.191,1.0101,0.0023,0.0171,0.0553,0.019,0.0402,0.001,0.0033,0.0005,0.0012,0.0031,0.0027,0.0007,0.0057,0.0034,0.0001,0.0011,30014808,0.05,10,4,5559.0
2020-07-24,2020-07-24 17:31:06,Arm500,DOC 34028-2016,156.672,0,1,1,2,158.337,157.937,1.0,1576.0,0.4,6.0,11565.0,200,7,2155,9,290,350,110.0,0.38,0.1949,0.191,1.0101,0.0023,0.0171,0.0553,0.019,0.0402,0.001,0.0033,0.0005,0.0012,0.0031,0.0027,0.0007,0.0057,0.0034,0.0001,0.0011,30014816,0.05,17,3,917.0
2020-07-24,2020-07-24 17:31:06,Arm500,DOC 34028-2016,156.672,0,1,1,2,158.337,157.937,1.0,1576.0,0.4,6.0,8352.0,200,7,2155,9,290,350,110.0,0.38,0.1949,0.191,1.0101,0.0023,0.0171,0.0553,0.019,0.0402,0.001,0.0033,0.0005,0.0012,0.0031,0.0027,0.0007,0.0057,0.0034,0.0001,0.0011,30014811,0.05,8,6,2882.0
2020-07-24,2020-07-24 17:31:06,Arm500,DOC 34028-2016,156.672,0,1,1,2,158.337,157.937,1.0,1576.0,0.4,6.0,10372.0,200,7,2155,9,290,350,110.0,0.38,0.1949,0.191,1.0101,0.0023,0.0171,0.0553,0.019,0.0402,0.001,0.0033,0.0005,0.0012,0.0031,0.0027,0.0007,0.0057,0.0034,0.0001,0.0011,30014807,0.05,14,2,1445.0
2020-07-24,2020-07-24 17:31:06,Arm500,DOC 34028-2016,156.672,0,1,1,2,158.337,157.937,1.0,1576.0,0.4,6.0,11565.0,200,7,2155,9,290,350,110.0,0.38,0.1949,0.191,1.0101,0.0023,0.0171,0.0553,0.019,0.0402,0.001,0.0033,0.0005,0.0012,0.0031,0.0027,0.0007,0.0057,0.0034,0.0001,0.0011,30014810,0.05,9,3,7298.0
2020-07-24,2020-07-24 18:13:58,Arm500,DOC 34028-2016,165.888,0,2,1,2,166.653,166.253,6.0,1562.0,0.4,6.0,7941.0,200,7,2155,9,290,350,110.0,0.381,0.1964,0.1834,1.0038,0.004,0.0158,0.0578,0.0217,0.0369,0.001,0.0048,0.0006,0.0011,0.0029,0.0026,0.0011,0.0067,0.0033,0.0003,0.0009,30014803,0.01,15,1,3460.0
2020-07-24,2020-07-24 18:13:58,Arm500,DOC 34028-2016,165.888,0,2,1,2,166.653,166.253,6.0,1562.0,0.4,6.0,8385.0,200,7,2155,9,290,350,110.0,0.381,0.1964,0.1834,1.0038,0.004,0.0158,0.0578,0.0217,0.0369,0.001,0.0048,0.0006,0.0011,0.0029,0.0026,0.0011,0.0067,0.0033,0.0003,0.0009,30014809,0.01,18,6,3162.0
2020-07-24,2020-07-24 18:13:58,Arm500,DOC 34028-2016,165.888,0,2,1,2,166.653,166.253,6.0,1562.0,0.4,6.0,11589.0,200,7,2155,9,290,350,110.0,0.381,0.1964,0.1834,1.0038,0.004,0.0158,0.0578,0.0217,0.0369,0.001,0.0048,0.0006,0.0011,0.0029,0.0026,0.0011,0.0067,0.0033,0.0003,0.0009,30014810,0.01,9,3,7274.0
2020-07-24,2020-07-24 18:13:58,Arm500,DOC 34028-2016,165.888,0,2,1,2,166.653,166.253,6.0,1562.0,0.4,6.0,10399.0,200,7,2155,9,290,350,110.0,0.381,0.1964,0.1834,1.0038,0.004,0.0158,0.0578,0.0217,0.0369,0.001,0.0048,0.0006,0.0011,0.0029,0.0026,0.0011,0.0067,0.0033,0.0003,0.0009,30014820,0.01,16,2,1843.0
2020-07-24,2020-07-24 18:13:58,Arm500,DOC 34028-2016,165.888,0,2,1,2,166.653,166.253,6.0,1562.0,0.4,6.0,10399.0,200,7,2155,9,290,350,110.0,0.381,0.1964,0.1834,1.0038,0.004,0.0158,0.0578,0.0217,0.0369,0.001,0.0048,0.0006,0.0011,0.0029,0.0026,0.0011,0.0067,0.0033,0.0003,0.0009,30014807,0.01,14,2,1418.0
2020-07-24,2020-07-24 18:13:58,Arm500,DOC 34028-2016,165.888,0,2,1,2,166.653,166.253,6.0,1562.0,0.4,6.0,11589.0,200,7,2155,9,290,350,110.0,0.381,0.1964,0.1834,1.0038,0.004,0.0158,0.0578,0.0217,0.0369,0.001,0.0048,0.0006,0.0011,0.0029,0.0026,0.0011,0.0067,0.0033,0.0003,0.0009,30014816,0.01,17,3,893.0
2020-07-24,2020-07-24 18:13:58,Arm500,DOC 34028-2016,165.888,0,2,1,2,166.653,166.253,6.0,1562.0,0.4,6.0,10503.0,200,7,2155,9,290,350,110.0,0.381,0.1964,0.1834,1.0038,0.004,0.0158,0.0578,0.0217,0.0369,0.001,0.0048,0.0006,0.0011,0.0029,0.0026,0.0011,0.0067,0.0033,0.0003,0.0009,30014808,0.01,10,4,5535.0
2020-07-24,2020-07-24 18:13:58,Arm500,DOC 34028-2016,165.888,0,2,1,2,166.653,166.253,6.0,1562.0,0.4,6.0,11149.0,200,7,2155,9,290,350,110.0,0.381,0.1964,0.1834,1.0038,0.004,0.0158,0.0578,0.0217,0.0369,0.001,0.0048,0.0006,0.0011,0.0029,0.0026,0.0011,0.0067,0.0033,0.0003,0.0009,30014804,0.01,11,5,1427.0
2020-07-24,2020-07-24 18:13:58,Arm500,DOC 34028-2016,165.888,0,2,1,2,166.653,166.253,6.0,1562.0,0.4,6.0,7941.0,200,7,2155,9,290,350,110.0,0.381,0.1964,0.1834,1.0038,0.004,0.0158,0.0578,0.0217,0.0369,0.001,0.0048,0.0006,0.0011,0.0029,0.0026,0.0011,0.0067,0.0033,0.0003,0.0009,30014817,0.01,7,1,3793.0
2020-07-24,2020-07-24 18:13:58,Arm500,DOC 34028-2016,165.888,0,2,1,2,166.653,166.253,6.0,1562.0,0.4,6.0,8385.0,200,7,2155,9,290,350,110.0,0.381,0.1964,0.1834,1.0038,0.004,0.0158,0.0578,0.0217,0.0369,0.001,0.0048,0.0006,0.0011,0.0029,0.0026,0.0011,0.0067,0.0033,0.0003,0.0009,30014811,0.01,8,6,2849.0
2020-07-24,2020-07-24 19:17:22,Arm500,DOC 34028-2016,162.816,0,3,1,2,163.575,163.175,2.0,1564.0,0.4,6.0,7969.0,200,7,2155,9,290,350,110.0,0.38,0.1959,0.181,1.0009,0.0051,0.0131,0.0556,0.0236,0.0383,0.001,0.005,0.0005,0.0011,0.0029,0.0029,0.0009,0.0059,0.0034,0.0001,0.0019,30014803,0.01,15,1,3432.0
2020-07-24,2020-07-24 19:17:22,Arm500,DOC 34028-2016,162.816,0,3,1,2,163.575,163.175,2.0,1564.0,0.4,6.0,8413.0,200,7,2155,9,290,350,110.0,0.38,0.1959,0.181,1.0009,0.0051,0.0131,0.0556,0.0236,0.0383,0.001,0.005,0.0005,0.0011,0.0029,0.0029,0.0009,0.0059,0.0034,0.0001,0.0019,30014811,0.01,8,6,2821.0
2020-07-24,2020-07-24 19:17:22,Arm500,DOC 34028-2016,162.816,0,3,1,2,163.575,163.175,2.0,1564.0,0.4,6.0,8413.0,200,7,2155,9,290,350,110.0,0.38,0.1959,0.181,1.0009,0.0051,0.0131,0.0556,0.0236,0.0383,0.001,0.005,0.0005,0.0011,0.0029,0.0029,0.0009,0.0059,0.0034,0.0001,0.0019,30014809,0.01,18,6,3134.0
2020-07-24,2020-07-24 19:17:22,Arm500,DOC 34028-2016,162.816,0,3,1,2,163.575,163.175,2.0,1564.0,0.4,6.0,11177.0,200,7,2155,9,290,350,110.0,0.38,0.1959,0.181,1.0009,0.0051,0.0131,0.0556,0.0236,0.0383,0.001,0.005,0.0005,0.0011,0.0029,0.0029,0.0009,0.0059,0.0034,0.0001,0.0019,30014804,0.01,11,5,1399.0
2020-07-24,2020-07-24 19:17:22,Arm500,DOC 34028-2016,162.816,0,3,1,2,163.575,163.175,2.0,1564.0,0.4,6.0,10424.0,200,7,2155,9,290,350,110.0,0.38,0.1959,0.181,1.0009,0.0051,0.0131,0.0556,0.0236,0.0383,0.001,0.005,0.0005,0.0011,0.0029,0.0029,0.0009,0.0059,0.0034,0.0001,0.0019,30014820,0.01,16,2,1818.0
2020-07-24,2020-07-24 19:17:22,Arm500,DOC 34028-2016,162.816,0,3,1,2,163.575,163.175,2.0,1564.0,0.4,6.0,10424.0,200,7,2155,9,290,350,110.0,0.38,0.1959,0.181,1.0009,0.0051,0.0131,0.0556,0.0236,0.0383,0.001,0.005,0.0005,0.0011,0.0029,0.0029,0.0009,0.0059,0.0034,0.0001,0.0019,30014807,0.01,14,2,1393.0
2020-07-24,2020-07-24 19:17:22,Arm500,DOC 34028-2016,162.816,0,3,1,2,163.575,163.175,2.0,1564.0,0.4,6.0,10531.0,200,7,2155,9,290,350,110.0,0.38,0.1959,0.181,1.0009,0.0051,0.0131,0.0556,0.0236,0.0383,0.001,0.005,0.0005,0.0011,0.0029,0.0029,0.0009,0.0059,0.0034,0.0001,0.0019,30014808,0.01,10,4,5507.0
2020-07-24,2020-07-24 19:17:22,Arm500,DOC 34028-2016,162.816,0,3,1,2,163.575,163.175,2.0,1564.0,0.4,6.0,11617.0,200,7,2155,9,290,350,110.0,0.38,0.1959,0.181,1.0009,0.0051,0.0131,0.0556,0.0236,0.0383,0.001,0.005,0.0005,0.0011,0.0029,0.0029,0.0009,0.0059,0.0034,0.0001,0.0019,30014816,0.01,17,3,865.0
2020-07-24,2020-07-24 19:17:22,Arm500,DOC 34028-2016,162.816,0,3,1,2,163.575,163.175,2.0,1564.0,0.4,6.0,7969.0,200,7,2155,9,290,350,110.0,0.38,0.1959,0.181,1.0009,0.0051,0.0131,0.0556,0.0236,0.0383,0.001,0.005,0.0005,0.0011,0.0029,0.0029,0.0009,0.0059,0.0034,0.0001,0.0019,30014817,0.01,7,1,3765.0
2020-07-24,2020-07-24 19:17:22,Arm500,DOC 34028-2016,162.816,0,3,1,2,163.575,163.175,2.0,1564.0,0.4,6.0,11617.0,200,7,2155,9,290,350,110.0,0.38,0.1959,0.181,1.0009,0.0051,0.0131,0.0556,0.0236,0.0383,0.001,0.005,0.0005,0.0011,0.0029,0.0029,0.0009,0.0059,0.0034,0.0001,0.0019,30014810,0.01,9,3,7246.0
2020-07-24,2020-07-24 19:34:45,Arm500,DOC 34028-2016,159.744,0,4,1,2,160.496,160.096,12.0,1565.0,0.4,6.0,7997.0,200,7,2155,9,290,350,110.0,0.376,0.1935,0.1888,0.9977,0.0037,0.0151,0.054,0.022,0.0371,0.0012,0.0036,0.0005,0.0011,0.0031,0.0022,0.0009,0.0058,0.0034,0.0001,0.0024,30014803,0.01,15,1,3404.0
2020-07-24,2020-07-24 19:34:45,Arm500,DOC 34028-2016,159.744,0,4,1,2,160.496,160.096,12.0,1565.0,0.4,6.0,11644.0,200,7,2155,9,290,350,110.0,0.376,0.1935,0.1888,0.9977,0.0037,0.0151,0.054,0.022,0.0371,0.0012,0.0036,0.0005,0.0011,0.0031,0.0022,0.0009,0.0058,0.0034,0.0001,0.0024,30014816,0.01,17,3,838.0
2020-07-24,2020-07-24 19:34:45,Arm500,DOC 34028-2016,159.744,0,4,1,2,160.496,160.096,12.0,1565.0,0.4,6.0,8441.0,200,7,2155,9,290,350,110.0,0.376,0.1935,0.1888,0.9977,0.0037,0.0151,0.054,0.022,0.0371,0.0012,0.0036,0.0005,0.0011,0.0031,0.0022,0.0009,0.0058,0.0034,0.0001,0.0024,30014809,0.01,18,6,3106.0
2020-07-24,2020-07-24 19:34:45,Arm500,DOC 34028-2016,159.744,0,4,1,2,160.496,160.096,12.0,1565.0,0.4,6.0,11201.0,200,7,2155,9,290,350,110.0,0.376,0.1935,0.1888,0.9977,0.0037,0.0151,0.054,0.022,0.0371,0.0012,0.0036,0.0005,0.0011,0.0031,0.0022,0.0009,0.0058,0.0034,0.0001,0.0024,30014804,0.01,11,5,1375.0
2020-07-24,2020-07-24 19:34:45,Arm500,DOC 34028-2016,159.744,0,4,1,2,160.496,160.096,12.0,1565.0,0.4,6.0,10451.0,200,7,2155,9,290,350,110.0,0.376,0.1935,0.1888,0.9977,0.0037,0.0151,0.054,0.022,0.0371,0.0012,0.0036,0.0005,0.0011,0.0031,0.0022,0.0009,0.0058,0.0034,0.0001,0.0024,30014807,0.01,14,2,1366.0
2020-07-24,2020-07-24 19:34:45,Arm500,DOC 34028-2016,159.744,0,4,1,2,160.496,160.096,12.0,1565.0,0.4,6.0,7997.0,200,7,2155,9,290,350,110.0,0.376,0.1935,0.1888,0.9977,0.0037,0.0151,0.054,0.022,0.0371,0.0012,0.0036,0.0005,0.0011,0.0031,0.0022,0.0009,0.0058,0.0034,0.0001,0.0024,30014817,0.01,7,1,3737.0
2020-07-24,2020-07-24 19:34:45,Arm500,DOC 34028-2016,159.744,0,4,1,2,160.496,160.096,12.0,1565.0,0.4,6.0,10451.0,200,7,2155,9,290,350,110.0,0.376,0.1935,0.1888,0.9977,0.0037,0.0151,0.054,0.022,0.0371,0.0012,0.0036,0.0005,0.0011,0.0031,0.0022,0.0009,0.0058,0.0034,0.0001,0.0024,30014820,0.01,16,2,1791.0
2020-07-24,2020-07-24 19:34:45,Arm500,DOC 34028-2016,159.744,0,4,1,2,160.496,160.096,12.0,1565.0,0.4,6.0,11644.0,200,7,2155,9,290,350,110.0,0.376,0.1935,0.1888,0.9977,0.0037,0.0151,0.054,0.022,0.0371,0.0012,0.0036,0.0005,0.0011,0.0031,0.0022,0.0009,0.0058,0.0034,0.0001,0.0024,30014810,0.01,9,3,7219.0
2020-07-24,2020-07-24 19:34:45,Arm500,DOC 34028-2016,159.744,0,4,1,2,160.496,160.096,12.0,1565.0,0.4,6.0,8441.0,200,7,2155,9,290,350,110.0,0.376,0.1935,0.1888,0.9977,0.0037,0.0151,0.054,0.022,0.0371,0.0012,0.0036,0.0005,0.0011,0.0031,0.0022,0.0009,0.0058,0.0034,0.0001,0.0024,30014811,0.01,8,6,2793.0
2020-07-24,2020-07-24 19:34:45,Arm500,DOC 34028-2016,159.744,0,4,1,2,160.496,160.096,12.0,1565.0,0.4,6.0,10555.0,200,7,2155,9,290,350,110.0,0.376,0.1935,0.1888,0.9977,0.0037,0.0151,0.054,0.022,0.0371,0.0012,0.0036,0.0005,0.0011,0.0031,0.0022,0.0009,0.0058,0.0034,0.0001,0.0024,30014808,0.01,10,4,5483.0
2020-07-24,2020-07-24 20:28:08,Arm500,DOC 34028-2016,153.6,0,5,1,2,154.338,153.938,10.0,1565.0,0.4,6.0,10472.0,200,7,2155,9,320,350,110.0,0.391,0.1974,0.1888,1.0246,0.006,0.0105,0.0819,0.0213,0.0351,0.0014,0.0081,0.0005,0.0011,0.003,0.0024,0.001,0.0062,0.0035,0.0001,0.0055,30014807,0.01,14,2,1345.0
2020-07-24,2020-07-24 20:28:08,Arm500,DOC 34028-2016,153.6,0,5,1,2,154.338,153.938,10.0,1565.0,0.4,6.0,8465.0,200,7,2155,9,320,350,110.0,0.391,0.1974,0.1888,1.0246,0.006,0.0105,0.0819,0.0213,0.0351,0.0014,0.0081,0.0005,0.0011,0.003,0.0024,0.001,0.0062,0.0035,0.0001,0.0055,30014809,0.01,18,6,3082.0
2020-07-24,2020-07-24 20:28:08,Arm500,DOC 34028-2016,153.6,0,5,1,2,154.338,153.938,10.0,1565.0,0.4,6.0,11669.0,200,7,2155,9,320,350,110.0,0.391,0.1974,0.1888,1.0246,0.006,0.0105,0.0819,0.0213,0.0351,0.0014,0.0081,0.0005,0.0011,0.003,0.0024,0.001,0.0062,0.0035,0.0001,0.0055,30014810,0.01,9,3,7194.0
2020-07-24,2020-07-24 20:28:08,Arm500,DOC 34028-2016,153.6,0,5,1,2,154.338,153.938,10.0,1565.0,0.4,6.0,8465.0,200,7,2155,9,320,350,110.0,0.391,0.1974,0.1888,1.0246,0.006,0.0105,0.0819,0.0213,0.0351,0.0014,0.0081,0.0005,0.0011,0.003,0.0024,0.001,0.0062,0.0035,0.0001,0.0055,30014811,0.01,8,6,2769.0
2020-07-24,2020-07-24 20:28:08,Arm500,DOC 34028-2016,153.6,0,5,1,2,154.338,153.938,10.0,1565.0,0.4,6.0,8021.0,200,7,2155,9,320,350,110.0,0.391,0.1974,0.1888,1.0246,0.006,0.0105,0.0819,0.0213,0.0351,0.0014,0.0081,0.0005,0.0011,0.003,0.0024,0.001,0.0062,0.0035,0.0001,0.0055,30014803,0.01,15,1,3380.0
2020-07-24,2020-07-24 20:28:08,Arm500,DOC 34028-2016,153.6,0,5,1,2,154.338,153.938,10.0,1565.0,0.4,6.0,8021.0,200,7,2155,9,320,350,110.0,0.391,0.1974,0.1888,1.0246,0.006,0.0105,0.0819,0.0213,0.0351,0.0014,0.0081,0.0005,0.0011,0.003,0.0024,0.001,0.0062,0.0035,0.0001,0.0055,30014817,0.01,7,1,3713.0
2020-07-24,2020-07-24 20:28:08,Arm500,DOC 34028-2016,153.6,0,5,1,2,154.338,153.938,10.0,1565.0,0.4,6.0,10472.0,200,7,2155,9,320,350,110.0,0.391,0.1974,0.1888,1.0246,0.006,0.0105,0.0819,0.0213,0.0351,0.0014,0.0081,0.0005,0.0011,0.003,0.0024,0.001,0.0062,0.0035,0.0001,0.0055,30014820,0.01,16,2,1770.0
2020-07-24,2020-07-24 20:28:08,Arm500,DOC 34028-2016,153.6,0,5,1,2,154.338,153.938,10.0,1565.0,0.4,6.0,10583.0,200,7,2155,9,320,350,110.0,0.391,0.1974,0.1888,1.0246,0.006,0.0105,0.0819,0.0213,0.0351,0.0014,0.0081,0.0005,0.0011,0.003,0.0024,0.001,0.0062,0.0035,0.0001,0.0055,30014808,0.01,10,4,5455.0
2020-07-24,2020-07-24 20:28:08,Arm500,DOC 34028-2016,153.6,0,5,1,2,154.338,153.938,10.0,1565.0,0.4,6.0,11229.0,200,7,2155,9,320,350,110.0,0.391,0.1974,0.1888,1.0246,0.006,0.0105,0.0819,0.0213,0.0351,0.0014,0.0081,0.0005,0.0011,0.003,0.0024,0.001,0.0062,0.0035,0.0001,0.0055,30014804,0.01,11,5,1347.0
2020-07-24,2020-07-24 20:28:08,Arm500,DOC 34028-2016,153.6,0,5,1,2,154.338,153.938,10.0,1565.0,0.4,6.0,11669.0,200,7,2155,9,320,350,110.0,0.391,0.1974,0.1888,1.0246,0.006,0.0105,0.0819,0.0213,0.0351,0.0014,0.0081,0.0005,0.0011,0.003,0.0024,0.001,0.0062,0.0035,0.0001,0.0055,30014816,0.01,17,3,813.0
2020-07-24,2020-07-24 20:34:13,Arm500,DOC 34028-2016,162.816,0,6,1,2,163.575,163.175,1.0,1562.0,0.4,6.0,8049.0,200,13,2155,9,320,350,110.0,0.374,0.1816,0.1863,1.0232,0.0058,0.0105,0.0814,0.0213,0.0348,0.0014,0.0085,0.0006,0.0011,0.0031,0.0023,0.0009,0.0064,0.0036,0.0001,0.0034,30014817,0.01,7,1,3685.0
2020-07-24,2020-07-24 20:34:13,Arm500,DOC 34028-2016,162.816,0,6,1,2,163.575,163.175,1.0,1562.0,0.4,6.0,8493.0,200,13,2155,9,320,350,110.0,0.374,0.1816,0.1863,1.0232,0.0058,0.0105,0.0814,0.0213,0.0348,0.0014,0.0085,0.0006,0.0011,0.0031,0.0023,0.0009,0.0064,0.0036,0.0001,0.0034,30014809,0.01,18,6,3054.0
2020-07-24,2020-07-24 20:34:13,Arm500,DOC 34028-2016,162.816,0,6,1,2,163.575,163.175,1.0,1562.0,0.4,6.0,10608.0,200,13,2155,9,320,350,110.0,0.374,0.1816,0.1863,1.0232,0.0058,0.0105,0.0814,0.0213,0.0348,0.0014,0.0085,0.0006,0.0011,0.0031,0.0023,0.0009,0.0064,0.0036,0.0001,0.0034,30014808,0.01,10,4,5430.0
2020-07-24,2020-07-24 20:34:13,Arm500,DOC 34028-2016,162.816,0,6,1,2,163.575,163.175,1.0,1562.0,0.4,6.0,11697.0,200,13,2155,9,320,350,110.0,0.374,0.1816,0.1863,1.0232,0.0058,0.0105,0.0814,0.0213,0.0348,0.0014,0.0085,0.0006,0.0011,0.0031,0.0023,0.0009,0.0064,0.0036,0.0001,0.0034,30014810,0.01,9,3,7166.0
2020-07-24,2020-07-24 20:34:13,Arm500,DOC 34028-2016,162.816,0,6,1,2,163.575,163.175,1.0,1562.0,0.4,6.0,11697.0,200,13,2155,9,320,350,110.0,0.374,0.1816,0.1863,1.0232,0.0058,0.0105,0.0814,0.0213,0.0348,0.0014,0.0085,0.0006,0.0011,0.0031,0.0023,0.0009,0.0064,0.0036,0.0001,0.0034,30014816,0.01,17,3,785.0
2020-07-24,2020-07-24 20:34:13,Arm500,DOC 34028-2016,162.816,0,6,1,2,163.575,163.175,1.0,1562.0,0.4,6.0,10504.0,200,13,2155,9,320,350,110.0,0.374,0.1816,0.1863,1.0232,0.0058,0.0105,0.0814,0.0213,0.0348,0.0014,0.0085,0.0006,0.0011,0.0031,0.0023,0.0009,0.0064,0.0036,0.0001,0.0034,30014807,0.01,14,2,1313.0
2020-07-24,2020-07-24 20:34:13,Arm500,DOC 34028-2016,162.816,0,6,1,2,163.575,163.175,1.0,1562.0,0.4,6.0,11257.0,200,13,2155,9,320,350,110.0,0.374,0.1816,0.1863,1.0232,0.0058,0.0105,0.0814,0.0213,0.0348,0.0014,0.0085,0.0006,0.0011,0.0031,0.0023,0.0009,0.0064,0.0036,0.0001,0.0034,30014804,0.01,11,5,1319.0
2020-07-24,2020-07-24 20:34:13,Arm500,DOC 34028-2016,162.816,0,6,1,2,163.575,163.175,1.0,1562.0,0.4,6.0,10504.0,200,13,2155,9,320,350,110.0,0.374,0.1816,0.1863,1.0232,0.0058,0.0105,0.0814,0.0213,0.0348,0.0014,0.0085,0.0006,0.0011,0.0031,0.0023,0.0009,0.0064,0.0036,0.0001,0.0034,30014820,0.01,16,2,1738.0
2020-07-24,2020-07-24 20:34:13,Arm500,DOC 34028-2016,162.816,0,6,1,2,163.575,163.175,1.0,1562.0,0.4,6.0,8493.0,200,13,2155,9,320,350,110.0,0.374,0.1816,0.1863,1.0232,0.0058,0.0105,0.0814,0.0213,0.0348,0.0014,0.0085,0.0006,0.0011,0.0031,0.0023,0.0009,0.0064,0.0036,0.0001,0.0034,30014811,0.01,8,6,2741.0
2020-07-24,2020-07-24 20:34:13,Arm500,DOC 34028-2016,162.816,0,6,1,2,163.575,163.175,1.0,1562.0,0.4,6.0,8049.0,200,13,2155,9,320,350,110.0,0.374,0.1816,0.1863,1.0232,0.0058,0.0105,0.0814,0.0213,0.0348,0.0014,0.0085,0.0006,0.0011,0.0031,0.0023,0.0009,0.0064,0.0036,0.0001,0.0034,30014803,0.01,15,1,3352.0
2020-07-24,2020-07-24 21:10:36,Arm500,DOC 34028-2016,156.672,0,7,1,2,157.417,157.017,6.0,1562.0,0.4,6.0,8076.0,200,13,2155,9,320,350,110.0,0.373,0.1833,0.1818,1.0412,0.0053,0.013,0.0537,0.0192,0.0468,0.0013,0.0034,0.0005,0.001,0.0037,0.0022,0.0011,0.0073,0.0035,0.0001,0.0022,30014817,0.01,7,1,3658.0
2020-07-24,2020-07-24 21:10:36,Arm500,DOC 34028-2016,156.672,0,7,1,2,157.417,157.017,6.0,1562.0,0.4,6.0,11281.0,200,13,2155,9,320,350,110.0,0.373,0.1833,0.1818,1.0412,0.0053,0.013,0.0537,0.0192,0.0468,0.0013,0.0034,0.0005,0.001,0.0037,0.0022,0.0011,0.0073,0.0035,0.0001,0.0022,30014804,0.01,11,5,1295.0
2020-07-24,2020-07-24 21:10:36,Arm500,DOC 34028-2016,156.672,0,7,1,2,157.417,157.017,6.0,1562.0,0.4,6.0,11724.0,200,13,2155,9,320,350,110.0,0.373,0.1833,0.1818,1.0412,0.0053,0.013,0.0537,0.0192,0.0468,0.0013,0.0034,0.0005,0.001,0.0037,0.0022,0.0011,0.0073,0.0035,0.0001,0.0022,30014810,0.01,9,3,7139.0
2020-07-24,2020-07-24 21:10:36,Arm500,DOC 34028-2016,156.672,0,7,1,2,157.417,157.017,6.0,1562.0,0.4,6.0,10635.0,200,13,2155,9,320,350,110.0,0.373,0.1833,0.1818,1.0412,0.0053,0.013,0.0537,0.0192,0.0468,0.0013,0.0034,0.0005,0.001,0.0037,0.0022,0.0011,0.0073,0.0035,0.0001,0.0022,30014808,0.01,10,4,5403.0
2020-07-24,2020-07-24 21:10:36,Arm500,DOC 34028-2016,156.672,0,7,1,2,157.417,157.017,6.0,1562.0,0.4,6.0,8517.0,200,13,2155,9,320,350,110.0,0.373,0.1833,0.1818,1.0412,0.0053,0.013,0.0537,0.0192,0.0468,0.0013,0.0034,0.0005,0.001,0.0037,0.0022,0.0011,0.0073,0.0035,0.0001,0.0022,30014811,0.01,8,6,2717.0
2020-07-24,2020-07-24 21:10:36,Arm500,DOC 34028-2016,156.672,0,7,1,2,157.417,157.017,6.0,1562.0,0.4,6.0,8076.0,200,13,2155,9,320,350,110.0,0.373,0.1833,0.1818,1.0412,0.0053,0.013,0.0537,0.0192,0.0468,0.0013,0.0034,0.0005,0.001,0.0037,0.0022,0.0011,0.0073,0.0035,0.0001,0.0022,30014803,0.01,15,1,3325.0
2020-07-24,2020-07-24 21:10:36,Arm500,DOC 34028-2016,156.672,0,7,1,2,157.417,157.017,6.0,1562.0,0.4,6.0,8517.0,200,13,2155,9,320,350,110.0,0.373,0.1833,0.1818,1.0412,0.0053,0.013,0.0537,0.0192,0.0468,0.0013,0.0034,0.0005,0.001,0.0037,0.0022,0.0011,0.0073,0.0035,0.0001,0.0022,30014809,0.01,18,6,3030.0
2020-07-24,2020-07-24 21:10:36,Arm500,DOC 34028-2016,156.672,0,7,1,2,157.417,157.017,6.0,1562.0,0.4,6.0,10528.0,200,13,2155,9,320,350,110.0,0.373,0.1833,0.1818,1.0412,0.0053,0.013,0.0537,0.0192,0.0468,0.0013,0.0034,0.0005,0.001,0.0037,0.0022,0.0011,0.0073,0.0035,0.0001,0.0022,30014820,0.01,16,2,1714.0
2020-07-24,2020-07-24 21:10:36,Arm500,DOC 34028-2016,156.672,0,7,1,2,157.417,157.017,6.0,1562.0,0.4,6.0,11724.0,200,13,2155,9,320,350,110.0,0.373,0.1833,0.1818,1.0412,0.0053,0.013,0.0537,0.0192,0.0468,0.0013,0.0034,0.0005,0.001,0.0037,0.0022,0.0011,0.0073,0.0035,0.0001,0.0022,30014816,0.01,17,3,758.0
2020-07-24,2020-07-24 21:10:36,Arm500,DOC 34028-2016,156.672,0,7,1,2,157.417,157.017,6.0,1562.0,0.4,6.0,10528.0,200,13,2155,9,320,350,110.0,0.373,0.1833,0.1818,1.0412,0.0053,0.013,0.0537,0.0192,0.0468,0.0013,0.0034,0.0005,0.001,0.0037,0.0022,0.0011,0.0073,0.0035,0.0001,0.0022,30014807,0.01,14,2,1289.0
2020-07-24,2020-07-24 21:50:39,Arm500,DOC 34028-2016,159.744,0,8,1,2,160.496,160.096,2.0,1565.0,0.4,6.0,10556.0,200,13,2155,9,320,350,110.0,0.29,0.1838,0.1497,0.5552,0.0025,0.0093,0.0415,0.0172,0.0488,0.0014,0.0027,0.0003,0.0009,0.0015,0.0024,0.0006,0.006,0.0027,0.0001,0.0011,30014820,0.02,16,2,1686.0
2020-07-24,2020-07-24 21:50:39,Arm500,DOC 34028-2016,159.744,0,8,1,2,160.496,160.096,2.0,1565.0,0.4,6.0,8545.0,200,13,2155,9,320,350,110.0,0.29,0.1838,0.1497,0.5552,0.0025,0.0093,0.0415,0.0172,0.0488,0.0014,0.0027,0.0003,0.0009,0.0015,0.0024,0.0006,0.006,0.0027,0.0001,0.0011,30014809,0.02,18,6,3002.0
2020-07-24,2020-07-24 21:50:39,Arm500,DOC 34028-2016,159.744,0,8,1,2,160.496,160.096,2.0,1565.0,0.4,6.0,11309.0,200,13,2155,9,320,350,110.0,0.29,0.1838,0.1497,0.5552,0.0025,0.0093,0.0415,0.0172,0.0488,0.0014,0.0027,0.0003,0.0009,0.0015,0.0024,0.0006,0.006,0.0027,0.0001,0.0011,30014804,0.02,11,5,1267.0
2020-07-24,2020-07-24 21:50:39,Arm500,DOC 34028-2016,159.744,0,8,1,2,160.496,160.096,2.0,1565.0,0.4,6.0,10556.0,200,13,2155,9,320,350,110.0,0.29,0.1838,0.1497,0.5552,0.0025,0.0093,0.0415,0.0172,0.0488,0.0014,0.0027,0.0003,0.0009,0.0015,0.0024,0.0006,0.006,0.0027,0.0001,0.0011,30014807,0.02,14,2,1261.0
2020-07-24,2020-07-24 21:50:39,Arm500,DOC 34028-2016,159.744,0,8,1,2,160.496,160.096,2.0,1565.0,0.4,6.0,8101.0,200,13,2155,9,320,350,110.0,0.29,0.1838,0.1497,0.5552,0.0025,0.0093,0.0415,0.0172,0.0488,0.0014,0.0027,0.0003,0.0009,0.0015,0.0024,0.0006,0.006,0.0027,0.0001,0.0011,30014817,0.02,7,1,3633.0
2020-07-24,2020-07-24 21:50:39,Arm500,DOC 34028-2016,159.744,0,8,1,2,160.496,160.096,2.0,1565.0,0.4,6.0,8545.0,200,13,2155,9,320,350,110.0,0.29,0.1838,0.1497,0.5552,0.0025,0.0093,0.0415,0.0172,0.0488,0.0014,0.0027,0.0003,0.0009,0.0015,0.0024,0.0006,0.006,0.0027,0.0001,0.0011,30014811,0.02,8,6,2689.0
2020-07-24,2020-07-24 21:50:39,Arm500,DOC 34028-2016,159.744,0,8,1,2,160.496,160.096,2.0,1565.0,0.4,6.0,11749.0,200,13,2155,9,320,350,110.0,0.29,0.1838,0.1497,0.5552,0.0025,0.0093,0.0415,0.0172,0.0488,0.0014,0.0027,0.0003,0.0009,0.0015,0.0024,0.0006,0.006,0.0027,0.0001,0.0011,30014810,0.02,9,3,7114.0
2020-07-24,2020-07-24 21:50:39,Arm500,DOC 34028-2016,159.744,0,8,1,2,160.496,160.096,2.0,1565.0,0.4,6.0,11749.0,200,13,2155,9,320,350,110.0,0.29,0.1838,0.1497,0.5552,0.0025,0.0093,0.0415,0.0172,0.0488,0.0014,0.0027,0.0003,0.0009,0.0015,0.0024,0.0006,0.006,0.0027,0.0001,0.0011,30014816,0.02,17,3,733.0
2020-07-24,2020-07-24 21:50:39,Arm500,DOC 34028-2016,159.744,0,8,1,2,160.496,160.096,2.0,1565.0,0.4,6.0,8101.0,200,13,2155,9,320,350,110.0,0.29,0.1838,0.1497,0.5552,0.0025,0.0093,0.0415,0.0172,0.0488,0.0014,0.0027,0.0003,0.0009,0.0015,0.0024,0.0006,0.006,0.0027,0.0001,0.0011,30014803,0.02,15,1,3300.0
2020-07-24,2020-07-24 21:50:39,Arm500,DOC 34028-2016,159.744,0,8,1,2,160.496,160.096,2.0,1565.0,0.4,6.0,10663.0,200,13,2155,9,320,350,110.0,0.29,0.1838,0.1497,0.5552,0.0025,0.0093,0.0415,0.0172,0.0488,0.0014,0.0027,0.0003,0.0009,0.0015,0.0024,0.0006,0.006,0.0027,0.0001,0.0011,30014808,0.02,10,4,5375.0
2020-07-24,2020-07-24 22:25:24,Arm500,DOC 34028-2016,165.888,0,9,1,2,166.653,166.253,12.0,1568.0,0.4,6.0,11776.0,200,13,2155,9,320,350,110.0,0.279,0.1773,0.1553,0.5285,0.0027,0.0112,0.045,0.0167,0.0342,0.0011,0.005,0.0003,0.0009,0.0016,0.0024,0.0008,0.0051,0.0027,0.0001,0.0017,30014810,0.01,9,3,7087.0
2020-07-24,2020-07-24 22:25:24,Arm500,DOC 34028-2016,165.888,0,9,1,2,166.653,166.253,12.0,1568.0,0.4,6.0,8129.0,200,13,2155,9,320,350,110.0,0.279,0.1773,0.1553,0.5285,0.0027,0.0112,0.045,0.0167,0.0342,0.0011,0.005,0.0003,0.0009,0.0016,0.0024,0.0008,0.0051,0.0027,0.0001,0.0017,30014803,0.01,15,1,3272.0
2020-07-24,2020-07-24 22:25:24,Arm500,DOC 34028-2016,165.888,0,9,1,2,166.653,166.253,12.0,1568.0,0.4,6.0,10583.0,200,13,2155,9,320,350,110.0,0.279,0.1773,0.1553,0.5285,0.0027,0.0112,0.045,0.0167,0.0342,0.0011,0.005,0.0003,0.0009,0.0016,0.0024,0.0008,0.0051,0.0027,0.0001,0.0017,30014820,0.01,16,2,1659.0
2020-07-24,2020-07-24 22:25:24,Arm500,DOC 34028-2016,165.888,0,9,1,2,166.653,166.253,12.0,1568.0,0.4,6.0,11336.0,200,13,2155,9,320,350,110.0,0.279,0.1773,0.1553,0.5285,0.0027,0.0112,0.045,0.0167,0.0342,0.0011,0.005,0.0003,0.0009,0.0016,0.0024,0.0008,0.0051,0.0027,0.0001,0.0017,30014804,0.01,11,5,1240.0
2020-07-24,2020-07-24 22:25:24,Arm500,DOC 34028-2016,165.888,0,9,1,2,166.653,166.253,12.0,1568.0,0.4,6.0,10583.0,200,13,2155,9,320,350,110.0,0.279,0.1773,0.1553,0.5285,0.0027,0.0112,0.045,0.0167,0.0342,0.0011,0.005,0.0003,0.0009,0.0016,0.0024,0.0008,0.0051,0.0027,0.0001,0.0017,30014807,0.01,14,2,1234.0
