Repository: khw11044/Iron-CCM-RUL

# 연속 주조기의 RUL 데이터 분석

## RUL Dataset from Continuous Casting Machine

[캐글 페이지](https://www.kaggle.com/datasets/yuriykatser/rul-dataset-from-continuous-casting-machine)

## 도메인 설명 

연주공정: 연주공정은 철강산업에서 철 제품을 생산하는 공정중 하나로 연속주조의 줄임말이다. 액체상태의 용강을 주형에 넣어 고체가 되도록 식히는 과정이며 이 과정을 거쳐, 슬래브, 브룸, 빌렛의 반제품이 만들어진다.
주괴(鑄塊, ingot)란 상대적으로 순도가 높은 물질의 덩어리다. 보통 금속을 가공하기 좋게 주물로 뜬 것을 말한다.

____


연속 주조 기계(이하 'CCM')는 액체 상태의 철강을 주어진 단면의 고체 빌릿으로 변환하는 장치로, 이후 롤링 생산(예: 철근)이 이루어진다.

금형 슬리브는 CCM 금형의 가장 중요하고 빠르게 마모되는 부분이다. 슬리브는 둥근 형태나 프로파일 단면의 수냉식 구리 파이프이다. 용융 금속이 슬리브 벽과 접촉하면 결정화되며, 주괴의 기본 고체 껍질이 형성된다.

**슬리브 운영 중 주요 생산 문제**는 슬리브의 구리 파이프 표면에 결함이 생기고 내부 공간의 프로파일이 변형되어 열 조건이 방해받는 것이다. 이는 결과적으로 주괴의 품질에 영향을 미친다.

File: data/data_noNull.csv (part 60 of 73)
date,sample_time_continuous_caster,steel_type,doc_requirement,"workpiece_weight, tonn",workpiece_slice_geometry_150x150,cast_in_row,alloy_type_open,"alloy_speed, meter/minute","steel_weight_theoretical, tonn","steel_weight, tonn",grab1_num,"steel_temperature_grab1, Celsius deg.","metal_residue_grab1, tonn",grab2_num,"resistance, tonn","swing_frequency, amount/minute","crystallizer_movement, mm","water_consumption, liter/minute","water_temperature_delta, Celsius deg.","water_consumption_secondary_cooling_zone_num1, liter/minute","water_consumption_secondary_cooling_zone_num2, liter/minute","water_consumption_secondary_cooling_zone_num3, liter/minute","Ce, %","C, %","Si, %","Mn,%","S, %","P, %","Cr, %","Ni, %","Cu, %","As, %","Mo, %","Nb, %","Ti, %","V, %","Al, %","Ca, %","N, %","Pb, %","Mg, %","Zn, %",sleeve,"quantity, tonn",num_crystallizer,num_stream,RUL
2020-07-24,2020-07-24 22:25:24,Arm500,DOC 34028-2016,165.888,0,9,1,2,166.653,166.253,12.0,1568.0,0.4,6.0,10690.0,200,13,2155,9,320,350,110.0,0.279,0.1773,0.1553,0.5285,0.0027,0.0112,0.045,0.0167,0.0342,0.0011,0.005,0.0003,0.0009,0.0016,0.0024,0.0008,0.0051,0.0027,0.0001,0.0017,30014808,0.01,10,4,5348.0
2020-07-24,2020-07-24 22:25:24,Arm500,DOC 34028-2016,165.888,0,9,1,2,166.653,166.253,12.0,1568.0,0.4,6.0,8537.0,200,13,2155,9,320,350,110.0,0.279,0.1773,0.1553,0.5285,0.0027,0.0112,0.045,0.0167,0.0342,0.0011,0.005,0.0003,0.0009,0.0016,0.0024,0.0008,0.0051,0.0027,0.0001,0.0017,30014809,0.01,18,6,3010.0
2020-07-24,2020-07-24 22:25:24,Arm500,DOC 34028-2016,165.888,0,9,1,2,166.653,166.253,12.0,1568.0,0.4,6.0,8129.0,200,13,2155,9,320,350,110.0,0.279,0.1773,0.1553,0.5285,0.0027,0.0112,0.045,0.0167,0.0342,0.0011,0.005,0.0003,0.0009,0.0016,0.0024,0.0008,0.0051,0.0027,0.0001,0.0017,30014817,0.01,7,1,3605.0
2020-07-24,2020-07-24 22:25:24,Arm500,DOC 34028-2016,165.888,0,9,1,2,166.653,166.253,12.0,1568.0,0.4,6.0,11776.0,200,13,2155,9,320,350,110.0,0.279,0.1773,0.1553,0.5285,0.0027,0.0112,0.045,0.0167,0.0342,0.0011,0.005,0.0003,0.0009,0.0016,0.0024,0.0008,0.0051,0.0027,0.0001,0.0017,30014816,0.01,17,3,706.0
2020-07-24,2020-07-24 22:25:24,Arm500,DOC 34028-2016,165.888,0,9,1,2,166.653,166.253,12.0,1568.0,0.4,6.0,8537.0,200,13,2155,9,320,350,110.0,0.279,0.1773,0.1553,0.5285,0.0027,0.0112,0.045,0.0167,0.0342,0.0011,0.005,0.0003,0.0009,0.0016,0.0024,0.0008,0.0051,0.0027,0.0001,0.0017,30014811,0.01,8,6,2697.0
2020-07-24,2020-07-24 23:07:42,Arm500,DOC 34028-2016,156.672,0,10,1,2,157.417,157.017,10.0,1566.0,0.4,6.0,11804.0,200,13,2155,9,320,350,110.0,0.297,0.1879,0.1418,0.5532,0.0042,0.0125,0.055,0.0229,0.0359,0.0012,0.0051,0.0003,0.0008,0.0023,0.0019,0.0008,0.006,0.0028,0.0001,0.0012,30014810,0.01,9,3,7059.0
2020-07-24,2020-07-24 23:07:42,Arm500,DOC 34028-2016,156.672,0,10,1,2,157.417,157.017,10.0,1566.0,0.4,6.0,8597.0,200,13,2155,9,320,350,110.0,0.297,0.1879,0.1418,0.5532,0.0042,0.0125,0.055,0.0229,0.0359,0.0012,0.0051,0.0003,0.0008,0.0023,0.0019,0.0008,0.006,0.0028,0.0001,0.0012,30014811,0.01,8,6,2637.0
2020-07-24,2020-07-24 23:07:42,Arm500,DOC 34028-2016,156.672,0,10,1,2,157.417,157.017,10.0,1566.0,0.4,6.0,10608.0,200,13,2155,9,320,350,110.0,0.297,0.1879,0.1418,0.5532,0.0042,0.0125,0.055,0.0229,0.0359,0.0012,0.0051,0.0003,0.0008,0.0023,0.0019,0.0008,0.006,0.0028,0.0001,0.0012,30014807,0.01,14,2,1209.0
2020-07-24,2020-07-24 23:07:42,Arm500,DOC 34028-2016,156.672,0,10,1,2,157.417,157.017,10.0,1566.0,0.4,6.0,10608.0,200,13,2155,9,320,350,110.0,0.297,0.1879,0.1418,0.5532,0.0042,0.0125,0.055,0.0229,0.0359,0.0012,0.0051,0.0003,0.0008,0.0023,0.0019,0.0008,0.006,0.0028,0.0001,0.0012,30014820,0.01,16,2,1634.0
2020-07-24,2020-07-24 23:07:42,Arm500,DOC 34028-2016,156.672,0,10,1,2,157.417,157.017,10.0,1566.0,0.4,6.0,8156.0,200,13,2155,9,320,350,110.0,0.297,0.1879,0.1418,0.5532,0.0042,0.0125,0.055,0.0229,0.0359,0.0012,0.0051,0.0003,0.0008,0.0023,0.0019,0.0008,0.006,0.0028,0.0001,0.0012,30014817,0.01,7,1,3578.0
2020-07-24,2020-07-24 23:07:42,Arm500,DOC 34028-2016,156.672,0,10,1,2,157.417,157.017,10.0,1566.0,0.4,6.0,11804.0,200,13,2155,9,320,350,110.0,0.297,0.1879,0.1418,0.5532,0.0042,0.0125,0.055,0.0229,0.0359,0.0012,0.0051,0.0003,0.0008,0.0023,0.0019,0.0008,0.006,0.0028,0.0001,0.0012,30014816,0.01,17,3,678.0
2020-07-24,2020-07-24 23:07:42,Arm500,DOC 34028-2016,156.672,0,10,1,2,157.417,157.017,10.0,1566.0,0.4,6.0,10715.0,200,13,2155,9,320,350,110.0,0.297,0.1879,0.1418,0.5532,0.0042,0.0125,0.055,0.0229,0.0359,0.0012,0.0051,0.0003,0.0008,0.0023,0.0019,0.0008,0.006,0.0028,0.0001,0.0012,30014808,0.01,10,4,5323.0
2020-07-24,2020-07-24 23:07:42,Arm500,DOC 34028-2016,156.672,0,10,1,2,157.417,157.017,10.0,1566.0,0.4,6.0,8156.0,200,13,2155,9,320,350,110.0,0.297,0.1879,0.1418,0.5532,0.0042,0.0125,0.055,0.0229,0.0359,0.0012,0.0051,0.0003,0.0008,0.0023,0.0019,0.0008,0.006,0.0028,0.0001,0.0012,30014803,0.01,15,1,3245.0
2020-07-24,2020-07-24 23:07:42,Arm500,DOC 34028-2016,156.672,0,10,1,2,157.417,157.017,10.0,1566.0,0.4,6.0,11364.0,200,13,2155,9,320,350,110.0,0.297,0.1879,0.1418,0.5532,0.0042,0.0125,0.055,0.0229,0.0359,0.0012,0.0051,0.0003,0.0008,0.0023,0.0019,0.0008,0.006,0.0028,0.0001,0.0012,30014804,0.01,11,5,1212.0
2020-07-24,2020-07-24 23:07:42,Arm500,DOC 34028-2016,156.672,0,10,1,2,157.417,157.017,10.0,1566.0,0.4,6.0,8597.0,200,13,2155,9,320,350,110.0,0.297,0.1879,0.1418,0.5532,0.0042,0.0125,0.055,0.0229,0.0359,0.0012,0.0051,0.0003,0.0008,0.0023,0.0019,0.0008,0.006,0.0028,0.0001,0.0012,30014809,0.01,18,6,2950.0
2020-07-24,2020-07-24 23:47:33,Arm500,DOC 34028-2016,162.816,0,11,1,2,163.575,163.175,1.0,1566.0,0.4,6.0,10636.0,200,13,2155,9,320,350,110.0,0.299,0.1963,0.1547,0.5306,0.0014,0.0097,0.0479,0.0219,0.0386,0.0013,0.0029,0.0003,0.0009,0.0019,0.0024,0.0007,0.0077,0.0023,0.0001,0.0062,30014820,0.01,16,2,1606.0
2020-07-24,2020-07-24 23:47:33,Arm500,DOC 34028-2016,162.816,0,11,1,2,163.575,163.175,1.0,1566.0,0.4,6.0,8625.0,200,13,2155,9,320,350,110.0,0.299,0.1963,0.1547,0.5306,0.0014,0.0097,0.0479,0.0219,0.0386,0.0013,0.0029,0.0003,0.0009,0.0019,0.0024,0.0007,0.0077,0.0023,0.0001,0.0062,30014811,0.01,8,6,2609.0
2020-07-24,2020-07-24 23:47:33,Arm500,DOC 34028-2016,162.816,0,11,1,2,163.575,163.175,1.0,1566.0,0.4,6.0,10636.0,200,13,2155,9,320,350,110.0,0.299,0.1963,0.1547,0.5306,0.0014,0.0097,0.0479,0.0219,0.0386,0.0013,0.0029,0.0003,0.0009,0.0019,0.0024,0.0007,0.0077,0.0023,0.0001,0.0062,30014807,0.01,14,2,1181.0
2020-07-24,2020-07-24 23:47:33,Arm500,DOC 34028-2016,162.816,0,11,1,2,163.575,163.175,1.0,1566.0,0.4,6.0,11389.0,200,13,2155,9,320,350,110.0,0.299,0.1963,0.1547,0.5306,0.0014,0.0097,0.0479,0.0219,0.0386,0.0013,0.0029,0.0003,0.0009,0.0019,0.0024,0.0007,0.0077,0.0023,0.0001,0.0062,30014804,0.01,11,5,1187.0
2020-07-24,2020-07-24 23:47:33,Arm500,DOC 34028-2016,162.816,0,11,1,2,163.575,163.175,1.0,1566.0,0.4,6.0,11832.0,200,13,2155,9,320,350,110.0,0.299,0.1963,0.1547,0.5306,0.0014,0.0097,0.0479,0.0219,0.0386,0.0013,0.0029,0.0003,0.0009,0.0019,0.0024,0.0007,0.0077,0.0023,0.0001,0.0062,30014816,0.01,17,3,650.0
2020-07-24,2020-07-24 23:47:33,Arm500,DOC 34028-2016,162.816,0,11,1,2,163.575,163.175,1.0,1566.0,0.4,6.0,8625.0,200,13,2155,9,320,350,110.0,0.299,0.1963,0.1547,0.5306,0.0014,0.0097,0.0479,0.0219,0.0386,0.0013,0.0029,0.0003,0.0009,0.0019,0.0024,0.0007,0.0077,0.0023,0.0001,0.0062,30014809,0.01,18,6,2922.0
2020-07-24,2020-07-24 23:47:33,Arm500,DOC 34028-2016,162.816,0,11,1,2,163.575,163.175,1.0,1566.0,0.4,6.0,8184.0,200,13,2155,9,320,350,110.0,0.299,0.1963,0.1547,0.5306,0.0014,0.0097,0.0479,0.0219,0.0386,0.0013,0.0029,0.0003,0.0009,0.0019,0.0024,0.0007,0.0077,0.0023,0.0001,0.0062,30014803,0.01,15,1,3217.0
2020-07-24,2020-07-24 23:47:33,Arm500,DOC 34028-2016,162.816,0,11,1,2,163.575,163.175,1.0,1566.0,0.4,6.0,10743.0,200,13,2155,9,320,350,110.0,0.299,0.1963,0.1547,0.5306,0.0014,0.0097,0.0479,0.0219,0.0386,0.0013,0.0029,0.0003,0.0009,0.0019,0.0024,0.0007,0.0077,0.0023,0.0001,0.0062,30014808,0.01,10,4,5295.0
2020-07-24,2020-07-24 23:47:33,Arm500,DOC 34028-2016,162.816,0,11,1,2,163.575,163.175,1.0,1566.0,0.4,6.0,8184.0,200,13,2155,9,320,350,110.0,0.299,0.1963,0.1547,0.5306,0.0014,0.0097,0.0479,0.0219,0.0386,0.0013,0.0029,0.0003,0.0009,0.0019,0.0024,0.0007,0.0077,0.0023,0.0001,0.0062,30014817,0.01,7,1,3550.0
2020-07-24,2020-07-24 23:47:33,Arm500,DOC 34028-2016,162.816,0,11,1,2,163.575,163.175,1.0,1566.0,0.4,6.0,11832.0,200,13,2155,9,320,350,110.0,0.299,0.1963,0.1547,0.5306,0.0014,0.0097,0.0479,0.0219,0.0386,0.0013,0.0029,0.0003,0.0009,0.0019,0.0024,0.0007,0.0077,0.0023,0.0001,0.0062,30014810,0.01,9,3,7031.0
2020-07-25,2020-07-25 00:02:44,Arm500,DOC 34028-2016,162.816,0,48,1,2,163.575,163.175,12.0,1563.0,0.4,6.0,11627.0,200,13,2155,9,320,350,110.0,0.366,0.1906,0.1952,0.9981,0.0047,0.0098,0.0343,0.0053,0.0159,0.0004,0.0016,0.0004,0.0012,0.003,0.0026,0.0022,0.007,0.0034,0.0002,0.0007,30014807,0.01,14,2,190.0
2020-07-25,2020-07-25 00:02:44,Arm500,DOC 34028-2016,162.816,0,48,1,2,163.575,163.175,12.0,1563.0,0.4,6.0,12383.0,200,13,2155,9,320,350,110.0,0.366,0.1906,0.1952,0.9981,0.0047,0.0098,0.0343,0.0053,0.0159,0.0004,0.0016,0.0004,0.0012,0.003,0.0026,0.0022,0.007,0.0034,0.0002,0.0007,30014804,0.01,11,5,193.0
2020-07-25,2020-07-25 00:02:44,Arm500,DOC 34028-2016,162.816,0,48,1,2,163.575,163.175,12.0,1563.0,0.4,6.0,12817.0,200,13,2155,9,320,350,110.0,0.366,0.1906,0.1952,0.9981,0.0047,0.0098,0.0343,0.0053,0.0159,0.0004,0.0016,0.0004,0.0012,0.003,0.0026,0.0022,0.007,0.0034,0.0002,0.0007,30014810,0.01,9,3,6046.0
2020-07-25,2020-07-25 00:02:44,Arm500,DOC 34028-2016,162.816,0,48,1,2,163.575,163.175,12.0,1563.0,0.4,6.0,9631.0,200,13,2155,9,320,350,110.0,0.366,0.1906,0.1952,0.9981,0.0047,0.0098,0.0343,0.0053,0.0159,0.0004,0.0016,0.0004,0.0012,0.003,0.0026,0.0022,0.007,0.0034,0.0002,0.0007,30014811,0.01,8,6,1603.0
2020-07-25,2020-07-25 00:02:44,Arm500,DOC 34028-2016,162.816,0,48,1,2,163.575,163.175,12.0,1563.0,0.4,6.0,9184.0,200,13,2155,9,320,350,110.0,0.366,0.1906,0.1952,0.9981,0.0047,0.0098,0.0343,0.0053,0.0159,0.0004,0.0016,0.0004,0.0012,0.003,0.0026,0.0022,0.007,0.0034,0.0002,0.0007,30014817,0.01,7,1,2550.0
2020-07-25,2020-07-25 00:02:44,Arm500,DOC 34028-2016,162.816,0,48,1,2,163.575,163.175,12.0,1563.0,0.4,6.0,11713.0,200,13,2155,9,320,350,110.0,0.366,0.1906,0.1952,0.9981,0.0047,0.0098,0.0343,0.0053,0.0159,0.0004,0.0016,0.0004,0.0012,0.003,0.0026,0.0022,0.007,0.0034,0.0002,0.0007,30014808,0.01,10,4,4325.0
2020-07-25,2020-07-25 01:04:57,Arm500,DOC 34028-2016,159.744,0,13,1,2,160.496,160.096,2.0,1566.0,0.4,6.0,8680.0,200,13,2155,9,320,350,110.0,0.291,0.1898,0.1509,0.5275,0.0045,0.0106,0.0429,0.02,0.0383,0.0013,0.0029,0.0003,0.0008,0.0017,0.0024,0.0011,0.0054,0.0027,0.0001,0.0009,30014811,0.01,8,6,2554.0
2020-07-25,2020-07-25 01:04:57,Arm500,DOC 34028-2016,159.744,0,13,1,2,160.496,160.096,2.0,1566.0,0.4,6.0,8236.0,200,13,2155,9,320,350,110.0,0.291,0.1898,0.1509,0.5275,0.0045,0.0106,0.0429,0.02,0.0383,0.0013,0.0029,0.0003,0.0008,0.0017,0.0024,0.0011,0.0054,0.0027,0.0001,0.0009,30014817,0.01,7,1,3498.0
2020-07-25,2020-07-25 01:04:57,Arm500,DOC 34028-2016,159.744,0,13,1,2,160.496,160.096,2.0,1566.0,0.4,6.0,10688.0,200,13,2155,9,320,350,110.0,0.291,0.1898,0.1509,0.5275,0.0045,0.0106,0.0429,0.02,0.0383,0.0013,0.0029,0.0003,0.0008,0.0017,0.0024,0.0011,0.0054,0.0027,0.0001,0.0009,30014807,0.01,14,2,1129.0
2020-07-25,2020-07-25 01:04:57,Arm500,DOC 34028-2016,159.744,0,13,1,2,160.496,160.096,2.0,1566.0,0.4,6.0,11887.0,200,13,2155,9,320,350,110.0,0.291,0.1898,0.1509,0.5275,0.0045,0.0106,0.0429,0.02,0.0383,0.0013,0.0029,0.0003,0.0008,0.0017,0.0024,0.0011,0.0054,0.0027,0.0001,0.0009,30014810,0.01,9,3,6976.0
2020-07-25,2020-07-25 01:04:57,Arm500,DOC 34028-2016,159.744,0,13,1,2,160.496,160.096,2.0,1566.0,0.4,6.0,10798.0,200,13,2155,9,320,350,110.0,0.291,0.1898,0.1509,0.5275,0.0045,0.0106,0.0429,0.02,0.0383,0.0013,0.0029,0.0003,0.0008,0.0017,0.0024,0.0011,0.0054,0.0027,0.0001,0.0009,30014808,0.01,10,4,5240.0
2020-07-25,2020-07-25 01:04:57,Arm500,DOC 34028-2016,159.744,0,13,1,2,160.496,160.096,2.0,1566.0,0.4,6.0,11444.0,200,13,2155,9,320,350,110.0,0.291,0.1898,0.1509,0.5275,0.0045,0.0106,0.0429,0.02,0.0383,0.0013,0.0029,0.0003,0.0008,0.0017,0.0024,0.0011,0.0054,0.0027,0.0001,0.0009,30014804,0.01,11,5,1132.0
2020-07-25,2020-07-25 01:44:57,Arm500,DOC 34028-2016,159.744,0,14,1,2,160.496,160.096,12.0,1567.0,0.4,6.0,10822.0,200,13,2155,9,320,350,110.0,0.276,0.1762,0.15,0.5202,0.0015,0.0112,0.0464,0.0153,0.0302,0.0012,0.0035,0.0003,0.0009,0.0017,0.002,0.0008,0.0053,0.0027,0.0001,0.0017,30014808,0.02,10,4,5216.0
2020-07-25,2020-07-25 01:44:57,Arm500,DOC 34028-2016,159.744,0,14,1,2,160.496,160.096,12.0,1567.0,0.4,6.0,10715.0,200,13,2155,9,320,350,110.0,0.276,0.1762,0.15,0.5202,0.0015,0.0112,0.0464,0.0153,0.0302,0.0012,0.0035,0.0003,0.0009,0.0017,0.002,0.0008,0.0053,0.0027,0.0001,0.0017,30014807,0.02,14,2,1102.0
2020-07-25,2020-07-25 01:44:57,Arm500,DOC 34028-2016,159.744,0,14,1,2,160.496,160.096,12.0,1567.0,0.4,6.0,8705.0,200,13,2155,9,320,350,110.0,0.276,0.1762,0.15,0.5202,0.0015,0.0112,0.0464,0.0153,0.0302,0.0012,0.0035,0.0003,0.0009,0.0017,0.002,0.0008,0.0053,0.0027,0.0001,0.0017,30014811,0.02,8,6,2529.0
2020-07-25,2020-07-25 01:44:57,Arm500,DOC 34028-2016,159.744,0,14,1,2,160.496,160.096,12.0,1567.0,0.4,6.0,11471.0,200,13,2155,9,320,350,110.0,0.276,0.1762,0.15,0.5202,0.0015,0.0112,0.0464,0.0153,0.0302,0.0012,0.0035,0.0003,0.0009,0.0017,0.002,0.0008,0.0053,0.0027,0.0001,0.0017,30014804,0.02,11,5,1105.0
2020-07-25,2020-07-25 01:44:57,Arm500,DOC 34028-2016,159.744,0,14,1,2,160.496,160.096,12.0,1567.0,0.4,6.0,8264.0,200,13,2155,9,320,350,110.0,0.276,0.1762,0.15,0.5202,0.0015,0.0112,0.0464,0.0153,0.0302,0.0012,0.0035,0.0003,0.0009,0.0017,0.002,0.0008,0.0053,0.0027,0.0001,0.0017,30014817,0.02,7,1,3470.0
2020-07-25,2020-07-25 01:44:57,Arm500,DOC 34028-2016,159.744,0,14,1,2,160.496,160.096,12.0,1567.0,0.4,6.0,11914.0,200,13,2155,9,320,350,110.0,0.276,0.1762,0.15,0.5202,0.0015,0.0112,0.0464,0.0153,0.0302,0.0012,0.0035,0.0003,0.0009,0.0017,0.002,0.0008,0.0053,0.0027,0.0001,0.0017,30014810,0.02,9,3,6949.0
2020-07-25,2020-07-25 02:25:40,Arm500,DOC 34028-2016,162.816,0,15,1,2,163.575,163.175,10.0,1567.0,0.4,6.0,8291.0,200,13,2155,9,320,350,110.0,0.289,0.1911,0.1469,0.5175,0.0016,0.0105,0.0401,0.0166,0.0318,0.0012,0.0028,0.0003,0.0009,0.0016,0.002,0.0007,0.0077,0.0027,0.0001,0.0026,30014817,0.01,7,1,3443.0
2020-07-25,2020-07-25 02:25:40,Arm500,DOC 34028-2016,162.816,0,15,1,2,163.575,163.175,10.0,1567.0,0.4,6.0,8732.0,200,13,2155,9,320,350,110.0,0.289,0.1911,0.1469,0.5175,0.0016,0.0105,0.0401,0.0166,0.0318,0.0012,0.0028,0.0003,0.0009,0.0016,0.002,0.0007,0.0077,0.0027,0.0001,0.0026,30014811,0.01,8,6,2502.0
2020-07-25,2020-07-25 02:25:40,Arm500,DOC 34028-2016,162.816,0,15,1,2,163.575,163.175,10.0,1567.0,0.4,6.0,11499.0,200,13,2155,9,320,350,110.0,0.289,0.1911,0.1469,0.5175,0.0016,0.0105,0.0401,0.0166,0.0318,0.0012,0.0028,0.0003,0.0009,0.0016,0.002,0.0007,0.0077,0.0027,0.0001,0.0026,30014804,0.01,11,5,1077.0
2020-07-25,2020-07-25 02:25:40,Arm500,DOC 34028-2016,162.816,0,15,1,2,163.575,163.175,10.0,1567.0,0.4,6.0,10850.0,200,13,2155,9,320,350,110.0,0.289,0.1911,0.1469,0.5175,0.0016,0.0105,0.0401,0.0166,0.0318,0.0012,0.0028,0.0003,0.0009,0.0016,0.002,0.0007,0.0077,0.0027,0.0001,0.0026,30014808,0.01,10,4,5188.0
2020-07-25,2020-07-25 02:25:40,Arm500,DOC 34028-2016,162.816,0,15,1,2,163.575,163.175,10.0,1567.0,0.4,6.0,11942.0,200,13,2155,9,320,350,110.0,0.289,0.1911,0.1469,0.5175,0.0016,0.0105,0.0401,0.0166,0.0318,0.0012,0.0028,0.0003,0.0009,0.0016,0.002,0.0007,0.0077,0.0027,0.0001,0.0026,30014810,0.01,9,3,6921.0
2020-07-25,2020-07-25 02:25:40,Arm500,DOC 34028-2016,162.816,0,15,1,2,163.575,163.175,10.0,1567.0,0.4,6.0,10740.0,200,13,2155,9,320,350,110.0,0.289,0.1911,0.1469,0.5175,0.0016,0.0105,0.0401,0.0166,0.0318,0.0012,0.0028,0.0003,0.0009,0.0016,0.002,0.0007,0.0077,0.0027,0.0001,0.0026,30014807,0.01,14,2,1077.0
2020-07-25,2020-07-25 03:06:01,Arm500,DOC 34028-2016,153.6,0,16,1,2,154.338,153.938,1.0,1566.0,0.4,6.0,8319.0,200,13,2155,9,320,350,110.0,0.291,0.1913,0.1435,0.5207,0.0015,0.0099,0.0423,0.0185,0.033,0.0015,0.0051,0.0003,0.0009,0.0016,0.0021,0.0009,0.0073,0.0026,0.0001,0.0009,30014817,0.01,7,1,3415.0
2020-07-25,2020-07-25 03:06:01,Arm500,DOC 34028-2016,153.6,0,16,1,2,154.338,153.938,1.0,1566.0,0.4,6.0,11527.0,200,13,2155,9,320,350,110.0,0.291,0.1913,0.1435,0.5207,0.0015,0.0099,0.0423,0.0185,0.033,0.0015,0.0051,0.0003,0.0009,0.0016,0.0021,0.0009,0.0073,0.0026,0.0001,0.0009,30014804,0.01,11,5,1049.0
2020-07-25,2020-07-25 03:06:01,Arm500,DOC 34028-2016,153.6,0,16,1,2,154.338,153.938,1.0,1566.0,0.4,6.0,11967.0,200,13,2155,9,320,350,110.0,0.291,0.1913,0.1435,0.5207,0.0015,0.0099,0.0423,0.0185,0.033,0.0015,0.0051,0.0003,0.0009,0.0016,0.0021,0.0009,0.0073,0.0026,0.0001,0.0009,30014810,0.01,9,3,6896.0
2020-07-25,2020-07-25 03:06:01,Arm500,DOC 34028-2016,153.6,0,16,1,2,154.338,153.938,1.0,1566.0,0.4,6.0,8760.0,200,13,2155,9,320,350,110.0,0.291,0.1913,0.1435,0.5207,0.0015,0.0099,0.0423,0.0185,0.033,0.0015,0.0051,0.0003,0.0009,0.0016,0.0021,0.0009,0.0073,0.0026,0.0001,0.0009,30014811,0.01,8,6,2474.0
2020-07-25,2020-07-25 03:06:01,Arm500,DOC 34028-2016,153.6,0,16,1,2,154.338,153.938,1.0,1566.0,0.4,6.0,10765.0,200,13,2155,9,320,350,110.0,0.291,0.1913,0.1435,0.5207,0.0015,0.0099,0.0423,0.0185,0.033,0.0015,0.0051,0.0003,0.0009,0.0016,0.0021,0.0009,0.0073,0.0026,0.0001,0.0009,30014807,0.01,14,2,1052.0
2020-07-25,2020-07-25 03:06:01,Arm500,DOC 34028-2016,153.6,0,16,1,2,154.338,153.938,1.0,1566.0,0.4,6.0,10878.0,200,13,2155,9,320,350,110.0,0.291,0.1913,0.1435,0.5207,0.0015,0.0099,0.0423,0.0185,0.033,0.0015,0.0051,0.0003,0.0009,0.0016,0.0021,0.0009,0.0073,0.0026,0.0001,0.0009,30014808,0.01,10,4,5160.0
2020-07-25,2020-07-25 03:45:14,Arm500,DOC 34028-2016,159.744,0,17,1,2,160.496,160.096,6.0,1562.0,0.4,6.0,8343.0,200,13,2155,9,320,350,110.0,0.281,0.1818,0.1465,0.5215,0.0019,0.0094,0.0406,0.0169,0.0392,0.0013,0.0027,0.0003,0.0008,0.0016,0.0025,0.0011,0.0075,0.0027,0.0002,0.0035,30014817,0.01,7,1,3391.0
2020-07-25,2020-07-25 03:45:14,Arm500,DOC 34028-2016,159.744,0,17,1,2,160.496,160.096,6.0,1562.0,0.4,6.0,11994.0,200,13,2155,9,320,350,110.0,0.281,0.1818,0.1465,0.5215,0.0019,0.0094,0.0406,0.0169,0.0392,0.0013,0.0027,0.0003,0.0008,0.0016,0.0025,0.0011,0.0075,0.0027,0.0002,0.0035,30014810,0.01,9,3,6869.0
2020-07-25,2020-07-25 03:45:14,Arm500,DOC 34028-2016,159.744,0,17,1,2,160.496,160.096,6.0,1562.0,0.4,6.0,11551.0,200,13,2155,9,320,350,110.0,0.281,0.1818,0.1465,0.5215,0.0019,0.0094,0.0406,0.0169,0.0392,0.0013,0.0027,0.0003,0.0008,0.0016,0.0025,0.0011,0.0075,0.0027,0.0002,0.0035,30014804,0.01,11,5,1025.0
2020-07-25,2020-07-25 03:45:14,Arm500,DOC 34028-2016,159.744,0,17,1,2,160.496,160.096,6.0,1562.0,0.4,6.0,10792.0,200,13,2155,9,320,350,110.0,0.281,0.1818,0.1465,0.5215,0.0019,0.0094,0.0406,0.0169,0.0392,0.0013,0.0027,0.0003,0.0008,0.0016,0.0025,0.0011,0.0075,0.0027,0.0002,0.0035,30014807,0.01,14,2,1025.0
2020-07-25,2020-07-25 03:45:14,Arm500,DOC 34028-2016,159.744,0,17,1,2,160.496,160.096,6.0,1562.0,0.4,6.0,10902.0,200,13,2155,9,320,350,110.0,0.281,0.1818,0.1465,0.5215,0.0019,0.0094,0.0406,0.0169,0.0392,0.0013,0.0027,0.0003,0.0008,0.0016,0.0025,0.0011,0.0075,0.0027,0.0002,0.0035,30014808,0.01,10,4,5136.0
2020-07-25,2020-07-25 03:45:14,Arm500,DOC 34028-2016,159.744,0,17,1,2,160.496,160.096,6.0,1562.0,0.4,6.0,8784.0,200,13,2155,9,320,350,110.0,0.281,0.1818,0.1465,0.5215,0.0019,0.0094,0.0406,0.0169,0.0392,0.0013,0.0027,0.0003,0.0008,0.0016,0.0025,0.0011,0.0075,0.0027,0.0002,0.0035,30014811,0.01,8,6,2450.0
2020-07-25,2020-07-25 04:22:23,Arm500,DOC 34028-2016,159.744,0,18,1,2,160.496,160.096,2.0,1562.0,0.4,6.0,12022.0,200,13,2155,9,320,350,110.0,0.286,0.1848,0.1553,0.5266,0.0017,0.0054,0.0431,0.0214,0.0444,0.0015,0.003,0.0002,0.0008,0.0011,0.0021,0.0006,0.0059,0.0027,0.0001,0.0008,30014810,0.01,9,3,6841.0
2020-07-25,2020-07-25 04:22:23,Arm500,DOC 34028-2016,159.744,0,18,1,2,160.496,160.096,2.0,1562.0,0.4,6.0,10820.0,200,13,2155,9,320,350,110.0,0.286,0.1848,0.1553,0.5266,0.0017,0.0054,0.0431,0.0214,0.0444,0.0015,0.003,0.0002,0.0008,0.0011,0.0021,0.0006,0.0059,0.0027,0.0001,0.0008,30014807,0.01,14,2,997.0
2020-07-25,2020-07-25 04:22:23,Arm500,DOC 34028-2016,159.744,0,18,1,2,160.496,160.096,2.0,1562.0,0.4,6.0,11576.0,200,13,2155,9,320,350,110.0,0.286,0.1848,0.1553,0.5266,0.0017,0.0054,0.0431,0.0214,0.0444,0.0015,0.003,0.0002,0.0008,0.0011,0.0021,0.0006,0.0059,0.0027,0.0001,0.0008,30014804,0.01,11,5,1000.0
2020-07-25,2020-07-25 04:22:23,Arm500,DOC 34028-2016,159.744,0,18,1,2,160.496,160.096,2.0,1562.0,0.4,6.0,10930.0,200,13,2155,9,320,350,110.0,0.286,0.1848,0.1553,0.5266,0.0017,0.0054,0.0431,0.0214,0.0444,0.0015,0.003,0.0002,0.0008,0.0011,0.0021,0.0006,0.0059,0.0027,0.0001,0.0008,30014808,0.01,10,4,5108.0
2020-07-25,2020-07-25 04:22:23,Arm500,DOC 34028-2016,159.744,0,18,1,2,160.496,160.096,2.0,1562.0,0.4,6.0,8809.0,200,13,2155,9,320,350,110.0,0.286,0.1848,0.1553,0.5266,0.0017,0.0054,0.0431,0.0214,0.0444,0.0015,0.003,0.0002,0.0008,0.0011,0.0021,0.0006,0.0059,0.0027,0.0001,0.0008,30014811,0.01,8,6,2425.0
2020-07-25,2020-07-25 04:22:23,Arm500,DOC 34028-2016,159.744,0,18,1,2,160.496,160.096,2.0,1562.0,0.4,6.0,8371.0,200,13,2155,9,320,350,110.0,0.286,0.1848,0.1553,0.5266,0.0017,0.0054,0.0431,0.0214,0.0444,0.0015,0.003,0.0002,0.0008,0.0011,0.0021,0.0006,0.0059,0.0027,0.0001,0.0008,30014817,0.01,7,1,3363.0
2020-07-25,2020-07-25 05:04:00,Arm500,DOC 34028-2016,159.744,0,19,1,2,160.496,160.096,12.0,1563.0,0.4,6.0,8396.0,200,13,2155,9,320,350,110.0,0.287,0.1854,0.1484,0.5292,0.0014,0.0082,0.0418,0.0178,0.0435,0.001,0.0028,0.0003,0.0009,0.0016,0.0022,0.0009,0.0073,0.0027,0.0001,0.0021,30014817,0.01,7,1,3338.0
2020-07-25,2020-07-25 05:04:00,Arm500,DOC 34028-2016,159.744,0,19,1,2,160.496,160.096,12.0,1563.0,0.4,6.0,8837.0,200,13,2155,9,320,350,110.0,0.287,0.1854,0.1484,0.5292,0.0014,0.0082,0.0418,0.0178,0.0435,0.001,0.0028,0.0003,0.0009,0.0016,0.0022,0.0009,0.0073,0.0027,0.0001,0.0021,30014811,0.01,8,6,2397.0
2020-07-25,2020-07-25 05:04:00,Arm500,DOC 34028-2016,159.744,0,19,1,2,160.496,160.096,12.0,1563.0,0.4,6.0,12049.0,200,13,2155,9,320,350,110.0,0.287,0.1854,0.1484,0.5292,0.0014,0.0082,0.0418,0.0178,0.0435,0.001,0.0028,0.0003,0.0009,0.0016,0.0022,0.0009,0.0073,0.0027,0.0001,0.0021,30014810,0.01,9,3,6814.0
2020-07-25,2020-07-25 05:04:00,Arm500,DOC 34028-2016,159.744,0,19,1,2,160.496,160.096,12.0,1563.0,0.4,6.0,10954.0,200,13,2155,9,320,350,110.0,0.287,0.1854,0.1484,0.5292,0.0014,0.0082,0.0418,0.0178,0.0435,0.001,0.0028,0.0003,0.0009,0.0016,0.0022,0.0009,0.0073,0.0027,0.0001,0.0021,30014808,0.01,10,4,5084.0
2020-07-25,2020-07-25 05:04:00,Arm500,DOC 34028-2016,159.744,0,19,1,2,160.496,160.096,12.0,1563.0,0.4,6.0,11603.0,200,13,2155,9,320,350,110.0,0.287,0.1854,0.1484,0.5292,0.0014,0.0082,0.0418,0.0178,0.0435,0.001,0.0028,0.0003,0.0009,0.0016,0.0022,0.0009,0.0073,0.0027,0.0001,0.0021,30014804,0.01,11,5,973.0
2020-07-25,2020-07-25 05:04:00,Arm500,DOC 34028-2016,159.744,0,19,1,2,160.496,160.096,12.0,1563.0,0.4,6.0,10847.0,200,13,2155,9,320,350,110.0,0.287,0.1854,0.1484,0.5292,0.0014,0.0082,0.0418,0.0178,0.0435,0.001,0.0028,0.0003,0.0009,0.0016,0.0022,0.0009,0.0073,0.0027,0.0001,0.0021,30014807,0.01,14,2,970.0
2020-07-25,2020-07-25 05:33:30,Arm500,DOC 34028-2016,162.79,0,20,1,2,163.548,163.148,10.0,1574.0,0.4,6.0,12077.0,200,13,2155,9,320,350,110.0,0.283,0.1816,0.1412,0.531,0.0056,0.0116,0.0419,0.0189,0.0333,0.0023,0.0025,0.0002,0.0008,0.0017,0.0018,0.0007,0.0063,0.0027,0.0,0.0034,30014810,0.02,9,3,6786.0
2020-07-25,2020-07-25 05:33:30,Arm500,DOC 34028-2016,162.79,0,20,1,2,163.548,163.148,10.0,1574.0,0.4,6.0,11631.0,200,13,2155,9,320,350,110.0,0.283,0.1816,0.1412,0.531,0.0056,0.0116,0.0419,0.0189,0.0333,0.0023,0.0025,0.0002,0.0008,0.0017,0.0018,0.0007,0.0063,0.0027,0.0,0.0034,30014804,0.02,11,5,945.0
2020-07-25,2020-07-25 05:33:30,Arm500,DOC 34028-2016,162.79,0,20,1,2,163.548,163.148,10.0,1574.0,0.4,6.0,8423.0,200,13,2155,9,320,350,110.0,0.283,0.1816,0.1412,0.531,0.0056,0.0116,0.0419,0.0189,0.0333,0.0023,0.0025,0.0002,0.0008,0.0017,0.0018,0.0007,0.0063,0.0027,0.0,0.0034,30014817,0.02,7,1,3311.0
2020-07-25,2020-07-25 05:33:30,Arm500,DOC 34028-2016,162.79,0,20,1,2,163.548,163.148,10.0,1574.0,0.4,6.0,8864.0,200,13,2155,9,320,350,110.0,0.283,0.1816,0.1412,0.531,0.0056,0.0116,0.0419,0.0189,0.0333,0.0023,0.0025,0.0002,0.0008,0.0017,0.0018,0.0007,0.0063,0.0027,0.0,0.0034,30014811,0.02,8,6,2370.0
2020-07-25,2020-07-25 05:33:30,Arm500,DOC 34028-2016,162.79,0,20,1,2,163.548,163.148,10.0,1574.0,0.4,6.0,10872.0,200,13,2155,9,320,350,110.0,0.283,0.1816,0.1412,0.531,0.0056,0.0116,0.0419,0.0189,0.0333,0.0023,0.0025,0.0002,0.0008,0.0017,0.0018,0.0007,0.0063,0.0027,0.0,0.0034,30014807,0.02,14,2,945.0
2020-07-25,2020-07-25 05:33:30,Arm500,DOC 34028-2016,162.79,0,20,1,2,163.548,163.148,10.0,1574.0,0.4,6.0,10982.0,200,13,2155,9,320,350,110.0,0.283,0.1816,0.1412,0.531,0.0056,0.0116,0.0419,0.0189,0.0333,0.0023,0.0025,0.0002,0.0008,0.0017,0.0018,0.0007,0.0063,0.0027,0.0,0.0034,30014808,0.02,10,4,5056.0
2020-07-25,2020-07-25 06:16:22,Arm500,DOC 34028-2016,156.672,0,21,1,2,157.417,157.017,1.0,1562.0,0.4,6.0,10900.0,200,13,2155,9,320,350,110.0,0.29,0.1876,0.1433,0.5341,0.0029,0.0107,0.0428,0.0221,0.0329,0.0014,0.0025,0.0003,0.0008,0.0017,0.0028,0.0008,0.0072,0.0027,0.0001,0.0028,30014807,0.01,14,2,917.0
2020-07-25,2020-07-25 06:16:22,Arm500,DOC 34028-2016,156.672,0,21,1,2,157.417,157.017,1.0,1562.0,0.4,6.0,12105.0,200,13,2155,9,320,350,110.0,0.29,0.1876,0.1433,0.5341,0.0029,0.0107,0.0428,0.0221,0.0329,0.0014,0.0025,0.0003,0.0008,0.0017,0.0028,0.0008,0.0072,0.0027,0.0001,0.0028,30014810,0.01,9,3,6758.0
2020-07-25,2020-07-25 06:16:22,Arm500,DOC 34028-2016,156.672,0,21,1,2,157.417,157.017,1.0,1562.0,0.4,6.0,8448.0,200,13,2155,9,320,350,110.0,0.29,0.1876,0.1433,0.5341,0.0029,0.0107,0.0428,0.0221,0.0329,0.0014,0.0025,0.0003,0.0008,0.0017,0.0028,0.0008,0.0072,0.0027,0.0001,0.0028,30014817,0.01,7,1,3286.0
2020-07-25,2020-07-25 06:16:22,Arm500,DOC 34028-2016,156.672,0,21,1,2,157.417,157.017,1.0,1562.0,0.4,6.0,11010.0,200,13,2155,9,320,350,110.0,0.29,0.1876,0.1433,0.5341,0.0029,0.0107,0.0428,0.0221,0.0329,0.0014,0.0025,0.0003,0.0008,0.0017,0.0028,0.0008,0.0072,0.0027,0.0001,0.0028,30014808,0.01,10,4,5028.0
2020-07-25,2020-07-25 06:16:22,Arm500,DOC 34028-2016,156.672,0,21,1,2,157.417,157.017,1.0,1562.0,0.4,6.0,11656.0,200,13,2155,9,320,350,110.0,0.29,0.1876,0.1433,0.5341,0.0029,0.0107,0.0428,0.0221,0.0329,0.0014,0.0025,0.0003,0.0008,0.0017,0.0028,0.0008,0.0072,0.0027,0.0001,0.0028,30014804,0.01,11,5,920.0
2020-07-25,2020-07-25 06:16:22,Arm500,DOC 34028-2016,156.672,0,21,1,2,157.417,157.017,1.0,1562.0,0.4,6.0,8889.0,200,13,2155,9,320,350,110.0,0.29,0.1876,0.1433,0.5341,0.0029,0.0107,0.0428,0.0221,0.0329,0.0014,0.0025,0.0003,0.0008,0.0017,0.0028,0.0008,0.0072,0.0027,0.0001,0.0028,30014811,0.01,8,6,2345.0
2020-07-25,2020-07-25 06:58:33,Arm500,DOC 34028-2016,159.744,0,22,1,2,160.496,160.096,6.0,1563.0,0.4,6.0,12129.0,200,13,2155,9,320,350,110.0,0.29,0.1867,0.1566,0.5347,0.0024,0.0102,0.0439,0.0214,0.0452,0.0013,0.0029,0.0003,0.0008,0.0018,0.0018,0.0008,0.0066,0.0028,0.0001,0.0011,30014810,0.01,9,3,6734.0
2020-07-25,2020-07-25 06:58:33,Arm500,DOC 34028-2016,159.744,0,22,1,2,160.496,160.096,6.0,1563.0,0.4,6.0,11034.0,200,13,2155,9,320,350,110.0,0.29,0.1867,0.1566,0.5347,0.0024,0.0102,0.0439,0.0214,0.0452,0.0013,0.0029,0.0003,0.0008,0.0018,0.0018,0.0008,0.0066,0.0028,0.0001,0.0011,30014808,0.01,10,4,5004.0
2020-07-25,2020-07-25 06:58:33,Arm500,DOC 34028-2016,159.744,0,22,1,2,160.496,160.096,6.0,1563.0,0.4,6.0,11683.0,200,13,2155,9,320,350,110.0,0.29,0.1867,0.1566,0.5347,0.0024,0.0102,0.0439,0.0214,0.0452,0.0013,0.0029,0.0003,0.0008,0.0018,0.0018,0.0008,0.0066,0.0028,0.0001,0.0011,30014804,0.01,11,5,893.0
2020-07-25,2020-07-25 06:58:33,Arm500,DOC 34028-2016,159.744,0,22,1,2,160.496,160.096,6.0,1563.0,0.4,6.0,8916.0,200,13,2155,9,320,350,110.0,0.29,0.1867,0.1566,0.5347,0.0024,0.0102,0.0439,0.0214,0.0452,0.0013,0.0029,0.0003,0.0008,0.0018,0.0018,0.0008,0.0066,0.0028,0.0001,0.0011,30014811,0.01,8,6,2318.0
2020-07-25,2020-07-25 06:58:33,Arm500,DOC 34028-2016,159.744,0,22,1,2,160.496,160.096,6.0,1563.0,0.4,6.0,8475.0,200,13,2155,9,320,350,110.0,0.29,0.1867,0.1566,0.5347,0.0024,0.0102,0.0439,0.0214,0.0452,0.0013,0.0029,0.0003,0.0008,0.0018,0.0018,0.0008,0.0066,0.0028,0.0001,0.0011,30014817,0.01,7,1,3259.0
2020-07-25,2020-07-25 06:58:33,Arm500,DOC 34028-2016,159.744,0,22,1,2,160.496,160.096,6.0,1563.0,0.4,6.0,10927.0,200,13,2155,9,320,350,110.0,0.29,0.1867,0.1566,0.5347,0.0024,0.0102,0.0439,0.0214,0.0452,0.0013,0.0029,0.0003,0.0008,0.0018,0.0018,0.0008,0.0066,0.0028,0.0001,0.0011,30014807,0.01,14,2,890.0
2020-07-25,2020-07-25 07:32:25,Arm500,DOC 34028-2016,162.816,0,23,1,2,163.575,163.175,2.0,1562.0,0.4,6.0,8941.0,200,13,2155,9,320,350,110.0,0.288,0.1864,0.1397,0.5242,0.0024,0.0107,0.0455,0.0177,0.0401,0.0014,0.0025,0.0003,0.0008,0.0018,0.0021,0.0011,0.0059,0.0027,0.0001,0.002,30014811,0.01,8,6,2293.0
2020-07-25,2020-07-25 07:32:25,Arm500,DOC 34028-2016,162.816,0,23,1,2,163.575,163.175,2.0,1562.0,0.4,6.0,11708.0,200,13,2155,9,320,350,110.0,0.288,0.1864,0.1397,0.5242,0.0024,0.0107,0.0455,0.0177,0.0401,0.0014,0.0025,0.0003,0.0008,0.0018,0.0021,0.0011,0.0059,0.0027,0.0001,0.002,30014804,0.01,11,5,868.0
2020-07-25,2020-07-25 07:32:25,Arm500,DOC 34028-2016,162.816,0,23,1,2,163.575,163.175,2.0,1562.0,0.4,6.0,12157.0,200,13,2155,9,320,350,110.0,0.288,0.1864,0.1397,0.5242,0.0024,0.0107,0.0455,0.0177,0.0401,0.0014,0.0025,0.0003,0.0008,0.0018,0.0021,0.0011,0.0059,0.0027,0.0001,0.002,30014810,0.01,9,3,6706.0
2020-07-25,2020-07-25 07:32:25,Arm500,DOC 34028-2016,162.816,0,23,1,2,163.575,163.175,2.0,1562.0,0.4,6.0,8500.0,200,13,2155,9,320,350,110.0,0.288,0.1864,0.1397,0.5242,0.0024,0.0107,0.0455,0.0177,0.0401,0.0014,0.0025,0.0003,0.0008,0.0018,0.0021,0.0011,0.0059,0.0027,0.0001,0.002,30014817,0.01,7,1,3234.0
2020-07-25,2020-07-25 07:32:25,Arm500,DOC 34028-2016,162.816,0,23,1,2,163.575,163.175,2.0,1562.0,0.4,6.0,10952.0,200,13,2155,9,320,350,110.0,0.288,0.1864,0.1397,0.5242,0.0024,0.0107,0.0455,0.0177,0.0401,0.0014,0.0025,0.0003,0.0008,0.0018,0.0021,0.0011,0.0059,0.0027,0.0001,0.002,30014807,0.01,14,2,865.0
2020-07-25,2020-07-25 07:32:25,Arm500,DOC 34028-2016,162.816,0,23,1,2,163.575,163.175,2.0,1562.0,0.4,6.0,11059.0,200,13,2155,9,320,350,110.0,0.288,0.1864,0.1397,0.5242,0.0024,0.0107,0.0455,0.0177,0.0401,0.0014,0.0025,0.0003,0.0008,0.0018,0.0021,0.0011,0.0059,0.0027,0.0001,0.002,30014808,0.01,10,4,4979.0
2020-07-25,2020-07-25 08:05:00,Arm500,DOC 34028-2016,150.528,0,24,1,2,151.259,150.859,12.0,1562.0,0.4,6.0,10976.0,200,13,2155,9,320,350,110.0,0.295,0.1935,0.1499,0.5236,0.0025,0.0105,0.0453,0.0186,0.0416,0.0011,0.0042,0.0003,0.0008,0.0019,0.002,0.0007,0.0073,0.0028,0.0001,0.0013,30014807,0.01,14,2,841.0
2020-07-25,2020-07-25 08:05:00,Arm500,DOC 34028-2016,150.528,0,24,1,2,151.259,150.859,12.0,1562.0,0.4,6.0,12184.0,200,13,2155,9,320,350,110.0,0.295,0.1935,0.1499,0.5236,0.0025,0.0105,0.0453,0.0186,0.0416,0.0011,0.0042,0.0003,0.0008,0.0019,0.002,0.0007,0.0073,0.0028,0.0001,0.0013,30014810,0.01,9,3,6679.0
2020-07-25,2020-07-25 08:05:00,Arm500,DOC 34028-2016,150.528,0,24,1,2,151.259,150.859,12.0,1562.0,0.4,6.0,11735.0,200,13,2155,9,320,350,110.0,0.295,0.1935,0.1499,0.5236,0.0025,0.0105,0.0453,0.0186,0.0416,0.0011,0.0042,0.0003,0.0008,0.0019,0.002,0.0007,0.0073,0.0028,0.0001,0.0013,30014804,0.01,11,5,841.0
2020-07-25,2020-07-25 08:05:00,Arm500,DOC 34028-2016,150.528,0,24,1,2,151.259,150.859,12.0,1562.0,0.4,6.0,8969.0,200,13,2155,9,320,350,110.0,0.295,0.1935,0.1499,0.5236,0.0025,0.0105,0.0453,0.0186,0.0416,0.0011,0.0042,0.0003,0.0008,0.0019,0.002,0.0007,0.0073,0.0028,0.0001,0.0013,30014811,0.01,8,6,2265.0
2020-07-25,2020-07-25 08:05:00,Arm500,DOC 34028-2016,150.528,0,24,1,2,151.259,150.859,12.0,1562.0,0.4,6.0,11086.0,200,13,2155,9,320,350,110.0,0.295,0.1935,0.1499,0.5236,0.0025,0.0105,0.0453,0.0186,0.0416,0.0011,0.0042,0.0003,0.0008,0.0019,0.002,0.0007,0.0073,0.0028,0.0001,0.0013,30014808,0.01,10,4,4952.0
2020-07-25,2020-07-25 08:05:00,Arm500,DOC 34028-2016,150.528,0,24,1,2,151.259,150.859,12.0,1562.0,0.4,6.0,8528.0,200,13,2155,9,320,350,110.0,0.295,0.1935,0.1499,0.5236,0.0025,0.0105,0.0453,0.0186,0.0416,0.0011,0.0042,0.0003,0.0008,0.0019,0.002,0.0007,0.0073,0.0028,0.0001,0.0013,30014817,0.01,7,1,3206.0
2020-07-25,2020-07-25 08:44:20,Arm500,DOC 34028-2016,159.744,0,25,1,2,160.496,160.096,10.0,1563.0,0.4,6.0,12209.0,200,13,2155,9,320,350,110.0,0.293,0.1911,0.1434,0.5246,0.0033,0.0073,0.0439,0.0193,0.0426,0.0012,0.0039,0.0003,0.0008,0.0015,0.0017,0.0014,0.0071,0.0026,0.0001,0.0027,30014810,0.01,9,3,6654.0
2020-07-25,2020-07-25 08:44:20,Arm500,DOC 34028-2016,159.744,0,25,1,2,160.496,160.096,10.0,1563.0,0.4,6.0,11760.0,200,13,2155,9,320,350,110.0,0.293,0.1911,0.1434,0.5246,0.0033,0.0073,0.0439,0.0193,0.0426,0.0012,0.0039,0.0003,0.0008,0.0015,0.0017,0.0014,0.0071,0.0026,0.0001,0.0027,30014804,0.01,11,5,816.0
2020-07-25,2020-07-25 08:44:20,Arm500,DOC 34028-2016,159.744,0,25,1,2,160.496,160.096,10.0,1563.0,0.4,6.0,8555.0,200,13,2155,9,320,350,110.0,0.293,0.1911,0.1434,0.5246,0.0033,0.0073,0.0439,0.0193,0.0426,0.0012,0.0039,0.0003,0.0008,0.0015,0.0017,0.0014,0.0071,0.0026,0.0001,0.0027,30014817,0.01,7,1,3179.0
2020-07-25,2020-07-25 08:44:20,Arm500,DOC 34028-2016,159.744,0,25,1,2,160.496,160.096,10.0,1563.0,0.4,6.0,8996.0,200,13,2155,9,320,350,110.0,0.293,0.1911,0.1434,0.5246,0.0033,0.0073,0.0439,0.0193,0.0426,0.0012,0.0039,0.0003,0.0008,0.0015,0.0017,0.0014,0.0071,0.0026,0.0001,0.0027,30014811,0.01,8,6,2238.0
2020-07-25,2020-07-25 08:44:20,Arm500,DOC 34028-2016,159.744,0,25,1,2,160.496,160.096,10.0,1563.0,0.4,6.0,11004.0,200,13,2155,9,320,350,110.0,0.293,0.1911,0.1434,0.5246,0.0033,0.0073,0.0439,0.0193,0.0426,0.0012,0.0039,0.0003,0.0008,0.0015,0.0017,0.0014,0.0071,0.0026,0.0001,0.0027,30014807,0.01,14,2,813.0
2020-07-25,2020-07-25 08:44:20,Arm500,DOC 34028-2016,159.744,0,25,1,2,160.496,160.096,10.0,1563.0,0.4,6.0,11114.0,200,13,2155,9,320,350,110.0,0.293,0.1911,0.1434,0.5246,0.0033,0.0073,0.0439,0.0193,0.0426,0.0012,0.0039,0.0003,0.0008,0.0015,0.0017,0.0014,0.0071,0.0026,0.0001,0.0027,30014808,0.01,10,4,4924.0
2020-07-25,2020-07-25 09:20:24,Arm500,DOC 34028-2016,159.744,0,26,1,2,160.496,160.096,1.0,1562.0,0.4,6.0,8580.0,200,13,2155,9,320,350,110.0,0.283,0.1852,0.1525,0.507,0.0052,0.0113,0.0433,0.0156,0.0359,0.0011,0.003,0.0003,0.0008,0.0016,0.0021,0.001,0.0062,0.0026,0.0001,0.0012,30014817,0.01,7,1,3154.0
2020-07-25,2020-07-25 09:20:24,Arm500,DOC 34028-2016,159.744,0,26,1,2,160.496,160.096,1.0,1562.0,0.4,6.0,11788.0,200,13,2155,9,320,350,110.0,0.283,0.1852,0.1525,0.507,0.0052,0.0113,0.0433,0.0156,0.0359,0.0011,0.003,0.0003,0.0008,0.0016,0.0021,0.001,0.0062,0.0026,0.0001,0.0012,30014804,0.01,11,5,788.0
2020-07-25,2020-07-25 09:20:24,Arm500,DOC 34028-2016,159.744,0,26,1,2,160.496,160.096,1.0,1562.0,0.4,6.0,11142.0,200,13,2155,9,320,350,110.0,0.283,0.1852,0.1525,0.507,0.0052,0.0113,0.0433,0.0156,0.0359,0.0011,0.003,0.0003,0.0008,0.0016,0.0021,0.001,0.0062,0.0026,0.0001,0.0012,30014808,0.01,10,4,4896.0
2020-07-25,2020-07-25 09:20:24,Arm500,DOC 34028-2016,159.744,0,26,1,2,160.496,160.096,1.0,1562.0,0.4,6.0,11032.0,200,13,2155,9,320,350,110.0,0.283,0.1852,0.1525,0.507,0.0052,0.0113,0.0433,0.0156,0.0359,0.0011,0.003,0.0003,0.0008,0.0016,0.0021,0.001,0.0062,0.0026,0.0001,0.0012,30014807,0.01,14,2,785.0
2020-07-25,2020-07-25 09:20:24,Arm500,DOC 34028-2016,159.744,0,26,1,2,160.496,160.096,1.0,1562.0,0.4,6.0,12232.0,200,13,2155,9,320,350,110.0,0.283,0.1852,0.1525,0.507,0.0052,0.0113,0.0433,0.0156,0.0359,0.0011,0.003,0.0003,0.0008,0.0016,0.0021,0.001,0.0062,0.0026,0.0001,0.0012,30014810,0.01,9,3,6631.0
2020-07-25,2020-07-25 09:20:24,Arm500,DOC 34028-2016,159.744,0,26,1,2,160.496,160.096,1.0,1562.0,0.4,6.0,9024.0,200,13,2155,9,320,350,110.0,0.283,0.1852,0.1525,0.507,0.0052,0.0113,0.0433,0.0156,0.0359,0.0011,0.003,0.0003,0.0008,0.0016,0.0021,0.001,0.0062,0.0026,0.0001,0.0012,30014811,0.01,8,6,2210.0
2020-07-25,2020-07-25 10:00:44,Arm500,DOC 34028-2016,165.888,0,27,1,2,166.653,166.253,6.0,1564.0,0.4,6.0,11169.0,200,13,2155,9,320,350,110.0,0.283,0.1846,0.1594,0.4985,0.0084,0.0239,0.0529,0.0165,0.0321,0.0011,0.004,0.0003,0.0008,0.0019,0.0019,0.0008,0.0069,0.0026,0.0001,0.0023,30014808,0.01,10,4,4869.0
2020-07-25,2020-07-25 10:00:44,Arm500,DOC 34028-2016,165.888,0,27,1,2,166.653,166.253,6.0,1564.0,0.4,6.0,12261.0,200,13,2155,9,320,350,110.0,0.283,0.1846,0.1594,0.4985,0.0084,0.0239,0.0529,0.0165,0.0321,0.0011,0.004,0.0003,0.0008,0.0019,0.0019,0.0008,0.0069,0.0026,0.0001,0.0023,30014810,0.01,9,3,6602.0
2020-07-25,2020-07-25 10:00:44,Arm500,DOC 34028-2016,165.888,0,27,1,2,166.653,166.253,6.0,1564.0,0.4,6.0,11815.0,200,13,2155,9,320,350,110.0,0.283,0.1846,0.1594,0.4985,0.0084,0.0239,0.0529,0.0165,0.0321,0.0011,0.004,0.0003,0.0008,0.0019,0.0019,0.0008,0.0069,0.0026,0.0001,0.0023,30014804,0.01,11,5,761.0
2020-07-25,2020-07-25 10:00:44,Arm500,DOC 34028-2016,165.888,0,27,1,2,166.653,166.253,6.0,1564.0,0.4,6.0,9051.0,200,13,2155,9,320,350,110.0,0.283,0.1846,0.1594,0.4985,0.0084,0.0239,0.0529,0.0165,0.0321,0.0011,0.004,0.0003,0.0008,0.0019,0.0019,0.0008,0.0069,0.0026,0.0001,0.0023,30014811,0.01,8,6,2183.0
2020-07-25,2020-07-25 10:00:44,Arm500,DOC 34028-2016,165.888,0,27,1,2,166.653,166.253,6.0,1564.0,0.4,6.0,11059.0,200,13,2155,9,320,350,110.0,0.283,0.1846,0.1594,0.4985,0.0084,0.0239,0.0529,0.0165,0.0321,0.0011,0.004,0.0003,0.0008,0.0019,0.0019,0.0008,0.0069,0.0026,0.0001,0.0023,30014807,0.01,14,2,758.0
2020-07-25,2020-07-25 10:00:44,Arm500,DOC 34028-2016,165.888,0,27,1,2,166.653,166.253,6.0,1564.0,0.4,6.0,8607.0,200,13,2155,9,320,350,110.0,0.283,0.1846,0.1594,0.4985,0.0084,0.0239,0.0529,0.0165,0.0321,0.0011,0.004,0.0003,0.0008,0.0019,0.0019,0.0008,0.0069,0.0026,0.0001,0.0023,30014817,0.01,7,1,3127.0
2020-07-25,2020-07-25 10:42:31,Arm500,DOC 34028-2016,162.816,0,28,1,2,163.575,163.175,2.0,1563.0,0.4,6.0,11087.0,200,13,2155,9,320,350,110.0,0.285,0.1888,0.16,0.4966,0.008,0.0208,0.0443,0.0183,0.0325,0.0011,0.0032,0.0004,0.0008,0.0017,0.002,0.0005,0.0061,0.0025,0.0001,0.0014,30014807,0.03,14,2,730.0
2020-07-25,2020-07-25 10:42:31,Arm500,DOC 34028-2016,162.816,0,28,1,2,163.575,163.175,2.0,1563.0,0.4,6.0,12289.0,200,13,2155,9,320,350,110.0,0.285,0.1888,0.16,0.4966,0.008,0.0208,0.0443,0.0183,0.0325,0.0011,0.0032,0.0004,0.0008,0.0017,0.002,0.0005,0.0061,0.0025,0.0001,0.0014,30014810,0.03,9,3,6574.0
2020-07-25,2020-07-25 10:42:31,Arm500,DOC 34028-2016,162.816,0,28,1,2,163.575,163.175,2.0,1563.0,0.4,6.0,8632.0,200,13,2155,9,320,350,110.0,0.285,0.1888,0.16,0.4966,0.008,0.0208,0.0443,0.0183,0.0325,0.0011,0.0032,0.0004,0.0008,0.0017,0.002,0.0005,0.0061,0.0025,0.0001,0.0014,30014817,0.03,7,1,3102.0
2020-07-25,2020-07-25 10:42:31,Arm500,DOC 34028-2016,162.816,0,28,1,2,163.575,163.175,2.0,1563.0,0.4,6.0,9079.0,200,13,2155,9,320,350,110.0,0.285,0.1888,0.16,0.4966,0.008,0.0208,0.0443,0.0183,0.0325,0.0011,0.0032,0.0004,0.0008,0.0017,0.002,0.0005,0.0061,0.0025,0.0001,0.0014,30014811,0.03,8,6,2155.0
2020-07-25,2020-07-25 10:42:31,Arm500,DOC 34028-2016,162.816,0,28,1,2,163.575,163.175,2.0,1563.0,0.4,6.0,11197.0,200,13,2155,9,320,350,110.0,0.285,0.1888,0.16,0.4966,0.008,0.0208,0.0443,0.0183,0.0325,0.0011,0.0032,0.0004,0.0008,0.0017,0.002,0.0005,0.0061,0.0025,0.0001,0.0014,30014808,0.03,10,4,4841.0
2020-07-25,2020-07-25 10:42:31,Arm500,DOC 34028-2016,162.816,0,28,1,2,163.575,163.175,2.0,1563.0,0.4,6.0,11843.0,200,13,2155,9,320,350,110.0,0.285,0.1888,0.16,0.4966,0.008,0.0208,0.0443,0.0183,0.0325,0.0011,0.0032,0.0004,0.0008,0.0017,0.002,0.0005,0.0061,0.0025,0.0001,0.0014,30014804,0.03,11,5,733.0
2020-07-25,2020-07-25 11:23:45,Arm500,DOC 34028-2016,165.658,0,29,1,2,166.422,166.022,12.0,1565.0,0.4,6.0,11114.0,200,13,2155,9,320,350,110.0,0.296,0.2005,0.1527,0.4977,0.0064,0.0207,0.0434,0.015,0.0329,0.0008,0.0026,0.0004,0.0007,0.0017,0.0019,0.0008,0.007,0.0025,0.0001,0.0022,30014807,0.02,14,2,703.0
2020-07-25,2020-07-25 11:23:45,Arm500,DOC 34028-2016,165.658,0,29,1,2,166.422,166.022,12.0,1565.0,0.4,6.0,11870.0,200,13,2155,9,320,350,110.0,0.296,0.2005,0.1527,0.4977,0.0064,0.0207,0.0434,0.015,0.0329,0.0008,0.0026,0.0004,0.0007,0.0017,0.0019,0.0008,0.007,0.0025,0.0001,0.0022,30014804,0.02,11,5,706.0
2020-07-25,2020-07-25 11:23:45,Arm500,DOC 34028-2016,165.658,0,29,1,2,166.422,166.022,12.0,1565.0,0.4,6.0,11224.0,200,13,2155,9,320,350,110.0,0.296,0.2005,0.1527,0.4977,0.0064,0.0207,0.0434,0.015,0.0329,0.0008,0.0026,0.0004,0.0007,0.0017,0.0019,0.0008,0.007,0.0025,0.0001,0.0022,30014808,0.02,10,4,4814.0
2020-07-25,2020-07-25 11:23:45,Arm500,DOC 34028-2016,165.658,0,29,1,2,166.422,166.022,12.0,1565.0,0.4,6.0,12316.0,200,13,2155,9,320,350,110.0,0.296,0.2005,0.1527,0.4977,0.0064,0.0207,0.0434,0.015,0.0329,0.0008,0.0026,0.0004,0.0007,0.0017,0.0019,0.0008,0.007,0.0025,0.0001,0.0022,30014810,0.02,9,3,6547.0
