Repository: khw11044/Iron-CCM-RUL

# 연속 주조기의 RUL 데이터 분석

## RUL Dataset from Continuous Casting Machine

[캐글 페이지](https://www.kaggle.com/datasets/yuriykatser/rul-dataset-from-continuous-casting-machine)

## 도메인 설명 

연주공정: 연주공정은 철강산업에서 철 제품을 생산하는 공정중 하나로 연속주조의 줄임말이다. 액체상태의 용강을 주형에 넣어 고체가 되도록 식히는 과정이며 이 과정을 거쳐, 슬래브, 브룸, 빌렛의 반제품이 만들어진다.
주괴(鑄塊, ingot)란 상대적으로 순도가 높은 물질의 덩어리다. 보통 금속을 가공하기 좋게 주물로 뜬 것을 말한다.

____


연속 주조 기계(이하 'CCM')는 액체 상태의 철강을 주어진 단면의 고체 빌릿으로 변환하는 장치로, 이후 롤링 생산(예: 철근)이 이루어진다.

금형 슬리브는 CCM 금형의 가장 중요하고 빠르게 마모되는 부분이다. 슬리브는 둥근 형태나 프로파일 단면의 수냉식 구리 파이프이다. 용융 금속이 슬리브 벽과 접촉하면 결정화되며, 주괴의 기본 고체 껍질이 형성된다.

**슬리브 운영 중 주요 생산 문제**는 슬리브의 구리 파이프 표면에 결함이 생기고 내부 공간의 프로파일이 변형되어 열 조건이 방해받는 것이다. 이는 결과적으로 주괴의 품질에 영향을 미친다.

File: data/data_noNull.csv (part 61 of 73)
date,sample_time_continuous_caster,steel_type,doc_requirement,"workpiece_weight, tonn",workpiece_slice_geometry_150x150,cast_in_row,alloy_type_open,"alloy_speed, meter/minute","steel_weight_theoretical, tonn","steel_weight, tonn",grab1_num,"steel_temperature_grab1, Celsius deg.","metal_residue_grab1, tonn",grab2_num,"resistance, tonn","swing_frequency, amount/minute","crystallizer_movement, mm","water_consumption, liter/minute","water_temperature_delta, Celsius deg.","water_consumption_secondary_cooling_zone_num1, liter/minute","water_consumption_secondary_cooling_zone_num2, liter/minute","water_consumption_secondary_cooling_zone_num3, liter/minute","Ce, %","C, %","Si, %","Mn,%","S, %","P, %","Cr, %","Ni, %","Cu, %","As, %","Mo, %","Nb, %","Ti, %","V, %","Al, %","Ca, %","N, %","Pb, %","Mg, %","Zn, %",sleeve,"quantity, tonn",num_crystallizer,num_stream,RUL
2020-07-25,2020-07-25 11:23:45,Arm500,DOC 34028-2016,165.658,0,29,1,2,166.422,166.022,12.0,1565.0,0.4,6.0,9107.0,200,13,2155,9,320,350,110.0,0.296,0.2005,0.1527,0.4977,0.0064,0.0207,0.0434,0.015,0.0329,0.0008,0.0026,0.0004,0.0007,0.0017,0.0019,0.0008,0.007,0.0025,0.0001,0.0022,30014811,0.02,8,6,2127.0
2020-07-25,2020-07-25 11:23:45,Arm500,DOC 34028-2016,165.658,0,29,1,2,166.422,166.022,12.0,1565.0,0.4,6.0,8660.0,200,13,2155,9,320,350,110.0,0.296,0.2005,0.1527,0.4977,0.0064,0.0207,0.0434,0.015,0.0329,0.0008,0.0026,0.0004,0.0007,0.0017,0.0019,0.0008,0.007,0.0025,0.0001,0.0022,30014817,0.02,7,1,3074.0
2020-07-25,2020-07-25 12:04:58,Arm500,DOC 34028-2016,159.706,0,30,1,2,160.458,160.058,10.0,1565.0,0.4,6.0,11249.0,200,13,2155,9,320,350,110.0,0.296,0.1924,0.1607,0.5077,0.0076,0.0177,0.0622,0.0219,0.0378,0.001,0.0103,0.0004,0.0008,0.0017,0.0018,0.0007,0.0073,0.0026,0.0001,0.0027,30014808,0.02,10,4,4789.0
2020-07-25,2020-07-25 12:04:58,Arm500,DOC 34028-2016,159.706,0,30,1,2,160.458,160.058,10.0,1565.0,0.4,6.0,8687.0,200,13,2155,9,320,350,110.0,0.296,0.1924,0.1607,0.5077,0.0076,0.0177,0.0622,0.0219,0.0378,0.001,0.0103,0.0004,0.0008,0.0017,0.0018,0.0007,0.0073,0.0026,0.0001,0.0027,30014817,0.02,7,1,3047.0
2020-07-25,2020-07-25 12:04:58,Arm500,DOC 34028-2016,159.706,0,30,1,2,160.458,160.058,10.0,1565.0,0.4,6.0,9131.0,200,13,2155,9,320,350,110.0,0.296,0.1924,0.1607,0.5077,0.0076,0.0177,0.0622,0.0219,0.0378,0.001,0.0103,0.0004,0.0008,0.0017,0.0018,0.0007,0.0073,0.0026,0.0001,0.0027,30014811,0.02,8,6,2103.0
2020-07-25,2020-07-25 12:04:58,Arm500,DOC 34028-2016,159.706,0,30,1,2,160.458,160.058,10.0,1565.0,0.4,6.0,11898.0,200,13,2155,9,320,350,110.0,0.296,0.1924,0.1607,0.5077,0.0076,0.0177,0.0622,0.0219,0.0378,0.001,0.0103,0.0004,0.0008,0.0017,0.0018,0.0007,0.0073,0.0026,0.0001,0.0027,30014804,0.02,11,5,678.0
2020-07-25,2020-07-25 12:04:58,Arm500,DOC 34028-2016,159.706,0,30,1,2,160.458,160.058,10.0,1565.0,0.4,6.0,11142.0,200,13,2155,9,320,350,110.0,0.296,0.1924,0.1607,0.5077,0.0076,0.0177,0.0622,0.0219,0.0378,0.001,0.0103,0.0004,0.0008,0.0017,0.0018,0.0007,0.0073,0.0026,0.0001,0.0027,30014807,0.02,14,2,675.0
2020-07-25,2020-07-25 12:04:58,Arm500,DOC 34028-2016,159.706,0,30,1,2,160.458,160.058,10.0,1565.0,0.4,6.0,12344.0,200,13,2155,9,320,350,110.0,0.296,0.1924,0.1607,0.5077,0.0076,0.0177,0.0622,0.0219,0.0378,0.001,0.0103,0.0004,0.0008,0.0017,0.0018,0.0007,0.0073,0.0026,0.0001,0.0027,30014810,0.02,9,3,6519.0
2020-07-25,2020-07-25 12:47:40,Arm500,DOC 34028-2016,153.6,0,31,1,2,154.338,153.938,1.0,1567.0,0.4,6.0,11271.0,200,13,2155,9,320,350,110.0,0.298,0.1972,0.158,0.5175,0.0084,0.0159,0.046,0.0186,0.0389,0.001,0.0043,0.0004,0.0008,0.0019,0.0021,0.0011,0.0083,0.0026,0.0001,0.0032,30014808,0.02,10,4,4767.0
2020-07-25,2020-07-25 12:47:40,Arm500,DOC 34028-2016,153.6,0,31,1,2,154.338,153.938,1.0,1567.0,0.4,6.0,11167.0,200,13,2155,9,320,350,110.0,0.298,0.1972,0.158,0.5175,0.0084,0.0159,0.046,0.0186,0.0389,0.001,0.0043,0.0004,0.0008,0.0019,0.0021,0.0011,0.0083,0.0026,0.0001,0.0032,30014807,0.02,14,2,650.0
2020-07-25,2020-07-25 12:47:40,Arm500,DOC 34028-2016,153.6,0,31,1,2,154.338,153.938,1.0,1567.0,0.4,6.0,11923.0,200,13,2155,9,320,350,110.0,0.298,0.1972,0.158,0.5175,0.0084,0.0159,0.046,0.0186,0.0389,0.001,0.0043,0.0004,0.0008,0.0019,0.0021,0.0011,0.0083,0.0026,0.0001,0.0032,30014804,0.02,11,5,653.0
2020-07-25,2020-07-25 12:47:40,Arm500,DOC 34028-2016,153.6,0,31,1,2,154.338,153.938,1.0,1567.0,0.4,6.0,9159.0,200,13,2155,9,320,350,110.0,0.298,0.1972,0.158,0.5175,0.0084,0.0159,0.046,0.0186,0.0389,0.001,0.0043,0.0004,0.0008,0.0019,0.0021,0.0011,0.0083,0.0026,0.0001,0.0032,30014811,0.02,8,6,2075.0
2020-07-25,2020-07-25 12:47:40,Arm500,DOC 34028-2016,153.6,0,31,1,2,154.338,153.938,1.0,1567.0,0.4,6.0,12372.0,200,13,2155,9,320,350,110.0,0.298,0.1972,0.158,0.5175,0.0084,0.0159,0.046,0.0186,0.0389,0.001,0.0043,0.0004,0.0008,0.0019,0.0021,0.0011,0.0083,0.0026,0.0001,0.0032,30014810,0.02,9,3,6491.0
2020-07-25,2020-07-25 12:47:40,Arm500,DOC 34028-2016,153.6,0,31,1,2,154.338,153.938,1.0,1567.0,0.4,6.0,8751.0,200,13,2155,9,320,350,110.0,0.298,0.1972,0.158,0.5175,0.0084,0.0159,0.046,0.0186,0.0389,0.001,0.0043,0.0004,0.0008,0.0019,0.0021,0.0011,0.0083,0.0026,0.0001,0.0032,30014817,0.02,7,1,2983.0
2020-07-25,2020-07-25 13:27:58,Arm500,DOC 34028-2016,153.6,0,32,1,2,154.338,153.938,6.0,1566.0,0.4,6.0,12399.0,200,13,2155,9,320,350,110.0,0.299,0.2016,0.1687,0.5115,0.0055,0.0126,0.0404,0.0153,0.0318,0.001,0.0025,0.0004,0.0008,0.0018,0.0021,0.0008,0.0083,0.0027,0.0001,0.0027,30014810,0.02,9,3,6464.0
2020-07-25,2020-07-25 13:27:58,Arm500,DOC 34028-2016,153.6,0,32,1,2,154.338,153.938,6.0,1566.0,0.4,6.0,8745.0,200,13,2155,9,320,350,110.0,0.299,0.2016,0.1687,0.5115,0.0055,0.0126,0.0404,0.0153,0.0318,0.001,0.0025,0.0004,0.0008,0.0018,0.0021,0.0008,0.0083,0.0027,0.0001,0.0027,30014817,0.02,7,1,2989.0
2020-07-25,2020-07-25 13:27:58,Arm500,DOC 34028-2016,153.6,0,32,1,2,154.338,153.938,6.0,1566.0,0.4,6.0,11191.0,200,13,2155,9,320,350,110.0,0.299,0.2016,0.1687,0.5115,0.0055,0.0126,0.0404,0.0153,0.0318,0.001,0.0025,0.0004,0.0008,0.0018,0.0021,0.0008,0.0083,0.0027,0.0001,0.0027,30014807,0.02,14,2,626.0
2020-07-25,2020-07-25 13:27:58,Arm500,DOC 34028-2016,153.6,0,32,1,2,154.338,153.938,6.0,1566.0,0.4,6.0,11292.0,200,13,2155,9,320,350,110.0,0.299,0.2016,0.1687,0.5115,0.0055,0.0126,0.0404,0.0153,0.0318,0.001,0.0025,0.0004,0.0008,0.0018,0.0021,0.0008,0.0083,0.0027,0.0001,0.0027,30014808,0.02,10,4,4746.0
2020-07-25,2020-07-25 13:27:58,Arm500,DOC 34028-2016,153.6,0,32,1,2,154.338,153.938,6.0,1566.0,0.4,6.0,9186.0,200,13,2155,9,320,350,110.0,0.299,0.2016,0.1687,0.5115,0.0055,0.0126,0.0404,0.0153,0.0318,0.001,0.0025,0.0004,0.0008,0.0018,0.0021,0.0008,0.0083,0.0027,0.0001,0.0027,30014811,0.02,8,6,2048.0
2020-07-25,2020-07-25 13:27:58,Arm500,DOC 34028-2016,153.6,0,32,1,2,154.338,153.938,6.0,1566.0,0.4,6.0,11947.0,200,13,2155,9,320,350,110.0,0.299,0.2016,0.1687,0.5115,0.0055,0.0126,0.0404,0.0153,0.0318,0.001,0.0025,0.0004,0.0008,0.0018,0.0021,0.0008,0.0083,0.0027,0.0001,0.0027,30014804,0.02,11,5,629.0
2020-07-25,2020-07-25 14:05:15,Arm500,DOC 34028-2016,153.6,0,33,1,2,154.338,153.938,7.0,1571.0,0.4,6.0,11320.0,200,13,2155,9,320,350,110.0,0.289,0.19,0.1534,0.5141,0.008,0.0161,0.0422,0.0166,0.0366,0.001,0.0024,0.0004,0.0008,0.0018,0.0021,0.0009,0.0071,0.0027,0.0001,0.0028,30014808,0.01,10,4,4718.0
2020-07-25,2020-07-25 14:05:15,Arm500,DOC 34028-2016,153.6,0,33,1,2,154.338,153.938,7.0,1571.0,0.4,6.0,11972.0,200,13,2155,9,320,350,110.0,0.289,0.19,0.1534,0.5141,0.008,0.0161,0.0422,0.0166,0.0366,0.001,0.0024,0.0004,0.0008,0.0018,0.0021,0.0009,0.0071,0.0027,0.0001,0.0028,30014804,0.01,11,5,604.0
2020-07-25,2020-07-25 14:05:15,Arm500,DOC 34028-2016,153.6,0,33,1,2,154.338,153.938,7.0,1571.0,0.4,6.0,12424.0,200,13,2155,9,320,350,110.0,0.289,0.19,0.1534,0.5141,0.008,0.0161,0.0422,0.0166,0.0366,0.001,0.0024,0.0004,0.0008,0.0018,0.0021,0.0009,0.0071,0.0027,0.0001,0.0028,30014810,0.01,9,3,6439.0
2020-07-25,2020-07-25 14:05:15,Arm500,DOC 34028-2016,153.6,0,33,1,2,154.338,153.938,7.0,1571.0,0.4,6.0,8770.0,200,13,2155,9,320,350,110.0,0.289,0.19,0.1534,0.5141,0.008,0.0161,0.0422,0.0166,0.0366,0.001,0.0024,0.0004,0.0008,0.0018,0.0021,0.0009,0.0071,0.0027,0.0001,0.0028,30014817,0.01,7,1,2964.0
2020-07-25,2020-07-25 14:05:15,Arm500,DOC 34028-2016,153.6,0,33,1,2,154.338,153.938,7.0,1571.0,0.4,6.0,9211.0,200,13,2155,9,320,350,110.0,0.289,0.19,0.1534,0.5141,0.008,0.0161,0.0422,0.0166,0.0366,0.001,0.0024,0.0004,0.0008,0.0018,0.0021,0.0009,0.0071,0.0027,0.0001,0.0028,30014811,0.01,8,6,2023.0
2020-07-25,2020-07-25 14:05:15,Arm500,DOC 34028-2016,153.6,0,33,1,2,154.338,153.938,7.0,1571.0,0.4,6.0,11216.0,200,13,2155,9,320,350,110.0,0.289,0.19,0.1534,0.5141,0.008,0.0161,0.0422,0.0166,0.0366,0.001,0.0024,0.0004,0.0008,0.0018,0.0021,0.0009,0.0071,0.0027,0.0001,0.0028,30014807,0.01,14,2,601.0
2020-07-25,2020-07-25 14:50:48,Arm500,DOC 34028-2016,162.816,0,34,1,2,163.575,163.175,12.0,1566.0,0.4,6.0,11999.0,200,13,2155,9,320,350,110.0,0.287,0.1885,0.1356,0.5096,0.0076,0.0149,0.0459,0.0156,0.0375,0.001,0.0026,0.0004,0.0007,0.0015,0.0015,0.0006,0.0072,0.0026,0.0001,0.0017,30014804,0.01,11,5,577.0
2020-07-25,2020-07-25 14:50:48,Arm500,DOC 34028-2016,162.816,0,34,1,2,163.575,163.175,12.0,1566.0,0.4,6.0,9239.0,200,13,2155,9,320,350,110.0,0.287,0.1885,0.1356,0.5096,0.0076,0.0149,0.0459,0.0156,0.0375,0.001,0.0026,0.0004,0.0007,0.0015,0.0015,0.0006,0.0072,0.0026,0.0001,0.0017,30014811,0.01,8,6,1995.0
2020-07-25,2020-07-25 14:50:48,Arm500,DOC 34028-2016,162.816,0,34,1,2,163.575,163.175,12.0,1566.0,0.4,6.0,8798.0,200,13,2155,9,320,350,110.0,0.287,0.1885,0.1356,0.5096,0.0076,0.0149,0.0459,0.0156,0.0375,0.001,0.0026,0.0004,0.0007,0.0015,0.0015,0.0006,0.0072,0.0026,0.0001,0.0017,30014817,0.01,7,1,2936.0
2020-07-25,2020-07-25 14:50:48,Arm500,DOC 34028-2016,162.816,0,34,1,2,163.575,163.175,12.0,1566.0,0.4,6.0,12451.0,200,13,2155,9,320,350,110.0,0.287,0.1885,0.1356,0.5096,0.0076,0.0149,0.0459,0.0156,0.0375,0.001,0.0026,0.0004,0.0007,0.0015,0.0015,0.0006,0.0072,0.0026,0.0001,0.0017,30014810,0.01,9,3,6412.0
2020-07-25,2020-07-25 14:50:48,Arm500,DOC 34028-2016,162.816,0,34,1,2,163.575,163.175,12.0,1566.0,0.4,6.0,11243.0,200,13,2155,9,320,350,110.0,0.287,0.1885,0.1356,0.5096,0.0076,0.0149,0.0459,0.0156,0.0375,0.001,0.0026,0.0004,0.0007,0.0015,0.0015,0.0006,0.0072,0.0026,0.0001,0.0017,30014807,0.01,14,2,574.0
2020-07-25,2020-07-25 14:50:48,Arm500,DOC 34028-2016,162.816,0,34,1,2,163.575,163.175,12.0,1566.0,0.4,6.0,11344.0,200,13,2155,9,320,350,110.0,0.287,0.1885,0.1356,0.5096,0.0076,0.0149,0.0459,0.0156,0.0375,0.001,0.0026,0.0004,0.0007,0.0015,0.0015,0.0006,0.0072,0.0026,0.0001,0.0017,30014808,0.01,10,4,4694.0
2020-07-25,2020-07-25 15:26:41,Arm500,DOC 34028-2016,162.816,0,35,1,2,163.575,163.175,10.0,1564.0,0.4,6.0,9266.0,200,13,2155,9,320,350,110.0,0.294,0.1983,0.1513,0.5037,0.0082,0.0151,0.04,0.0145,0.0349,0.0011,0.0026,0.0004,0.0007,0.0016,0.002,0.0014,0.0076,0.0026,0.0001,0.0034,30014811,0.01,8,6,1968.0
2020-07-25,2020-07-25 15:26:41,Arm500,DOC 34028-2016,162.816,0,35,1,2,163.575,163.175,10.0,1564.0,0.4,6.0,12476.0,200,13,2155,9,320,350,110.0,0.294,0.1983,0.1513,0.5037,0.0082,0.0151,0.04,0.0145,0.0349,0.0011,0.0026,0.0004,0.0007,0.0016,0.002,0.0014,0.0076,0.0026,0.0001,0.0034,30014810,0.01,9,3,6387.0
2020-07-25,2020-07-25 15:26:41,Arm500,DOC 34028-2016,162.816,0,35,1,2,163.575,163.175,10.0,1564.0,0.4,6.0,8825.0,200,13,2155,9,320,350,110.0,0.294,0.1983,0.1513,0.5037,0.0082,0.0151,0.04,0.0145,0.0349,0.0011,0.0026,0.0004,0.0007,0.0016,0.002,0.0014,0.0076,0.0026,0.0001,0.0034,30014817,0.01,7,1,2909.0
2020-07-25,2020-07-25 15:26:41,Arm500,DOC 34028-2016,162.816,0,35,1,2,163.575,163.175,10.0,1564.0,0.4,6.0,11372.0,200,13,2155,9,320,350,110.0,0.294,0.1983,0.1513,0.5037,0.0082,0.0151,0.04,0.0145,0.0349,0.0011,0.0026,0.0004,0.0007,0.0016,0.002,0.0014,0.0076,0.0026,0.0001,0.0034,30014808,0.01,10,4,4666.0
2020-07-25,2020-07-25 15:26:41,Arm500,DOC 34028-2016,162.816,0,35,1,2,163.575,163.175,10.0,1564.0,0.4,6.0,11271.0,200,13,2155,9,320,350,110.0,0.294,0.1983,0.1513,0.5037,0.0082,0.0151,0.04,0.0145,0.0349,0.0011,0.0026,0.0004,0.0007,0.0016,0.002,0.0014,0.0076,0.0026,0.0001,0.0034,30014807,0.01,14,2,546.0
2020-07-25,2020-07-25 15:26:41,Arm500,DOC 34028-2016,162.816,0,35,1,2,163.575,163.175,10.0,1564.0,0.4,6.0,12027.0,200,13,2155,9,320,350,110.0,0.294,0.1983,0.1513,0.5037,0.0082,0.0151,0.04,0.0145,0.0349,0.0011,0.0026,0.0004,0.0007,0.0016,0.002,0.0014,0.0076,0.0026,0.0001,0.0034,30014804,0.01,11,5,549.0
2020-07-25,2020-07-25 16:09:18,Arm500,DOC 34028-2016,165.888,0,36,1,2,166.653,166.253,1.0,1564.0,0.4,6.0,9297.0,200,13,2155,9,320,350,110.0,0.286,0.1862,0.1493,0.5077,0.0065,0.0199,0.0495,0.0212,0.0387,0.0009,0.0032,0.0004,0.0008,0.0017,0.0018,0.001,0.0062,0.0026,0.0001,0.0018,30014811,0.01,8,6,1937.0
2020-07-25,2020-07-25 16:09:18,Arm500,DOC 34028-2016,165.888,0,36,1,2,166.653,166.253,1.0,1564.0,0.4,6.0,8853.0,200,13,2155,9,320,350,110.0,0.286,0.1862,0.1493,0.5077,0.0065,0.0199,0.0495,0.0212,0.0387,0.0009,0.0032,0.0004,0.0008,0.0017,0.0018,0.001,0.0062,0.0026,0.0001,0.0018,30014817,0.01,7,1,2881.0
2020-07-25,2020-07-25 16:09:18,Arm500,DOC 34028-2016,165.888,0,36,1,2,166.653,166.253,1.0,1564.0,0.4,6.0,11396.0,200,13,2155,9,320,350,110.0,0.286,0.1862,0.1493,0.5077,0.0065,0.0199,0.0495,0.0212,0.0387,0.0009,0.0032,0.0004,0.0008,0.0017,0.0018,0.001,0.0062,0.0026,0.0001,0.0018,30014808,0.01,10,4,4642.0
2020-07-25,2020-07-25 16:09:18,Arm500,DOC 34028-2016,165.888,0,36,1,2,166.653,166.253,1.0,1564.0,0.4,6.0,12504.0,200,13,2155,9,320,350,110.0,0.286,0.1862,0.1493,0.5077,0.0065,0.0199,0.0495,0.0212,0.0387,0.0009,0.0032,0.0004,0.0008,0.0017,0.0018,0.001,0.0062,0.0026,0.0001,0.0018,30014810,0.01,9,3,6359.0
2020-07-25,2020-07-25 16:09:18,Arm500,DOC 34028-2016,165.888,0,36,1,2,166.653,166.253,1.0,1564.0,0.4,6.0,11299.0,200,13,2155,9,320,350,110.0,0.286,0.1862,0.1493,0.5077,0.0065,0.0199,0.0495,0.0212,0.0387,0.0009,0.0032,0.0004,0.0008,0.0017,0.0018,0.001,0.0062,0.0026,0.0001,0.0018,30014807,0.01,14,2,518.0
2020-07-25,2020-07-25 16:09:18,Arm500,DOC 34028-2016,165.888,0,36,1,2,166.653,166.253,1.0,1564.0,0.4,6.0,12055.0,200,13,2155,9,320,350,110.0,0.286,0.1862,0.1493,0.5077,0.0065,0.0199,0.0495,0.0212,0.0387,0.0009,0.0032,0.0004,0.0008,0.0017,0.0018,0.001,0.0062,0.0026,0.0001,0.0018,30014804,0.01,11,5,521.0
2020-07-25,2020-07-25 16:48:49,Arm500,DOC 34028-2016,156.672,0,37,1,2,157.417,157.017,6.0,1563.0,0.4,6.0,11326.0,200,13,2155,9,320,350,110.0,0.299,0.1984,0.1622,0.5145,0.0065,0.0175,0.0465,0.0195,0.0427,0.001,0.0032,0.0004,0.001,0.0018,0.0019,0.001,0.0066,0.0027,0.0001,0.0025,30014807,0.01,14,2,491.0
2020-07-25,2020-07-25 16:48:49,Arm500,DOC 34028-2016,156.672,0,37,1,2,157.417,157.017,6.0,1563.0,0.4,6.0,8880.0,200,13,2155,9,320,350,110.0,0.299,0.1984,0.1622,0.5145,0.0065,0.0175,0.0465,0.0195,0.0427,0.001,0.0032,0.0004,0.001,0.0018,0.0019,0.001,0.0066,0.0027,0.0001,0.0025,30014817,0.01,7,1,2854.0
2020-07-25,2020-07-25 16:48:49,Arm500,DOC 34028-2016,156.672,0,37,1,2,157.417,157.017,6.0,1563.0,0.4,6.0,12528.0,200,13,2155,9,320,350,110.0,0.299,0.1984,0.1622,0.5145,0.0065,0.0175,0.0465,0.0195,0.0427,0.001,0.0032,0.0004,0.001,0.0018,0.0019,0.001,0.0066,0.0027,0.0001,0.0025,30014810,0.01,9,3,6335.0
2020-07-25,2020-07-25 16:48:49,Arm500,DOC 34028-2016,156.672,0,37,1,2,157.417,157.017,6.0,1563.0,0.4,6.0,12082.0,200,13,2155,9,320,350,110.0,0.299,0.1984,0.1622,0.5145,0.0065,0.0175,0.0465,0.0195,0.0427,0.001,0.0032,0.0004,0.001,0.0018,0.0019,0.001,0.0066,0.0027,0.0001,0.0025,30014804,0.01,11,5,494.0
2020-07-25,2020-07-25 16:48:49,Arm500,DOC 34028-2016,156.672,0,37,1,2,157.417,157.017,6.0,1563.0,0.4,6.0,11424.0,200,13,2155,9,320,350,110.0,0.299,0.1984,0.1622,0.5145,0.0065,0.0175,0.0465,0.0195,0.0427,0.001,0.0032,0.0004,0.001,0.0018,0.0019,0.001,0.0066,0.0027,0.0001,0.0025,30014808,0.01,10,4,4614.0
2020-07-25,2020-07-25 16:48:49,Arm500,DOC 34028-2016,156.672,0,37,1,2,157.417,157.017,6.0,1563.0,0.4,6.0,9325.0,200,13,2155,9,320,350,110.0,0.299,0.1984,0.1622,0.5145,0.0065,0.0175,0.0465,0.0195,0.0427,0.001,0.0032,0.0004,0.001,0.0018,0.0019,0.001,0.0066,0.0027,0.0001,0.0025,30014811,0.01,8,6,1909.0
2020-07-25,2020-07-25 17:25:30,Arm500,DOC 34028-2016,153.6,0,38,1,2,154.338,153.938,2.0,1567.0,0.4,6.0,9349.0,200,13,2155,9,320,350,110.0,0.297,0.1986,0.1653,0.5034,0.0052,0.0125,0.0449,0.0174,0.0517,0.001,0.0038,0.0004,0.0008,0.0014,0.0019,0.0005,0.0069,0.0026,0.0,0.0022,30014811,0.02,8,6,1885.0
2020-07-25,2020-07-25 17:25:30,Arm500,DOC 34028-2016,153.6,0,38,1,2,154.338,153.938,2.0,1567.0,0.4,6.0,11351.0,200,13,2155,9,320,350,110.0,0.297,0.1986,0.1653,0.5034,0.0052,0.0125,0.0449,0.0174,0.0517,0.001,0.0038,0.0004,0.0008,0.0014,0.0019,0.0005,0.0069,0.0026,0.0,0.0022,30014807,0.02,14,2,466.0
2020-07-25,2020-07-25 17:25:30,Arm500,DOC 34028-2016,153.6,0,38,1,2,154.338,153.938,2.0,1567.0,0.4,6.0,12553.0,200,13,2155,9,320,350,110.0,0.297,0.1986,0.1653,0.5034,0.0052,0.0125,0.0449,0.0174,0.0517,0.001,0.0038,0.0004,0.0008,0.0014,0.0019,0.0005,0.0069,0.0026,0.0,0.0022,30014810,0.02,9,3,6310.0
2020-07-25,2020-07-25 17:25:30,Arm500,DOC 34028-2016,153.6,0,38,1,2,154.338,153.938,2.0,1567.0,0.4,6.0,12107.0,200,13,2155,9,320,350,110.0,0.297,0.1986,0.1653,0.5034,0.0052,0.0125,0.0449,0.0174,0.0517,0.001,0.0038,0.0004,0.0008,0.0014,0.0019,0.0005,0.0069,0.0026,0.0,0.0022,30014804,0.02,11,5,469.0
2020-07-25,2020-07-25 17:25:30,Arm500,DOC 34028-2016,153.6,0,38,1,2,154.338,153.938,2.0,1567.0,0.4,6.0,8905.0,200,13,2155,9,320,350,110.0,0.297,0.1986,0.1653,0.5034,0.0052,0.0125,0.0449,0.0174,0.0517,0.001,0.0038,0.0004,0.0008,0.0014,0.0019,0.0005,0.0069,0.0026,0.0,0.0022,30014817,0.02,7,1,2829.0
2020-07-25,2020-07-25 17:25:30,Arm500,DOC 34028-2016,153.6,0,38,1,2,154.338,153.938,2.0,1567.0,0.4,6.0,11449.0,200,13,2155,9,320,350,110.0,0.297,0.1986,0.1653,0.5034,0.0052,0.0125,0.0449,0.0174,0.0517,0.001,0.0038,0.0004,0.0008,0.0014,0.0019,0.0005,0.0069,0.0026,0.0,0.0022,30014808,0.02,10,4,4589.0
2020-07-25,2020-07-25 18:01:46,Arm500,DOC 34028-2016,162.816,0,39,1,2,163.575,163.175,12.0,1566.0,0.4,6.0,12580.0,200,13,2155,9,320,350,110.0,0.291,0.1918,0.1588,0.5115,0.0052,0.0175,0.0456,0.0157,0.0422,0.001,0.0037,0.0005,0.0008,0.0017,0.0017,0.0014,0.0064,0.0026,0.0001,0.0023,30014810,0.01,9,3,6283.0
2020-07-25,2020-07-25 18:01:46,Arm500,DOC 34028-2016,162.816,0,39,1,2,163.575,163.175,12.0,1566.0,0.4,6.0,11476.0,200,13,2155,9,320,350,110.0,0.291,0.1918,0.1588,0.5115,0.0052,0.0175,0.0456,0.0157,0.0422,0.001,0.0037,0.0005,0.0008,0.0017,0.0017,0.0014,0.0064,0.0026,0.0001,0.0023,30014808,0.01,10,4,4562.0
2020-07-25,2020-07-25 18:01:46,Arm500,DOC 34028-2016,162.816,0,39,1,2,163.575,163.175,12.0,1566.0,0.4,6.0,12134.0,200,13,2155,9,320,350,110.0,0.291,0.1918,0.1588,0.5115,0.0052,0.0175,0.0456,0.0157,0.0422,0.001,0.0037,0.0005,0.0008,0.0017,0.0017,0.0014,0.0064,0.0026,0.0001,0.0023,30014804,0.01,11,5,442.0
2020-07-25,2020-07-25 18:01:46,Arm500,DOC 34028-2016,162.816,0,39,1,2,163.575,163.175,12.0,1566.0,0.4,6.0,11378.0,200,13,2155,9,320,350,110.0,0.291,0.1918,0.1588,0.5115,0.0052,0.0175,0.0456,0.0157,0.0422,0.001,0.0037,0.0005,0.0008,0.0017,0.0017,0.0014,0.0064,0.0026,0.0001,0.0023,30014807,0.01,14,2,439.0
2020-07-25,2020-07-25 18:01:46,Arm500,DOC 34028-2016,162.816,0,39,1,2,163.575,163.175,12.0,1566.0,0.4,6.0,9380.0,200,13,2155,9,320,350,110.0,0.291,0.1918,0.1588,0.5115,0.0052,0.0175,0.0456,0.0157,0.0422,0.001,0.0037,0.0005,0.0008,0.0017,0.0017,0.0014,0.0064,0.0026,0.0001,0.0023,30014811,0.01,8,6,1854.0
2020-07-25,2020-07-25 18:01:46,Arm500,DOC 34028-2016,162.816,0,39,1,2,163.575,163.175,12.0,1566.0,0.4,6.0,8936.0,200,13,2155,9,320,350,110.0,0.291,0.1918,0.1588,0.5115,0.0052,0.0175,0.0456,0.0157,0.0422,0.001,0.0037,0.0005,0.0008,0.0017,0.0017,0.0014,0.0064,0.0026,0.0001,0.0023,30014817,0.01,7,1,2798.0
2020-07-25,2020-07-25 18:41:52,Arm500,DOC 34028-2016,168.96,0,40,1,2,169.731,169.331,7.0,1564.0,0.4,6.0,11406.0,200,13,2155,9,320,350,110.0,0.366,0.1916,0.189,0.9444,0.0054,0.0197,0.0578,0.0159,0.0418,0.001,0.0038,0.0006,0.0011,0.0031,0.0022,0.0006,0.0059,0.0034,0.0001,0.0021,30014807,0.02,14,2,411.0
2020-07-25,2020-07-25 18:41:52,Arm500,DOC 34028-2016,168.96,0,40,1,2,169.731,169.331,7.0,1564.0,0.4,6.0,9410.0,200,13,2155,9,320,350,110.0,0.366,0.1916,0.189,0.9444,0.0054,0.0197,0.0578,0.0159,0.0418,0.001,0.0038,0.0006,0.0011,0.0031,0.0022,0.0006,0.0059,0.0034,0.0001,0.0021,30014811,0.02,8,6,1824.0
2020-07-25,2020-07-25 18:41:52,Arm500,DOC 34028-2016,168.96,0,40,1,2,169.731,169.331,7.0,1564.0,0.4,6.0,8963.0,200,13,2155,9,320,350,110.0,0.366,0.1916,0.189,0.9444,0.0054,0.0197,0.0578,0.0159,0.0418,0.001,0.0038,0.0006,0.0011,0.0031,0.0022,0.0006,0.0059,0.0034,0.0001,0.0021,30014817,0.02,7,1,2771.0
2020-07-25,2020-07-25 18:41:52,Arm500,DOC 34028-2016,168.96,0,40,1,2,169.731,169.331,7.0,1564.0,0.4,6.0,12608.0,200,13,2155,9,320,350,110.0,0.366,0.1916,0.189,0.9444,0.0054,0.0197,0.0578,0.0159,0.0418,0.001,0.0038,0.0006,0.0011,0.0031,0.0022,0.0006,0.0059,0.0034,0.0001,0.0021,30014810,0.02,9,3,6255.0
2020-07-25,2020-07-25 18:41:52,Arm500,DOC 34028-2016,168.96,0,40,1,2,169.731,169.331,7.0,1564.0,0.4,6.0,12162.0,200,13,2155,9,320,350,110.0,0.366,0.1916,0.189,0.9444,0.0054,0.0197,0.0578,0.0159,0.0418,0.001,0.0038,0.0006,0.0011,0.0031,0.0022,0.0006,0.0059,0.0034,0.0001,0.0021,30014804,0.02,11,5,414.0
2020-07-25,2020-07-25 18:41:52,Arm500,DOC 34028-2016,168.96,0,40,1,2,169.731,169.331,7.0,1564.0,0.4,6.0,11504.0,200,13,2155,9,320,350,110.0,0.366,0.1916,0.189,0.9444,0.0054,0.0197,0.0578,0.0159,0.0418,0.001,0.0038,0.0006,0.0011,0.0031,0.0022,0.0006,0.0059,0.0034,0.0001,0.0021,30014808,0.02,10,4,4534.0
2020-07-25,2020-07-25 19:23:05,Arm500,DOC 34028-2016,159.744,0,41,1,2,160.496,160.096,1.0,1561.0,0.4,6.0,11528.0,200,13,2155,9,320,350,110.0,0.38,0.195,0.2015,1.0032,0.0034,0.02,0.0616,0.0172,0.0424,0.0009,0.0047,0.0006,0.0012,0.0033,0.0025,0.0012,0.006,0.0035,0.0001,0.0036,30014808,0.01,10,4,4510.0
2020-07-25,2020-07-25 19:23:05,Arm500,DOC 34028-2016,159.744,0,41,1,2,160.496,160.096,1.0,1561.0,0.4,6.0,9438.0,200,13,2155,9,320,350,110.0,0.38,0.195,0.2015,1.0032,0.0034,0.02,0.0616,0.0172,0.0424,0.0009,0.0047,0.0006,0.0012,0.0033,0.0025,0.0012,0.006,0.0035,0.0001,0.0036,30014811,0.01,8,6,1796.0
2020-07-25,2020-07-25 19:23:05,Arm500,DOC 34028-2016,159.744,0,41,1,2,160.496,160.096,1.0,1561.0,0.4,6.0,12633.0,200,13,2155,9,320,350,110.0,0.38,0.195,0.2015,1.0032,0.0034,0.02,0.0616,0.0172,0.0424,0.0009,0.0047,0.0006,0.0012,0.0033,0.0025,0.0012,0.006,0.0035,0.0001,0.0036,30014810,0.01,9,3,6230.0
2020-07-25,2020-07-25 19:23:05,Arm500,DOC 34028-2016,159.744,0,41,1,2,160.496,160.096,1.0,1561.0,0.4,6.0,11434.0,200,13,2155,9,320,350,110.0,0.38,0.195,0.2015,1.0032,0.0034,0.02,0.0616,0.0172,0.0424,0.0009,0.0047,0.0006,0.0012,0.0033,0.0025,0.0012,0.006,0.0035,0.0001,0.0036,30014807,0.01,14,2,383.0
2020-07-25,2020-07-25 19:23:05,Arm500,DOC 34028-2016,159.744,0,41,1,2,160.496,160.096,1.0,1561.0,0.4,6.0,8991.0,200,13,2155,9,320,350,110.0,0.38,0.195,0.2015,1.0032,0.0034,0.02,0.0616,0.0172,0.0424,0.0009,0.0047,0.0006,0.0012,0.0033,0.0025,0.0012,0.006,0.0035,0.0001,0.0036,30014817,0.01,7,1,2743.0
2020-07-25,2020-07-25 19:23:05,Arm500,DOC 34028-2016,159.744,0,41,1,2,160.496,160.096,1.0,1561.0,0.4,6.0,12190.0,200,13,2155,9,320,350,110.0,0.38,0.195,0.2015,1.0032,0.0034,0.02,0.0616,0.0172,0.0424,0.0009,0.0047,0.0006,0.0012,0.0033,0.0025,0.0012,0.006,0.0035,0.0001,0.0036,30014804,0.01,11,5,386.0
2020-07-25,2020-07-25 20:03:45,Arm500,DOC 34028-2016,165.888,0,42,1,2,166.653,166.253,6.0,1560.0,0.4,6.0,11461.0,200,13,2155,9,320,350,110.0,0.388,0.2075,0.2094,1.0192,0.0019,0.0137,0.04,0.0068,0.0159,0.0004,0.0022,0.0006,0.0014,0.0031,0.0026,0.0008,0.0054,0.0035,0.0001,0.0014,30014807,0.02,14,2,356.0
2020-07-25,2020-07-25 20:03:45,Arm500,DOC 34028-2016,165.888,0,42,1,2,166.653,166.253,6.0,1560.0,0.4,6.0,12217.0,200,13,2155,9,320,350,110.0,0.388,0.2075,0.2094,1.0192,0.0019,0.0137,0.04,0.0068,0.0159,0.0004,0.0022,0.0006,0.0014,0.0031,0.0026,0.0008,0.0054,0.0035,0.0001,0.0014,30014804,0.02,11,5,359.0
2020-07-25,2020-07-25 20:03:45,Arm500,DOC 34028-2016,165.888,0,42,1,2,166.653,166.253,6.0,1560.0,0.4,6.0,9018.0,200,13,2155,9,320,350,110.0,0.388,0.2075,0.2094,1.0192,0.0019,0.0137,0.04,0.0068,0.0159,0.0004,0.0022,0.0006,0.0014,0.0031,0.0026,0.0008,0.0054,0.0035,0.0001,0.0014,30014817,0.02,7,1,2716.0
2020-07-25,2020-07-25 20:03:45,Arm500,DOC 34028-2016,165.888,0,42,1,2,166.653,166.253,6.0,1560.0,0.4,6.0,12660.0,200,13,2155,9,320,350,110.0,0.388,0.2075,0.2094,1.0192,0.0019,0.0137,0.04,0.0068,0.0159,0.0004,0.0022,0.0006,0.0014,0.0031,0.0026,0.0008,0.0054,0.0035,0.0001,0.0014,30014810,0.02,9,3,6203.0
2020-07-25,2020-07-25 20:03:45,Arm500,DOC 34028-2016,165.888,0,42,1,2,166.653,166.253,6.0,1560.0,0.4,6.0,9466.0,200,13,2155,9,320,350,110.0,0.388,0.2075,0.2094,1.0192,0.0019,0.0137,0.04,0.0068,0.0159,0.0004,0.0022,0.0006,0.0014,0.0031,0.0026,0.0008,0.0054,0.0035,0.0001,0.0014,30014811,0.02,8,6,1768.0
2020-07-25,2020-07-25 20:03:45,Arm500,DOC 34028-2016,165.888,0,42,1,2,166.653,166.253,6.0,1560.0,0.4,6.0,11556.0,200,13,2155,9,320,350,110.0,0.388,0.2075,0.2094,1.0192,0.0019,0.0137,0.04,0.0068,0.0159,0.0004,0.0022,0.0006,0.0014,0.0031,0.0026,0.0008,0.0054,0.0035,0.0001,0.0014,30014808,0.02,10,4,4482.0
2020-07-25,2020-07-25 20:43:10,Arm500,DOC 34028-2016,159.744,0,43,1,2,160.496,160.096,10.0,1562.0,0.4,6.0,12685.0,200,13,2155,9,320,350,110.0,0.377,0.1996,0.2013,1.0027,0.0023,0.0121,0.0376,0.0065,0.0155,0.0004,0.0017,0.0006,0.0012,0.0029,0.0023,0.001,0.0068,0.0034,0.0001,0.0032,30014810,0.01,9,3,6178.0
2020-07-25,2020-07-25 20:43:10,Arm500,DOC 34028-2016,159.744,0,43,1,2,160.496,160.096,10.0,1562.0,0.4,6.0,9046.0,200,13,2155,9,320,350,110.0,0.377,0.1996,0.2013,1.0027,0.0023,0.0121,0.0376,0.0065,0.0155,0.0004,0.0017,0.0006,0.0012,0.0029,0.0023,0.001,0.0068,0.0034,0.0001,0.0032,30014817,0.01,7,1,2688.0
2020-07-25,2020-07-25 20:43:10,Arm500,DOC 34028-2016,159.744,0,43,1,2,160.496,160.096,10.0,1562.0,0.4,6.0,11489.0,200,13,2155,9,320,350,110.0,0.377,0.1996,0.2013,1.0027,0.0023,0.0121,0.0376,0.0065,0.0155,0.0004,0.0017,0.0006,0.0012,0.0029,0.0023,0.001,0.0068,0.0034,0.0001,0.0032,30014807,0.01,14,2,328.0
2020-07-25,2020-07-25 20:43:10,Arm500,DOC 34028-2016,159.744,0,43,1,2,160.496,160.096,10.0,1562.0,0.4,6.0,12245.0,200,13,2155,9,320,350,110.0,0.377,0.1996,0.2013,1.0027,0.0023,0.0121,0.0376,0.0065,0.0155,0.0004,0.0017,0.0006,0.0012,0.0029,0.0023,0.001,0.0068,0.0034,0.0001,0.0032,30014804,0.01,11,5,331.0
2020-07-25,2020-07-25 20:43:10,Arm500,DOC 34028-2016,159.744,0,43,1,2,160.496,160.096,10.0,1562.0,0.4,6.0,9493.0,200,13,2155,9,320,350,110.0,0.377,0.1996,0.2013,1.0027,0.0023,0.0121,0.0376,0.0065,0.0155,0.0004,0.0017,0.0006,0.0012,0.0029,0.0023,0.001,0.0068,0.0034,0.0001,0.0032,30014811,0.01,8,6,1741.0
2020-07-25,2020-07-25 20:43:10,Arm500,DOC 34028-2016,159.744,0,43,1,2,160.496,160.096,10.0,1562.0,0.4,6.0,11581.0,200,13,2155,9,320,350,110.0,0.377,0.1996,0.2013,1.0027,0.0023,0.0121,0.0376,0.0065,0.0155,0.0004,0.0017,0.0006,0.0012,0.0029,0.0023,0.001,0.0068,0.0034,0.0001,0.0032,30014808,0.01,10,4,4457.0
2020-07-25,2020-07-25 21:21:19,Arm500,DOC 34028-2016,162.816,0,44,1,2,163.575,163.175,2.0,1563.0,0.4,6.0,9521.0,200,13,2155,9,320,350,110.0,0.383,0.2058,0.2079,1.0053,0.0047,0.0121,0.0357,0.0067,0.019,0.0004,0.002,0.0006,0.0012,0.003,0.0026,0.0022,0.0072,0.0036,0.0001,0.0024,30014811,0.01,8,6,1713.0
2020-07-25,2020-07-25 21:21:19,Arm500,DOC 34028-2016,162.816,0,44,1,2,163.575,163.175,2.0,1563.0,0.4,6.0,9074.0,200,13,2155,9,320,350,110.0,0.383,0.2058,0.2079,1.0053,0.0047,0.0121,0.0357,0.0067,0.019,0.0004,0.002,0.0006,0.0012,0.003,0.0026,0.0022,0.0072,0.0036,0.0001,0.0024,30014817,0.01,7,1,2660.0
2020-07-25,2020-07-25 21:21:19,Arm500,DOC 34028-2016,162.816,0,44,1,2,163.575,163.175,2.0,1563.0,0.4,6.0,12712.0,200,13,2155,9,320,350,110.0,0.383,0.2058,0.2079,1.0053,0.0047,0.0121,0.0357,0.0067,0.019,0.0004,0.002,0.0006,0.0012,0.003,0.0026,0.0022,0.0072,0.0036,0.0001,0.0024,30014810,0.01,9,3,6151.0
2020-07-25,2020-07-25 21:21:19,Arm500,DOC 34028-2016,162.816,0,44,1,2,163.575,163.175,2.0,1563.0,0.4,6.0,11605.0,200,13,2155,9,320,350,110.0,0.383,0.2058,0.2079,1.0053,0.0047,0.0121,0.0357,0.0067,0.019,0.0004,0.002,0.0006,0.0012,0.003,0.0026,0.0022,0.0072,0.0036,0.0001,0.0024,30014808,0.01,10,4,4433.0
2020-07-25,2020-07-25 21:21:19,Arm500,DOC 34028-2016,162.816,0,44,1,2,163.575,163.175,2.0,1563.0,0.4,6.0,11516.0,200,13,2155,9,320,350,110.0,0.383,0.2058,0.2079,1.0053,0.0047,0.0121,0.0357,0.0067,0.019,0.0004,0.002,0.0006,0.0012,0.003,0.0026,0.0022,0.0072,0.0036,0.0001,0.0024,30014807,0.01,14,2,301.0
2020-07-25,2020-07-25 21:21:19,Arm500,DOC 34028-2016,162.816,0,44,1,2,163.575,163.175,2.0,1563.0,0.4,6.0,12272.0,200,13,2155,9,320,350,110.0,0.383,0.2058,0.2079,1.0053,0.0047,0.0121,0.0357,0.0067,0.019,0.0004,0.002,0.0006,0.0012,0.003,0.0026,0.0022,0.0072,0.0036,0.0001,0.0024,30014804,0.01,11,5,304.0
2020-07-25,2020-07-25 22:00:41,Arm500,DOC 34028-2016,162.816,0,45,1,2,163.575,163.175,7.0,1562.0,0.4,6.0,9101.0,200,13,2155,9,320,350,110.0,0.378,0.2006,0.2095,1.0094,0.0049,0.0108,0.0339,0.0059,0.0154,0.0004,0.0018,0.0005,0.0012,0.003,0.0023,0.0009,0.0058,0.0036,0.0001,0.0022,30014817,0.01,7,1,2633.0
2020-07-25,2020-07-25 22:00:41,Arm500,DOC 34028-2016,162.816,0,45,1,2,163.575,163.175,7.0,1562.0,0.4,6.0,9548.0,200,13,2155,9,320,350,110.0,0.378,0.2006,0.2095,1.0094,0.0049,0.0108,0.0339,0.0059,0.0154,0.0004,0.0018,0.0005,0.0012,0.003,0.0023,0.0009,0.0058,0.0036,0.0001,0.0022,30014811,0.01,8,6,1686.0
2020-07-25,2020-07-25 22:00:41,Arm500,DOC 34028-2016,162.816,0,45,1,2,163.575,163.175,7.0,1562.0,0.4,6.0,11544.0,200,13,2155,9,320,350,110.0,0.378,0.2006,0.2095,1.0094,0.0049,0.0108,0.0339,0.0059,0.0154,0.0004,0.0018,0.0005,0.0012,0.003,0.0023,0.0009,0.0058,0.0036,0.0001,0.0022,30014807,0.01,14,2,273.0
2020-07-25,2020-07-25 22:00:41,Arm500,DOC 34028-2016,162.816,0,45,1,2,163.575,163.175,7.0,1562.0,0.4,6.0,12737.0,200,13,2155,9,320,350,110.0,0.378,0.2006,0.2095,1.0094,0.0049,0.0108,0.0339,0.0059,0.0154,0.0004,0.0018,0.0005,0.0012,0.003,0.0023,0.0009,0.0058,0.0036,0.0001,0.0022,30014810,0.01,9,3,6126.0
2020-07-25,2020-07-25 22:00:41,Arm500,DOC 34028-2016,162.816,0,45,1,2,163.575,163.175,7.0,1562.0,0.4,6.0,12300.0,200,13,2155,9,320,350,110.0,0.378,0.2006,0.2095,1.0094,0.0049,0.0108,0.0339,0.0059,0.0154,0.0004,0.0018,0.0005,0.0012,0.003,0.0023,0.0009,0.0058,0.0036,0.0001,0.0022,30014804,0.01,11,5,276.0
2020-07-25,2020-07-25 22:00:41,Arm500,DOC 34028-2016,162.816,0,45,1,2,163.575,163.175,7.0,1562.0,0.4,6.0,11633.0,200,13,2155,9,320,350,110.0,0.378,0.2006,0.2095,1.0094,0.0049,0.0108,0.0339,0.0059,0.0154,0.0004,0.0018,0.0005,0.0012,0.003,0.0023,0.0009,0.0058,0.0036,0.0001,0.0022,30014808,0.01,10,4,4405.0
2020-07-25,2020-07-25 22:39:12,Arm500,DOC 34028-2016,162.816,0,46,1,2,163.575,163.175,1.0,1560.0,0.4,6.0,12765.0,200,13,2155,9,320,350,110.0,0.376,0.1991,0.2058,1.0065,0.0038,0.0107,0.0361,0.0062,0.0154,0.0005,0.0018,0.0005,0.0012,0.003,0.0024,0.0009,0.007,0.0035,0.0001,0.001,30014810,0.01,9,3,6098.0
2020-07-25,2020-07-25 22:39:12,Arm500,DOC 34028-2016,162.816,0,46,1,2,163.575,163.175,1.0,1560.0,0.4,6.0,9576.0,200,13,2155,9,320,350,110.0,0.376,0.1991,0.2058,1.0065,0.0038,0.0107,0.0361,0.0062,0.0154,0.0005,0.0018,0.0005,0.0012,0.003,0.0024,0.0009,0.007,0.0035,0.0001,0.001,30014811,0.01,8,6,1658.0
2020-07-25,2020-07-25 22:39:12,Arm500,DOC 34028-2016,162.816,0,46,1,2,163.575,163.175,1.0,1560.0,0.4,6.0,12328.0,200,13,2155,9,320,350,110.0,0.376,0.1991,0.2058,1.0065,0.0038,0.0107,0.0361,0.0062,0.0154,0.0005,0.0018,0.0005,0.0012,0.003,0.0024,0.0009,0.007,0.0035,0.0001,0.001,30014804,0.01,11,5,248.0
2020-07-25,2020-07-25 22:39:12,Arm500,DOC 34028-2016,162.816,0,46,1,2,163.575,163.175,1.0,1560.0,0.4,6.0,11572.0,200,13,2155,9,320,350,110.0,0.376,0.1991,0.2058,1.0065,0.0038,0.0107,0.0361,0.0062,0.0154,0.0005,0.0018,0.0005,0.0012,0.003,0.0024,0.0009,0.007,0.0035,0.0001,0.001,30014807,0.01,14,2,245.0
2020-07-25,2020-07-25 22:39:12,Arm500,DOC 34028-2016,162.816,0,46,1,2,163.575,163.175,1.0,1560.0,0.4,6.0,9129.0,200,13,2155,9,320,350,110.0,0.376,0.1991,0.2058,1.0065,0.0038,0.0107,0.0361,0.0062,0.0154,0.0005,0.0018,0.0005,0.0012,0.003,0.0024,0.0009,0.007,0.0035,0.0001,0.001,30014817,0.01,7,1,2605.0
2020-07-25,2020-07-25 22:39:12,Arm500,DOC 34028-2016,162.816,0,46,1,2,163.575,163.175,1.0,1560.0,0.4,6.0,11657.0,200,13,2155,9,320,350,110.0,0.376,0.1991,0.2058,1.0065,0.0038,0.0107,0.0361,0.0062,0.0154,0.0005,0.0018,0.0005,0.0012,0.003,0.0024,0.0009,0.007,0.0035,0.0001,0.001,30014808,0.01,10,4,4381.0
2020-07-25,2020-07-25 23:25:58,Arm500,DOC 34028-2016,165.888,0,47,1,2,166.653,166.253,6.0,1560.0,0.4,6.0,12355.0,200,13,2155,9,320,350,110.0,0.371,0.1964,0.1937,0.9963,0.0023,0.0087,0.0328,0.005,0.0134,0.0003,0.0015,0.0004,0.0011,0.0028,0.0024,0.0017,0.0062,0.0033,0.0003,0.0,30014804,0.01,11,5,221.0
2020-07-25,2020-07-25 23:25:58,Arm500,DOC 34028-2016,165.888,0,47,1,2,166.653,166.253,6.0,1560.0,0.4,6.0,11599.0,200,13,2155,9,320,350,110.0,0.371,0.1964,0.1937,0.9963,0.0023,0.0087,0.0328,0.005,0.0134,0.0003,0.0015,0.0004,0.0011,0.0028,0.0024,0.0017,0.0062,0.0033,0.0003,0.0,30014807,0.01,14,2,218.0
2020-07-25,2020-07-25 23:25:58,Arm500,DOC 34028-2016,165.888,0,47,1,2,166.653,166.253,6.0,1560.0,0.4,6.0,12792.0,200,13,2155,9,320,350,110.0,0.371,0.1964,0.1937,0.9963,0.0023,0.0087,0.0328,0.005,0.0134,0.0003,0.0015,0.0004,0.0011,0.0028,0.0024,0.0017,0.0062,0.0033,0.0003,0.0,30014810,0.01,9,3,6071.0
2020-07-25,2020-07-25 23:25:58,Arm500,DOC 34028-2016,165.888,0,47,1,2,166.653,166.253,6.0,1560.0,0.4,6.0,11685.0,200,13,2155,9,320,350,110.0,0.371,0.1964,0.1937,0.9963,0.0023,0.0087,0.0328,0.005,0.0134,0.0003,0.0015,0.0004,0.0011,0.0028,0.0024,0.0017,0.0062,0.0033,0.0003,0.0,30014808,0.01,10,4,4353.0
2020-07-25,2020-07-25 23:25:58,Arm500,DOC 34028-2016,165.888,0,47,1,2,166.653,166.253,6.0,1560.0,0.4,6.0,9156.0,200,13,2155,9,320,350,110.0,0.371,0.1964,0.1937,0.9963,0.0023,0.0087,0.0328,0.005,0.0134,0.0003,0.0015,0.0004,0.0011,0.0028,0.0024,0.0017,0.0062,0.0033,0.0003,0.0,30014817,0.01,7,1,2578.0
2020-07-25,2020-07-25 23:25:58,Arm500,DOC 34028-2016,165.888,0,47,1,2,166.653,166.253,6.0,1560.0,0.4,6.0,9604.0,200,13,2155,9,320,350,110.0,0.371,0.1964,0.1937,0.9963,0.0023,0.0087,0.0328,0.005,0.0134,0.0003,0.0015,0.0004,0.0011,0.0028,0.0024,0.0017,0.0062,0.0033,0.0003,0.0,30014811,0.01,8,6,1630.0
2020-07-26,2020-07-26 00:08:15,Arm500,DOC 34028-2016,153.6,0,27,1,2,154.338,153.938,10.0,1565.0,0.4,3.0,9294.0,200,13,2155,9,320,350,110.0,0.287,0.1877,0.1526,0.5093,0.0059,0.0158,0.046,0.023,0.046,0.0011,0.0026,0.0003,0.0009,0.0018,0.0022,0.0012,0.0059,0.0027,0.0001,0.0007,30014821,0.01,12,2,2523.0
2020-07-26,2020-07-26 00:08:15,Arm500,DOC 34028-2016,153.6,0,27,1,2,154.338,153.938,10.0,1565.0,0.4,3.0,12669.0,200,13,2155,9,320,350,110.0,0.287,0.1877,0.1526,0.5093,0.0059,0.0158,0.046,0.023,0.046,0.0011,0.0026,0.0003,0.0009,0.0018,0.0022,0.0012,0.0059,0.0027,0.0001,0.0007,30014810,0.01,9,3,6194.0
2020-07-26,2020-07-26 00:08:15,Arm500,DOC 34028-2016,153.6,0,27,1,2,154.338,153.938,10.0,1565.0,0.4,3.0,9030.0,200,13,2155,9,320,350,110.0,0.287,0.1877,0.1526,0.5093,0.0059,0.0158,0.046,0.023,0.046,0.0011,0.0026,0.0003,0.0009,0.0018,0.0022,0.0012,0.0059,0.0027,0.0001,0.0007,30014817,0.01,7,1,2704.0
2020-07-26,2020-07-26 00:08:15,Arm500,DOC 34028-2016,153.6,0,27,1,2,154.338,153.938,10.0,1565.0,0.4,3.0,736.0,200,13,2155,9,320,350,110.0,0.287,0.1877,0.1526,0.5093,0.0059,0.0158,0.046,0.023,0.046,0.0011,0.0026,0.0003,0.0009,0.0018,0.0022,0.0012,0.0059,0.0027,0.0001,0.0007,30014804,0.01,11,5,11840.0
2020-07-26,2020-07-26 00:08:15,Arm500,DOC 34028-2016,153.6,0,27,1,2,154.338,153.938,10.0,1565.0,0.4,3.0,9294.0,200,13,2155,9,320,350,110.0,0.287,0.1877,0.1526,0.5093,0.0059,0.0158,0.046,0.023,0.046,0.0011,0.0026,0.0003,0.0009,0.0018,0.0022,0.0012,0.0059,0.0027,0.0001,0.0007,30014807,0.01,14,2,2523.0
2020-07-26,2020-07-26 00:08:15,Arm500,DOC 34028-2016,153.6,0,27,1,2,154.338,153.938,10.0,1565.0,0.4,3.0,736.0,200,13,2155,9,320,350,110.0,0.287,0.1877,0.1526,0.5093,0.0059,0.0158,0.046,0.023,0.046,0.0011,0.0026,0.0003,0.0009,0.0018,0.0022,0.0012,0.0059,0.0027,0.0001,0.0007,30014825,0.01,18,5,13296.0
2020-07-26,2020-07-26 00:08:15,Arm500,DOC 34028-2016,153.6,0,27,1,2,154.338,153.938,10.0,1565.0,0.4,3.0,9462.0,200,13,2155,9,320,350,110.0,0.287,0.1877,0.1526,0.5093,0.0059,0.0158,0.046,0.023,0.046,0.0011,0.0026,0.0003,0.0009,0.0018,0.0022,0.0012,0.0059,0.0027,0.0001,0.0007,30014811,0.01,8,6,1772.0
2020-07-26,2020-07-26 00:08:15,Arm500,DOC 34028-2016,153.6,0,27,1,2,154.338,153.938,10.0,1565.0,0.4,3.0,11568.0,200,13,2155,9,320,350,110.0,0.287,0.1877,0.1526,0.5093,0.0059,0.0158,0.046,0.023,0.046,0.0011,0.0026,0.0003,0.0009,0.0018,0.0022,0.0012,0.0059,0.0027,0.0001,0.0007,30014808,0.01,10,4,4470.0
2020-07-26,2020-07-26 00:48:16,Arm500,DOC 34028-2016,165.888,0,49,1,2,166.653,166.253,2.0,1561.0,0.4,6.0,12410.0,200,13,2155,9,320,350,110.0,0.367,0.1839,0.1967,1.0038,0.0052,0.0147,0.0494,0.0193,0.0453,0.0012,0.0027,0.0005,0.0012,0.0033,0.0024,0.0011,0.006,0.0036,0.0001,0.0018,30014804,0.02,11,5,166.0
2020-07-26,2020-07-26 00:48:16,Arm500,DOC 34028-2016,165.888,0,49,1,2,166.653,166.253,2.0,1561.0,0.4,6.0,11654.0,200,13,2155,9,320,350,110.0,0.367,0.1839,0.1967,1.0038,0.0052,0.0147,0.0494,0.0193,0.0453,0.0012,0.0027,0.0005,0.0012,0.0033,0.0024,0.0011,0.006,0.0036,0.0001,0.0018,30014821,0.02,12,2,163.0
2020-07-26,2020-07-26 00:48:16,Arm500,DOC 34028-2016,165.888,0,49,1,2,166.653,166.253,2.0,1561.0,0.4,6.0,9212.0,200,13,2155,9,320,350,110.0,0.367,0.1839,0.1967,1.0038,0.0052,0.0147,0.0494,0.0193,0.0453,0.0012,0.0027,0.0005,0.0012,0.0033,0.0024,0.0011,0.006,0.0036,0.0001,0.0018,30014817,0.02,7,1,2522.0
2020-07-26,2020-07-26 00:48:16,Arm500,DOC 34028-2016,165.888,0,49,1,2,166.653,166.253,2.0,1561.0,0.4,6.0,9659.0,200,13,2155,9,320,350,110.0,0.367,0.1839,0.1967,1.0038,0.0052,0.0147,0.0494,0.0193,0.0453,0.0012,0.0027,0.0005,0.0012,0.0033,0.0024,0.0011,0.006,0.0036,0.0001,0.0018,30014811,0.02,8,6,1575.0
2020-07-26,2020-07-26 00:48:16,Arm500,DOC 34028-2016,165.888,0,49,1,2,166.653,166.253,2.0,1561.0,0.4,6.0,12844.0,200,13,2155,9,320,350,110.0,0.367,0.1839,0.1967,1.0038,0.0052,0.0147,0.0494,0.0193,0.0453,0.0012,0.0027,0.0005,0.0012,0.0033,0.0024,0.0011,0.006,0.0036,0.0001,0.0018,30014810,0.02,9,3,6019.0
2020-07-26,2020-07-26 00:48:16,Arm500,DOC 34028-2016,165.888,0,49,1,2,166.653,166.253,2.0,1561.0,0.4,6.0,11740.0,200,13,2155,9,320,350,110.0,0.367,0.1839,0.1967,1.0038,0.0052,0.0147,0.0494,0.0193,0.0453,0.0012,0.0027,0.0005,0.0012,0.0033,0.0024,0.0011,0.006,0.0036,0.0001,0.0018,30014808,0.02,10,4,4298.0
2020-07-26,2020-07-26 00:48:16,Arm500,DOC 34028-2016,165.888,0,49,1,2,166.653,166.253,2.0,1561.0,0.4,6.0,12410.0,200,13,2155,9,320,350,110.0,0.367,0.1839,0.1967,1.0038,0.0052,0.0147,0.0494,0.0193,0.0453,0.0012,0.0027,0.0005,0.0012,0.0033,0.0024,0.0011,0.006,0.0036,0.0001,0.0018,30014825,0.02,18,5,1622.0
2020-07-26,2020-07-26 00:48:16,Arm500,DOC 34028-2016,165.888,0,49,1,2,166.653,166.253,2.0,1561.0,0.4,6.0,11654.0,200,13,2155,9,320,350,110.0,0.367,0.1839,0.1967,1.0038,0.0052,0.0147,0.0494,0.0193,0.0453,0.0012,0.0027,0.0005,0.0012,0.0033,0.0024,0.0011,0.006,0.0036,0.0001,0.0018,30014807,0.02,14,2,163.0
2020-07-26,2020-07-26 01:28:32,Arm500,DOC 34028-2016,165.888,0,50,1,2,166.653,166.253,7.0,1561.0,0.4,6.0,12438.0,200,13,2155,9,320,350,110.0,0.379,0.1912,0.1896,1.0135,0.0076,0.0219,0.0641,0.0228,0.0445,0.0012,0.0029,0.0005,0.0012,0.0035,0.0023,0.0007,0.0069,0.0035,0.0001,0.001,30014804,0.02,11,5,138.0
2020-07-26,2020-07-26 01:28:32,Arm500,DOC 34028-2016,165.888,0,50,1,2,166.653,166.253,7.0,1561.0,0.4,6.0,11682.0,200,13,2155,9,320,350,110.0,0.379,0.1912,0.1896,1.0135,0.0076,0.0219,0.0641,0.0228,0.0445,0.0012,0.0029,0.0005,0.0012,0.0035,0.0023,0.0007,0.0069,0.0035,0.0001,0.001,30014821,0.02,12,2,135.0
2020-07-26,2020-07-26 01:28:32,Arm500,DOC 34028-2016,165.888,0,50,1,2,166.653,166.253,7.0,1561.0,0.4,6.0,9686.0,200,13,2155,9,320,350,110.0,0.379,0.1912,0.1896,1.0135,0.0076,0.0219,0.0641,0.0228,0.0445,0.0012,0.0029,0.0005,0.0012,0.0035,0.0023,0.0007,0.0069,0.0035,0.0001,0.001,30014811,0.02,8,6,1548.0
2020-07-26,2020-07-26 01:28:32,Arm500,DOC 34028-2016,165.888,0,50,1,2,166.653,166.253,7.0,1561.0,0.4,6.0,9239.0,200,13,2155,9,320,350,110.0,0.379,0.1912,0.1896,1.0135,0.0076,0.0219,0.0641,0.0228,0.0445,0.0012,0.0029,0.0005,0.0012,0.0035,0.0023,0.0007,0.0069,0.0035,0.0001,0.001,30014817,0.02,7,1,2495.0
2020-07-26,2020-07-26 01:28:32,Arm500,DOC 34028-2016,165.888,0,50,1,2,166.653,166.253,7.0,1561.0,0.4,6.0,12438.0,200,13,2155,9,320,350,110.0,0.379,0.1912,0.1896,1.0135,0.0076,0.0219,0.0641,0.0228,0.0445,0.0012,0.0029,0.0005,0.0012,0.0035,0.0023,0.0007,0.0069,0.0035,0.0001,0.001,30014825,0.02,18,5,1594.0
2020-07-26,2020-07-26 01:28:32,Arm500,DOC 34028-2016,165.888,0,50,1,2,166.653,166.253,7.0,1561.0,0.4,6.0,11768.0,200,13,2155,9,320,350,110.0,0.379,0.1912,0.1896,1.0135,0.0076,0.0219,0.0641,0.0228,0.0445,0.0012,0.0029,0.0005,0.0012,0.0035,0.0023,0.0007,0.0069,0.0035,0.0001,0.001,30014808,0.02,10,4,4270.0
