Repository: khw11044/Iron-CCM-RUL

# 연속 주조기의 RUL 데이터 분석

## RUL Dataset from Continuous Casting Machine

[캐글 페이지](https://www.kaggle.com/datasets/yuriykatser/rul-dataset-from-continuous-casting-machine)

## 도메인 설명 

연주공정: 연주공정은 철강산업에서 철 제품을 생산하는 공정중 하나로 연속주조의 줄임말이다. 액체상태의 용강을 주형에 넣어 고체가 되도록 식히는 과정이며 이 과정을 거쳐, 슬래브, 브룸, 빌렛의 반제품이 만들어진다.
주괴(鑄塊, ingot)란 상대적으로 순도가 높은 물질의 덩어리다. 보통 금속을 가공하기 좋게 주물로 뜬 것을 말한다.

____


연속 주조 기계(이하 'CCM')는 액체 상태의 철강을 주어진 단면의 고체 빌릿으로 변환하는 장치로, 이후 롤링 생산(예: 철근)이 이루어진다.

금형 슬리브는 CCM 금형의 가장 중요하고 빠르게 마모되는 부분이다. 슬리브는 둥근 형태나 프로파일 단면의 수냉식 구리 파이프이다. 용융 금속이 슬리브 벽과 접촉하면 결정화되며, 주괴의 기본 고체 껍질이 형성된다.

**슬리브 운영 중 주요 생산 문제**는 슬리브의 구리 파이프 표면에 결함이 생기고 내부 공간의 프로파일이 변형되어 열 조건이 방해받는 것이다. 이는 결과적으로 주괴의 품질에 영향을 미친다.

File: data/data_noNull.csv (part 62 of 73)
date,sample_time_continuous_caster,steel_type,doc_requirement,"workpiece_weight, tonn",workpiece_slice_geometry_150x150,cast_in_row,alloy_type_open,"alloy_speed, meter/minute","steel_weight_theoretical, tonn","steel_weight, tonn",grab1_num,"steel_temperature_grab1, Celsius deg.","metal_residue_grab1, tonn",grab2_num,"resistance, tonn","swing_frequency, amount/minute","crystallizer_movement, mm","water_consumption, liter/minute","water_temperature_delta, Celsius deg.","water_consumption_secondary_cooling_zone_num1, liter/minute","water_consumption_secondary_cooling_zone_num2, liter/minute","water_consumption_secondary_cooling_zone_num3, liter/minute","Ce, %","C, %","Si, %","Mn,%","S, %","P, %","Cr, %","Ni, %","Cu, %","As, %","Mo, %","Nb, %","Ti, %","V, %","Al, %","Ca, %","N, %","Pb, %","Mg, %","Zn, %",sleeve,"quantity, tonn",num_crystallizer,num_stream,RUL
2020-07-26,2020-07-26 01:28:32,Arm500,DOC 34028-2016,165.888,0,50,1,2,166.653,166.253,7.0,1561.0,0.4,6.0,11682.0,200,13,2155,9,320,350,110.0,0.379,0.1912,0.1896,1.0135,0.0076,0.0219,0.0641,0.0228,0.0445,0.0012,0.0029,0.0005,0.0012,0.0035,0.0023,0.0007,0.0069,0.0035,0.0001,0.001,30014807,0.02,14,2,135.0
2020-07-26,2020-07-26 01:28:32,Arm500,DOC 34028-2016,165.888,0,50,1,2,166.653,166.253,7.0,1561.0,0.4,6.0,12872.0,200,13,2155,9,320,350,110.0,0.379,0.1912,0.1896,1.0135,0.0076,0.0219,0.0641,0.0228,0.0445,0.0012,0.0029,0.0005,0.0012,0.0035,0.0023,0.0007,0.0069,0.0035,0.0001,0.001,30014810,0.02,9,3,5991.0
2020-07-26,2020-07-26 02:08:27,Arm500,DOC 34028-2016,165.888,0,51,1,2,166.653,166.253,1.0,1559.0,0.4,6.0,11795.0,200,13,2155,9,320,350,110.0,0.388,0.1964,0.1918,1.0269,0.006,0.0246,0.0722,0.0248,0.0487,0.0012,0.0031,0.0006,0.0011,0.0038,0.0022,0.0012,0.0074,0.0037,0.0002,0.0019,30014808,0.01,10,4,4243.0
2020-07-26,2020-07-26 02:08:27,Arm500,DOC 34028-2016,165.888,0,51,1,2,166.653,166.253,1.0,1559.0,0.4,6.0,11710.0,200,13,2155,9,320,350,110.0,0.388,0.1964,0.1918,1.0269,0.006,0.0246,0.0722,0.0248,0.0487,0.0012,0.0031,0.0006,0.0011,0.0038,0.0022,0.0012,0.0074,0.0037,0.0002,0.0019,30014807,0.01,14,2,107.0
2020-07-26,2020-07-26 02:08:27,Arm500,DOC 34028-2016,165.888,0,51,1,2,166.653,166.253,1.0,1559.0,0.4,6.0,12900.0,200,13,2155,9,320,350,110.0,0.388,0.1964,0.1918,1.0269,0.006,0.0246,0.0722,0.0248,0.0487,0.0012,0.0031,0.0006,0.0011,0.0038,0.0022,0.0012,0.0074,0.0037,0.0002,0.0019,30014810,0.01,9,3,5963.0
2020-07-26,2020-07-26 02:08:27,Arm500,DOC 34028-2016,165.888,0,51,1,2,166.653,166.253,1.0,1559.0,0.4,6.0,11710.0,200,13,2155,9,320,350,110.0,0.388,0.1964,0.1918,1.0269,0.006,0.0246,0.0722,0.0248,0.0487,0.0012,0.0031,0.0006,0.0011,0.0038,0.0022,0.0012,0.0074,0.0037,0.0002,0.0019,30014821,0.01,12,2,107.0
2020-07-26,2020-07-26 02:08:27,Arm500,DOC 34028-2016,165.888,0,51,1,2,166.653,166.253,1.0,1559.0,0.4,6.0,12466.0,200,13,2155,9,320,350,110.0,0.388,0.1964,0.1918,1.0269,0.006,0.0246,0.0722,0.0248,0.0487,0.0012,0.0031,0.0006,0.0011,0.0038,0.0022,0.0012,0.0074,0.0037,0.0002,0.0019,30014825,0.01,18,5,1566.0
2020-07-26,2020-07-26 02:08:27,Arm500,DOC 34028-2016,165.888,0,51,1,2,166.653,166.253,1.0,1559.0,0.4,6.0,9714.0,200,13,2155,9,320,350,110.0,0.388,0.1964,0.1918,1.0269,0.006,0.0246,0.0722,0.0248,0.0487,0.0012,0.0031,0.0006,0.0011,0.0038,0.0022,0.0012,0.0074,0.0037,0.0002,0.0019,30014811,0.01,8,6,1520.0
2020-07-26,2020-07-26 02:08:27,Arm500,DOC 34028-2016,165.888,0,51,1,2,166.653,166.253,1.0,1559.0,0.4,6.0,9267.0,200,13,2155,9,320,350,110.0,0.388,0.1964,0.1918,1.0269,0.006,0.0246,0.0722,0.0248,0.0487,0.0012,0.0031,0.0006,0.0011,0.0038,0.0022,0.0012,0.0074,0.0037,0.0002,0.0019,30014817,0.01,7,1,2467.0
2020-07-26,2020-07-26 02:08:27,Arm500,DOC 34028-2016,165.888,0,51,1,2,166.653,166.253,1.0,1559.0,0.4,6.0,12466.0,200,13,2155,9,320,350,110.0,0.388,0.1964,0.1918,1.0269,0.006,0.0246,0.0722,0.0248,0.0487,0.0012,0.0031,0.0006,0.0011,0.0038,0.0022,0.0012,0.0074,0.0037,0.0002,0.0019,30014804,0.01,11,5,110.0
2020-07-26,2020-07-26 02:56:09,Arm500,DOC 34028-2016,159.744,0,52,1,2,160.496,160.096,6.0,1557.0,0.4,6.0,9742.0,200,13,2155,9,320,350,110.0,0.37,0.185,0.1878,1.0189,0.0076,0.0235,0.0516,0.0197,0.0401,0.0012,0.0027,0.0005,0.0011,0.0039,0.0022,0.0011,0.0059,0.0035,0.0001,0.0007,30014811,0.03,8,6,1492.0
2020-07-26,2020-07-26 02:56:09,Arm500,DOC 34028-2016,159.744,0,52,1,2,160.496,160.096,6.0,1557.0,0.4,6.0,12924.0,200,13,2155,9,320,350,110.0,0.37,0.185,0.1878,1.0189,0.0076,0.0235,0.0516,0.0197,0.0401,0.0012,0.0027,0.0005,0.0011,0.0039,0.0022,0.0011,0.0059,0.0035,0.0001,0.0007,30014810,0.03,9,3,5939.0
2020-07-26,2020-07-26 02:56:09,Arm500,DOC 34028-2016,159.744,0,52,1,2,160.496,160.096,6.0,1557.0,0.4,6.0,12493.0,200,13,2155,9,320,350,110.0,0.37,0.185,0.1878,1.0189,0.0076,0.0235,0.0516,0.0197,0.0401,0.0012,0.0027,0.0005,0.0011,0.0039,0.0022,0.0011,0.0059,0.0035,0.0001,0.0007,30014825,0.03,18,5,1539.0
2020-07-26,2020-07-26 02:56:09,Arm500,DOC 34028-2016,159.744,0,52,1,2,160.496,160.096,6.0,1557.0,0.4,6.0,9294.0,200,13,2155,9,320,350,110.0,0.37,0.185,0.1878,1.0189,0.0076,0.0235,0.0516,0.0197,0.0401,0.0012,0.0027,0.0005,0.0011,0.0039,0.0022,0.0011,0.0059,0.0035,0.0001,0.0007,30014817,0.03,7,1,2440.0
2020-07-26,2020-07-26 02:56:09,Arm500,DOC 34028-2016,159.744,0,52,1,2,160.496,160.096,6.0,1557.0,0.4,6.0,11820.0,200,13,2155,9,320,350,110.0,0.37,0.185,0.1878,1.0189,0.0076,0.0235,0.0516,0.0197,0.0401,0.0012,0.0027,0.0005,0.0011,0.0039,0.0022,0.0011,0.0059,0.0035,0.0001,0.0007,30014808,0.03,10,4,4218.0
2020-07-26,2020-07-26 02:56:09,Arm500,DOC 34028-2016,159.744,0,52,1,2,160.496,160.096,6.0,1557.0,0.4,6.0,11737.0,200,13,2155,9,320,350,110.0,0.37,0.185,0.1878,1.0189,0.0076,0.0235,0.0516,0.0197,0.0401,0.0012,0.0027,0.0005,0.0011,0.0039,0.0022,0.0011,0.0059,0.0035,0.0001,0.0007,30014821,0.03,12,2,80.0
2020-07-26,2020-07-26 02:56:09,Arm500,DOC 34028-2016,159.744,0,52,1,2,160.496,160.096,6.0,1557.0,0.4,6.0,12493.0,200,13,2155,9,320,350,110.0,0.37,0.185,0.1878,1.0189,0.0076,0.0235,0.0516,0.0197,0.0401,0.0012,0.0027,0.0005,0.0011,0.0039,0.0022,0.0011,0.0059,0.0035,0.0001,0.0007,30014804,0.03,11,5,83.0
2020-07-26,2020-07-26 02:56:09,Arm500,DOC 34028-2016,159.744,0,52,1,2,160.496,160.096,6.0,1557.0,0.4,6.0,11737.0,200,13,2155,9,320,350,110.0,0.37,0.185,0.1878,1.0189,0.0076,0.0235,0.0516,0.0197,0.0401,0.0012,0.0027,0.0005,0.0011,0.0039,0.0022,0.0011,0.0059,0.0035,0.0001,0.0007,30014807,0.03,14,2,80.0
2020-07-26,2020-07-26 03:30:03,Arm500,DOC 34028-2016,168.96,0,53,1,2,169.731,169.331,12.0,1558.0,0.4,6.0,11765.0,200,13,2155,9,320,350,110.0,0.376,0.1854,0.1875,1.0007,0.0064,0.0242,0.0835,0.0233,0.0405,0.0012,0.0102,0.0006,0.0012,0.0039,0.0023,0.0011,0.006,0.0036,0.0001,0.0008,30014821,0.01,12,2,52.0
2020-07-26,2020-07-26 03:30:03,Arm500,DOC 34028-2016,168.96,0,53,1,2,169.731,169.331,12.0,1558.0,0.4,6.0,12521.0,200,13,2155,9,320,350,110.0,0.376,0.1854,0.1875,1.0007,0.0064,0.0242,0.0835,0.0233,0.0405,0.0012,0.0102,0.0006,0.0012,0.0039,0.0023,0.0011,0.006,0.0036,0.0001,0.0008,30014825,0.01,18,5,1511.0
2020-07-26,2020-07-26 03:30:03,Arm500,DOC 34028-2016,168.96,0,53,1,2,169.731,169.331,12.0,1558.0,0.4,6.0,11848.0,200,13,2155,9,320,350,110.0,0.376,0.1854,0.1875,1.0007,0.0064,0.0242,0.0835,0.0233,0.0405,0.0012,0.0102,0.0006,0.0012,0.0039,0.0023,0.0011,0.006,0.0036,0.0001,0.0008,30014808,0.01,10,4,4190.0
2020-07-26,2020-07-26 03:30:03,Arm500,DOC 34028-2016,168.96,0,53,1,2,169.731,169.331,12.0,1558.0,0.4,6.0,9772.0,200,13,2155,9,320,350,110.0,0.376,0.1854,0.1875,1.0007,0.0064,0.0242,0.0835,0.0233,0.0405,0.0012,0.0102,0.0006,0.0012,0.0039,0.0023,0.0011,0.006,0.0036,0.0001,0.0008,30014811,0.01,8,6,1462.0
2020-07-26,2020-07-26 03:30:03,Arm500,DOC 34028-2016,168.96,0,53,1,2,169.731,169.331,12.0,1558.0,0.4,6.0,12521.0,200,13,2155,9,320,350,110.0,0.376,0.1854,0.1875,1.0007,0.0064,0.0242,0.0835,0.0233,0.0405,0.0012,0.0102,0.0006,0.0012,0.0039,0.0023,0.0011,0.006,0.0036,0.0001,0.0008,30014804,0.01,11,5,55.0
2020-07-26,2020-07-26 03:30:03,Arm500,DOC 34028-2016,168.96,0,53,1,2,169.731,169.331,12.0,1558.0,0.4,6.0,12952.0,200,13,2155,9,320,350,110.0,0.376,0.1854,0.1875,1.0007,0.0064,0.0242,0.0835,0.0233,0.0405,0.0012,0.0102,0.0006,0.0012,0.0039,0.0023,0.0011,0.006,0.0036,0.0001,0.0008,30014810,0.01,9,3,5911.0
2020-07-26,2020-07-26 03:30:03,Arm500,DOC 34028-2016,168.96,0,53,1,2,169.731,169.331,12.0,1558.0,0.4,6.0,9322.0,200,13,2155,9,320,350,110.0,0.376,0.1854,0.1875,1.0007,0.0064,0.0242,0.0835,0.0233,0.0405,0.0012,0.0102,0.0006,0.0012,0.0039,0.0023,0.0011,0.006,0.0036,0.0001,0.0008,30014817,0.01,7,1,2412.0
2020-07-26,2020-07-26 03:30:03,Arm500,DOC 34028-2016,168.96,0,53,1,2,169.731,169.331,12.0,1558.0,0.4,6.0,11765.0,200,13,2155,9,320,350,110.0,0.376,0.1854,0.1875,1.0007,0.0064,0.0242,0.0835,0.0233,0.0405,0.0012,0.0102,0.0006,0.0012,0.0039,0.0023,0.0011,0.006,0.0036,0.0001,0.0008,30014807,0.01,14,2,52.0
2020-07-26,2020-07-26 04:07:23,Arm500,DOC 34028-2016,168.96,0,54,1,2,169.731,169.331,2.0,1558.0,0.4,6.0,12548.0,200,13,2155,9,320,350,110.0,0.376,0.1812,0.1909,1.0116,0.0052,0.0215,0.1003,0.0223,0.0389,0.001,0.0066,0.0007,0.0011,0.0039,0.0024,0.0022,0.0066,0.0035,0.0001,0.0011,30014825,0.01,18,5,1484.0
2020-07-26,2020-07-26 04:07:23,Arm500,DOC 34028-2016,168.96,0,54,1,2,169.731,169.331,2.0,1558.0,0.4,6.0,11792.0,200,13,2155,9,320,350,110.0,0.376,0.1812,0.1909,1.0116,0.0052,0.0215,0.1003,0.0223,0.0389,0.001,0.0066,0.0007,0.0011,0.0039,0.0024,0.0022,0.0066,0.0035,0.0001,0.0011,30014807,0.01,14,2,25.0
2020-07-26,2020-07-26 04:07:23,Arm500,DOC 34028-2016,168.96,0,54,1,2,169.731,169.331,2.0,1558.0,0.4,6.0,9800.0,200,13,2155,9,320,350,110.0,0.376,0.1812,0.1909,1.0116,0.0052,0.0215,0.1003,0.0223,0.0389,0.001,0.0066,0.0007,0.0011,0.0039,0.0024,0.0022,0.0066,0.0035,0.0001,0.0011,30014811,0.01,8,6,1434.0
2020-07-26,2020-07-26 04:07:23,Arm500,DOC 34028-2016,168.96,0,54,1,2,169.731,169.331,2.0,1558.0,0.4,6.0,12979.0,200,13,2155,9,320,350,110.0,0.376,0.1812,0.1909,1.0116,0.0052,0.0215,0.1003,0.0223,0.0389,0.001,0.0066,0.0007,0.0011,0.0039,0.0024,0.0022,0.0066,0.0035,0.0001,0.0011,30014810,0.01,9,3,5884.0
2020-07-26,2020-07-26 04:07:23,Arm500,DOC 34028-2016,168.96,0,54,1,2,169.731,169.331,2.0,1558.0,0.4,6.0,11792.0,200,13,2155,9,320,350,110.0,0.376,0.1812,0.1909,1.0116,0.0052,0.0215,0.1003,0.0223,0.0389,0.001,0.0066,0.0007,0.0011,0.0039,0.0024,0.0022,0.0066,0.0035,0.0001,0.0011,30014821,0.01,12,2,25.0
2020-07-26,2020-07-26 04:07:23,Arm500,DOC 34028-2016,168.96,0,54,1,2,169.731,169.331,2.0,1558.0,0.4,6.0,9353.0,200,13,2155,9,320,350,110.0,0.376,0.1812,0.1909,1.0116,0.0052,0.0215,0.1003,0.0223,0.0389,0.001,0.0066,0.0007,0.0011,0.0039,0.0024,0.0022,0.0066,0.0035,0.0001,0.0011,30014817,0.01,7,1,2381.0
2020-07-26,2020-07-26 04:07:23,Arm500,DOC 34028-2016,168.96,0,54,1,2,169.731,169.331,2.0,1558.0,0.4,6.0,11875.0,200,13,2155,9,320,350,110.0,0.376,0.1812,0.1909,1.0116,0.0052,0.0215,0.1003,0.0223,0.0389,0.001,0.0066,0.0007,0.0011,0.0039,0.0024,0.0022,0.0066,0.0035,0.0001,0.0011,30014808,0.01,10,4,4163.0
2020-07-26,2020-07-26 04:07:23,Arm500,DOC 34028-2016,168.96,0,54,1,2,169.731,169.331,2.0,1558.0,0.4,6.0,12548.0,200,13,2155,9,320,350,110.0,0.376,0.1812,0.1909,1.0116,0.0052,0.0215,0.1003,0.0223,0.0389,0.001,0.0066,0.0007,0.0011,0.0039,0.0024,0.0022,0.0066,0.0035,0.0001,0.0011,30014804,0.01,11,5,28.0
2020-07-26,2020-07-26 04:49:17,Arm500,DOC 34028-2016,150.375,0,55,1,2,157.866,157.466,7.0,1558.0,0.4,6.0,12576.0,200,13,2155,9,320,350,110.0,0.382,0.1935,0.187,1.0103,0.0038,0.0185,0.0759,0.0192,0.0377,0.0016,0.0037,0.0005,0.0012,0.0039,0.0026,0.0009,0.0062,0.0035,0.0001,0.002,30014825,0.01,18,5,1456.0
2020-07-26,2020-07-26 04:49:17,Arm500,DOC 34028-2016,150.375,0,55,1,2,157.866,157.466,7.0,1558.0,0.4,6.0,9825.0,200,13,2155,9,320,350,110.0,0.382,0.1935,0.187,1.0103,0.0038,0.0185,0.0759,0.0192,0.0377,0.0016,0.0037,0.0005,0.0012,0.0039,0.0026,0.0009,0.0062,0.0035,0.0001,0.002,30014811,0.01,8,6,1409.0
2020-07-26,2020-07-26 04:49:17,Arm500,DOC 34028-2016,150.375,0,55,1,2,157.866,157.466,7.0,1558.0,0.4,6.0,11817.0,200,13,2155,9,320,350,110.0,0.382,0.1935,0.187,1.0103,0.0038,0.0185,0.0759,0.0192,0.0377,0.0016,0.0037,0.0005,0.0012,0.0039,0.0026,0.0009,0.0062,0.0035,0.0001,0.002,30014807,0.01,14,2,0.0
2020-07-26,2020-07-26 04:49:17,Arm500,DOC 34028-2016,150.375,0,55,1,2,157.866,157.466,7.0,1558.0,0.4,6.0,12576.0,200,13,2155,9,320,350,110.0,0.382,0.1935,0.187,1.0103,0.0038,0.0185,0.0759,0.0192,0.0377,0.0016,0.0037,0.0005,0.0012,0.0039,0.0026,0.0009,0.0062,0.0035,0.0001,0.002,30014804,0.01,11,5,0.0
2020-07-26,2020-07-26 04:49:17,Arm500,DOC 34028-2016,150.375,0,55,1,2,157.866,157.466,7.0,1558.0,0.4,6.0,11900.0,200,13,2155,9,320,350,110.0,0.382,0.1935,0.187,1.0103,0.0038,0.0185,0.0759,0.0192,0.0377,0.0016,0.0037,0.0005,0.0012,0.0039,0.0026,0.0009,0.0062,0.0035,0.0001,0.002,30014808,0.01,10,4,4138.0
2020-07-26,2020-07-26 04:49:17,Arm500,DOC 34028-2016,150.375,0,55,1,2,157.866,157.466,7.0,1558.0,0.4,6.0,9377.0,200,13,2155,9,320,350,110.0,0.382,0.1935,0.187,1.0103,0.0038,0.0185,0.0759,0.0192,0.0377,0.0016,0.0037,0.0005,0.0012,0.0039,0.0026,0.0009,0.0062,0.0035,0.0001,0.002,30014817,0.01,7,1,2357.0
2020-07-26,2020-07-26 04:49:17,Arm500,DOC 34028-2016,150.375,0,55,1,2,157.866,157.466,7.0,1558.0,0.4,6.0,13004.0,200,13,2155,9,320,350,110.0,0.382,0.1935,0.187,1.0103,0.0038,0.0185,0.0759,0.0192,0.0377,0.0016,0.0037,0.0005,0.0012,0.0039,0.0026,0.0009,0.0062,0.0035,0.0001,0.002,30014810,0.01,9,3,5859.0
2020-07-26,2020-07-26 04:49:17,Arm500,DOC 34028-2016,150.375,0,55,1,2,157.866,157.466,7.0,1558.0,0.4,6.0,11817.0,200,13,2155,9,320,350,110.0,0.382,0.1935,0.187,1.0103,0.0038,0.0185,0.0759,0.0192,0.0377,0.0016,0.0037,0.0005,0.0012,0.0039,0.0026,0.0009,0.0062,0.0035,0.0001,0.002,30014821,0.01,12,2,0.0
2020-07-26,2020-07-26 07:08:45,Arm500,DOC 34028-2016,153.6,0,1,1,2,155.238,154.838,6.0,1577.0,0.4,3.0,8586.0,200,13,2155,9,320,350,130.0,0.363,0.1849,0.1728,0.9624,0.0046,0.0161,0.0621,0.0203,0.0405,0.0014,0.0033,0.0005,0.001,0.0034,0.0023,0.0009,0.0078,0.0032,0.0001,0.0018,30014821,0.8,12,2,3231.0
2020-07-26,2020-07-26 07:08:45,Arm500,DOC 34028-2016,153.6,0,1,1,2,155.238,154.838,6.0,1577.0,0.4,3.0,25.0,200,13,2155,9,320,350,130.0,0.363,0.1849,0.1728,0.9624,0.0046,0.0161,0.0621,0.0203,0.0405,0.0014,0.0033,0.0005,0.001,0.0034,0.0023,0.0009,0.0078,0.0032,0.0001,0.0018,30014825,0.8,18,5,14007.0
2020-07-26,2020-07-26 07:08:45,Arm500,DOC 34028-2016,153.6,0,1,1,2,155.238,154.838,6.0,1577.0,0.4,3.0,10875.0,200,13,2155,9,320,350,130.0,0.363,0.1849,0.1728,0.9624,0.0046,0.0161,0.0621,0.0203,0.0405,0.0014,0.0033,0.0005,0.001,0.0034,0.0023,0.0009,0.0078,0.0032,0.0001,0.0018,30014808,0.8,10,4,5163.0
2020-07-26,2020-07-26 07:08:45,Arm500,DOC 34028-2016,153.6,0,1,1,2,155.238,154.838,6.0,1577.0,0.4,3.0,8766.0,200,13,2155,9,320,350,130.0,0.363,0.1849,0.1728,0.9624,0.0046,0.0161,0.0621,0.0203,0.0405,0.0014,0.0033,0.0005,0.001,0.0034,0.0023,0.0009,0.0078,0.0032,0.0001,0.0018,30014811,0.8,8,6,2468.0
2020-07-26,2020-07-26 07:08:45,Arm500,DOC 34028-2016,153.6,0,1,1,2,155.238,154.838,6.0,1577.0,0.4,3.0,11961.0,200,13,2155,9,320,350,130.0,0.363,0.1849,0.1728,0.9624,0.0046,0.0161,0.0621,0.0203,0.0405,0.0014,0.0033,0.0005,0.001,0.0034,0.0023,0.0009,0.0078,0.0032,0.0001,0.0018,30014810,0.8,9,3,6902.0
2020-07-26,2020-07-26 07:08:45,Arm500,DOC 34028-2016,153.6,0,1,1,2,155.238,154.838,6.0,1577.0,0.4,3.0,8322.0,200,13,2155,9,320,350,130.0,0.363,0.1849,0.1728,0.9624,0.0046,0.0161,0.0621,0.0203,0.0405,0.0014,0.0033,0.0005,0.001,0.0034,0.0023,0.0009,0.0078,0.0032,0.0001,0.0018,30014817,0.8,7,1,3412.0
2020-07-26,2020-07-26 07:08:45,Arm500,DOC 34028-2016,153.6,0,1,1,2,155.238,154.838,6.0,1577.0,0.4,3.0,25.0,200,13,2155,9,320,350,130.0,0.363,0.1849,0.1728,0.9624,0.0046,0.0161,0.0621,0.0203,0.0405,0.0014,0.0033,0.0005,0.001,0.0034,0.0023,0.0009,0.0078,0.0032,0.0001,0.0018,30014804,0.8,11,5,12551.0
2020-07-26,2020-07-26 07:08:45,Arm500,DOC 34028-2016,153.6,0,1,1,2,155.238,154.838,6.0,1577.0,0.4,3.0,8586.0,200,13,2155,9,320,350,130.0,0.363,0.1849,0.1728,0.9624,0.0046,0.0161,0.0621,0.0203,0.0405,0.0014,0.0033,0.0005,0.001,0.0034,0.0023,0.0009,0.0078,0.0032,0.0001,0.0018,30014807,0.8,14,2,3231.0
2020-07-26,2020-07-26 07:56:43,Arm500,DOC 34028-2016,159.744,0,3,1,2,160.496,160.096,12.0,1560.0,0.4,3.0,8638.0,200,7,2155,9,290,350,100.0,0.382,0.197,0.1882,1.0135,0.005,0.0156,0.0521,0.0204,0.0389,0.0011,0.0032,0.0005,0.0011,0.0039,0.0026,0.0016,0.0069,0.0031,0.0003,0.0011,30014807,0.01,14,2,3179.0
2020-07-26,2020-07-26 07:56:43,Arm500,DOC 34028-2016,159.744,0,3,1,2,160.496,160.096,12.0,1560.0,0.4,3.0,8821.0,200,7,2155,9,290,350,100.0,0.382,0.197,0.1882,1.0135,0.005,0.0156,0.0521,0.0204,0.0389,0.0011,0.0032,0.0005,0.0011,0.0039,0.0026,0.0016,0.0069,0.0031,0.0003,0.0011,30014811,0.01,8,6,2413.0
2020-07-26,2020-07-26 07:56:43,Arm500,DOC 34028-2016,159.744,0,3,1,2,160.496,160.096,12.0,1560.0,0.4,3.0,10924.0,200,7,2155,9,290,350,100.0,0.382,0.197,0.1882,1.0135,0.005,0.0156,0.0521,0.0204,0.0389,0.0011,0.0032,0.0005,0.0011,0.0039,0.0026,0.0016,0.0069,0.0031,0.0003,0.0011,30014808,0.01,10,4,5114.0
2020-07-26,2020-07-26 07:56:43,Arm500,DOC 34028-2016,159.744,0,3,1,2,160.496,160.096,12.0,1560.0,0.4,3.0,8377.0,200,7,2155,9,290,350,100.0,0.382,0.197,0.1882,1.0135,0.005,0.0156,0.0521,0.0204,0.0389,0.0011,0.0032,0.0005,0.0011,0.0039,0.0026,0.0016,0.0069,0.0031,0.0003,0.0011,30014817,0.01,7,1,3357.0
2020-07-26,2020-07-26 07:56:43,Arm500,DOC 34028-2016,159.744,0,3,1,2,160.496,160.096,12.0,1560.0,0.4,3.0,12016.0,200,7,2155,9,290,350,100.0,0.382,0.197,0.1882,1.0135,0.005,0.0156,0.0521,0.0204,0.0389,0.0011,0.0032,0.0005,0.0011,0.0039,0.0026,0.0016,0.0069,0.0031,0.0003,0.0011,30014810,0.01,9,3,6847.0
2020-07-26,2020-07-26 07:56:43,Arm500,DOC 34028-2016,159.744,0,3,1,2,160.496,160.096,12.0,1560.0,0.4,3.0,8638.0,200,7,2155,9,290,350,100.0,0.382,0.197,0.1882,1.0135,0.005,0.0156,0.0521,0.0204,0.0389,0.0011,0.0032,0.0005,0.0011,0.0039,0.0026,0.0016,0.0069,0.0031,0.0003,0.0011,30014821,0.01,12,2,3179.0
2020-07-26,2020-07-26 07:56:43,Arm500,DOC 34028-2016,159.744,0,3,1,2,160.496,160.096,12.0,1560.0,0.4,3.0,80.0,200,7,2155,9,290,350,100.0,0.382,0.197,0.1882,1.0135,0.005,0.0156,0.0521,0.0204,0.0389,0.0011,0.0032,0.0005,0.0011,0.0039,0.0026,0.0016,0.0069,0.0031,0.0003,0.0011,30014804,0.01,11,5,12496.0
2020-07-26,2020-07-26 07:56:43,Arm500,DOC 34028-2016,159.744,0,3,1,2,160.496,160.096,12.0,1560.0,0.4,3.0,80.0,200,7,2155,9,290,350,100.0,0.382,0.197,0.1882,1.0135,0.005,0.0156,0.0521,0.0204,0.0389,0.0011,0.0032,0.0005,0.0011,0.0039,0.0026,0.0016,0.0069,0.0031,0.0003,0.0011,30014825,0.01,18,5,13952.0
2020-07-26,2020-07-26 09:14:05,Arm500,DOC 34028-2016,165.888,0,5,1,2,166.653,166.253,7.0,1562.0,0.4,3.0,8696.0,200,7,2155,9,290,350,100.0,0.388,0.1922,0.2092,1.0255,0.0067,0.0143,0.0848,0.0222,0.0373,0.0019,0.014,0.0006,0.0015,0.0041,0.0028,0.0011,0.0085,0.0032,0.0001,0.0015,30014807,0.02,14,2,3121.0
2020-07-26,2020-07-26 09:14:05,Arm500,DOC 34028-2016,165.888,0,5,1,2,166.653,166.253,7.0,1562.0,0.4,3.0,8429.0,200,7,2155,9,290,350,100.0,0.388,0.1922,0.2092,1.0255,0.0067,0.0143,0.0848,0.0222,0.0373,0.0019,0.014,0.0006,0.0015,0.0041,0.0028,0.0011,0.0085,0.0032,0.0001,0.0015,30014817,0.02,7,1,3305.0
2020-07-26,2020-07-26 09:14:05,Arm500,DOC 34028-2016,165.888,0,5,1,2,166.653,166.253,7.0,1562.0,0.4,3.0,138.0,200,7,2155,9,290,350,100.0,0.388,0.1922,0.2092,1.0255,0.0067,0.0143,0.0848,0.0222,0.0373,0.0019,0.014,0.0006,0.0015,0.0041,0.0028,0.0011,0.0085,0.0032,0.0001,0.0015,30014825,0.02,18,5,13894.0
2020-07-26,2020-07-26 09:14:05,Arm500,DOC 34028-2016,165.888,0,5,1,2,166.653,166.253,7.0,1562.0,0.4,3.0,10982.0,200,7,2155,9,290,350,100.0,0.388,0.1922,0.2092,1.0255,0.0067,0.0143,0.0848,0.0222,0.0373,0.0019,0.014,0.0006,0.0015,0.0041,0.0028,0.0011,0.0085,0.0032,0.0001,0.0015,30014808,0.02,10,4,5056.0
2020-07-26,2020-07-26 09:14:05,Arm500,DOC 34028-2016,165.888,0,5,1,2,166.653,166.253,7.0,1562.0,0.4,3.0,138.0,200,7,2155,9,290,350,100.0,0.388,0.1922,0.2092,1.0255,0.0067,0.0143,0.0848,0.0222,0.0373,0.0019,0.014,0.0006,0.0015,0.0041,0.0028,0.0011,0.0085,0.0032,0.0001,0.0015,30014804,0.02,11,5,12438.0
2020-07-26,2020-07-26 09:14:05,Arm500,DOC 34028-2016,165.888,0,5,1,2,166.653,166.253,7.0,1562.0,0.4,3.0,12074.0,200,7,2155,9,290,350,100.0,0.388,0.1922,0.2092,1.0255,0.0067,0.0143,0.0848,0.0222,0.0373,0.0019,0.014,0.0006,0.0015,0.0041,0.0028,0.0011,0.0085,0.0032,0.0001,0.0015,30014810,0.02,9,3,6789.0
2020-07-26,2020-07-26 09:14:05,Arm500,DOC 34028-2016,165.888,0,5,1,2,166.653,166.253,7.0,1562.0,0.4,3.0,8876.0,200,7,2155,9,290,350,100.0,0.388,0.1922,0.2092,1.0255,0.0067,0.0143,0.0848,0.0222,0.0373,0.0019,0.014,0.0006,0.0015,0.0041,0.0028,0.0011,0.0085,0.0032,0.0001,0.0015,30014811,0.02,8,6,2358.0
2020-07-26,2020-07-26 09:14:05,Arm500,DOC 34028-2016,165.888,0,5,1,2,166.653,166.253,7.0,1562.0,0.4,3.0,8696.0,200,7,2155,9,290,350,100.0,0.388,0.1922,0.2092,1.0255,0.0067,0.0143,0.0848,0.0222,0.0373,0.0019,0.014,0.0006,0.0015,0.0041,0.0028,0.0011,0.0085,0.0032,0.0001,0.0015,30014821,0.02,12,2,3121.0
2020-07-26,2020-07-26 09:56:10,Arm500,DOC 34028-2016,162.816,0,6,1,2,163.575,163.175,10.0,1567.0,0.4,3.0,166.0,200,7,2155,9,290,350,100.0,0.363,0.1826,0.207,1.0145,0.0111,0.0132,0.0406,0.007,0.0197,0.0006,0.0024,0.0005,0.0013,0.0036,0.0027,0.0009,0.0063,0.0034,0.0001,0.0015,30014804,0.01,11,5,12410.0
2020-07-26,2020-07-26 09:56:10,Arm500,DOC 34028-2016,162.816,0,6,1,2,163.575,163.175,10.0,1567.0,0.4,3.0,8724.0,200,7,2155,9,290,350,100.0,0.363,0.1826,0.207,1.0145,0.0111,0.0132,0.0406,0.007,0.0197,0.0006,0.0024,0.0005,0.0013,0.0036,0.0027,0.0009,0.0063,0.0034,0.0001,0.0015,30014821,0.01,12,2,3093.0
2020-07-26,2020-07-26 09:56:10,Arm500,DOC 34028-2016,162.816,0,6,1,2,163.575,163.175,10.0,1567.0,0.4,3.0,12102.0,200,7,2155,9,290,350,100.0,0.363,0.1826,0.207,1.0145,0.0111,0.0132,0.0406,0.007,0.0197,0.0006,0.0024,0.0005,0.0013,0.0036,0.0027,0.0009,0.0063,0.0034,0.0001,0.0015,30014810,0.01,9,3,6761.0
2020-07-26,2020-07-26 09:56:10,Arm500,DOC 34028-2016,162.816,0,6,1,2,163.575,163.175,10.0,1567.0,0.4,3.0,8457.0,200,7,2155,9,290,350,100.0,0.363,0.1826,0.207,1.0145,0.0111,0.0132,0.0406,0.007,0.0197,0.0006,0.0024,0.0005,0.0013,0.0036,0.0027,0.0009,0.0063,0.0034,0.0001,0.0015,30014817,0.01,7,1,3277.0
2020-07-26,2020-07-26 09:56:10,Arm500,DOC 34028-2016,162.816,0,6,1,2,163.575,163.175,10.0,1567.0,0.4,3.0,8901.0,200,7,2155,9,290,350,100.0,0.363,0.1826,0.207,1.0145,0.0111,0.0132,0.0406,0.007,0.0197,0.0006,0.0024,0.0005,0.0013,0.0036,0.0027,0.0009,0.0063,0.0034,0.0001,0.0015,30014811,0.01,8,6,2333.0
2020-07-26,2020-07-26 09:56:10,Arm500,DOC 34028-2016,162.816,0,6,1,2,163.575,163.175,10.0,1567.0,0.4,3.0,11010.0,200,7,2155,9,290,350,100.0,0.363,0.1826,0.207,1.0145,0.0111,0.0132,0.0406,0.007,0.0197,0.0006,0.0024,0.0005,0.0013,0.0036,0.0027,0.0009,0.0063,0.0034,0.0001,0.0015,30014808,0.01,10,4,5028.0
2020-07-26,2020-07-26 09:56:10,Arm500,DOC 34028-2016,162.816,0,6,1,2,163.575,163.175,10.0,1567.0,0.4,3.0,8724.0,200,7,2155,9,290,350,100.0,0.363,0.1826,0.207,1.0145,0.0111,0.0132,0.0406,0.007,0.0197,0.0006,0.0024,0.0005,0.0013,0.0036,0.0027,0.0009,0.0063,0.0034,0.0001,0.0015,30014807,0.01,14,2,3093.0
2020-07-26,2020-07-26 09:56:10,Arm500,DOC 34028-2016,162.816,0,6,1,2,163.575,163.175,10.0,1567.0,0.4,3.0,166.0,200,7,2155,9,290,350,100.0,0.363,0.1826,0.207,1.0145,0.0111,0.0132,0.0406,0.007,0.0197,0.0006,0.0024,0.0005,0.0013,0.0036,0.0027,0.0009,0.0063,0.0034,0.0001,0.0015,30014825,0.01,18,5,13866.0
2020-07-26,2020-07-26 10:39:57,Arm500,DOC 34028-2016,162.816,0,7,1,2,163.575,163.175,12.0,1563.0,0.4,3.0,190.0,200,7,2155,9,290,350,100.0,0.377,0.1985,0.1918,1.0066,0.0044,0.013,0.0397,0.0072,0.0196,0.0006,0.0017,0.0005,0.0012,0.0034,0.0031,0.0009,0.0062,0.0031,0.0001,0.0012,30014825,0.01,18,5,13842.0
2020-07-26,2020-07-26 10:39:57,Arm500,DOC 34028-2016,162.816,0,7,1,2,163.575,163.175,12.0,1563.0,0.4,3.0,190.0,200,7,2155,9,290,350,100.0,0.377,0.1985,0.1918,1.0066,0.0044,0.013,0.0397,0.0072,0.0196,0.0006,0.0017,0.0005,0.0012,0.0034,0.0031,0.0009,0.0062,0.0031,0.0001,0.0012,30014804,0.01,11,5,12386.0
2020-07-26,2020-07-26 10:39:57,Arm500,DOC 34028-2016,162.816,0,7,1,2,163.575,163.175,12.0,1563.0,0.4,3.0,8928.0,200,7,2155,9,290,350,100.0,0.377,0.1985,0.1918,1.0066,0.0044,0.013,0.0397,0.0072,0.0196,0.0006,0.0017,0.0005,0.0012,0.0034,0.0031,0.0009,0.0062,0.0031,0.0001,0.0012,30014811,0.01,8,6,2306.0
2020-07-26,2020-07-26 10:39:57,Arm500,DOC 34028-2016,162.816,0,7,1,2,163.575,163.175,12.0,1563.0,0.4,3.0,12129.0,200,7,2155,9,290,350,100.0,0.377,0.1985,0.1918,1.0066,0.0044,0.013,0.0397,0.0072,0.0196,0.0006,0.0017,0.0005,0.0012,0.0034,0.0031,0.0009,0.0062,0.0031,0.0001,0.0012,30014810,0.01,9,3,6734.0
2020-07-26,2020-07-26 10:39:57,Arm500,DOC 34028-2016,162.816,0,7,1,2,163.575,163.175,12.0,1563.0,0.4,3.0,8751.0,200,7,2155,9,290,350,100.0,0.377,0.1985,0.1918,1.0066,0.0044,0.013,0.0397,0.0072,0.0196,0.0006,0.0017,0.0005,0.0012,0.0034,0.0031,0.0009,0.0062,0.0031,0.0001,0.0012,30014821,0.01,12,2,3066.0
2020-07-26,2020-07-26 10:39:57,Arm500,DOC 34028-2016,162.816,0,7,1,2,163.575,163.175,12.0,1563.0,0.4,3.0,8751.0,200,7,2155,9,290,350,100.0,0.377,0.1985,0.1918,1.0066,0.0044,0.013,0.0397,0.0072,0.0196,0.0006,0.0017,0.0005,0.0012,0.0034,0.0031,0.0009,0.0062,0.0031,0.0001,0.0012,30014807,0.01,14,2,3066.0
2020-07-26,2020-07-26 10:39:57,Arm500,DOC 34028-2016,162.816,0,7,1,2,163.575,163.175,12.0,1563.0,0.4,3.0,8484.0,200,7,2155,9,290,350,100.0,0.377,0.1985,0.1918,1.0066,0.0044,0.013,0.0397,0.0072,0.0196,0.0006,0.0017,0.0005,0.0012,0.0034,0.0031,0.0009,0.0062,0.0031,0.0001,0.0012,30014817,0.01,7,1,3250.0
2020-07-26,2020-07-26 10:39:57,Arm500,DOC 34028-2016,162.816,0,7,1,2,163.575,163.175,12.0,1563.0,0.4,3.0,11037.0,200,7,2155,9,290,350,100.0,0.377,0.1985,0.1918,1.0066,0.0044,0.013,0.0397,0.0072,0.0196,0.0006,0.0017,0.0005,0.0012,0.0034,0.0031,0.0009,0.0062,0.0031,0.0001,0.0012,30014808,0.01,10,4,5001.0
2020-07-26,2020-07-26 11:19:20,Arm500,DOC 34028-2016,165.888,0,8,1,2,166.653,166.253,6.0,1562.0,0.4,3.0,11065.0,200,7,2155,9,290,350,100.0,0.383,0.2001,0.2602,1.0365,0.0062,0.0111,0.0361,0.0064,0.0178,0.0005,0.0017,0.0005,0.0017,0.0036,0.0038,0.0014,0.0078,0.0033,0.0003,0.0023,30014808,0.01,10,4,4973.0
2020-07-26,2020-07-26 11:19:20,Arm500,DOC 34028-2016,165.888,0,8,1,2,166.653,166.253,6.0,1562.0,0.4,3.0,8779.0,200,7,2155,9,290,350,100.0,0.383,0.2001,0.2602,1.0365,0.0062,0.0111,0.0361,0.0064,0.0178,0.0005,0.0017,0.0005,0.0017,0.0036,0.0038,0.0014,0.0078,0.0033,0.0003,0.0023,30014807,0.01,14,2,3038.0
2020-07-26,2020-07-26 11:19:20,Arm500,DOC 34028-2016,165.888,0,8,1,2,166.653,166.253,6.0,1562.0,0.4,3.0,8779.0,200,7,2155,9,290,350,100.0,0.383,0.2001,0.2602,1.0365,0.0062,0.0111,0.0361,0.0064,0.0178,0.0005,0.0017,0.0005,0.0017,0.0036,0.0038,0.0014,0.0078,0.0033,0.0003,0.0023,30014821,0.01,12,2,3038.0
2020-07-26,2020-07-26 11:19:20,Arm500,DOC 34028-2016,165.888,0,8,1,2,166.653,166.253,6.0,1562.0,0.4,3.0,218.0,200,7,2155,9,290,350,100.0,0.383,0.2001,0.2602,1.0365,0.0062,0.0111,0.0361,0.0064,0.0178,0.0005,0.0017,0.0005,0.0017,0.0036,0.0038,0.0014,0.0078,0.0033,0.0003,0.0023,30014825,0.01,18,5,13814.0
2020-07-26,2020-07-26 11:19:20,Arm500,DOC 34028-2016,165.888,0,8,1,2,166.653,166.253,6.0,1562.0,0.4,3.0,8956.0,200,7,2155,9,290,350,100.0,0.383,0.2001,0.2602,1.0365,0.0062,0.0111,0.0361,0.0064,0.0178,0.0005,0.0017,0.0005,0.0017,0.0036,0.0038,0.0014,0.0078,0.0033,0.0003,0.0023,30014811,0.01,8,6,2278.0
2020-07-26,2020-07-26 11:19:20,Arm500,DOC 34028-2016,165.888,0,8,1,2,166.653,166.253,6.0,1562.0,0.4,3.0,12157.0,200,7,2155,9,290,350,100.0,0.383,0.2001,0.2602,1.0365,0.0062,0.0111,0.0361,0.0064,0.0178,0.0005,0.0017,0.0005,0.0017,0.0036,0.0038,0.0014,0.0078,0.0033,0.0003,0.0023,30014810,0.01,9,3,6706.0
2020-07-26,2020-07-26 11:19:20,Arm500,DOC 34028-2016,165.888,0,8,1,2,166.653,166.253,6.0,1562.0,0.4,3.0,218.0,200,7,2155,9,290,350,100.0,0.383,0.2001,0.2602,1.0365,0.0062,0.0111,0.0361,0.0064,0.0178,0.0005,0.0017,0.0005,0.0017,0.0036,0.0038,0.0014,0.0078,0.0033,0.0003,0.0023,30014804,0.01,11,5,12358.0
2020-07-26,2020-07-26 11:19:20,Arm500,DOC 34028-2016,165.888,0,8,1,2,166.653,166.253,6.0,1562.0,0.4,3.0,8512.0,200,7,2155,9,290,350,100.0,0.383,0.2001,0.2602,1.0365,0.0062,0.0111,0.0361,0.0064,0.0178,0.0005,0.0017,0.0005,0.0017,0.0036,0.0038,0.0014,0.0078,0.0033,0.0003,0.0023,30014817,0.01,7,1,3222.0
2020-07-26,2020-07-26 12:03:43,Arm500,DOC 34028-2016,165.888,0,9,1,2,166.653,166.253,1.0,1566.0,0.4,3.0,245.0,200,7,2155,9,290,350,100.0,0.369,0.1836,0.2041,1.0496,0.0028,0.0124,0.0388,0.0069,0.0193,0.0005,0.0019,0.0006,0.0012,0.0039,0.0033,0.0007,0.0076,0.0032,0.0001,0.0012,30014804,0.01,11,5,12331.0
2020-07-26,2020-07-26 12:03:43,Arm500,DOC 34028-2016,165.888,0,9,1,2,166.653,166.253,1.0,1566.0,0.4,3.0,8539.0,200,7,2155,9,290,350,100.0,0.369,0.1836,0.2041,1.0496,0.0028,0.0124,0.0388,0.0069,0.0193,0.0005,0.0019,0.0006,0.0012,0.0039,0.0033,0.0007,0.0076,0.0032,0.0001,0.0012,30014817,0.01,7,1,3195.0
2020-07-26,2020-07-26 12:03:43,Arm500,DOC 34028-2016,165.888,0,9,1,2,166.653,166.253,1.0,1566.0,0.4,3.0,8806.0,200,7,2155,9,290,350,100.0,0.369,0.1836,0.2041,1.0496,0.0028,0.0124,0.0388,0.0069,0.0193,0.0005,0.0019,0.0006,0.0012,0.0039,0.0033,0.0007,0.0076,0.0032,0.0001,0.0012,30014821,0.01,12,2,3011.0
2020-07-26,2020-07-26 12:03:43,Arm500,DOC 34028-2016,165.888,0,9,1,2,166.653,166.253,1.0,1566.0,0.4,3.0,8806.0,200,7,2155,9,290,350,100.0,0.369,0.1836,0.2041,1.0496,0.0028,0.0124,0.0388,0.0069,0.0193,0.0005,0.0019,0.0006,0.0012,0.0039,0.0033,0.0007,0.0076,0.0032,0.0001,0.0012,30014807,0.01,14,2,3011.0
2020-07-26,2020-07-26 12:03:43,Arm500,DOC 34028-2016,165.888,0,9,1,2,166.653,166.253,1.0,1566.0,0.4,3.0,245.0,200,7,2155,9,290,350,100.0,0.369,0.1836,0.2041,1.0496,0.0028,0.0124,0.0388,0.0069,0.0193,0.0005,0.0019,0.0006,0.0012,0.0039,0.0033,0.0007,0.0076,0.0032,0.0001,0.0012,30014825,0.01,18,5,13787.0
2020-07-26,2020-07-26 12:03:43,Arm500,DOC 34028-2016,165.888,0,9,1,2,166.653,166.253,1.0,1566.0,0.4,3.0,11093.0,200,7,2155,9,290,350,100.0,0.369,0.1836,0.2041,1.0496,0.0028,0.0124,0.0388,0.0069,0.0193,0.0005,0.0019,0.0006,0.0012,0.0039,0.0033,0.0007,0.0076,0.0032,0.0001,0.0012,30014808,0.01,10,4,4945.0
2020-07-26,2020-07-26 12:03:43,Arm500,DOC 34028-2016,165.888,0,9,1,2,166.653,166.253,1.0,1566.0,0.4,3.0,12184.0,200,7,2155,9,290,350,100.0,0.369,0.1836,0.2041,1.0496,0.0028,0.0124,0.0388,0.0069,0.0193,0.0005,0.0019,0.0006,0.0012,0.0039,0.0033,0.0007,0.0076,0.0032,0.0001,0.0012,30014810,0.01,9,3,6679.0
2020-07-26,2020-07-26 12:03:43,Arm500,DOC 34028-2016,165.888,0,9,1,2,166.653,166.253,1.0,1566.0,0.4,3.0,8983.0,200,7,2155,9,290,350,100.0,0.369,0.1836,0.2041,1.0496,0.0028,0.0124,0.0388,0.0069,0.0193,0.0005,0.0019,0.0006,0.0012,0.0039,0.0033,0.0007,0.0076,0.0032,0.0001,0.0012,30014811,0.01,8,6,2251.0
2020-07-26,2020-07-26 12:43:48,Arm500,DOC 34028-2016,168.96,0,10,1,2,169.731,169.331,7.0,1562.0,0.4,3.0,8834.0,200,7,2155,9,290,350,100.0,0.375,0.1982,0.2059,0.9914,0.0033,0.0148,0.0432,0.0075,0.0226,0.0006,0.0017,0.0005,0.0012,0.0033,0.0028,0.0011,0.0075,0.0029,0.0001,0.0003,30014821,0.01,12,2,2983.0
2020-07-26,2020-07-26 12:43:48,Arm500,DOC 34028-2016,168.96,0,10,1,2,169.731,169.331,7.0,1562.0,0.4,3.0,8567.0,200,7,2155,9,290,350,100.0,0.375,0.1982,0.2059,0.9914,0.0033,0.0148,0.0432,0.0075,0.0226,0.0006,0.0017,0.0005,0.0012,0.0033,0.0028,0.0011,0.0075,0.0029,0.0001,0.0003,30014817,0.01,7,1,3167.0
2020-07-26,2020-07-26 12:43:48,Arm500,DOC 34028-2016,168.96,0,10,1,2,169.731,169.331,7.0,1562.0,0.4,3.0,12215.0,200,7,2155,9,290,350,100.0,0.375,0.1982,0.2059,0.9914,0.0033,0.0148,0.0432,0.0075,0.0226,0.0006,0.0017,0.0005,0.0012,0.0033,0.0028,0.0011,0.0075,0.0029,0.0001,0.0003,30014810,0.01,9,3,6648.0
2020-07-26,2020-07-26 12:43:48,Arm500,DOC 34028-2016,168.96,0,10,1,2,169.731,169.331,7.0,1562.0,0.4,3.0,9008.0,200,7,2155,9,290,350,100.0,0.375,0.1982,0.2059,0.9914,0.0033,0.0148,0.0432,0.0075,0.0226,0.0006,0.0017,0.0005,0.0012,0.0033,0.0028,0.0011,0.0075,0.0029,0.0001,0.0003,30014811,0.01,8,6,2226.0
2020-07-26,2020-07-26 12:43:48,Arm500,DOC 34028-2016,168.96,0,10,1,2,169.731,169.331,7.0,1562.0,0.4,3.0,11120.0,200,7,2155,9,290,350,100.0,0.375,0.1982,0.2059,0.9914,0.0033,0.0148,0.0432,0.0075,0.0226,0.0006,0.0017,0.0005,0.0012,0.0033,0.0028,0.0011,0.0075,0.0029,0.0001,0.0003,30014808,0.01,10,4,4918.0
2020-07-26,2020-07-26 12:43:48,Arm500,DOC 34028-2016,168.96,0,10,1,2,169.731,169.331,7.0,1562.0,0.4,3.0,8834.0,200,7,2155,9,290,350,100.0,0.375,0.1982,0.2059,0.9914,0.0033,0.0148,0.0432,0.0075,0.0226,0.0006,0.0017,0.0005,0.0012,0.0033,0.0028,0.0011,0.0075,0.0029,0.0001,0.0003,30014807,0.01,14,2,2983.0
2020-07-26,2020-07-26 12:43:48,Arm500,DOC 34028-2016,168.96,0,10,1,2,169.731,169.331,7.0,1562.0,0.4,3.0,276.0,200,7,2155,9,290,350,100.0,0.375,0.1982,0.2059,0.9914,0.0033,0.0148,0.0432,0.0075,0.0226,0.0006,0.0017,0.0005,0.0012,0.0033,0.0028,0.0011,0.0075,0.0029,0.0001,0.0003,30014825,0.01,18,5,13756.0
2020-07-26,2020-07-26 12:43:48,Arm500,DOC 34028-2016,168.96,0,10,1,2,169.731,169.331,7.0,1562.0,0.4,3.0,276.0,200,7,2155,9,290,350,100.0,0.375,0.1982,0.2059,0.9914,0.0033,0.0148,0.0432,0.0075,0.0226,0.0006,0.0017,0.0005,0.0012,0.0033,0.0028,0.0011,0.0075,0.0029,0.0001,0.0003,30014804,0.01,11,5,12300.0
2020-07-26,2020-07-26 13:16:00,Arm500,DOC 34028-2016,162.816,0,11,1,2,163.575,163.175,10.0,1563.0,0.4,3.0,9036.0,200,7,2155,9,290,350,100.0,0.38,0.1996,0.1901,1.013,0.0073,0.0143,0.0431,0.0065,0.0174,0.0005,0.0018,0.0005,0.0012,0.0036,0.003,0.001,0.0062,0.0,0.0,0.0,30014811,0.01,8,6,2198.0
2020-07-26,2020-07-26 13:16:00,Arm500,DOC 34028-2016,162.816,0,11,1,2,163.575,163.175,10.0,1563.0,0.4,3.0,304.0,200,7,2155,9,290,350,100.0,0.38,0.1996,0.1901,1.013,0.0073,0.0143,0.0431,0.0065,0.0174,0.0005,0.0018,0.0005,0.0012,0.0036,0.003,0.001,0.0062,0.0,0.0,0.0,30014804,0.01,11,5,12272.0
2020-07-26,2020-07-26 13:16:00,Arm500,DOC 34028-2016,162.816,0,11,1,2,163.575,163.175,10.0,1563.0,0.4,3.0,11148.0,200,7,2155,9,290,350,100.0,0.38,0.1996,0.1901,1.013,0.0073,0.0143,0.0431,0.0065,0.0174,0.0005,0.0018,0.0005,0.0012,0.0036,0.003,0.001,0.0062,0.0,0.0,0.0,30014808,0.01,10,4,4890.0
2020-07-26,2020-07-26 13:16:00,Arm500,DOC 34028-2016,162.816,0,11,1,2,163.575,163.175,10.0,1563.0,0.4,3.0,8862.0,200,7,2155,9,290,350,100.0,0.38,0.1996,0.1901,1.013,0.0073,0.0143,0.0431,0.0065,0.0174,0.0005,0.0018,0.0005,0.0012,0.0036,0.003,0.001,0.0062,0.0,0.0,0.0,30014807,0.01,14,2,2955.0
2020-07-26,2020-07-26 13:16:00,Arm500,DOC 34028-2016,162.816,0,11,1,2,163.575,163.175,10.0,1563.0,0.4,3.0,12243.0,200,7,2155,9,290,350,100.0,0.38,0.1996,0.1901,1.013,0.0073,0.0143,0.0431,0.0065,0.0174,0.0005,0.0018,0.0005,0.0012,0.0036,0.003,0.001,0.0062,0.0,0.0,0.0,30014810,0.01,9,3,6620.0
2020-07-26,2020-07-26 13:16:00,Arm500,DOC 34028-2016,162.816,0,11,1,2,163.575,163.175,10.0,1563.0,0.4,3.0,8592.0,200,7,2155,9,290,350,100.0,0.38,0.1996,0.1901,1.013,0.0073,0.0143,0.0431,0.0065,0.0174,0.0005,0.0018,0.0005,0.0012,0.0036,0.003,0.001,0.0062,0.0,0.0,0.0,30014817,0.01,7,1,3142.0
2020-07-26,2020-07-26 13:16:00,Arm500,DOC 34028-2016,162.816,0,11,1,2,163.575,163.175,10.0,1563.0,0.4,3.0,304.0,200,7,2155,9,290,350,100.0,0.38,0.1996,0.1901,1.013,0.0073,0.0143,0.0431,0.0065,0.0174,0.0005,0.0018,0.0005,0.0012,0.0036,0.003,0.001,0.0062,0.0,0.0,0.0,30014825,0.01,18,5,13728.0
2020-07-26,2020-07-26 13:16:00,Arm500,DOC 34028-2016,162.816,0,11,1,2,163.575,163.175,10.0,1563.0,0.4,3.0,8862.0,200,7,2155,9,290,350,100.0,0.38,0.1996,0.1901,1.013,0.0073,0.0143,0.0431,0.0065,0.0174,0.0005,0.0018,0.0005,0.0012,0.0036,0.003,0.001,0.0062,0.0,0.0,0.0,30014821,0.01,12,2,2955.0
2020-07-26,2020-07-26 16:03:23,Arm500,DOC 34028-2016,162.816,0,15,1,2,163.575,163.175,7.0,1561.0,0.4,3.0,8702.0,200,7,2155,9,290,350,100.0,0.375,0.1965,0.1821,1.0099,0.0039,0.0128,0.0375,0.0056,0.0164,0.0004,0.0016,0.0004,0.0011,0.0033,0.0029,0.0007,0.0078,0.0032,0.0001,0.0007,30014817,0.03,7,1,3032.0
2020-07-26,2020-07-26 16:03:23,Arm500,DOC 34028-2016,162.816,0,15,1,2,163.575,163.175,7.0,1561.0,0.4,3.0,8972.0,200,7,2155,9,290,350,100.0,0.375,0.1965,0.1821,1.0099,0.0039,0.0128,0.0375,0.0056,0.0164,0.0004,0.0016,0.0004,0.0011,0.0033,0.0029,0.0007,0.0078,0.0032,0.0001,0.0007,30014821,0.03,12,2,2845.0
2020-07-26,2020-07-26 16:03:23,Arm500,DOC 34028-2016,162.816,0,15,1,2,163.575,163.175,7.0,1561.0,0.4,3.0,414.0,200,7,2155,9,290,350,100.0,0.375,0.1965,0.1821,1.0099,0.0039,0.0128,0.0375,0.0056,0.0164,0.0004,0.0016,0.0004,0.0011,0.0033,0.0029,0.0007,0.0078,0.0032,0.0001,0.0007,30014825,0.03,18,5,13618.0
2020-07-26,2020-07-26 16:03:23,Arm500,DOC 34028-2016,162.816,0,15,1,2,163.575,163.175,7.0,1561.0,0.4,3.0,414.0,200,7,2155,9,290,350,100.0,0.375,0.1965,0.1821,1.0099,0.0039,0.0128,0.0375,0.0056,0.0164,0.0004,0.0016,0.0004,0.0011,0.0033,0.0029,0.0007,0.0078,0.0032,0.0001,0.0007,30014804,0.03,11,5,12162.0
2020-07-26,2020-07-26 16:03:23,Arm500,DOC 34028-2016,162.816,0,15,1,2,163.575,163.175,7.0,1561.0,0.4,3.0,12350.0,200,7,2155,9,290,350,100.0,0.375,0.1965,0.1821,1.0099,0.0039,0.0128,0.0375,0.0056,0.0164,0.0004,0.0016,0.0004,0.0011,0.0033,0.0029,0.0007,0.0078,0.0032,0.0001,0.0007,30014810,0.03,9,3,6513.0
2020-07-26,2020-07-26 16:03:23,Arm500,DOC 34028-2016,162.816,0,15,1,2,163.575,163.175,7.0,1561.0,0.4,3.0,11255.0,200,7,2155,9,290,350,100.0,0.375,0.1965,0.1821,1.0099,0.0039,0.0128,0.0375,0.0056,0.0164,0.0004,0.0016,0.0004,0.0011,0.0033,0.0029,0.0007,0.0078,0.0032,0.0001,0.0007,30014808,0.03,10,4,4783.0
2020-07-26,2020-07-26 16:03:23,Arm500,DOC 34028-2016,162.816,0,15,1,2,163.575,163.175,7.0,1561.0,0.4,3.0,8972.0,200,7,2155,9,290,350,100.0,0.375,0.1965,0.1821,1.0099,0.0039,0.0128,0.0375,0.0056,0.0164,0.0004,0.0016,0.0004,0.0011,0.0033,0.0029,0.0007,0.0078,0.0032,0.0001,0.0007,30014807,0.03,14,2,2845.0
2020-07-26,2020-07-26 16:03:23,Arm500,DOC 34028-2016,162.816,0,15,1,2,163.575,163.175,7.0,1561.0,0.4,3.0,9143.0,200,7,2155,9,290,350,100.0,0.375,0.1965,0.1821,1.0099,0.0039,0.0128,0.0375,0.0056,0.0164,0.0004,0.0016,0.0004,0.0011,0.0033,0.0029,0.0007,0.0078,0.0032,0.0001,0.0007,30014811,0.03,8,6,2091.0
2020-07-26,2020-07-26 16:45:07,Arm500,DOC 34028-2016,159.744,0,16,1,2,160.496,160.096,10.0,1561.0,0.4,3.0,9000.0,200,7,2155,9,290,350,100.0,0.286,0.193,0.1383,0.5086,0.0026,0.0115,0.0283,0.0062,0.0152,0.0005,0.0017,0.0004,0.0009,0.0018,0.0022,0.0013,0.0068,0.0025,0.0002,0.0009,30014807,0.01,14,2,2817.0
2020-07-26,2020-07-26 16:45:07,Arm500,DOC 34028-2016,159.744,0,16,1,2,160.496,160.096,10.0,1561.0,0.4,3.0,439.0,200,7,2155,9,290,350,100.0,0.286,0.193,0.1383,0.5086,0.0026,0.0115,0.0283,0.0062,0.0152,0.0005,0.0017,0.0004,0.0009,0.0018,0.0022,0.0013,0.0068,0.0025,0.0002,0.0009,30014804,0.01,11,5,12137.0
2020-07-26,2020-07-26 16:45:07,Arm500,DOC 34028-2016,159.744,0,16,1,2,160.496,160.096,10.0,1561.0,0.4,3.0,439.0,200,7,2155,9,290,350,100.0,0.286,0.193,0.1383,0.5086,0.0026,0.0115,0.0283,0.0062,0.0152,0.0005,0.0017,0.0004,0.0009,0.0018,0.0022,0.0013,0.0068,0.0025,0.0002,0.0009,30014825,0.01,18,5,13593.0
2020-07-26,2020-07-26 16:45:07,Arm500,DOC 34028-2016,159.744,0,16,1,2,160.496,160.096,10.0,1561.0,0.4,3.0,11280.0,200,7,2155,9,290,350,100.0,0.286,0.193,0.1383,0.5086,0.0026,0.0115,0.0283,0.0062,0.0152,0.0005,0.0017,0.0004,0.0009,0.0018,0.0022,0.0013,0.0068,0.0025,0.0002,0.0009,30014808,0.01,10,4,4758.0
2020-07-26,2020-07-26 16:45:07,Arm500,DOC 34028-2016,159.744,0,16,1,2,160.496,160.096,10.0,1561.0,0.4,3.0,9171.0,200,7,2155,9,290,350,100.0,0.286,0.193,0.1383,0.5086,0.0026,0.0115,0.0283,0.0062,0.0152,0.0005,0.0017,0.0004,0.0009,0.0018,0.0022,0.0013,0.0068,0.0025,0.0002,0.0009,30014811,0.01,8,6,2063.0
2020-07-26,2020-07-26 16:45:07,Arm500,DOC 34028-2016,159.744,0,16,1,2,160.496,160.096,10.0,1561.0,0.4,3.0,12378.0,200,7,2155,9,290,350,100.0,0.286,0.193,0.1383,0.5086,0.0026,0.0115,0.0283,0.0062,0.0152,0.0005,0.0017,0.0004,0.0009,0.0018,0.0022,0.0013,0.0068,0.0025,0.0002,0.0009,30014810,0.01,9,3,6485.0
2020-07-26,2020-07-26 16:45:07,Arm500,DOC 34028-2016,159.744,0,16,1,2,160.496,160.096,10.0,1561.0,0.4,3.0,8730.0,200,7,2155,9,290,350,100.0,0.286,0.193,0.1383,0.5086,0.0026,0.0115,0.0283,0.0062,0.0152,0.0005,0.0017,0.0004,0.0009,0.0018,0.0022,0.0013,0.0068,0.0025,0.0002,0.0009,30014817,0.01,7,1,3004.0
2020-07-26,2020-07-26 16:45:07,Arm500,DOC 34028-2016,159.744,0,16,1,2,160.496,160.096,10.0,1561.0,0.4,3.0,9000.0,200,7,2155,9,290,350,100.0,0.286,0.193,0.1383,0.5086,0.0026,0.0115,0.0283,0.0062,0.0152,0.0005,0.0017,0.0004,0.0009,0.0018,0.0022,0.0013,0.0068,0.0025,0.0002,0.0009,30014821,0.01,12,2,2817.0
2020-07-26,2020-07-26 17:30:51,Arm500,DOC 34028-2016,165.888,0,17,1,2,166.653,166.253,12.0,1562.0,0.4,3.0,466.0,200,7,2155,9,290,350,100.0,0.282,0.1898,0.1375,0.5066,0.0048,0.0075,0.0236,0.0092,0.0225,0.0006,0.0019,0.0003,0.0009,0.0016,0.0024,0.0013,0.0063,0.0025,0.0001,0.002,30014825,0.01,18,5,13566.0
2020-07-26,2020-07-26 17:30:51,Arm500,DOC 34028-2016,165.888,0,17,1,2,166.653,166.253,12.0,1562.0,0.4,3.0,11307.0,200,7,2155,9,290,350,100.0,0.282,0.1898,0.1375,0.5066,0.0048,0.0075,0.0236,0.0092,0.0225,0.0006,0.0019,0.0003,0.0009,0.0016,0.0024,0.0013,0.0063,0.0025,0.0001,0.002,30014808,0.01,10,4,4731.0
