Repository: khw11044/Iron-CCM-RUL

# 연속 주조기의 RUL 데이터 분석

## RUL Dataset from Continuous Casting Machine

[캐글 페이지](https://www.kaggle.com/datasets/yuriykatser/rul-dataset-from-continuous-casting-machine)

## 도메인 설명 

연주공정: 연주공정은 철강산업에서 철 제품을 생산하는 공정중 하나로 연속주조의 줄임말이다. 액체상태의 용강을 주형에 넣어 고체가 되도록 식히는 과정이며 이 과정을 거쳐, 슬래브, 브룸, 빌렛의 반제품이 만들어진다.
주괴(鑄塊, ingot)란 상대적으로 순도가 높은 물질의 덩어리다. 보통 금속을 가공하기 좋게 주물로 뜬 것을 말한다.

____


연속 주조 기계(이하 'CCM')는 액체 상태의 철강을 주어진 단면의 고체 빌릿으로 변환하는 장치로, 이후 롤링 생산(예: 철근)이 이루어진다.

금형 슬리브는 CCM 금형의 가장 중요하고 빠르게 마모되는 부분이다. 슬리브는 둥근 형태나 프로파일 단면의 수냉식 구리 파이프이다. 용융 금속이 슬리브 벽과 접촉하면 결정화되며, 주괴의 기본 고체 껍질이 형성된다.

**슬리브 운영 중 주요 생산 문제**는 슬리브의 구리 파이프 표면에 결함이 생기고 내부 공간의 프로파일이 변형되어 열 조건이 방해받는 것이다. 이는 결과적으로 주괴의 품질에 영향을 미친다.

File: data/data_noNull.csv (part 63 of 73)
date,sample_time_continuous_caster,steel_type,doc_requirement,"workpiece_weight, tonn",workpiece_slice_geometry_150x150,cast_in_row,alloy_type_open,"alloy_speed, meter/minute","steel_weight_theoretical, tonn","steel_weight, tonn",grab1_num,"steel_temperature_grab1, Celsius deg.","metal_residue_grab1, tonn",grab2_num,"resistance, tonn","swing_frequency, amount/minute","crystallizer_movement, mm","water_consumption, liter/minute","water_temperature_delta, Celsius deg.","water_consumption_secondary_cooling_zone_num1, liter/minute","water_consumption_secondary_cooling_zone_num2, liter/minute","water_consumption_secondary_cooling_zone_num3, liter/minute","Ce, %","C, %","Si, %","Mn,%","S, %","P, %","Cr, %","Ni, %","Cu, %","As, %","Mo, %","Nb, %","Ti, %","V, %","Al, %","Ca, %","N, %","Pb, %","Mg, %","Zn, %",sleeve,"quantity, tonn",num_crystallizer,num_stream,RUL
2020-07-26,2020-07-26 17:30:51,Arm500,DOC 34028-2016,165.888,0,17,1,2,166.653,166.253,12.0,1562.0,0.4,3.0,9198.0,200,7,2155,9,290,350,100.0,0.282,0.1898,0.1375,0.5066,0.0048,0.0075,0.0236,0.0092,0.0225,0.0006,0.0019,0.0003,0.0009,0.0016,0.0024,0.0013,0.0063,0.0025,0.0001,0.002,30014811,0.01,8,6,2036.0
2020-07-26,2020-07-26 17:30:51,Arm500,DOC 34028-2016,165.888,0,17,1,2,166.653,166.253,12.0,1562.0,0.4,3.0,8757.0,200,7,2155,9,290,350,100.0,0.282,0.1898,0.1375,0.5066,0.0048,0.0075,0.0236,0.0092,0.0225,0.0006,0.0019,0.0003,0.0009,0.0016,0.0024,0.0013,0.0063,0.0025,0.0001,0.002,30014817,0.01,7,1,2977.0
2020-07-26,2020-07-26 17:30:51,Arm500,DOC 34028-2016,165.888,0,17,1,2,166.653,166.253,12.0,1562.0,0.4,3.0,9027.0,200,7,2155,9,290,350,100.0,0.282,0.1898,0.1375,0.5066,0.0048,0.0075,0.0236,0.0092,0.0225,0.0006,0.0019,0.0003,0.0009,0.0016,0.0024,0.0013,0.0063,0.0025,0.0001,0.002,30014821,0.01,12,2,2790.0
2020-07-26,2020-07-26 17:30:51,Arm500,DOC 34028-2016,165.888,0,17,1,2,166.653,166.253,12.0,1562.0,0.4,3.0,9027.0,200,7,2155,9,290,350,100.0,0.282,0.1898,0.1375,0.5066,0.0048,0.0075,0.0236,0.0092,0.0225,0.0006,0.0019,0.0003,0.0009,0.0016,0.0024,0.0013,0.0063,0.0025,0.0001,0.002,30014807,0.01,14,2,2790.0
2020-07-26,2020-07-26 17:30:51,Arm500,DOC 34028-2016,165.888,0,17,1,2,166.653,166.253,12.0,1562.0,0.4,3.0,466.0,200,7,2155,9,290,350,100.0,0.282,0.1898,0.1375,0.5066,0.0048,0.0075,0.0236,0.0092,0.0225,0.0006,0.0019,0.0003,0.0009,0.0016,0.0024,0.0013,0.0063,0.0025,0.0001,0.002,30014804,0.01,11,5,12110.0
2020-07-26,2020-07-26 17:30:51,Arm500,DOC 34028-2016,165.888,0,17,1,2,166.653,166.253,12.0,1562.0,0.4,3.0,12405.0,200,7,2155,9,290,350,100.0,0.282,0.1898,0.1375,0.5066,0.0048,0.0075,0.0236,0.0092,0.0225,0.0006,0.0019,0.0003,0.0009,0.0016,0.0024,0.0013,0.0063,0.0025,0.0001,0.002,30014810,0.01,9,3,6458.0
2020-07-26,2020-07-26 18:04:20,Arm500,DOC 34028-2016,150.528,0,18,1,2,151.259,150.859,6.0,1566.0,0.4,3.0,9052.0,200,7,2155,9,290,350,100.0,0.298,0.1951,0.1388,0.5277,0.0058,0.0115,0.0477,0.0183,0.0397,0.0012,0.0058,0.0004,0.0009,0.002,0.0023,0.0012,0.0084,0.0026,0.0001,0.0021,30014807,0.01,14,2,2765.0
2020-07-26,2020-07-26 18:04:20,Arm500,DOC 34028-2016,150.528,0,18,1,2,151.259,150.859,6.0,1566.0,0.4,3.0,491.0,200,7,2155,9,290,350,100.0,0.298,0.1951,0.1388,0.5277,0.0058,0.0115,0.0477,0.0183,0.0397,0.0012,0.0058,0.0004,0.0009,0.002,0.0023,0.0012,0.0084,0.0026,0.0001,0.0021,30014804,0.01,11,5,12085.0
2020-07-26,2020-07-26 18:04:20,Arm500,DOC 34028-2016,150.528,0,18,1,2,151.259,150.859,6.0,1566.0,0.4,3.0,12430.0,200,7,2155,9,290,350,100.0,0.298,0.1951,0.1388,0.5277,0.0058,0.0115,0.0477,0.0183,0.0397,0.0012,0.0058,0.0004,0.0009,0.002,0.0023,0.0012,0.0084,0.0026,0.0001,0.0021,30014810,0.01,9,3,6433.0
2020-07-26,2020-07-26 18:04:20,Arm500,DOC 34028-2016,150.528,0,18,1,2,151.259,150.859,6.0,1566.0,0.4,3.0,8785.0,200,7,2155,9,290,350,100.0,0.298,0.1951,0.1388,0.5277,0.0058,0.0115,0.0477,0.0183,0.0397,0.0012,0.0058,0.0004,0.0009,0.002,0.0023,0.0012,0.0084,0.0026,0.0001,0.0021,30014817,0.01,7,1,2949.0
2020-07-26,2020-07-26 18:04:20,Arm500,DOC 34028-2016,150.528,0,18,1,2,151.259,150.859,6.0,1566.0,0.4,3.0,11332.0,200,7,2155,9,290,350,100.0,0.298,0.1951,0.1388,0.5277,0.0058,0.0115,0.0477,0.0183,0.0397,0.0012,0.0058,0.0004,0.0009,0.002,0.0023,0.0012,0.0084,0.0026,0.0001,0.0021,30014808,0.01,10,4,4706.0
2020-07-26,2020-07-26 18:04:20,Arm500,DOC 34028-2016,150.528,0,18,1,2,151.259,150.859,6.0,1566.0,0.4,3.0,491.0,200,7,2155,9,290,350,100.0,0.298,0.1951,0.1388,0.5277,0.0058,0.0115,0.0477,0.0183,0.0397,0.0012,0.0058,0.0004,0.0009,0.002,0.0023,0.0012,0.0084,0.0026,0.0001,0.0021,30014825,0.01,18,5,13541.0
2020-07-26,2020-07-26 18:04:20,Arm500,DOC 34028-2016,150.528,0,18,1,2,151.259,150.859,6.0,1566.0,0.4,3.0,9223.0,200,7,2155,9,290,350,100.0,0.298,0.1951,0.1388,0.5277,0.0058,0.0115,0.0477,0.0183,0.0397,0.0012,0.0058,0.0004,0.0009,0.002,0.0023,0.0012,0.0084,0.0026,0.0001,0.0021,30014811,0.01,8,6,2011.0
2020-07-26,2020-07-26 18:04:20,Arm500,DOC 34028-2016,150.528,0,18,1,2,151.259,150.859,6.0,1566.0,0.4,3.0,9052.0,200,7,2155,9,290,350,100.0,0.298,0.1951,0.1388,0.5277,0.0058,0.0115,0.0477,0.0183,0.0397,0.0012,0.0058,0.0004,0.0009,0.002,0.0023,0.0012,0.0084,0.0026,0.0001,0.0021,30014821,0.01,12,2,2765.0
2020-07-26,2020-07-26 18:41:00,Arm500,DOC 34028-2016,162.816,0,19,1,2,163.575,163.175,2.0,1564.0,0.4,3.0,9250.0,200,7,2155,9,290,350,100.0,0.304,0.1997,0.144,0.5318,0.0062,0.0164,0.056,0.0182,0.0409,0.001,0.0031,0.0003,0.0009,0.002,0.0026,0.0011,0.0073,0.0025,0.0003,0.0012,30014811,0.01,8,6,1984.0
2020-07-26,2020-07-26 18:41:00,Arm500,DOC 34028-2016,162.816,0,19,1,2,163.575,163.175,2.0,1564.0,0.4,3.0,8812.0,200,7,2155,9,290,350,100.0,0.304,0.1997,0.144,0.5318,0.0062,0.0164,0.056,0.0182,0.0409,0.001,0.0031,0.0003,0.0009,0.002,0.0026,0.0011,0.0073,0.0025,0.0003,0.0012,30014817,0.01,7,1,2922.0
2020-07-26,2020-07-26 18:41:00,Arm500,DOC 34028-2016,162.816,0,19,1,2,163.575,163.175,2.0,1564.0,0.4,3.0,9080.0,200,7,2155,9,290,350,100.0,0.304,0.1997,0.144,0.5318,0.0062,0.0164,0.056,0.0182,0.0409,0.001,0.0031,0.0003,0.0009,0.002,0.0026,0.0011,0.0073,0.0025,0.0003,0.0012,30014807,0.01,14,2,2737.0
2020-07-26,2020-07-26 18:41:00,Arm500,DOC 34028-2016,162.816,0,19,1,2,163.575,163.175,2.0,1564.0,0.4,3.0,516.0,200,7,2155,9,290,350,100.0,0.304,0.1997,0.144,0.5318,0.0062,0.0164,0.056,0.0182,0.0409,0.001,0.0031,0.0003,0.0009,0.002,0.0026,0.0011,0.0073,0.0025,0.0003,0.0012,30014804,0.01,11,5,12060.0
2020-07-26,2020-07-26 18:41:00,Arm500,DOC 34028-2016,162.816,0,19,1,2,163.575,163.175,2.0,1564.0,0.4,3.0,11360.0,200,7,2155,9,290,350,100.0,0.304,0.1997,0.144,0.5318,0.0062,0.0164,0.056,0.0182,0.0409,0.001,0.0031,0.0003,0.0009,0.002,0.0026,0.0011,0.0073,0.0025,0.0003,0.0012,30014808,0.01,10,4,4678.0
2020-07-26,2020-07-26 18:41:00,Arm500,DOC 34028-2016,162.816,0,19,1,2,163.575,163.175,2.0,1564.0,0.4,3.0,12458.0,200,7,2155,9,290,350,100.0,0.304,0.1997,0.144,0.5318,0.0062,0.0164,0.056,0.0182,0.0409,0.001,0.0031,0.0003,0.0009,0.002,0.0026,0.0011,0.0073,0.0025,0.0003,0.0012,30014810,0.01,9,3,6405.0
2020-07-26,2020-07-26 18:41:00,Arm500,DOC 34028-2016,162.816,0,19,1,2,163.575,163.175,2.0,1564.0,0.4,3.0,516.0,200,7,2155,9,290,350,100.0,0.304,0.1997,0.144,0.5318,0.0062,0.0164,0.056,0.0182,0.0409,0.001,0.0031,0.0003,0.0009,0.002,0.0026,0.0011,0.0073,0.0025,0.0003,0.0012,30014825,0.01,18,5,13516.0
2020-07-26,2020-07-26 18:41:00,Arm500,DOC 34028-2016,162.816,0,19,1,2,163.575,163.175,2.0,1564.0,0.4,3.0,9080.0,200,7,2155,9,290,350,100.0,0.304,0.1997,0.144,0.5318,0.0062,0.0164,0.056,0.0182,0.0409,0.001,0.0031,0.0003,0.0009,0.002,0.0026,0.0011,0.0073,0.0025,0.0003,0.0012,30014821,0.01,12,2,2737.0
2020-07-26,2020-07-26 19:21:51,Arm500,DOC 34028-2016,159.744,0,20,1,2,160.496,160.096,1.0,1564.0,0.4,3.0,9278.0,200,13,2155,9,320,350,110.0,0.292,0.1913,0.1418,0.5197,0.0039,0.018,0.0468,0.0164,0.0363,0.001,0.0025,0.0003,0.0009,0.0019,0.0023,0.0008,0.007,0.0026,0.0001,0.0011,30014811,0.01,8,6,1956.0
2020-07-26,2020-07-26 19:21:51,Arm500,DOC 34028-2016,159.744,0,20,1,2,160.496,160.096,1.0,1564.0,0.4,3.0,9107.0,200,13,2155,9,320,350,110.0,0.292,0.1913,0.1418,0.5197,0.0039,0.018,0.0468,0.0164,0.0363,0.001,0.0025,0.0003,0.0009,0.0019,0.0023,0.0008,0.007,0.0026,0.0001,0.0011,30014807,0.01,14,2,2710.0
2020-07-26,2020-07-26 19:21:51,Arm500,DOC 34028-2016,159.744,0,20,1,2,160.496,160.096,1.0,1564.0,0.4,3.0,8840.0,200,13,2155,9,320,350,110.0,0.292,0.1913,0.1418,0.5197,0.0039,0.018,0.0468,0.0164,0.0363,0.001,0.0025,0.0003,0.0009,0.0019,0.0023,0.0008,0.007,0.0026,0.0001,0.0011,30014817,0.01,7,1,2894.0
2020-07-26,2020-07-26 19:21:51,Arm500,DOC 34028-2016,159.744,0,20,1,2,160.496,160.096,1.0,1564.0,0.4,3.0,543.0,200,13,2155,9,320,350,110.0,0.292,0.1913,0.1418,0.5197,0.0039,0.018,0.0468,0.0164,0.0363,0.001,0.0025,0.0003,0.0009,0.0019,0.0023,0.0008,0.007,0.0026,0.0001,0.0011,30014804,0.01,11,5,12033.0
2020-07-26,2020-07-26 19:21:51,Arm500,DOC 34028-2016,159.744,0,20,1,2,160.496,160.096,1.0,1564.0,0.4,3.0,9107.0,200,13,2155,9,320,350,110.0,0.292,0.1913,0.1418,0.5197,0.0039,0.018,0.0468,0.0164,0.0363,0.001,0.0025,0.0003,0.0009,0.0019,0.0023,0.0008,0.007,0.0026,0.0001,0.0011,30014821,0.01,12,2,2710.0
2020-07-26,2020-07-26 19:21:51,Arm500,DOC 34028-2016,159.744,0,20,1,2,160.496,160.096,1.0,1564.0,0.4,3.0,11834.0,200,13,2155,9,320,350,110.0,0.292,0.1913,0.1418,0.5197,0.0039,0.018,0.0468,0.0164,0.0363,0.001,0.0025,0.0003,0.0009,0.0019,0.0023,0.0008,0.007,0.0026,0.0001,0.0011,30014808,0.01,10,4,4204.0
2020-07-26,2020-07-26 19:21:51,Arm500,DOC 34028-2016,159.744,0,20,1,2,160.496,160.096,1.0,1564.0,0.4,3.0,12482.0,200,13,2155,9,320,350,110.0,0.292,0.1913,0.1418,0.5197,0.0039,0.018,0.0468,0.0164,0.0363,0.001,0.0025,0.0003,0.0009,0.0019,0.0023,0.0008,0.007,0.0026,0.0001,0.0011,30014810,0.01,9,3,6381.0
2020-07-26,2020-07-26 19:21:51,Arm500,DOC 34028-2016,159.744,0,20,1,2,160.496,160.096,1.0,1564.0,0.4,3.0,543.0,200,13,2155,9,320,350,110.0,0.292,0.1913,0.1418,0.5197,0.0039,0.018,0.0468,0.0164,0.0363,0.001,0.0025,0.0003,0.0009,0.0019,0.0023,0.0008,0.007,0.0026,0.0001,0.0011,30014825,0.01,18,5,13489.0
2020-07-26,2020-07-26 20:05:19,Arm500,DOC 34028-2016,162.816,0,21,1,2,163.575,163.175,7.0,1564.0,0.4,3.0,8868.0,200,13,2155,9,320,350,110.0,0.297,0.1963,0.1424,0.5134,0.0069,0.0206,0.0474,0.0224,0.0539,0.001,0.0027,0.0003,0.0008,0.0022,0.0023,0.001,0.0067,0.0023,0.0003,0.0045,30014817,0.01,7,1,2866.0
2020-07-26,2020-07-26 20:05:19,Arm500,DOC 34028-2016,162.816,0,21,1,2,163.575,163.175,7.0,1564.0,0.4,3.0,9135.0,200,13,2155,9,320,350,110.0,0.297,0.1963,0.1424,0.5134,0.0069,0.0206,0.0474,0.0224,0.0539,0.001,0.0027,0.0003,0.0008,0.0022,0.0023,0.001,0.0067,0.0023,0.0003,0.0045,30014807,0.01,14,2,2682.0
2020-07-26,2020-07-26 20:05:19,Arm500,DOC 34028-2016,162.816,0,21,1,2,163.575,163.175,7.0,1564.0,0.4,3.0,9303.0,200,13,2155,9,320,350,110.0,0.297,0.1963,0.1424,0.5134,0.0069,0.0206,0.0474,0.0224,0.0539,0.001,0.0027,0.0003,0.0008,0.0022,0.0023,0.001,0.0067,0.0023,0.0003,0.0045,30014811,0.01,8,6,1931.0
2020-07-26,2020-07-26 20:05:19,Arm500,DOC 34028-2016,162.816,0,21,1,2,163.575,163.175,7.0,1564.0,0.4,3.0,12510.0,200,13,2155,9,320,350,110.0,0.297,0.1963,0.1424,0.5134,0.0069,0.0206,0.0474,0.0224,0.0539,0.001,0.0027,0.0003,0.0008,0.0022,0.0023,0.001,0.0067,0.0023,0.0003,0.0045,30014810,0.01,9,3,6353.0
2020-07-26,2020-07-26 20:05:19,Arm500,DOC 34028-2016,162.816,0,21,1,2,163.575,163.175,7.0,1564.0,0.4,3.0,9135.0,200,13,2155,9,320,350,110.0,0.297,0.1963,0.1424,0.5134,0.0069,0.0206,0.0474,0.0224,0.0539,0.001,0.0027,0.0003,0.0008,0.0022,0.0023,0.001,0.0067,0.0023,0.0003,0.0045,30014821,0.01,12,2,2682.0
2020-07-26,2020-07-26 20:05:19,Arm500,DOC 34028-2016,162.816,0,21,1,2,163.575,163.175,7.0,1564.0,0.4,3.0,571.0,200,13,2155,9,320,350,110.0,0.297,0.1963,0.1424,0.5134,0.0069,0.0206,0.0474,0.0224,0.0539,0.001,0.0027,0.0003,0.0008,0.0022,0.0023,0.001,0.0067,0.0023,0.0003,0.0045,30014804,0.01,11,5,12005.0
2020-07-26,2020-07-26 20:05:19,Arm500,DOC 34028-2016,162.816,0,21,1,2,163.575,163.175,7.0,1564.0,0.4,3.0,571.0,200,13,2155,9,320,350,110.0,0.297,0.1963,0.1424,0.5134,0.0069,0.0206,0.0474,0.0224,0.0539,0.001,0.0027,0.0003,0.0008,0.0022,0.0023,0.001,0.0067,0.0023,0.0003,0.0045,30014825,0.01,18,5,13461.0
2020-07-26,2020-07-26 20:05:19,Arm500,DOC 34028-2016,162.816,0,21,1,2,163.575,163.175,7.0,1564.0,0.4,3.0,11412.0,200,13,2155,9,320,350,110.0,0.297,0.1963,0.1424,0.5134,0.0069,0.0206,0.0474,0.0224,0.0539,0.001,0.0027,0.0003,0.0008,0.0022,0.0023,0.001,0.0067,0.0023,0.0003,0.0045,30014808,0.01,10,4,4626.0
2020-07-26,2020-07-26 20:43:56,Arm500,DOC 34028-2016,165.888,0,22,1,2,166.653,166.253,10.0,1566.0,0.4,3.0,598.0,200,13,2155,9,320,350,110.0,0.297,0.1979,0.1444,0.5124,0.0082,0.0165,0.0434,0.0201,0.0374,0.001,0.0031,0.0003,0.0009,0.0019,0.0026,0.0011,0.0073,0.0025,0.0002,0.001,30014804,0.06,11,5,11978.0
2020-07-26,2020-07-26 20:43:56,Arm500,DOC 34028-2016,165.888,0,22,1,2,166.653,166.253,10.0,1566.0,0.4,3.0,12537.0,200,13,2155,9,320,350,110.0,0.297,0.1979,0.1444,0.5124,0.0082,0.0165,0.0434,0.0201,0.0374,0.001,0.0031,0.0003,0.0009,0.0019,0.0026,0.0011,0.0073,0.0025,0.0002,0.001,30014810,0.06,9,3,6326.0
2020-07-26,2020-07-26 20:43:56,Arm500,DOC 34028-2016,165.888,0,22,1,2,166.653,166.253,10.0,1566.0,0.4,3.0,11439.0,200,13,2155,9,320,350,110.0,0.297,0.1979,0.1444,0.5124,0.0082,0.0165,0.0434,0.0201,0.0374,0.001,0.0031,0.0003,0.0009,0.0019,0.0026,0.0011,0.0073,0.0025,0.0002,0.001,30014808,0.06,10,4,4599.0
2020-07-26,2020-07-26 20:43:56,Arm500,DOC 34028-2016,165.888,0,22,1,2,166.653,166.253,10.0,1566.0,0.4,3.0,9162.0,200,13,2155,9,320,350,110.0,0.297,0.1979,0.1444,0.5124,0.0082,0.0165,0.0434,0.0201,0.0374,0.001,0.0031,0.0003,0.0009,0.0019,0.0026,0.0011,0.0073,0.0025,0.0002,0.001,30014821,0.06,12,2,2655.0
2020-07-26,2020-07-26 20:43:56,Arm500,DOC 34028-2016,165.888,0,22,1,2,166.653,166.253,10.0,1566.0,0.4,3.0,9330.0,200,13,2155,9,320,350,110.0,0.297,0.1979,0.1444,0.5124,0.0082,0.0165,0.0434,0.0201,0.0374,0.001,0.0031,0.0003,0.0009,0.0019,0.0026,0.0011,0.0073,0.0025,0.0002,0.001,30014811,0.06,8,6,1904.0
2020-07-26,2020-07-26 20:43:56,Arm500,DOC 34028-2016,165.888,0,22,1,2,166.653,166.253,10.0,1566.0,0.4,3.0,8895.0,200,13,2155,9,320,350,110.0,0.297,0.1979,0.1444,0.5124,0.0082,0.0165,0.0434,0.0201,0.0374,0.001,0.0031,0.0003,0.0009,0.0019,0.0026,0.0011,0.0073,0.0025,0.0002,0.001,30014817,0.06,7,1,2839.0
2020-07-26,2020-07-26 20:43:56,Arm500,DOC 34028-2016,165.888,0,22,1,2,166.653,166.253,10.0,1566.0,0.4,3.0,598.0,200,13,2155,9,320,350,110.0,0.297,0.1979,0.1444,0.5124,0.0082,0.0165,0.0434,0.0201,0.0374,0.001,0.0031,0.0003,0.0009,0.0019,0.0026,0.0011,0.0073,0.0025,0.0002,0.001,30014825,0.06,18,5,13434.0
2020-07-26,2020-07-26 20:43:56,Arm500,DOC 34028-2016,165.888,0,22,1,2,166.653,166.253,10.0,1566.0,0.4,3.0,9162.0,200,13,2155,9,320,350,110.0,0.297,0.1979,0.1444,0.5124,0.0082,0.0165,0.0434,0.0201,0.0374,0.001,0.0031,0.0003,0.0009,0.0019,0.0026,0.0011,0.0073,0.0025,0.0002,0.001,30014807,0.06,14,2,2655.0
2020-07-26,2020-07-26 21:23:07,Arm500,DOC 34028-2016,159.744,0,23,1,2,160.496,160.096,12.0,1563.0,0.4,3.0,8923.0,200,13,2155,9,320,350,110.0,0.29,0.1861,0.152,0.5448,0.004,0.0164,0.0414,0.0193,0.0355,0.0012,0.0032,0.0004,0.0009,0.0022,0.0023,0.0013,0.0055,0.0026,0.0001,0.0019,30014817,0.01,7,1,2811.0
2020-07-26,2020-07-26 21:23:07,Arm500,DOC 34028-2016,159.744,0,23,1,2,160.496,160.096,12.0,1563.0,0.4,3.0,626.0,200,13,2155,9,320,350,110.0,0.29,0.1861,0.152,0.5448,0.004,0.0164,0.0414,0.0193,0.0355,0.0012,0.0032,0.0004,0.0009,0.0022,0.0023,0.0013,0.0055,0.0026,0.0001,0.0019,30014825,0.01,18,5,13406.0
2020-07-26,2020-07-26 21:23:07,Arm500,DOC 34028-2016,159.744,0,23,1,2,160.496,160.096,12.0,1563.0,0.4,3.0,9187.0,200,13,2155,9,320,350,110.0,0.29,0.1861,0.152,0.5448,0.004,0.0164,0.0414,0.0193,0.0355,0.0012,0.0032,0.0004,0.0009,0.0022,0.0023,0.0013,0.0055,0.0026,0.0001,0.0019,30014807,0.01,14,2,2630.0
2020-07-26,2020-07-26 21:23:07,Arm500,DOC 34028-2016,159.744,0,23,1,2,160.496,160.096,12.0,1563.0,0.4,3.0,11464.0,200,13,2155,9,320,350,110.0,0.29,0.1861,0.152,0.5448,0.004,0.0164,0.0414,0.0193,0.0355,0.0012,0.0032,0.0004,0.0009,0.0022,0.0023,0.0013,0.0055,0.0026,0.0001,0.0019,30014808,0.01,10,4,4574.0
2020-07-26,2020-07-26 21:23:07,Arm500,DOC 34028-2016,159.744,0,23,1,2,160.496,160.096,12.0,1563.0,0.4,3.0,12565.0,200,13,2155,9,320,350,110.0,0.29,0.1861,0.152,0.5448,0.004,0.0164,0.0414,0.0193,0.0355,0.0012,0.0032,0.0004,0.0009,0.0022,0.0023,0.0013,0.0055,0.0026,0.0001,0.0019,30014810,0.01,9,3,6298.0
2020-07-26,2020-07-26 21:23:07,Arm500,DOC 34028-2016,159.744,0,23,1,2,160.496,160.096,12.0,1563.0,0.4,3.0,9187.0,200,13,2155,9,320,350,110.0,0.29,0.1861,0.152,0.5448,0.004,0.0164,0.0414,0.0193,0.0355,0.0012,0.0032,0.0004,0.0009,0.0022,0.0023,0.0013,0.0055,0.0026,0.0001,0.0019,30014821,0.01,12,2,2630.0
2020-07-26,2020-07-26 21:23:07,Arm500,DOC 34028-2016,159.744,0,23,1,2,160.496,160.096,12.0,1563.0,0.4,3.0,626.0,200,13,2155,9,320,350,110.0,0.29,0.1861,0.152,0.5448,0.004,0.0164,0.0414,0.0193,0.0355,0.0012,0.0032,0.0004,0.0009,0.0022,0.0023,0.0013,0.0055,0.0026,0.0001,0.0019,30014804,0.01,11,5,11950.0
2020-07-26,2020-07-26 21:23:07,Arm500,DOC 34028-2016,159.744,0,23,1,2,160.496,160.096,12.0,1563.0,0.4,3.0,9358.0,200,13,2155,9,320,350,110.0,0.29,0.1861,0.152,0.5448,0.004,0.0164,0.0414,0.0193,0.0355,0.0012,0.0032,0.0004,0.0009,0.0022,0.0023,0.0013,0.0055,0.0026,0.0001,0.0019,30014811,0.01,8,6,1876.0
2020-07-26,2020-07-26 22:04:45,Arm500,DOC 34028-2016,156.672,0,24,1,2,157.417,157.017,2.0,1567.0,0.4,3.0,8947.0,200,13,2155,9,320,350,110.0,0.294,0.1929,0.1487,0.5167,0.0038,0.0217,0.0478,0.019,0.0414,0.0012,0.0029,0.0002,0.0009,0.0021,0.0023,0.0008,0.0063,0.0026,0.0001,0.0026,30014817,0.01,7,1,2787.0
2020-07-26,2020-07-26 22:04:45,Arm500,DOC 34028-2016,156.672,0,24,1,2,157.417,157.017,2.0,1567.0,0.4,3.0,654.0,200,13,2155,9,320,350,110.0,0.294,0.1929,0.1487,0.5167,0.0038,0.0217,0.0478,0.019,0.0414,0.0012,0.0029,0.0002,0.0009,0.0021,0.0023,0.0008,0.0063,0.0026,0.0001,0.0026,30014825,0.01,18,5,13378.0
2020-07-26,2020-07-26 22:04:45,Arm500,DOC 34028-2016,156.672,0,24,1,2,157.417,157.017,2.0,1567.0,0.4,3.0,654.0,200,13,2155,9,320,350,110.0,0.294,0.1929,0.1487,0.5167,0.0038,0.0217,0.0478,0.019,0.0414,0.0012,0.0029,0.0002,0.0009,0.0021,0.0023,0.0008,0.0063,0.0026,0.0001,0.0026,30014804,0.01,11,5,11922.0
2020-07-26,2020-07-26 22:04:45,Arm500,DOC 34028-2016,156.672,0,24,1,2,157.417,157.017,2.0,1567.0,0.4,3.0,11492.0,200,13,2155,9,320,350,110.0,0.294,0.1929,0.1487,0.5167,0.0038,0.0217,0.0478,0.019,0.0414,0.0012,0.0029,0.0002,0.0009,0.0021,0.0023,0.0008,0.0063,0.0026,0.0001,0.0026,30014808,0.01,10,4,4546.0
2020-07-26,2020-07-26 22:04:45,Arm500,DOC 34028-2016,156.672,0,24,1,2,157.417,157.017,2.0,1567.0,0.4,3.0,9215.0,200,13,2155,9,320,350,110.0,0.294,0.1929,0.1487,0.5167,0.0038,0.0217,0.0478,0.019,0.0414,0.0012,0.0029,0.0002,0.0009,0.0021,0.0023,0.0008,0.0063,0.0026,0.0001,0.0026,30014821,0.01,12,2,2602.0
2020-07-26,2020-07-26 22:04:45,Arm500,DOC 34028-2016,156.672,0,24,1,2,157.417,157.017,2.0,1567.0,0.4,3.0,9215.0,200,13,2155,9,320,350,110.0,0.294,0.1929,0.1487,0.5167,0.0038,0.0217,0.0478,0.019,0.0414,0.0012,0.0029,0.0002,0.0009,0.0021,0.0023,0.0008,0.0063,0.0026,0.0001,0.0026,30014807,0.01,14,2,2602.0
2020-07-26,2020-07-26 22:04:45,Arm500,DOC 34028-2016,156.672,0,24,1,2,157.417,157.017,2.0,1567.0,0.4,3.0,12590.0,200,13,2155,9,320,350,110.0,0.294,0.1929,0.1487,0.5167,0.0038,0.0217,0.0478,0.019,0.0414,0.0012,0.0029,0.0002,0.0009,0.0021,0.0023,0.0008,0.0063,0.0026,0.0001,0.0026,30014810,0.01,9,3,6273.0
2020-07-26,2020-07-26 22:04:45,Arm500,DOC 34028-2016,156.672,0,24,1,2,157.417,157.017,2.0,1567.0,0.4,3.0,9382.0,200,13,2155,9,320,350,110.0,0.294,0.1929,0.1487,0.5167,0.0038,0.0217,0.0478,0.019,0.0414,0.0012,0.0029,0.0002,0.0009,0.0021,0.0023,0.0008,0.0063,0.0026,0.0001,0.0026,30014811,0.01,8,6,1852.0
2020-07-26,2020-07-26 22:46:14,Arm500,DOC 34028-2016,162.816,0,25,1,2,163.575,163.175,1.0,1563.0,0.4,3.0,8975.0,200,13,2155,9,320,350,110.0,0.28,0.1841,0.1601,0.5008,0.0059,0.0187,0.0398,0.0188,0.037,0.0012,0.003,0.0003,0.001,0.0019,0.0027,0.001,0.0061,0.0027,0.0001,0.0041,30014817,0.01,7,1,2759.0
2020-07-26,2020-07-26 22:46:14,Arm500,DOC 34028-2016,162.816,0,25,1,2,163.575,163.175,1.0,1563.0,0.4,3.0,681.0,200,13,2155,9,320,350,110.0,0.28,0.1841,0.1601,0.5008,0.0059,0.0187,0.0398,0.0188,0.037,0.0012,0.003,0.0003,0.001,0.0019,0.0027,0.001,0.0061,0.0027,0.0001,0.0041,30014825,0.01,18,5,13351.0
2020-07-26,2020-07-26 22:46:14,Arm500,DOC 34028-2016,162.816,0,25,1,2,163.575,163.175,1.0,1563.0,0.4,3.0,12617.0,200,13,2155,9,320,350,110.0,0.28,0.1841,0.1601,0.5008,0.0059,0.0187,0.0398,0.0188,0.037,0.0012,0.003,0.0003,0.001,0.0019,0.0027,0.001,0.0061,0.0027,0.0001,0.0041,30014810,0.01,9,3,6246.0
2020-07-26,2020-07-26 22:46:14,Arm500,DOC 34028-2016,162.816,0,25,1,2,163.575,163.175,1.0,1563.0,0.4,3.0,9242.0,200,13,2155,9,320,350,110.0,0.28,0.1841,0.1601,0.5008,0.0059,0.0187,0.0398,0.0188,0.037,0.0012,0.003,0.0003,0.001,0.0019,0.0027,0.001,0.0061,0.0027,0.0001,0.0041,30014821,0.01,12,2,2575.0
2020-07-26,2020-07-26 22:46:14,Arm500,DOC 34028-2016,162.816,0,25,1,2,163.575,163.175,1.0,1563.0,0.4,3.0,11516.0,200,13,2155,9,320,350,110.0,0.28,0.1841,0.1601,0.5008,0.0059,0.0187,0.0398,0.0188,0.037,0.0012,0.003,0.0003,0.001,0.0019,0.0027,0.001,0.0061,0.0027,0.0001,0.0041,30014808,0.01,10,4,4522.0
2020-07-26,2020-07-26 22:46:14,Arm500,DOC 34028-2016,162.816,0,25,1,2,163.575,163.175,1.0,1563.0,0.4,3.0,9410.0,200,13,2155,9,320,350,110.0,0.28,0.1841,0.1601,0.5008,0.0059,0.0187,0.0398,0.0188,0.037,0.0012,0.003,0.0003,0.001,0.0019,0.0027,0.001,0.0061,0.0027,0.0001,0.0041,30014811,0.01,8,6,1824.0
2020-07-26,2020-07-26 22:46:14,Arm500,DOC 34028-2016,162.816,0,25,1,2,163.575,163.175,1.0,1563.0,0.4,3.0,681.0,200,13,2155,9,320,350,110.0,0.28,0.1841,0.1601,0.5008,0.0059,0.0187,0.0398,0.0188,0.037,0.0012,0.003,0.0003,0.001,0.0019,0.0027,0.001,0.0061,0.0027,0.0001,0.0041,30014804,0.01,11,5,11895.0
2020-07-26,2020-07-26 22:46:14,Arm500,DOC 34028-2016,162.816,0,25,1,2,163.575,163.175,1.0,1563.0,0.4,3.0,9242.0,200,13,2155,9,320,350,110.0,0.28,0.1841,0.1601,0.5008,0.0059,0.0187,0.0398,0.0188,0.037,0.0012,0.003,0.0003,0.001,0.0019,0.0027,0.001,0.0061,0.0027,0.0001,0.0041,30014807,0.01,14,2,2575.0
2020-07-26,2020-07-26 23:27:07,Arm500,DOC 34028-2016,165.888,0,26,1,2,166.653,166.253,6.0,1566.0,0.4,3.0,12645.0,200,13,2155,9,320,350,110.0,0.3,0.2015,0.1597,0.5157,0.0069,0.0165,0.0385,0.0207,0.0389,0.0012,0.0029,0.0003,0.001,0.0023,0.0024,0.0011,0.007,0.0027,0.0001,0.0019,30014810,0.02,9,3,6218.0
2020-07-26,2020-07-26 23:27:07,Arm500,DOC 34028-2016,165.888,0,26,1,2,166.653,166.253,6.0,1566.0,0.4,3.0,9003.0,200,13,2155,9,320,350,110.0,0.3,0.2015,0.1597,0.5157,0.0069,0.0165,0.0385,0.0207,0.0389,0.0012,0.0029,0.0003,0.001,0.0023,0.0024,0.0011,0.007,0.0027,0.0001,0.0019,30014817,0.02,7,1,2731.0
2020-07-26,2020-07-26 23:27:07,Arm500,DOC 34028-2016,165.888,0,26,1,2,166.653,166.253,6.0,1566.0,0.4,3.0,9270.0,200,13,2155,9,320,350,110.0,0.3,0.2015,0.1597,0.5157,0.0069,0.0165,0.0385,0.0207,0.0389,0.0012,0.0029,0.0003,0.001,0.0023,0.0024,0.0011,0.007,0.0027,0.0001,0.0019,30014807,0.02,14,2,2547.0
2020-07-26,2020-07-26 23:27:07,Arm500,DOC 34028-2016,165.888,0,26,1,2,166.653,166.253,6.0,1566.0,0.4,3.0,709.0,200,13,2155,9,320,350,110.0,0.3,0.2015,0.1597,0.5157,0.0069,0.0165,0.0385,0.0207,0.0389,0.0012,0.0029,0.0003,0.001,0.0023,0.0024,0.0011,0.007,0.0027,0.0001,0.0019,30014804,0.02,11,5,11867.0
2020-07-26,2020-07-26 23:27:07,Arm500,DOC 34028-2016,165.888,0,26,1,2,166.653,166.253,6.0,1566.0,0.4,3.0,9438.0,200,13,2155,9,320,350,110.0,0.3,0.2015,0.1597,0.5157,0.0069,0.0165,0.0385,0.0207,0.0389,0.0012,0.0029,0.0003,0.001,0.0023,0.0024,0.0011,0.007,0.0027,0.0001,0.0019,30014811,0.02,8,6,1796.0
2020-07-26,2020-07-26 23:27:07,Arm500,DOC 34028-2016,165.888,0,26,1,2,166.653,166.253,6.0,1566.0,0.4,3.0,9270.0,200,13,2155,9,320,350,110.0,0.3,0.2015,0.1597,0.5157,0.0069,0.0165,0.0385,0.0207,0.0389,0.0012,0.0029,0.0003,0.001,0.0023,0.0024,0.0011,0.007,0.0027,0.0001,0.0019,30014821,0.02,12,2,2547.0
2020-07-26,2020-07-26 23:27:07,Arm500,DOC 34028-2016,165.888,0,26,1,2,166.653,166.253,6.0,1566.0,0.4,3.0,709.0,200,13,2155,9,320,350,110.0,0.3,0.2015,0.1597,0.5157,0.0069,0.0165,0.0385,0.0207,0.0389,0.0012,0.0029,0.0003,0.001,0.0023,0.0024,0.0011,0.007,0.0027,0.0001,0.0019,30014825,0.02,18,5,13323.0
2020-07-26,2020-07-26 23:27:07,Arm500,DOC 34028-2016,165.888,0,26,1,2,166.653,166.253,6.0,1566.0,0.4,3.0,11544.0,200,13,2155,9,320,350,110.0,0.3,0.2015,0.1597,0.5157,0.0069,0.0165,0.0385,0.0207,0.0389,0.0012,0.0029,0.0003,0.001,0.0023,0.0024,0.0011,0.007,0.0027,0.0001,0.0019,30014808,0.02,10,4,4494.0
2020-07-27,2020-07-27 00:45:46,Arm500,DOC 34028-2016,159.744,0,28,1,2,160.496,160.096,12.0,1565.0,0.4,3.0,9490.0,200,13,2155,9,320,350,110.0,0.306,0.2067,0.1645,0.5147,0.009,0.0105,0.0449,0.019,0.035,0.0013,0.0044,0.0003,0.0008,0.0017,0.0022,0.0011,0.0068,0.0028,0.0001,0.0023,30014824,0.01,14,6,7145.0
2020-07-27,2020-07-27 00:45:46,Arm500,DOC 34028-2016,159.744,0,28,1,2,160.496,160.096,12.0,1565.0,0.4,3.0,12697.0,200,13,2155,9,320,350,110.0,0.306,0.2067,0.1645,0.5147,0.009,0.0105,0.0449,0.019,0.035,0.0013,0.0044,0.0003,0.0008,0.0017,0.0022,0.0011,0.0068,0.0028,0.0001,0.0023,30014810,0.01,9,3,6166.0
2020-07-27,2020-07-27 00:45:46,Arm500,DOC 34028-2016,159.744,0,28,1,2,160.496,160.096,12.0,1565.0,0.4,3.0,9490.0,200,13,2155,9,320,350,110.0,0.306,0.2067,0.1645,0.5147,0.009,0.0105,0.0449,0.019,0.035,0.0013,0.0044,0.0003,0.0008,0.0017,0.0022,0.0011,0.0068,0.0028,0.0001,0.0023,30014811,0.01,8,6,1744.0
2020-07-27,2020-07-27 00:45:46,Arm500,DOC 34028-2016,159.744,0,28,1,2,160.496,160.096,12.0,1565.0,0.4,3.0,9322.0,200,13,2155,9,320,350,110.0,0.306,0.2067,0.1645,0.5147,0.009,0.0105,0.0449,0.019,0.035,0.0013,0.0044,0.0003,0.0008,0.0017,0.0022,0.0011,0.0068,0.0028,0.0001,0.0023,30014821,0.01,12,2,2495.0
2020-07-27,2020-07-27 00:45:46,Arm500,DOC 34028-2016,159.744,0,28,1,2,160.496,160.096,12.0,1565.0,0.4,3.0,9055.0,200,13,2155,9,320,350,110.0,0.306,0.2067,0.1645,0.5147,0.009,0.0105,0.0449,0.019,0.035,0.0013,0.0044,0.0003,0.0008,0.0017,0.0022,0.0011,0.0068,0.0028,0.0001,0.0023,30014817,0.01,7,1,2679.0
2020-07-27,2020-07-27 00:45:46,Arm500,DOC 34028-2016,159.744,0,28,1,2,160.496,160.096,12.0,1565.0,0.4,3.0,11596.0,200,13,2155,9,320,350,110.0,0.306,0.2067,0.1645,0.5147,0.009,0.0105,0.0449,0.019,0.035,0.0013,0.0044,0.0003,0.0008,0.0017,0.0022,0.0011,0.0068,0.0028,0.0001,0.0023,30014808,0.01,10,4,4442.0
2020-07-27,2020-07-27 00:45:46,Arm500,DOC 34028-2016,159.744,0,28,1,2,160.496,160.096,12.0,1565.0,0.4,3.0,761.0,200,13,2155,9,320,350,110.0,0.306,0.2067,0.1645,0.5147,0.009,0.0105,0.0449,0.019,0.035,0.0013,0.0044,0.0003,0.0008,0.0017,0.0022,0.0011,0.0068,0.0028,0.0001,0.0023,30014825,0.01,18,5,13271.0
2020-07-27,2020-07-27 01:26:27,Arm500,DOC 34028-2016,159.744,0,29,1,2,160.496,160.096,2.0,1565.0,0.4,3.0,12722.0,200,13,2155,9,320,350,110.0,0.292,0.1955,0.1664,0.5103,0.0052,0.0142,0.0373,0.015,0.0397,0.0009,0.0024,0.0002,0.0008,0.0015,0.0023,0.0007,0.0057,0.0027,0.0001,0.0035,30014810,0.03,9,3,6141.0
2020-07-27,2020-07-27 01:26:27,Arm500,DOC 34028-2016,159.744,0,29,1,2,160.496,160.096,2.0,1565.0,0.4,3.0,9517.0,200,13,2155,9,320,350,110.0,0.292,0.1955,0.1664,0.5103,0.0052,0.0142,0.0373,0.015,0.0397,0.0009,0.0024,0.0002,0.0008,0.0015,0.0023,0.0007,0.0057,0.0027,0.0001,0.0035,30014824,0.03,14,6,7118.0
2020-07-27,2020-07-27 01:26:27,Arm500,DOC 34028-2016,159.744,0,29,1,2,160.496,160.096,2.0,1565.0,0.4,3.0,9517.0,200,13,2155,9,320,350,110.0,0.292,0.1955,0.1664,0.5103,0.0052,0.0142,0.0373,0.015,0.0397,0.0009,0.0024,0.0002,0.0008,0.0015,0.0023,0.0007,0.0057,0.0027,0.0001,0.0035,30014811,0.03,8,6,1717.0
2020-07-27,2020-07-27 01:26:27,Arm500,DOC 34028-2016,159.744,0,29,1,2,160.496,160.096,2.0,1565.0,0.4,3.0,9350.0,200,13,2155,9,320,350,110.0,0.292,0.1955,0.1664,0.5103,0.0052,0.0142,0.0373,0.015,0.0397,0.0009,0.0024,0.0002,0.0008,0.0015,0.0023,0.0007,0.0057,0.0027,0.0001,0.0035,30014821,0.03,12,2,2467.0
2020-07-27,2020-07-27 01:26:27,Arm500,DOC 34028-2016,159.744,0,29,1,2,160.496,160.096,2.0,1565.0,0.4,3.0,9082.0,200,13,2155,9,320,350,110.0,0.292,0.1955,0.1664,0.5103,0.0052,0.0142,0.0373,0.015,0.0397,0.0009,0.0024,0.0002,0.0008,0.0015,0.0023,0.0007,0.0057,0.0027,0.0001,0.0035,30014817,0.03,7,1,2652.0
2020-07-27,2020-07-27 01:26:27,Arm500,DOC 34028-2016,159.744,0,29,1,2,160.496,160.096,2.0,1565.0,0.4,3.0,11621.0,200,13,2155,9,320,350,110.0,0.292,0.1955,0.1664,0.5103,0.0052,0.0142,0.0373,0.015,0.0397,0.0009,0.0024,0.0002,0.0008,0.0015,0.0023,0.0007,0.0057,0.0027,0.0001,0.0035,30014808,0.03,10,4,4417.0
2020-07-27,2020-07-27 01:26:27,Arm500,DOC 34028-2016,159.744,0,29,1,2,160.496,160.096,2.0,1565.0,0.4,3.0,789.0,200,13,2155,9,320,350,110.0,0.292,0.1955,0.1664,0.5103,0.0052,0.0142,0.0373,0.015,0.0397,0.0009,0.0024,0.0002,0.0008,0.0015,0.0023,0.0007,0.0057,0.0027,0.0001,0.0035,30014825,0.03,18,5,13243.0
2020-07-27,2020-07-27 02:05:00,Arm500,DOC 34028-2016,159.744,0,30,1,2,160.496,160.096,1.0,1565.0,0.4,3.0,12749.0,200,13,2155,9,320,350,110.0,0.309,0.2127,0.1691,0.5065,0.0035,0.0087,0.0355,0.0186,0.0362,0.0014,0.0029,0.0002,0.0009,0.0014,0.0024,0.0008,0.0077,0.0028,0.0001,0.0026,30014810,0.01,9,3,6114.0
2020-07-27,2020-07-27 02:05:00,Arm500,DOC 34028-2016,159.744,0,30,1,2,160.496,160.096,1.0,1565.0,0.4,3.0,9374.0,200,13,2155,9,320,350,110.0,0.309,0.2127,0.1691,0.5065,0.0035,0.0087,0.0355,0.0186,0.0362,0.0014,0.0029,0.0002,0.0009,0.0014,0.0024,0.0008,0.0077,0.0028,0.0001,0.0026,30014821,0.01,12,2,2443.0
2020-07-27,2020-07-27 02:05:00,Arm500,DOC 34028-2016,159.744,0,30,1,2,160.496,160.096,1.0,1565.0,0.4,3.0,9110.0,200,13,2155,9,320,350,110.0,0.309,0.2127,0.1691,0.5065,0.0035,0.0087,0.0355,0.0186,0.0362,0.0014,0.0029,0.0002,0.0009,0.0014,0.0024,0.0008,0.0077,0.0028,0.0001,0.0026,30014817,0.01,7,1,2624.0
2020-07-27,2020-07-27 02:05:00,Arm500,DOC 34028-2016,159.744,0,30,1,2,160.496,160.096,1.0,1565.0,0.4,3.0,11648.0,200,13,2155,9,320,350,110.0,0.309,0.2127,0.1691,0.5065,0.0035,0.0087,0.0355,0.0186,0.0362,0.0014,0.0029,0.0002,0.0009,0.0014,0.0024,0.0008,0.0077,0.0028,0.0001,0.0026,30014808,0.01,10,4,4390.0
2020-07-27,2020-07-27 02:05:00,Arm500,DOC 34028-2016,159.744,0,30,1,2,160.496,160.096,1.0,1565.0,0.4,3.0,9542.0,200,13,2155,9,320,350,110.0,0.309,0.2127,0.1691,0.5065,0.0035,0.0087,0.0355,0.0186,0.0362,0.0014,0.0029,0.0002,0.0009,0.0014,0.0024,0.0008,0.0077,0.0028,0.0001,0.0026,30014811,0.01,8,6,1692.0
2020-07-27,2020-07-27 02:05:00,Arm500,DOC 34028-2016,159.744,0,30,1,2,160.496,160.096,1.0,1565.0,0.4,3.0,816.0,200,13,2155,9,320,350,110.0,0.309,0.2127,0.1691,0.5065,0.0035,0.0087,0.0355,0.0186,0.0362,0.0014,0.0029,0.0002,0.0009,0.0014,0.0024,0.0008,0.0077,0.0028,0.0001,0.0026,30014825,0.01,18,5,13216.0
2020-07-27,2020-07-27 02:05:00,Arm500,DOC 34028-2016,159.744,0,30,1,2,160.496,160.096,1.0,1565.0,0.4,3.0,9542.0,200,13,2155,9,320,350,110.0,0.309,0.2127,0.1691,0.5065,0.0035,0.0087,0.0355,0.0186,0.0362,0.0014,0.0029,0.0002,0.0009,0.0014,0.0024,0.0008,0.0077,0.0028,0.0001,0.0026,30014824,0.01,14,6,7093.0
2020-07-27,2020-07-27 02:43:24,Arm500,DOC 34028-2016,156.672,0,31,1,2,157.417,157.017,6.0,1564.0,0.4,3.0,11673.0,200,13,2155,9,320,350,110.0,0.298,0.1981,0.1656,0.518,0.0053,0.0101,0.0415,0.0206,0.0432,0.0011,0.0035,0.0002,0.0009,0.0017,0.0026,0.0008,0.0069,0.0027,0.0001,0.0022,30014808,0.01,10,4,4365.0
2020-07-27,2020-07-27 02:43:24,Arm500,DOC 34028-2016,156.672,0,31,1,2,157.417,157.017,6.0,1564.0,0.4,3.0,9135.0,200,13,2155,9,320,350,110.0,0.298,0.1981,0.1656,0.518,0.0053,0.0101,0.0415,0.0206,0.0432,0.0011,0.0035,0.0002,0.0009,0.0017,0.0026,0.0008,0.0069,0.0027,0.0001,0.0022,30014817,0.01,7,1,2599.0
2020-07-27,2020-07-27 02:43:24,Arm500,DOC 34028-2016,156.672,0,31,1,2,157.417,157.017,6.0,1564.0,0.4,3.0,9570.0,200,13,2155,9,320,350,110.0,0.298,0.1981,0.1656,0.518,0.0053,0.0101,0.0415,0.0206,0.0432,0.0011,0.0035,0.0002,0.0009,0.0017,0.0026,0.0008,0.0069,0.0027,0.0001,0.0022,30014811,0.01,8,6,1664.0
2020-07-27,2020-07-27 02:43:24,Arm500,DOC 34028-2016,156.672,0,31,1,2,157.417,157.017,6.0,1564.0,0.4,3.0,9570.0,200,13,2155,9,320,350,110.0,0.298,0.1981,0.1656,0.518,0.0053,0.0101,0.0415,0.0206,0.0432,0.0011,0.0035,0.0002,0.0009,0.0017,0.0026,0.0008,0.0069,0.0027,0.0001,0.0022,30014824,0.01,14,6,7065.0
2020-07-27,2020-07-27 02:43:24,Arm500,DOC 34028-2016,156.672,0,31,1,2,157.417,157.017,6.0,1564.0,0.4,3.0,9402.0,200,13,2155,9,320,350,110.0,0.298,0.1981,0.1656,0.518,0.0053,0.0101,0.0415,0.0206,0.0432,0.0011,0.0035,0.0002,0.0009,0.0017,0.0026,0.0008,0.0069,0.0027,0.0001,0.0022,30014821,0.01,12,2,2415.0
2020-07-27,2020-07-27 02:43:24,Arm500,DOC 34028-2016,156.672,0,31,1,2,157.417,157.017,6.0,1564.0,0.4,3.0,12774.0,200,13,2155,9,320,350,110.0,0.298,0.1981,0.1656,0.518,0.0053,0.0101,0.0415,0.0206,0.0432,0.0011,0.0035,0.0002,0.0009,0.0017,0.0026,0.0008,0.0069,0.0027,0.0001,0.0022,30014810,0.01,9,3,6089.0
2020-07-27,2020-07-27 02:43:24,Arm500,DOC 34028-2016,156.672,0,31,1,2,157.417,157.017,6.0,1564.0,0.4,3.0,844.0,200,13,2155,9,320,350,110.0,0.298,0.1981,0.1656,0.518,0.0053,0.0101,0.0415,0.0206,0.0432,0.0011,0.0035,0.0002,0.0009,0.0017,0.0026,0.0008,0.0069,0.0027,0.0001,0.0022,30014825,0.01,18,5,13188.0
2020-07-27,2020-07-27 03:24:00,Arm500,DOC 34028-2016,156.672,0,32,1,2,157.417,157.017,10.0,1566.0,0.4,3.0,9426.0,200,13,2155,9,320,350,110.0,0.297,0.1989,0.159,0.5049,0.0045,0.0155,0.0434,0.0191,0.049,0.001,0.0029,0.0003,0.0009,0.002,0.0025,0.001,0.007,0.0026,0.0001,0.003,30014821,0.01,12,2,2391.0
2020-07-27,2020-07-27 03:24:00,Arm500,DOC 34028-2016,156.672,0,32,1,2,157.417,157.017,10.0,1566.0,0.4,3.0,9162.0,200,13,2155,9,320,350,110.0,0.297,0.1989,0.159,0.5049,0.0045,0.0155,0.0434,0.0191,0.049,0.001,0.0029,0.0003,0.0009,0.002,0.0025,0.001,0.007,0.0026,0.0001,0.003,30014817,0.01,7,1,2572.0
2020-07-27,2020-07-27 03:24:00,Arm500,DOC 34028-2016,156.672,0,32,1,2,157.417,157.017,10.0,1566.0,0.4,3.0,9594.0,200,13,2155,9,320,350,110.0,0.297,0.1989,0.159,0.5049,0.0045,0.0155,0.0434,0.0191,0.049,0.001,0.0029,0.0003,0.0009,0.002,0.0025,0.001,0.007,0.0026,0.0001,0.003,30014811,0.01,8,6,1640.0
2020-07-27,2020-07-27 03:24:00,Arm500,DOC 34028-2016,156.672,0,32,1,2,157.417,157.017,10.0,1566.0,0.4,3.0,9594.0,200,13,2155,9,320,350,110.0,0.297,0.1989,0.159,0.5049,0.0045,0.0155,0.0434,0.0191,0.049,0.001,0.0029,0.0003,0.0009,0.002,0.0025,0.001,0.007,0.0026,0.0001,0.003,30014824,0.01,14,6,7041.0
2020-07-27,2020-07-27 03:24:00,Arm500,DOC 34028-2016,156.672,0,32,1,2,157.417,157.017,10.0,1566.0,0.4,3.0,11700.0,200,13,2155,9,320,350,110.0,0.297,0.1989,0.159,0.5049,0.0045,0.0155,0.0434,0.0191,0.049,0.001,0.0029,0.0003,0.0009,0.002,0.0025,0.001,0.007,0.0026,0.0001,0.003,30014808,0.01,10,4,4338.0
2020-07-27,2020-07-27 03:24:00,Arm500,DOC 34028-2016,156.672,0,32,1,2,157.417,157.017,10.0,1566.0,0.4,3.0,10801.0,200,13,2155,9,320,350,110.0,0.297,0.1989,0.159,0.5049,0.0045,0.0155,0.0434,0.0191,0.049,0.001,0.0029,0.0003,0.0009,0.002,0.0025,0.001,0.007,0.0026,0.0001,0.003,30014810,0.01,9,3,8062.0
2020-07-27,2020-07-27 03:24:00,Arm500,DOC 34028-2016,156.672,0,32,1,2,157.417,157.017,10.0,1566.0,0.4,3.0,868.0,200,13,2155,9,320,350,110.0,0.297,0.1989,0.159,0.5049,0.0045,0.0155,0.0434,0.0191,0.049,0.001,0.0029,0.0003,0.0009,0.002,0.0025,0.001,0.007,0.0026,0.0001,0.003,30014825,0.01,18,5,13164.0
2020-07-27,2020-07-27 04:09:15,Arm500,DOC 34028-2016,162.79,0,33,1,2,163.548,163.148,12.0,1565.0,0.4,3.0,9622.0,200,13,2155,9,320,350,110.0,0.29,0.1916,0.1577,0.5096,0.003,0.0176,0.0435,0.0159,0.0334,0.0009,0.0029,0.0003,0.001,0.0023,0.0024,0.0011,0.0057,0.0027,0.0001,0.0008,30014824,0.01,14,6,7013.0
2020-07-27,2020-07-27 04:09:15,Arm500,DOC 34028-2016,162.79,0,33,1,2,163.548,163.148,12.0,1565.0,0.4,3.0,9190.0,200,13,2155,9,320,350,110.0,0.29,0.1916,0.1577,0.5096,0.003,0.0176,0.0435,0.0159,0.0334,0.0009,0.0029,0.0003,0.001,0.0023,0.0024,0.0011,0.0057,0.0027,0.0001,0.0008,30014817,0.01,7,1,2544.0
2020-07-27,2020-07-27 04:09:15,Arm500,DOC 34028-2016,162.79,0,33,1,2,163.548,163.148,12.0,1565.0,0.4,3.0,9622.0,200,13,2155,9,320,350,110.0,0.29,0.1916,0.1577,0.5096,0.003,0.0176,0.0435,0.0159,0.0334,0.0009,0.0029,0.0003,0.001,0.0023,0.0024,0.0011,0.0057,0.0027,0.0001,0.0008,30014811,0.01,8,6,1612.0
2020-07-27,2020-07-27 04:09:15,Arm500,DOC 34028-2016,162.79,0,33,1,2,163.548,163.148,12.0,1565.0,0.4,3.0,11725.0,200,13,2155,9,320,350,110.0,0.29,0.1916,0.1577,0.5096,0.003,0.0176,0.0435,0.0159,0.0334,0.0009,0.0029,0.0003,0.001,0.0023,0.0024,0.0011,0.0057,0.0027,0.0001,0.0008,30014808,0.01,10,4,4313.0
2020-07-27,2020-07-27 04:09:15,Arm500,DOC 34028-2016,162.79,0,33,1,2,163.548,163.148,12.0,1565.0,0.4,3.0,12826.0,200,13,2155,9,320,350,110.0,0.29,0.1916,0.1577,0.5096,0.003,0.0176,0.0435,0.0159,0.0334,0.0009,0.0029,0.0003,0.001,0.0023,0.0024,0.0011,0.0057,0.0027,0.0001,0.0008,30014810,0.01,9,3,6037.0
2020-07-27,2020-07-27 04:09:15,Arm500,DOC 34028-2016,162.79,0,33,1,2,163.548,163.148,12.0,1565.0,0.4,3.0,9454.0,200,13,2155,9,320,350,110.0,0.29,0.1916,0.1577,0.5096,0.003,0.0176,0.0435,0.0159,0.0334,0.0009,0.0029,0.0003,0.001,0.0023,0.0024,0.0011,0.0057,0.0027,0.0001,0.0008,30014821,0.01,12,2,2363.0
2020-07-27,2020-07-27 04:09:15,Arm500,DOC 34028-2016,162.79,0,33,1,2,163.548,163.148,12.0,1565.0,0.4,3.0,899.0,200,13,2155,9,320,350,110.0,0.29,0.1916,0.1577,0.5096,0.003,0.0176,0.0435,0.0159,0.0334,0.0009,0.0029,0.0003,0.001,0.0023,0.0024,0.0011,0.0057,0.0027,0.0001,0.0008,30014825,0.01,18,5,13133.0
2020-07-27,2020-07-27 04:45:47,Arm500,DOC 34028-2016,159.744,0,34,1,2,160.496,160.096,2.0,1566.0,0.4,3.0,12854.0,200,13,2155,9,320,350,110.0,0.293,0.1962,0.1514,0.5093,0.0039,0.0157,0.038,0.0176,0.0289,0.0008,0.0033,0.0003,0.0008,0.0021,0.002,0.0008,0.007,0.0027,0.0001,0.0017,30014810,0.01,9,3,6009.0
2020-07-27,2020-07-27 04:45:47,Arm500,DOC 34028-2016,159.744,0,34,1,2,160.496,160.096,2.0,1566.0,0.4,3.0,11753.0,200,13,2155,9,320,350,110.0,0.293,0.1962,0.1514,0.5093,0.0039,0.0157,0.038,0.0176,0.0289,0.0008,0.0033,0.0003,0.0008,0.0021,0.002,0.0008,0.007,0.0027,0.0001,0.0017,30014808,0.01,10,4,4285.0
2020-07-27,2020-07-27 04:45:47,Arm500,DOC 34028-2016,159.744,0,34,1,2,160.496,160.096,2.0,1566.0,0.4,3.0,9649.0,200,13,2155,9,320,350,110.0,0.293,0.1962,0.1514,0.5093,0.0039,0.0157,0.038,0.0176,0.0289,0.0008,0.0033,0.0003,0.0008,0.0021,0.002,0.0008,0.007,0.0027,0.0001,0.0017,30014824,0.01,14,6,6986.0
2020-07-27,2020-07-27 04:45:47,Arm500,DOC 34028-2016,159.744,0,34,1,2,160.496,160.096,2.0,1566.0,0.4,3.0,9214.0,200,13,2155,9,320,350,110.0,0.293,0.1962,0.1514,0.5093,0.0039,0.0157,0.038,0.0176,0.0289,0.0008,0.0033,0.0003,0.0008,0.0021,0.002,0.0008,0.007,0.0027,0.0001,0.0017,30014817,0.01,7,1,2520.0
2020-07-27,2020-07-27 04:45:47,Arm500,DOC 34028-2016,159.744,0,34,1,2,160.496,160.096,2.0,1566.0,0.4,3.0,9482.0,200,13,2155,9,320,350,110.0,0.293,0.1962,0.1514,0.5093,0.0039,0.0157,0.038,0.0176,0.0289,0.0008,0.0033,0.0003,0.0008,0.0021,0.002,0.0008,0.007,0.0027,0.0001,0.0017,30014821,0.01,12,2,2335.0
2020-07-27,2020-07-27 04:45:47,Arm500,DOC 34028-2016,159.744,0,34,1,2,160.496,160.096,2.0,1566.0,0.4,3.0,9649.0,200,13,2155,9,320,350,110.0,0.293,0.1962,0.1514,0.5093,0.0039,0.0157,0.038,0.0176,0.0289,0.0008,0.0033,0.0003,0.0008,0.0021,0.002,0.0008,0.007,0.0027,0.0001,0.0017,30014811,0.01,8,6,1585.0
2020-07-27,2020-07-27 04:45:47,Arm500,DOC 34028-2016,159.744,0,34,1,2,160.496,160.096,2.0,1566.0,0.4,3.0,924.0,200,13,2155,9,320,350,110.0,0.293,0.1962,0.1514,0.5093,0.0039,0.0157,0.038,0.0176,0.0289,0.0008,0.0033,0.0003,0.0008,0.0021,0.002,0.0008,0.007,0.0027,0.0001,0.0017,30014825,0.01,18,5,13108.0
2020-07-27,2020-07-27 05:24:55,Arm500,DOC 34028-2016,156.672,0,35,1,2,157.417,157.017,1.0,1566.0,0.4,3.0,951.0,200,13,2155,9,320,350,110.0,0.293,0.1921,0.1611,0.5098,0.0049,0.0149,0.0557,0.019,0.0312,0.0009,0.0062,0.0003,0.0009,0.0022,0.0024,0.0013,0.0077,0.0028,0.0001,0.0022,30014825,0.01,18,5,13081.0
2020-07-27,2020-07-27 05:24:55,Arm500,DOC 34028-2016,156.672,0,35,1,2,157.417,157.017,1.0,1566.0,0.4,3.0,12878.0,200,13,2155,9,320,350,110.0,0.293,0.1921,0.1611,0.5098,0.0049,0.0149,0.0557,0.019,0.0312,0.0009,0.0062,0.0003,0.0009,0.0022,0.0024,0.0013,0.0077,0.0028,0.0001,0.0022,30014810,0.01,9,3,5985.0
2020-07-27,2020-07-27 05:24:55,Arm500,DOC 34028-2016,156.672,0,35,1,2,157.417,157.017,1.0,1566.0,0.4,3.0,9242.0,200,13,2155,9,320,350,110.0,0.293,0.1921,0.1611,0.5098,0.0049,0.0149,0.0557,0.019,0.0312,0.0009,0.0062,0.0003,0.0009,0.0022,0.0024,0.0013,0.0077,0.0028,0.0001,0.0022,30014817,0.01,7,1,2492.0
2020-07-27,2020-07-27 05:24:55,Arm500,DOC 34028-2016,156.672,0,35,1,2,157.417,157.017,1.0,1566.0,0.4,3.0,11777.0,200,13,2155,9,320,350,110.0,0.293,0.1921,0.1611,0.5098,0.0049,0.0149,0.0557,0.019,0.0312,0.0009,0.0062,0.0003,0.0009,0.0022,0.0024,0.0013,0.0077,0.0028,0.0001,0.0022,30014808,0.01,10,4,4261.0
2020-07-27,2020-07-27 05:24:55,Arm500,DOC 34028-2016,156.672,0,35,1,2,157.417,157.017,1.0,1566.0,0.4,3.0,9509.0,200,13,2155,9,320,350,110.0,0.293,0.1921,0.1611,0.5098,0.0049,0.0149,0.0557,0.019,0.0312,0.0009,0.0062,0.0003,0.0009,0.0022,0.0024,0.0013,0.0077,0.0028,0.0001,0.0022,30014821,0.01,12,2,2308.0
