Repository: khw11044/Iron-CCM-RUL

# 연속 주조기의 RUL 데이터 분석

## RUL Dataset from Continuous Casting Machine

[캐글 페이지](https://www.kaggle.com/datasets/yuriykatser/rul-dataset-from-continuous-casting-machine)

## 도메인 설명 

연주공정: 연주공정은 철강산업에서 철 제품을 생산하는 공정중 하나로 연속주조의 줄임말이다. 액체상태의 용강을 주형에 넣어 고체가 되도록 식히는 과정이며 이 과정을 거쳐, 슬래브, 브룸, 빌렛의 반제품이 만들어진다.
주괴(鑄塊, ingot)란 상대적으로 순도가 높은 물질의 덩어리다. 보통 금속을 가공하기 좋게 주물로 뜬 것을 말한다.

____


연속 주조 기계(이하 'CCM')는 액체 상태의 철강을 주어진 단면의 고체 빌릿으로 변환하는 장치로, 이후 롤링 생산(예: 철근)이 이루어진다.

금형 슬리브는 CCM 금형의 가장 중요하고 빠르게 마모되는 부분이다. 슬리브는 둥근 형태나 프로파일 단면의 수냉식 구리 파이프이다. 용융 금속이 슬리브 벽과 접촉하면 결정화되며, 주괴의 기본 고체 껍질이 형성된다.

**슬리브 운영 중 주요 생산 문제**는 슬리브의 구리 파이프 표면에 결함이 생기고 내부 공간의 프로파일이 변형되어 열 조건이 방해받는 것이다. 이는 결과적으로 주괴의 품질에 영향을 미친다.

File: data/data_noNull.csv (part 64 of 73)
date,sample_time_continuous_caster,steel_type,doc_requirement,"workpiece_weight, tonn",workpiece_slice_geometry_150x150,cast_in_row,alloy_type_open,"alloy_speed, meter/minute","steel_weight_theoretical, tonn","steel_weight, tonn",grab1_num,"steel_temperature_grab1, Celsius deg.","metal_residue_grab1, tonn",grab2_num,"resistance, tonn","swing_frequency, amount/minute","crystallizer_movement, mm","water_consumption, liter/minute","water_temperature_delta, Celsius deg.","water_consumption_secondary_cooling_zone_num1, liter/minute","water_consumption_secondary_cooling_zone_num2, liter/minute","water_consumption_secondary_cooling_zone_num3, liter/minute","Ce, %","C, %","Si, %","Mn,%","S, %","P, %","Cr, %","Ni, %","Cu, %","As, %","Mo, %","Nb, %","Ti, %","V, %","Al, %","Ca, %","N, %","Pb, %","Mg, %","Zn, %",sleeve,"quantity, tonn",num_crystallizer,num_stream,RUL
2020-07-27,2020-07-27 05:24:55,Arm500,DOC 34028-2016,156.672,0,35,1,2,157.417,157.017,1.0,1566.0,0.4,3.0,9674.0,200,13,2155,9,320,350,110.0,0.293,0.1921,0.1611,0.5098,0.0049,0.0149,0.0557,0.019,0.0312,0.0009,0.0062,0.0003,0.0009,0.0022,0.0024,0.0013,0.0077,0.0028,0.0001,0.0022,30014811,0.01,8,6,1560.0
2020-07-27,2020-07-27 05:24:55,Arm500,DOC 34028-2016,156.672,0,35,1,2,157.417,157.017,1.0,1566.0,0.4,3.0,9674.0,200,13,2155,9,320,350,110.0,0.293,0.1921,0.1611,0.5098,0.0049,0.0149,0.0557,0.019,0.0312,0.0009,0.0062,0.0003,0.0009,0.0022,0.0024,0.0013,0.0077,0.0028,0.0001,0.0022,30014824,0.01,14,6,6961.0
2020-07-27,2020-07-27 06:04:16,Arm500,DOC 34028-2016,162.816,0,36,1,2,163.575,163.175,6.0,1566.0,0.4,3.0,11805.0,200,13,2155,9,320,350,110.0,0.294,0.1929,0.1686,0.514,0.003,0.0162,0.0454,0.0219,0.0532,0.001,0.0028,0.0003,0.001,0.002,0.003,0.001,0.0081,0.0027,0.0001,0.0045,30014808,0.02,10,4,4233.0
2020-07-27,2020-07-27 06:04:16,Arm500,DOC 34028-2016,162.816,0,36,1,2,163.575,163.175,6.0,1566.0,0.4,3.0,9702.0,200,13,2155,9,320,350,110.0,0.294,0.1929,0.1686,0.514,0.003,0.0162,0.0454,0.0219,0.0532,0.001,0.0028,0.0003,0.001,0.002,0.003,0.001,0.0081,0.0027,0.0001,0.0045,30014824,0.02,14,6,6933.0
2020-07-27,2020-07-27 06:04:16,Arm500,DOC 34028-2016,162.816,0,36,1,2,163.575,163.175,6.0,1566.0,0.4,3.0,979.0,200,13,2155,9,320,350,110.0,0.294,0.1929,0.1686,0.514,0.003,0.0162,0.0454,0.0219,0.0532,0.001,0.0028,0.0003,0.001,0.002,0.003,0.001,0.0081,0.0027,0.0001,0.0045,30014825,0.02,18,5,13053.0
2020-07-27,2020-07-27 06:04:16,Arm500,DOC 34028-2016,162.816,0,36,1,2,163.575,163.175,6.0,1566.0,0.4,3.0,9534.0,200,13,2155,9,320,350,110.0,0.294,0.1929,0.1686,0.514,0.003,0.0162,0.0454,0.0219,0.0532,0.001,0.0028,0.0003,0.001,0.002,0.003,0.001,0.0081,0.0027,0.0001,0.0045,30014821,0.02,12,2,2283.0
2020-07-27,2020-07-27 06:04:16,Arm500,DOC 34028-2016,162.816,0,36,1,2,163.575,163.175,6.0,1566.0,0.4,3.0,12906.0,200,13,2155,9,320,350,110.0,0.294,0.1929,0.1686,0.514,0.003,0.0162,0.0454,0.0219,0.0532,0.001,0.0028,0.0003,0.001,0.002,0.003,0.001,0.0081,0.0027,0.0001,0.0045,30014810,0.02,9,3,5957.0
2020-07-27,2020-07-27 06:04:16,Arm500,DOC 34028-2016,162.816,0,36,1,2,163.575,163.175,6.0,1566.0,0.4,3.0,9270.0,200,13,2155,9,320,350,110.0,0.294,0.1929,0.1686,0.514,0.003,0.0162,0.0454,0.0219,0.0532,0.001,0.0028,0.0003,0.001,0.002,0.003,0.001,0.0081,0.0027,0.0001,0.0045,30014817,0.02,7,1,2464.0
2020-07-27,2020-07-27 06:04:16,Arm500,DOC 34028-2016,162.816,0,36,1,2,163.575,163.175,6.0,1566.0,0.4,3.0,9702.0,200,13,2155,9,320,350,110.0,0.294,0.1929,0.1686,0.514,0.003,0.0162,0.0454,0.0219,0.0532,0.001,0.0028,0.0003,0.001,0.002,0.003,0.001,0.0081,0.0027,0.0001,0.0045,30014811,0.02,8,6,1532.0
2020-07-27,2020-07-27 06:42:48,Arm500,DOC 34028-2016,153.6,0,37,1,2,154.338,153.938,5.0,1574.0,0.4,3.0,9294.0,200,13,2155,9,320,350,110.0,0.297,0.1986,0.156,0.5132,0.0062,0.0149,0.0405,0.0212,0.0427,0.0011,0.0022,0.0003,0.0008,0.002,0.0021,0.0009,0.0072,0.0027,0.0001,0.002,30014817,0.01,7,1,2440.0
2020-07-27,2020-07-27 06:42:48,Arm500,DOC 34028-2016,153.6,0,37,1,2,154.338,153.938,5.0,1574.0,0.4,3.0,9726.0,200,13,2155,9,320,350,110.0,0.297,0.1986,0.156,0.5132,0.0062,0.0149,0.0405,0.0212,0.0427,0.0011,0.0022,0.0003,0.0008,0.002,0.0021,0.0009,0.0072,0.0027,0.0001,0.002,30014824,0.01,14,6,6909.0
2020-07-27,2020-07-27 06:42:48,Arm500,DOC 34028-2016,153.6,0,37,1,2,154.338,153.938,5.0,1574.0,0.4,3.0,9726.0,200,13,2155,9,320,350,110.0,0.297,0.1986,0.156,0.5132,0.0062,0.0149,0.0405,0.0212,0.0427,0.0011,0.0022,0.0003,0.0008,0.002,0.0021,0.0009,0.0072,0.0027,0.0001,0.002,30014811,0.01,8,6,1508.0
2020-07-27,2020-07-27 06:42:48,Arm500,DOC 34028-2016,153.6,0,37,1,2,154.338,153.938,5.0,1574.0,0.4,3.0,11829.0,200,13,2155,9,320,350,110.0,0.297,0.1986,0.156,0.5132,0.0062,0.0149,0.0405,0.0212,0.0427,0.0011,0.0022,0.0003,0.0008,0.002,0.0021,0.0009,0.0072,0.0027,0.0001,0.002,30014808,0.01,10,4,4209.0
2020-07-27,2020-07-27 06:42:48,Arm500,DOC 34028-2016,153.6,0,37,1,2,154.338,153.938,5.0,1574.0,0.4,3.0,12930.0,200,13,2155,9,320,350,110.0,0.297,0.1986,0.156,0.5132,0.0062,0.0149,0.0405,0.0212,0.0427,0.0011,0.0022,0.0003,0.0008,0.002,0.0021,0.0009,0.0072,0.0027,0.0001,0.002,30014810,0.01,9,3,5933.0
2020-07-27,2020-07-27 06:42:48,Arm500,DOC 34028-2016,153.6,0,37,1,2,154.338,153.938,5.0,1574.0,0.4,3.0,9561.0,200,13,2155,9,320,350,110.0,0.297,0.1986,0.156,0.5132,0.0062,0.0149,0.0405,0.0212,0.0427,0.0011,0.0022,0.0003,0.0008,0.002,0.0021,0.0009,0.0072,0.0027,0.0001,0.002,30014821,0.01,12,2,2256.0
2020-07-27,2020-07-27 06:42:48,Arm500,DOC 34028-2016,153.6,0,37,1,2,154.338,153.938,5.0,1574.0,0.4,3.0,1007.0,200,13,2155,9,320,350,110.0,0.297,0.1986,0.156,0.5132,0.0062,0.0149,0.0405,0.0212,0.0427,0.0011,0.0022,0.0003,0.0008,0.002,0.0021,0.0009,0.0072,0.0027,0.0001,0.002,30014825,0.01,18,5,13025.0
2020-07-27,2020-07-27 07:22:36,Arm500,DOC 34028-2016,162.816,0,38,1,2,163.575,163.175,12.0,1567.0,0.4,3.0,11857.0,200,13,2150,9,320,350,110.0,0.3,0.2014,0.1667,0.5057,0.0075,0.0209,0.0436,0.0225,0.052,0.0012,0.0026,0.0003,0.001,0.0024,0.0026,0.0011,0.0061,0.0026,0.0002,0.002,30014808,0.01,10,4,4181.0
2020-07-27,2020-07-27 07:22:36,Arm500,DOC 34028-2016,162.816,0,38,1,2,163.575,163.175,12.0,1567.0,0.4,3.0,9322.0,200,13,2150,9,320,350,110.0,0.3,0.2014,0.1667,0.5057,0.0075,0.0209,0.0436,0.0225,0.052,0.0012,0.0026,0.0003,0.001,0.0024,0.0026,0.0011,0.0061,0.0026,0.0002,0.002,30014817,0.01,7,1,2412.0
2020-07-27,2020-07-27 07:22:36,Arm500,DOC 34028-2016,162.816,0,38,1,2,163.575,163.175,12.0,1567.0,0.4,3.0,9754.0,200,13,2150,9,320,350,110.0,0.3,0.2014,0.1667,0.5057,0.0075,0.0209,0.0436,0.0225,0.052,0.0012,0.0026,0.0003,0.001,0.0024,0.0026,0.0011,0.0061,0.0026,0.0002,0.002,30014824,0.01,14,6,6881.0
2020-07-27,2020-07-27 07:22:36,Arm500,DOC 34028-2016,162.816,0,38,1,2,163.575,163.175,12.0,1567.0,0.4,3.0,9754.0,200,13,2150,9,320,350,110.0,0.3,0.2014,0.1667,0.5057,0.0075,0.0209,0.0436,0.0225,0.052,0.0012,0.0026,0.0003,0.001,0.0024,0.0026,0.0011,0.0061,0.0026,0.0002,0.002,30014811,0.01,8,6,1480.0
2020-07-27,2020-07-27 07:22:36,Arm500,DOC 34028-2016,162.816,0,38,1,2,163.575,163.175,12.0,1567.0,0.4,3.0,12958.0,200,13,2150,9,320,350,110.0,0.3,0.2014,0.1667,0.5057,0.0075,0.0209,0.0436,0.0225,0.052,0.0012,0.0026,0.0003,0.001,0.0024,0.0026,0.0011,0.0061,0.0026,0.0002,0.002,30014810,0.01,9,3,5905.0
2020-07-27,2020-07-27 07:22:36,Arm500,DOC 34028-2016,162.816,0,38,1,2,163.575,163.175,12.0,1567.0,0.4,3.0,1031.0,200,13,2150,9,320,350,110.0,0.3,0.2014,0.1667,0.5057,0.0075,0.0209,0.0436,0.0225,0.052,0.0012,0.0026,0.0003,0.001,0.0024,0.0026,0.0011,0.0061,0.0026,0.0002,0.002,30014825,0.01,18,5,13001.0
2020-07-27,2020-07-27 07:22:36,Arm500,DOC 34028-2016,162.816,0,38,1,2,163.575,163.175,12.0,1567.0,0.4,3.0,9589.0,200,13,2150,9,320,350,110.0,0.3,0.2014,0.1667,0.5057,0.0075,0.0209,0.0436,0.0225,0.052,0.0012,0.0026,0.0003,0.001,0.0024,0.0026,0.0011,0.0061,0.0026,0.0002,0.002,30014821,0.01,12,2,2228.0
2020-07-27,2020-07-27 08:08:10,Arm500,DOC 34028-2016,165.888,0,39,1,2,166.653,166.253,10.0,1566.0,0.4,6.0,1062.0,200,13,2150,9,320,350,110.0,0.299,0.1997,0.1629,0.5106,0.0086,0.0142,0.0447,0.0222,0.045,0.0009,0.0022,0.0003,0.0009,0.0018,0.002,0.0009,0.006,0.0027,0.0001,0.0013,30014825,0.01,18,5,12970.0
2020-07-27,2020-07-27 08:08:10,Arm500,DOC 34028-2016,165.888,0,39,1,2,166.653,166.253,10.0,1566.0,0.4,6.0,11882.0,200,13,2150,9,320,350,110.0,0.299,0.1997,0.1629,0.5106,0.0086,0.0142,0.0447,0.0222,0.045,0.0009,0.0022,0.0003,0.0009,0.0018,0.002,0.0009,0.006,0.0027,0.0001,0.0013,30014808,0.01,10,4,4156.0
2020-07-27,2020-07-27 08:08:10,Arm500,DOC 34028-2016,165.888,0,39,1,2,166.653,166.253,10.0,1566.0,0.4,6.0,9617.0,200,13,2150,9,320,350,110.0,0.299,0.1997,0.1629,0.5106,0.0086,0.0142,0.0447,0.0222,0.045,0.0009,0.0022,0.0003,0.0009,0.0018,0.002,0.0009,0.006,0.0027,0.0001,0.0013,30014821,0.01,12,2,2200.0
2020-07-27,2020-07-27 08:08:10,Arm500,DOC 34028-2016,165.888,0,39,1,2,166.653,166.253,10.0,1566.0,0.4,6.0,9781.0,200,13,2150,9,320,350,110.0,0.299,0.1997,0.1629,0.5106,0.0086,0.0142,0.0447,0.0222,0.045,0.0009,0.0022,0.0003,0.0009,0.0018,0.002,0.0009,0.006,0.0027,0.0001,0.0013,30014824,0.01,14,6,6854.0
2020-07-27,2020-07-27 08:08:10,Arm500,DOC 34028-2016,165.888,0,39,1,2,166.653,166.253,10.0,1566.0,0.4,6.0,9349.0,200,13,2150,9,320,350,110.0,0.299,0.1997,0.1629,0.5106,0.0086,0.0142,0.0447,0.0222,0.045,0.0009,0.0022,0.0003,0.0009,0.0018,0.002,0.0009,0.006,0.0027,0.0001,0.0013,30014817,0.01,7,1,2385.0
2020-07-27,2020-07-27 08:08:10,Arm500,DOC 34028-2016,165.888,0,39,1,2,166.653,166.253,10.0,1566.0,0.4,6.0,12986.0,200,13,2150,9,320,350,110.0,0.299,0.1997,0.1629,0.5106,0.0086,0.0142,0.0447,0.0222,0.045,0.0009,0.0022,0.0003,0.0009,0.0018,0.002,0.0009,0.006,0.0027,0.0001,0.0013,30014810,0.01,9,3,5877.0
2020-07-27,2020-07-27 08:08:10,Arm500,DOC 34028-2016,165.888,0,39,1,2,166.653,166.253,10.0,1566.0,0.4,6.0,9781.0,200,13,2150,9,320,350,110.0,0.299,0.1997,0.1629,0.5106,0.0086,0.0142,0.0447,0.0222,0.045,0.0009,0.0022,0.0003,0.0009,0.0018,0.002,0.0009,0.006,0.0027,0.0001,0.0013,30014811,0.01,8,6,1453.0
2020-07-27,2020-07-27 08:49:05,Arm500,DOC 34028-2016,150.528,0,40,1,2,151.259,150.859,1.0,1566.0,0.4,3.0,9806.0,200,13,2150,9,320,350,110.0,0.289,0.189,0.1542,0.5185,0.0096,0.0192,0.0413,0.0239,0.0375,0.0012,0.0021,0.0003,0.0008,0.0021,0.0022,0.0005,0.0072,0.0026,0.0001,0.0023,30014811,0.01,8,6,1428.0
2020-07-27,2020-07-27 08:49:05,Arm500,DOC 34028-2016,150.528,0,40,1,2,151.259,150.859,1.0,1566.0,0.4,3.0,13010.0,200,13,2150,9,320,350,110.0,0.289,0.189,0.1542,0.5185,0.0096,0.0192,0.0413,0.0239,0.0375,0.0012,0.0021,0.0003,0.0008,0.0021,0.0022,0.0005,0.0072,0.0026,0.0001,0.0023,30014810,0.01,9,3,5853.0
2020-07-27,2020-07-27 08:49:05,Arm500,DOC 34028-2016,150.528,0,40,1,2,151.259,150.859,1.0,1566.0,0.4,3.0,1086.0,200,13,2150,9,320,350,110.0,0.289,0.189,0.1542,0.5185,0.0096,0.0192,0.0413,0.0239,0.0375,0.0012,0.0021,0.0003,0.0008,0.0021,0.0022,0.0005,0.0072,0.0026,0.0001,0.0023,30014825,0.01,18,5,12946.0
2020-07-27,2020-07-27 08:49:05,Arm500,DOC 34028-2016,150.528,0,40,1,2,151.259,150.859,1.0,1566.0,0.4,3.0,9374.0,200,13,2150,9,320,350,110.0,0.289,0.189,0.1542,0.5185,0.0096,0.0192,0.0413,0.0239,0.0375,0.0012,0.0021,0.0003,0.0008,0.0021,0.0022,0.0005,0.0072,0.0026,0.0001,0.0023,30014817,0.01,7,1,2360.0
2020-07-27,2020-07-27 08:49:05,Arm500,DOC 34028-2016,150.528,0,40,1,2,151.259,150.859,1.0,1566.0,0.4,3.0,11909.0,200,13,2150,9,320,350,110.0,0.289,0.189,0.1542,0.5185,0.0096,0.0192,0.0413,0.0239,0.0375,0.0012,0.0021,0.0003,0.0008,0.0021,0.0022,0.0005,0.0072,0.0026,0.0001,0.0023,30014808,0.01,10,4,4129.0
2020-07-27,2020-07-27 08:49:05,Arm500,DOC 34028-2016,150.528,0,40,1,2,151.259,150.859,1.0,1566.0,0.4,3.0,9806.0,200,13,2150,9,320,350,110.0,0.289,0.189,0.1542,0.5185,0.0096,0.0192,0.0413,0.0239,0.0375,0.0012,0.0021,0.0003,0.0008,0.0021,0.0022,0.0005,0.0072,0.0026,0.0001,0.0023,30014824,0.01,14,6,6829.0
2020-07-27,2020-07-27 08:49:05,Arm500,DOC 34028-2016,150.528,0,40,1,2,151.259,150.859,1.0,1566.0,0.4,3.0,9641.0,200,13,2150,9,320,350,110.0,0.289,0.189,0.1542,0.5185,0.0096,0.0192,0.0413,0.0239,0.0375,0.0012,0.0021,0.0003,0.0008,0.0021,0.0022,0.0005,0.0072,0.0026,0.0001,0.0023,30014821,0.01,12,2,2176.0
2020-07-27,2020-07-27 09:35:48,Arm500,DOC 34028-2016,162.816,0,41,1,2,163.575,163.175,5.0,1565.0,0.4,3.0,9402.0,200,13,2150,9,320,350,110.0,0.3,0.1959,0.1488,0.5335,0.0085,0.0187,0.0477,0.0261,0.0423,0.0011,0.0039,0.0002,0.0008,0.0019,0.0016,0.0006,0.0067,0.0027,0.0001,0.0022,30014817,0.01,7,1,2332.0
2020-07-27,2020-07-27 09:35:48,Arm500,DOC 34028-2016,162.816,0,41,1,2,163.575,163.175,5.0,1565.0,0.4,3.0,1114.0,200,13,2150,9,320,350,110.0,0.3,0.1959,0.1488,0.5335,0.0085,0.0187,0.0477,0.0261,0.0423,0.0011,0.0039,0.0002,0.0008,0.0019,0.0016,0.0006,0.0067,0.0027,0.0001,0.0022,30014825,0.01,18,5,12918.0
2020-07-27,2020-07-27 09:35:48,Arm500,DOC 34028-2016,162.816,0,41,1,2,163.575,163.175,5.0,1565.0,0.4,3.0,9834.0,200,13,2150,9,320,350,110.0,0.3,0.1959,0.1488,0.5335,0.0085,0.0187,0.0477,0.0261,0.0423,0.0011,0.0039,0.0002,0.0008,0.0019,0.0016,0.0006,0.0067,0.0027,0.0001,0.0022,30014824,0.01,14,6,6801.0
2020-07-27,2020-07-27 09:35:48,Arm500,DOC 34028-2016,162.816,0,41,1,2,163.575,163.175,5.0,1565.0,0.4,3.0,9834.0,200,13,2150,9,320,350,110.0,0.3,0.1959,0.1488,0.5335,0.0085,0.0187,0.0477,0.0261,0.0423,0.0011,0.0039,0.0002,0.0008,0.0019,0.0016,0.0006,0.0067,0.0027,0.0001,0.0022,30014811,0.01,8,6,1400.0
2020-07-27,2020-07-27 09:35:48,Arm500,DOC 34028-2016,162.816,0,41,1,2,163.575,163.175,5.0,1565.0,0.4,3.0,9669.0,200,13,2150,9,320,350,110.0,0.3,0.1959,0.1488,0.5335,0.0085,0.0187,0.0477,0.0261,0.0423,0.0011,0.0039,0.0002,0.0008,0.0019,0.0016,0.0006,0.0067,0.0027,0.0001,0.0022,30014821,0.01,12,2,2148.0
2020-07-27,2020-07-27 09:35:48,Arm500,DOC 34028-2016,162.816,0,41,1,2,163.575,163.175,5.0,1565.0,0.4,3.0,13038.0,200,13,2150,9,320,350,110.0,0.3,0.1959,0.1488,0.5335,0.0085,0.0187,0.0477,0.0261,0.0423,0.0011,0.0039,0.0002,0.0008,0.0019,0.0016,0.0006,0.0067,0.0027,0.0001,0.0022,30014810,0.01,9,3,5825.0
2020-07-27,2020-07-27 09:35:48,Arm500,DOC 34028-2016,162.816,0,41,1,2,163.575,163.175,5.0,1565.0,0.4,3.0,11934.0,200,13,2150,9,320,350,110.0,0.3,0.1959,0.1488,0.5335,0.0085,0.0187,0.0477,0.0261,0.0423,0.0011,0.0039,0.0002,0.0008,0.0019,0.0016,0.0006,0.0067,0.0027,0.0001,0.0022,30014808,0.01,10,4,4104.0
2020-07-27,2020-07-27 10:12:03,Arm500,DOC 34028-2016,159.744,0,42,1,2,160.496,160.096,12.0,1565.0,0.4,3.0,13062.0,200,13,2150,9,320,350,110.0,0.3,0.1962,0.1496,0.5347,0.0028,0.0136,0.0469,0.019,0.0439,0.001,0.003,0.0002,0.0008,0.0018,0.0021,0.0005,0.0058,0.0026,0.0001,0.001,30014810,0.01,9,3,5801.0
2020-07-27,2020-07-27 10:12:03,Arm500,DOC 34028-2016,159.744,0,42,1,2,160.496,160.096,12.0,1565.0,0.4,3.0,9861.0,200,13,2150,9,320,350,110.0,0.3,0.1962,0.1496,0.5347,0.0028,0.0136,0.0469,0.019,0.0439,0.001,0.003,0.0002,0.0008,0.0018,0.0021,0.0005,0.0058,0.0026,0.0001,0.001,30014811,0.01,8,6,1373.0
2020-07-27,2020-07-27 10:12:03,Arm500,DOC 34028-2016,159.744,0,42,1,2,160.496,160.096,12.0,1565.0,0.4,3.0,1142.0,200,13,2150,9,320,350,110.0,0.3,0.1962,0.1496,0.5347,0.0028,0.0136,0.0469,0.019,0.0439,0.001,0.003,0.0002,0.0008,0.0018,0.0021,0.0005,0.0058,0.0026,0.0001,0.001,30014825,0.01,18,5,12890.0
2020-07-27,2020-07-27 10:12:03,Arm500,DOC 34028-2016,159.744,0,42,1,2,160.496,160.096,12.0,1565.0,0.4,3.0,9429.0,200,13,2150,9,320,350,110.0,0.3,0.1962,0.1496,0.5347,0.0028,0.0136,0.0469,0.019,0.0439,0.001,0.003,0.0002,0.0008,0.0018,0.0021,0.0005,0.0058,0.0026,0.0001,0.001,30014817,0.01,7,1,2305.0
2020-07-27,2020-07-27 10:12:03,Arm500,DOC 34028-2016,159.744,0,42,1,2,160.496,160.096,12.0,1565.0,0.4,3.0,9861.0,200,13,2150,9,320,350,110.0,0.3,0.1962,0.1496,0.5347,0.0028,0.0136,0.0469,0.019,0.0439,0.001,0.003,0.0002,0.0008,0.0018,0.0021,0.0005,0.0058,0.0026,0.0001,0.001,30014824,0.01,14,6,6774.0
2020-07-27,2020-07-27 10:12:03,Arm500,DOC 34028-2016,159.744,0,42,1,2,160.496,160.096,12.0,1565.0,0.4,3.0,11961.0,200,13,2150,9,320,350,110.0,0.3,0.1962,0.1496,0.5347,0.0028,0.0136,0.0469,0.019,0.0439,0.001,0.003,0.0002,0.0008,0.0018,0.0021,0.0005,0.0058,0.0026,0.0001,0.001,30014808,0.01,10,4,4077.0
2020-07-27,2020-07-27 10:12:03,Arm500,DOC 34028-2016,159.744,0,42,1,2,160.496,160.096,12.0,1565.0,0.4,3.0,9693.0,200,13,2150,9,320,350,110.0,0.3,0.1962,0.1496,0.5347,0.0028,0.0136,0.0469,0.019,0.0439,0.001,0.003,0.0002,0.0008,0.0018,0.0021,0.0005,0.0058,0.0026,0.0001,0.001,30014821,0.01,12,2,2124.0
2020-07-27,2020-07-27 10:53:43,Arm500,DOC 34028-2016,156.672,0,43,1,2,157.417,157.017,6.0,1566.0,0.4,3.0,9886.0,200,13,2150,9,320,350,110.0,0.3,0.1913,0.1547,0.5672,0.0088,0.0152,0.0447,0.0214,0.039,0.0011,0.0029,0.0002,0.0009,0.0025,0.002,0.0013,0.0075,0.0027,0.0002,0.0025,30014824,0.01,14,6,6749.0
2020-07-27,2020-07-27 10:53:43,Arm500,DOC 34028-2016,156.672,0,43,1,2,157.417,157.017,6.0,1566.0,0.4,3.0,9454.0,200,13,2150,9,320,350,110.0,0.3,0.1913,0.1547,0.5672,0.0088,0.0152,0.0447,0.0214,0.039,0.0011,0.0029,0.0002,0.0009,0.0025,0.002,0.0013,0.0075,0.0027,0.0002,0.0025,30014817,0.01,7,1,2280.0
2020-07-27,2020-07-27 10:53:43,Arm500,DOC 34028-2016,156.672,0,43,1,2,157.417,157.017,6.0,1566.0,0.4,3.0,1169.0,200,13,2150,9,320,350,110.0,0.3,0.1913,0.1547,0.5672,0.0088,0.0152,0.0447,0.0214,0.039,0.0011,0.0029,0.0002,0.0009,0.0025,0.002,0.0013,0.0075,0.0027,0.0002,0.0025,30014825,0.01,18,5,12863.0
2020-07-27,2020-07-27 10:53:43,Arm500,DOC 34028-2016,156.672,0,43,1,2,157.417,157.017,6.0,1566.0,0.4,3.0,9886.0,200,13,2150,9,320,350,110.0,0.3,0.1913,0.1547,0.5672,0.0088,0.0152,0.0447,0.0214,0.039,0.0011,0.0029,0.0002,0.0009,0.0025,0.002,0.0013,0.0075,0.0027,0.0002,0.0025,30014811,0.01,8,6,1348.0
2020-07-27,2020-07-27 10:53:43,Arm500,DOC 34028-2016,156.672,0,43,1,2,157.417,157.017,6.0,1566.0,0.4,3.0,9721.0,200,13,2150,9,320,350,110.0,0.3,0.1913,0.1547,0.5672,0.0088,0.0152,0.0447,0.0214,0.039,0.0011,0.0029,0.0002,0.0009,0.0025,0.002,0.0013,0.0075,0.0027,0.0002,0.0025,30014821,0.01,12,2,2096.0
2020-07-27,2020-07-27 10:53:43,Arm500,DOC 34028-2016,156.672,0,43,1,2,157.417,157.017,6.0,1566.0,0.4,3.0,11986.0,200,13,2150,9,320,350,110.0,0.3,0.1913,0.1547,0.5672,0.0088,0.0152,0.0447,0.0214,0.039,0.0011,0.0029,0.0002,0.0009,0.0025,0.002,0.0013,0.0075,0.0027,0.0002,0.0025,30014808,0.01,10,4,4052.0
2020-07-27,2020-07-27 10:53:43,Arm500,DOC 34028-2016,156.672,0,43,1,2,157.417,157.017,6.0,1566.0,0.4,3.0,13090.0,200,13,2150,9,320,350,110.0,0.3,0.1913,0.1547,0.5672,0.0088,0.0152,0.0447,0.0214,0.039,0.0011,0.0029,0.0002,0.0009,0.0025,0.002,0.0013,0.0075,0.0027,0.0002,0.0025,30014810,0.01,9,3,5773.0
2020-07-27,2020-07-27 11:28:56,Arm500,DOC 34028-2016,165.888,0,44,1,2,166.653,166.253,10.0,1567.0,0.4,3.0,13118.0,200,13,2150,9,320,350,110.0,0.297,0.194,0.162,0.5354,0.0153,0.0136,0.0417,0.0194,0.0449,0.0011,0.0033,0.0002,0.0008,0.0022,0.0017,0.0006,0.0057,0.0029,0.0,0.003,30014810,0.01,9,3,5745.0
2020-07-27,2020-07-27 11:28:56,Arm500,DOC 34028-2016,165.888,0,44,1,2,166.653,166.253,10.0,1567.0,0.4,3.0,9913.0,200,13,2150,9,320,350,110.0,0.297,0.194,0.162,0.5354,0.0153,0.0136,0.0417,0.0194,0.0449,0.0011,0.0033,0.0002,0.0008,0.0022,0.0017,0.0006,0.0057,0.0029,0.0,0.003,30014811,0.01,8,6,1321.0
2020-07-27,2020-07-27 11:28:56,Arm500,DOC 34028-2016,165.888,0,44,1,2,166.653,166.253,10.0,1567.0,0.4,3.0,9749.0,200,13,2150,9,320,350,110.0,0.297,0.194,0.162,0.5354,0.0153,0.0136,0.0417,0.0194,0.0449,0.0011,0.0033,0.0002,0.0008,0.0022,0.0017,0.0006,0.0057,0.0029,0.0,0.003,30014821,0.01,12,2,2068.0
2020-07-27,2020-07-27 11:28:56,Arm500,DOC 34028-2016,165.888,0,44,1,2,166.653,166.253,10.0,1567.0,0.4,3.0,9913.0,200,13,2150,9,320,350,110.0,0.297,0.194,0.162,0.5354,0.0153,0.0136,0.0417,0.0194,0.0449,0.0011,0.0033,0.0002,0.0008,0.0022,0.0017,0.0006,0.0057,0.0029,0.0,0.003,30014824,0.01,14,6,6722.0
2020-07-27,2020-07-27 11:28:56,Arm500,DOC 34028-2016,165.888,0,44,1,2,166.653,166.253,10.0,1567.0,0.4,3.0,9481.0,200,13,2150,9,320,350,110.0,0.297,0.194,0.162,0.5354,0.0153,0.0136,0.0417,0.0194,0.0449,0.0011,0.0033,0.0002,0.0008,0.0022,0.0017,0.0006,0.0057,0.0029,0.0,0.003,30014817,0.01,7,1,2253.0
2020-07-27,2020-07-27 11:28:56,Arm500,DOC 34028-2016,165.888,0,44,1,2,166.653,166.253,10.0,1567.0,0.4,3.0,12014.0,200,13,2150,9,320,350,110.0,0.297,0.194,0.162,0.5354,0.0153,0.0136,0.0417,0.0194,0.0449,0.0011,0.0033,0.0002,0.0008,0.0022,0.0017,0.0006,0.0057,0.0029,0.0,0.003,30014808,0.01,10,4,4024.0
2020-07-27,2020-07-27 11:28:56,Arm500,DOC 34028-2016,165.888,0,44,1,2,166.653,166.253,10.0,1567.0,0.4,3.0,1197.0,200,13,2150,9,320,350,110.0,0.297,0.194,0.162,0.5354,0.0153,0.0136,0.0417,0.0194,0.0449,0.0011,0.0033,0.0002,0.0008,0.0022,0.0017,0.0006,0.0057,0.0029,0.0,0.003,30014825,0.01,18,5,12835.0
2020-07-27,2020-07-27 12:13:58,Arm500,DOC 34028-2016,162.816,0,45,1,2,163.575,163.175,1.0,1567.0,0.4,3.0,9773.0,200,13,2150,9,320,350,110.0,0.297,0.1935,0.1514,0.5235,0.0094,0.0139,0.0528,0.0217,0.0472,0.001,0.0038,0.0002,0.0009,0.0021,0.002,0.0011,0.006,0.0028,0.0001,0.0016,30014821,0.01,12,2,2044.0
2020-07-27,2020-07-27 12:13:58,Arm500,DOC 34028-2016,162.816,0,45,1,2,163.575,163.175,1.0,1567.0,0.4,3.0,1224.0,200,13,2150,9,320,350,110.0,0.297,0.1935,0.1514,0.5235,0.0094,0.0139,0.0528,0.0217,0.0472,0.001,0.0038,0.0002,0.0009,0.0021,0.002,0.0011,0.006,0.0028,0.0001,0.0016,30014825,0.01,18,5,12808.0
2020-07-27,2020-07-27 12:13:58,Arm500,DOC 34028-2016,162.816,0,45,1,2,163.575,163.175,1.0,1567.0,0.4,3.0,9509.0,200,13,2150,9,320,350,110.0,0.297,0.1935,0.1514,0.5235,0.0094,0.0139,0.0528,0.0217,0.0472,0.001,0.0038,0.0002,0.0009,0.0021,0.002,0.0011,0.006,0.0028,0.0001,0.0016,30014817,0.01,7,1,2225.0
2020-07-27,2020-07-27 12:13:58,Arm500,DOC 34028-2016,162.816,0,45,1,2,163.575,163.175,1.0,1567.0,0.4,3.0,9941.0,200,13,2150,9,320,350,110.0,0.297,0.1935,0.1514,0.5235,0.0094,0.0139,0.0528,0.0217,0.0472,0.001,0.0038,0.0002,0.0009,0.0021,0.002,0.0011,0.006,0.0028,0.0001,0.0016,30014824,0.01,14,6,6694.0
2020-07-27,2020-07-27 12:13:58,Arm500,DOC 34028-2016,162.816,0,45,1,2,163.575,163.175,1.0,1567.0,0.4,3.0,12041.0,200,13,2150,9,320,350,110.0,0.297,0.1935,0.1514,0.5235,0.0094,0.0139,0.0528,0.0217,0.0472,0.001,0.0038,0.0002,0.0009,0.0021,0.002,0.0011,0.006,0.0028,0.0001,0.0016,30014808,0.01,10,4,3997.0
2020-07-27,2020-07-27 12:13:58,Arm500,DOC 34028-2016,162.816,0,45,1,2,163.575,163.175,1.0,1567.0,0.4,3.0,9941.0,200,13,2150,9,320,350,110.0,0.297,0.1935,0.1514,0.5235,0.0094,0.0139,0.0528,0.0217,0.0472,0.001,0.0038,0.0002,0.0009,0.0021,0.002,0.0011,0.006,0.0028,0.0001,0.0016,30014811,0.01,8,6,1293.0
2020-07-27,2020-07-27 12:13:58,Arm500,DOC 34028-2016,162.816,0,45,1,2,163.575,163.175,1.0,1567.0,0.4,3.0,13145.0,200,13,2150,9,320,350,110.0,0.297,0.1935,0.1514,0.5235,0.0094,0.0139,0.0528,0.0217,0.0472,0.001,0.0038,0.0002,0.0009,0.0021,0.002,0.0011,0.006,0.0028,0.0001,0.0016,30014810,0.01,9,3,5718.0
2020-07-27,2020-07-27 12:50:08,Arm500,DOC 34028-2016,153.6,0,46,1,2,154.338,153.938,5.0,1566.0,0.4,3.0,9966.0,200,13,2150,9,320,350,110.0,0.301,0.1968,0.1436,0.5367,0.0085,0.0158,0.0504,0.0191,0.0351,0.0011,0.0042,0.0002,0.0008,0.0024,0.0025,0.0007,0.0059,0.0028,0.0003,0.0014,30014824,0.01,14,6,6669.0
2020-07-27,2020-07-27 12:50:08,Arm500,DOC 34028-2016,153.6,0,46,1,2,154.338,153.938,5.0,1566.0,0.4,3.0,12066.0,200,13,2150,9,320,350,110.0,0.301,0.1968,0.1436,0.5367,0.0085,0.0158,0.0504,0.0191,0.0351,0.0011,0.0042,0.0002,0.0008,0.0024,0.0025,0.0007,0.0059,0.0028,0.0003,0.0014,30014808,0.01,10,4,3972.0
2020-07-27,2020-07-27 12:50:08,Arm500,DOC 34028-2016,153.6,0,46,1,2,154.338,153.938,5.0,1566.0,0.4,3.0,1252.0,200,13,2150,9,320,350,110.0,0.301,0.1968,0.1436,0.5367,0.0085,0.0158,0.0504,0.0191,0.0351,0.0011,0.0042,0.0002,0.0008,0.0024,0.0025,0.0007,0.0059,0.0028,0.0003,0.0014,30014825,0.01,18,5,12780.0
2020-07-27,2020-07-27 12:50:08,Arm500,DOC 34028-2016,153.6,0,46,1,2,154.338,153.938,5.0,1566.0,0.4,3.0,9801.0,200,13,2150,9,320,350,110.0,0.301,0.1968,0.1436,0.5367,0.0085,0.0158,0.0504,0.0191,0.0351,0.0011,0.0042,0.0002,0.0008,0.0024,0.0025,0.0007,0.0059,0.0028,0.0003,0.0014,30014821,0.01,12,2,2016.0
2020-07-27,2020-07-27 12:50:08,Arm500,DOC 34028-2016,153.6,0,46,1,2,154.338,153.938,5.0,1566.0,0.4,3.0,9966.0,200,13,2150,9,320,350,110.0,0.301,0.1968,0.1436,0.5367,0.0085,0.0158,0.0504,0.0191,0.0351,0.0011,0.0042,0.0002,0.0008,0.0024,0.0025,0.0007,0.0059,0.0028,0.0003,0.0014,30014811,0.01,8,6,1268.0
2020-07-27,2020-07-27 12:50:08,Arm500,DOC 34028-2016,153.6,0,46,1,2,154.338,153.938,5.0,1566.0,0.4,3.0,13170.0,200,13,2150,9,320,350,110.0,0.301,0.1968,0.1436,0.5367,0.0085,0.0158,0.0504,0.0191,0.0351,0.0011,0.0042,0.0002,0.0008,0.0024,0.0025,0.0007,0.0059,0.0028,0.0003,0.0014,30014810,0.01,9,3,5693.0
2020-07-27,2020-07-27 12:50:08,Arm500,DOC 34028-2016,153.6,0,46,1,2,154.338,153.938,5.0,1566.0,0.4,3.0,9534.0,200,13,2150,9,320,350,110.0,0.301,0.1968,0.1436,0.5367,0.0085,0.0158,0.0504,0.0191,0.0351,0.0011,0.0042,0.0002,0.0008,0.0024,0.0025,0.0007,0.0059,0.0028,0.0003,0.0014,30014817,0.01,7,1,2200.0
2020-07-27,2020-07-27 13:30:46,Arm500,DOC 34028-2016,162.33,0,47,1,2,171.487,171.087,9.0,1579.0,0.4,3.0,1277.0,200,13,2150,9,320,350,110.0,0.285,0.1794,0.1577,0.5402,0.0069,0.0136,0.0479,0.0237,0.0427,0.0011,0.0037,0.0002,0.0008,0.0022,0.002,0.003,0.0064,0.0027,0.0002,0.002,30014825,0.01,18,5,12755.0
2020-07-27,2020-07-27 13:30:46,Arm500,DOC 34028-2016,162.33,0,47,1,2,171.487,171.087,9.0,1579.0,0.4,3.0,9993.0,200,13,2150,9,320,350,110.0,0.285,0.1794,0.1577,0.5402,0.0069,0.0136,0.0479,0.0237,0.0427,0.0011,0.0037,0.0002,0.0008,0.0022,0.002,0.003,0.0064,0.0027,0.0002,0.002,30014811,0.01,8,6,1241.0
2020-07-27,2020-07-27 13:30:46,Arm500,DOC 34028-2016,162.33,0,47,1,2,171.487,171.087,9.0,1579.0,0.4,3.0,13197.0,200,13,2150,9,320,350,110.0,0.285,0.1794,0.1577,0.5402,0.0069,0.0136,0.0479,0.0237,0.0427,0.0011,0.0037,0.0002,0.0008,0.0022,0.002,0.003,0.0064,0.0027,0.0002,0.002,30014810,0.01,9,3,5666.0
2020-07-27,2020-07-27 13:30:46,Arm500,DOC 34028-2016,162.33,0,47,1,2,171.487,171.087,9.0,1579.0,0.4,3.0,9828.0,200,13,2150,9,320,350,110.0,0.285,0.1794,0.1577,0.5402,0.0069,0.0136,0.0479,0.0237,0.0427,0.0011,0.0037,0.0002,0.0008,0.0022,0.002,0.003,0.0064,0.0027,0.0002,0.002,30014821,0.01,12,2,1989.0
2020-07-27,2020-07-27 13:30:46,Arm500,DOC 34028-2016,162.33,0,47,1,2,171.487,171.087,9.0,1579.0,0.4,3.0,9561.0,200,13,2150,9,320,350,110.0,0.285,0.1794,0.1577,0.5402,0.0069,0.0136,0.0479,0.0237,0.0427,0.0011,0.0037,0.0002,0.0008,0.0022,0.002,0.003,0.0064,0.0027,0.0002,0.002,30014817,0.01,7,1,2173.0
2020-07-27,2020-07-27 13:30:46,Arm500,DOC 34028-2016,162.33,0,47,1,2,171.487,171.087,9.0,1579.0,0.4,3.0,12093.0,200,13,2150,9,320,350,110.0,0.285,0.1794,0.1577,0.5402,0.0069,0.0136,0.0479,0.0237,0.0427,0.0011,0.0037,0.0002,0.0008,0.0022,0.002,0.003,0.0064,0.0027,0.0002,0.002,30014808,0.01,10,4,3945.0
2020-07-27,2020-07-27 13:30:46,Arm500,DOC 34028-2016,162.33,0,47,1,2,171.487,171.087,9.0,1579.0,0.4,3.0,9993.0,200,13,2150,9,320,350,110.0,0.285,0.1794,0.1577,0.5402,0.0069,0.0136,0.0479,0.0237,0.0427,0.0011,0.0037,0.0002,0.0008,0.0022,0.002,0.003,0.0064,0.0027,0.0002,0.002,30014824,0.01,14,6,6642.0
2020-07-27,2020-07-27 15:02:24,Arm500,DOC 34028-2016,156.672,0,1,1,2,158.517,158.117,6.0,1577.0,0.4,2.0,28.0,200,13,2150,9,320,350,110.0,0.383,0.1998,0.179,0.9897,0.0056,0.0128,0.0657,0.0195,0.0356,0.0009,0.0048,0.0004,0.0009,0.0034,0.0022,0.001,0.0085,0.0035,0.0001,0.0024,30014808,0.06,10,4,16010.0
2020-07-27,2020-07-27 15:02:24,Arm500,DOC 34028-2016,156.672,0,1,1,2,158.517,158.117,6.0,1577.0,0.4,2.0,25.0,200,13,2150,9,320,350,110.0,0.383,0.1998,0.179,0.9897,0.0056,0.0128,0.0657,0.0195,0.0356,0.0009,0.0048,0.0004,0.0009,0.0034,0.0022,0.001,0.0085,0.0035,0.0001,0.0024,30014811,0.06,8,6,11209.0
2020-07-27,2020-07-27 15:02:24,Arm500,DOC 34028-2016,156.672,0,1,1,2,158.517,158.117,6.0,1577.0,0.4,2.0,1302.0,200,13,2150,9,320,350,110.0,0.383,0.1998,0.179,0.9897,0.0056,0.0128,0.0657,0.0195,0.0356,0.0009,0.0048,0.0004,0.0009,0.0034,0.0022,0.001,0.0085,0.0035,0.0001,0.0024,30014825,0.06,18,5,12730.0
2020-07-27,2020-07-27 15:02:24,Arm500,DOC 34028-2016,156.672,0,1,1,2,158.517,158.117,6.0,1577.0,0.4,2.0,13222.0,200,13,2150,9,320,350,110.0,0.383,0.1998,0.179,0.9897,0.0056,0.0128,0.0657,0.0195,0.0356,0.0009,0.0048,0.0004,0.0009,0.0034,0.0022,0.001,0.0085,0.0035,0.0001,0.0024,30014810,0.06,9,3,5641.0
2020-07-27,2020-07-27 15:02:24,Arm500,DOC 34028-2016,156.672,0,1,1,2,158.517,158.117,6.0,1577.0,0.4,2.0,25.0,200,13,2150,9,320,350,110.0,0.383,0.1998,0.179,0.9897,0.0056,0.0128,0.0657,0.0195,0.0356,0.0009,0.0048,0.0004,0.0009,0.0034,0.0022,0.001,0.0085,0.0035,0.0001,0.0024,30014824,0.06,14,6,16610.0
2020-07-27,2020-07-27 15:02:24,Arm500,DOC 34028-2016,156.672,0,1,1,2,158.517,158.117,6.0,1577.0,0.4,2.0,9856.0,200,13,2150,9,320,350,110.0,0.383,0.1998,0.179,0.9897,0.0056,0.0128,0.0657,0.0195,0.0356,0.0009,0.0048,0.0004,0.0009,0.0034,0.0022,0.001,0.0085,0.0035,0.0001,0.0024,30014821,0.06,12,2,1961.0
2020-07-27,2020-07-27 15:02:24,Arm500,DOC 34028-2016,156.672,0,1,1,2,158.517,158.117,6.0,1577.0,0.4,2.0,9589.0,200,13,2150,9,320,350,110.0,0.383,0.1998,0.179,0.9897,0.0056,0.0128,0.0657,0.0195,0.0356,0.0009,0.0048,0.0004,0.0009,0.0034,0.0022,0.001,0.0085,0.0035,0.0001,0.0024,30014817,0.06,7,1,2145.0
2020-07-27,2020-07-27 15:50:49,Arm500,DOC 34028-2016,172.032,0,2,1,2,173.81,173.41,10.0,1564.0,0.4,2.0,1320.0,200,13,2150,9,320,350,110.0,0.378,0.2005,0.1823,0.998,0.0044,0.0103,0.0424,0.0059,0.0131,0.0003,0.0024,0.0003,0.001,0.0034,0.0019,0.0008,0.0075,0.0036,0.0001,0.0016,30014825,0.02,18,5,12712.0
2020-07-27,2020-07-27 15:50:49,Arm500,DOC 34028-2016,172.032,0,2,1,2,173.81,173.41,10.0,1564.0,0.4,2.0,58.0,200,13,2150,9,320,350,110.0,0.378,0.2005,0.1823,0.998,0.0044,0.0103,0.0424,0.0059,0.0131,0.0003,0.0024,0.0003,0.001,0.0034,0.0019,0.0008,0.0075,0.0036,0.0001,0.0016,30014808,0.02,10,4,15980.0
2020-07-27,2020-07-27 15:50:49,Arm500,DOC 34028-2016,172.032,0,2,1,2,173.81,173.41,10.0,1564.0,0.4,2.0,9886.0,200,13,2150,9,320,350,110.0,0.378,0.2005,0.1823,0.998,0.0044,0.0103,0.0424,0.0059,0.0131,0.0003,0.0024,0.0003,0.001,0.0034,0.0019,0.0008,0.0075,0.0036,0.0001,0.0016,30014821,0.02,12,2,1931.0
2020-07-27,2020-07-27 15:50:49,Arm500,DOC 34028-2016,172.032,0,2,1,2,173.81,173.41,10.0,1564.0,0.4,2.0,9619.0,200,13,2150,9,320,350,110.0,0.378,0.2005,0.1823,0.998,0.0044,0.0103,0.0424,0.0059,0.0131,0.0003,0.0024,0.0003,0.001,0.0034,0.0019,0.0008,0.0075,0.0036,0.0001,0.0016,30014817,0.02,7,1,2115.0
2020-07-27,2020-07-27 15:50:49,Arm500,DOC 34028-2016,172.032,0,2,1,2,173.81,173.41,10.0,1564.0,0.4,2.0,55.0,200,13,2150,9,320,350,110.0,0.378,0.2005,0.1823,0.998,0.0044,0.0103,0.0424,0.0059,0.0131,0.0003,0.0024,0.0003,0.001,0.0034,0.0019,0.0008,0.0075,0.0036,0.0001,0.0016,30014811,0.02,8,6,11179.0
2020-07-27,2020-07-27 15:50:49,Arm500,DOC 34028-2016,172.032,0,2,1,2,173.81,173.41,10.0,1564.0,0.4,2.0,13252.0,200,13,2150,9,320,350,110.0,0.378,0.2005,0.1823,0.998,0.0044,0.0103,0.0424,0.0059,0.0131,0.0003,0.0024,0.0003,0.001,0.0034,0.0019,0.0008,0.0075,0.0036,0.0001,0.0016,30014810,0.02,9,3,5611.0
2020-07-27,2020-07-27 15:50:49,Arm500,DOC 34028-2016,172.032,0,2,1,2,173.81,173.41,10.0,1564.0,0.4,2.0,55.0,200,13,2150,9,320,350,110.0,0.378,0.2005,0.1823,0.998,0.0044,0.0103,0.0424,0.0059,0.0131,0.0003,0.0024,0.0003,0.001,0.0034,0.0019,0.0008,0.0075,0.0036,0.0001,0.0016,30014824,0.02,14,6,16580.0
2020-07-27,2020-07-27 16:35:24,Arm500,DOC 34028-2016,153.6,0,3,1,2,154.338,153.938,1.0,1565.0,0.4,2.0,89.0,200,13,2150,9,320,350,110.0,0.38,0.197,0.1882,1.0088,0.0089,0.0128,0.0491,0.0189,0.0368,0.0012,0.0032,0.0004,0.0009,0.0034,0.0018,0.0008,0.0074,0.0036,0.0,0.0026,30014808,0.02,10,4,15949.0
2020-07-27,2020-07-27 16:35:24,Arm500,DOC 34028-2016,153.6,0,3,1,2,154.338,153.938,1.0,1565.0,0.4,2.0,86.0,200,13,2150,9,320,350,110.0,0.38,0.197,0.1882,1.0088,0.0089,0.0128,0.0491,0.0189,0.0368,0.0012,0.0032,0.0004,0.0009,0.0034,0.0018,0.0008,0.0074,0.0036,0.0,0.0026,30014824,0.02,14,6,16549.0
2020-07-27,2020-07-27 16:35:24,Arm500,DOC 34028-2016,153.6,0,3,1,2,154.338,153.938,1.0,1565.0,0.4,2.0,9917.0,200,13,2150,9,320,350,110.0,0.38,0.197,0.1882,1.0088,0.0089,0.0128,0.0491,0.0189,0.0368,0.0012,0.0032,0.0004,0.0009,0.0034,0.0018,0.0008,0.0074,0.0036,0.0,0.0026,30014821,0.02,12,2,1900.0
2020-07-27,2020-07-27 16:35:24,Arm500,DOC 34028-2016,153.6,0,3,1,2,154.338,153.938,1.0,1565.0,0.4,2.0,86.0,200,13,2150,9,320,350,110.0,0.38,0.197,0.1882,1.0088,0.0089,0.0128,0.0491,0.0189,0.0368,0.0012,0.0032,0.0004,0.0009,0.0034,0.0018,0.0008,0.0074,0.0036,0.0,0.0026,30014811,0.02,8,6,11148.0
2020-07-27,2020-07-27 16:35:24,Arm500,DOC 34028-2016,153.6,0,3,1,2,154.338,153.938,1.0,1565.0,0.4,2.0,13283.0,200,13,2150,9,320,350,110.0,0.38,0.197,0.1882,1.0088,0.0089,0.0128,0.0491,0.0189,0.0368,0.0012,0.0032,0.0004,0.0009,0.0034,0.0018,0.0008,0.0074,0.0036,0.0,0.0026,30014810,0.02,9,3,5580.0
2020-07-27,2020-07-27 16:35:24,Arm500,DOC 34028-2016,153.6,0,3,1,2,154.338,153.938,1.0,1565.0,0.4,2.0,9650.0,200,13,2150,9,320,350,110.0,0.38,0.197,0.1882,1.0088,0.0089,0.0128,0.0491,0.0189,0.0368,0.0012,0.0032,0.0004,0.0009,0.0034,0.0018,0.0008,0.0074,0.0036,0.0,0.0026,30014817,0.02,7,1,2084.0
2020-07-27,2020-07-27 17:26:00,Arm500,DOC 34028-2016,159.744,0,4,1,2,160.496,160.096,5.0,1566.0,0.4,2.0,120.0,200,13,2150,9,320,350,110.0,0.381,0.1953,0.179,0.9988,0.0044,0.016,0.0642,0.0212,0.0455,0.0014,0.0038,0.0004,0.001,0.0035,0.0021,0.0008,0.0081,0.0034,0.0001,0.004,30014824,0.02,14,6,16515.0
2020-07-27,2020-07-27 17:26:00,Arm500,DOC 34028-2016,159.744,0,4,1,2,160.496,160.096,5.0,1566.0,0.4,2.0,9681.0,200,13,2150,9,320,350,110.0,0.381,0.1953,0.179,0.9988,0.0044,0.016,0.0642,0.0212,0.0455,0.0014,0.0038,0.0004,0.001,0.0035,0.0021,0.0008,0.0081,0.0034,0.0001,0.004,30014817,0.02,7,1,2053.0
2020-07-27,2020-07-27 17:26:00,Arm500,DOC 34028-2016,159.744,0,4,1,2,160.496,160.096,5.0,1566.0,0.4,2.0,13314.0,200,13,2150,9,320,350,110.0,0.381,0.1953,0.179,0.9988,0.0044,0.016,0.0642,0.0212,0.0455,0.0014,0.0038,0.0004,0.001,0.0035,0.0021,0.0008,0.0081,0.0034,0.0001,0.004,30014810,0.02,9,3,5549.0
2020-07-27,2020-07-27 17:26:00,Arm500,DOC 34028-2016,159.744,0,4,1,2,160.496,160.096,5.0,1566.0,0.4,2.0,120.0,200,13,2150,9,320,350,110.0,0.381,0.1953,0.179,0.9988,0.0044,0.016,0.0642,0.0212,0.0455,0.0014,0.0038,0.0004,0.001,0.0035,0.0021,0.0008,0.0081,0.0034,0.0001,0.004,30014811,0.02,8,6,11114.0
2020-07-27,2020-07-27 17:26:00,Arm500,DOC 34028-2016,159.744,0,4,1,2,160.496,160.096,5.0,1566.0,0.4,2.0,9951.0,200,13,2150,9,320,350,110.0,0.381,0.1953,0.179,0.9988,0.0044,0.016,0.0642,0.0212,0.0455,0.0014,0.0038,0.0004,0.001,0.0035,0.0021,0.0008,0.0081,0.0034,0.0001,0.004,30014821,0.02,12,2,1866.0
2020-07-27,2020-07-27 17:26:00,Arm500,DOC 34028-2016,159.744,0,4,1,2,160.496,160.096,5.0,1566.0,0.4,2.0,120.0,200,13,2150,9,320,350,110.0,0.381,0.1953,0.179,0.9988,0.0044,0.016,0.0642,0.0212,0.0455,0.0014,0.0038,0.0004,0.001,0.0035,0.0021,0.0008,0.0081,0.0034,0.0001,0.004,30014808,0.02,10,4,15918.0
2020-07-27,2020-07-27 18:09:23,Arm500,DOC 34028-2016,162.816,0,5,1,2,163.575,163.175,9.0,1569.0,0.4,2.0,151.0,200,13,2150,9,320,350,110.0,0.386,0.1989,0.1839,1.0095,0.0077,0.0185,0.064,0.0225,0.0417,0.0011,0.0038,0.0004,0.0011,0.0037,0.0022,0.0007,0.0069,0.0035,0.0001,0.0014,30014811,0.02,8,6,11083.0
2020-07-27,2020-07-27 18:09:23,Arm500,DOC 34028-2016,162.816,0,5,1,2,163.575,163.175,9.0,1569.0,0.4,2.0,9982.0,200,13,2150,9,320,350,110.0,0.386,0.1989,0.1839,1.0095,0.0077,0.0185,0.064,0.0225,0.0417,0.0011,0.0038,0.0004,0.0011,0.0037,0.0022,0.0007,0.0069,0.0035,0.0001,0.0014,30014821,0.02,12,2,1835.0
2020-07-27,2020-07-27 18:09:23,Arm500,DOC 34028-2016,162.816,0,5,1,2,163.575,163.175,9.0,1569.0,0.4,2.0,9715.0,200,13,2150,9,320,350,110.0,0.386,0.1989,0.1839,1.0095,0.0077,0.0185,0.064,0.0225,0.0417,0.0011,0.0038,0.0004,0.0011,0.0037,0.0022,0.0007,0.0069,0.0035,0.0001,0.0014,30014817,0.02,7,1,2019.0
2020-07-27,2020-07-27 18:09:23,Arm500,DOC 34028-2016,162.816,0,5,1,2,163.575,163.175,9.0,1569.0,0.4,2.0,151.0,200,13,2150,9,320,350,110.0,0.386,0.1989,0.1839,1.0095,0.0077,0.0185,0.064,0.0225,0.0417,0.0011,0.0038,0.0004,0.0011,0.0037,0.0022,0.0007,0.0069,0.0035,0.0001,0.0014,30014824,0.02,14,6,16484.0
2020-07-27,2020-07-27 18:09:23,Arm500,DOC 34028-2016,162.816,0,5,1,2,163.575,163.175,9.0,1569.0,0.4,2.0,13348.0,200,13,2150,9,320,350,110.0,0.386,0.1989,0.1839,1.0095,0.0077,0.0185,0.064,0.0225,0.0417,0.0011,0.0038,0.0004,0.0011,0.0037,0.0022,0.0007,0.0069,0.0035,0.0001,0.0014,30014810,0.02,9,3,5515.0
2020-07-27,2020-07-27 18:09:23,Arm500,DOC 34028-2016,162.816,0,5,1,2,163.575,163.175,9.0,1569.0,0.4,2.0,150.0,200,13,2150,9,320,350,110.0,0.386,0.1989,0.1839,1.0095,0.0077,0.0185,0.064,0.0225,0.0417,0.0011,0.0038,0.0004,0.0011,0.0037,0.0022,0.0007,0.0069,0.0035,0.0001,0.0014,30014808,0.02,10,4,15888.0
2020-07-27,2020-07-27 19:07:18,Arm500,DOC 34028-2016,165.888,0,6,1,2,166.803,166.403,6.0,1566.0,0.4,2.0,178.0,200,13,2150,9,320,350,110.0,0.386,0.1985,0.1882,1.0171,0.0034,0.016,0.0623,0.019,0.037,0.0011,0.0038,0.0003,0.0011,0.0033,0.0023,0.0004,0.0057,0.0035,0.0001,0.0032,30014808,0.02,10,4,15860.0
2020-07-27,2020-07-27 19:07:18,Arm500,DOC 34028-2016,165.888,0,6,1,2,166.803,166.403,6.0,1566.0,0.4,2.0,13375.0,200,13,2150,9,320,350,110.0,0.386,0.1985,0.1882,1.0171,0.0034,0.016,0.0623,0.019,0.037,0.0011,0.0038,0.0003,0.0011,0.0033,0.0023,0.0004,0.0057,0.0035,0.0001,0.0032,30014810,0.02,9,3,5488.0
2020-07-27,2020-07-27 19:07:18,Arm500,DOC 34028-2016,165.888,0,6,1,2,166.803,166.403,6.0,1566.0,0.4,2.0,9742.0,200,13,2150,9,320,350,110.0,0.386,0.1985,0.1882,1.0171,0.0034,0.016,0.0623,0.019,0.037,0.0011,0.0038,0.0003,0.0011,0.0033,0.0023,0.0004,0.0057,0.0035,0.0001,0.0032,30014817,0.02,7,1,1992.0
2020-07-27,2020-07-27 19:07:18,Arm500,DOC 34028-2016,165.888,0,6,1,2,166.803,166.403,6.0,1566.0,0.4,2.0,10012.0,200,13,2150,9,320,350,110.0,0.386,0.1985,0.1882,1.0171,0.0034,0.016,0.0623,0.019,0.037,0.0011,0.0038,0.0003,0.0011,0.0033,0.0023,0.0004,0.0057,0.0035,0.0001,0.0032,30014821,0.02,12,2,1805.0
2020-07-27,2020-07-27 19:07:18,Arm500,DOC 34028-2016,165.888,0,6,1,2,166.803,166.403,6.0,1566.0,0.4,2.0,181.0,200,13,2150,9,320,350,110.0,0.386,0.1985,0.1882,1.0171,0.0034,0.016,0.0623,0.019,0.037,0.0011,0.0038,0.0003,0.0011,0.0033,0.0023,0.0004,0.0057,0.0035,0.0001,0.0032,30014811,0.02,8,6,11053.0
2020-07-27,2020-07-27 19:07:18,Arm500,DOC 34028-2016,165.888,0,6,1,2,166.803,166.403,6.0,1566.0,0.4,2.0,181.0,200,13,2150,9,320,350,110.0,0.386,0.1985,0.1882,1.0171,0.0034,0.016,0.0623,0.019,0.037,0.0011,0.0038,0.0003,0.0011,0.0033,0.0023,0.0004,0.0057,0.0035,0.0001,0.0032,30014824,0.02,14,6,16454.0
2020-07-27,2020-07-27 19:07:18,Arm500,DOC 34028-2016,165.888,0,6,1,2,166.803,166.403,6.0,1566.0,0.4,2.0,1342.0,200,13,2150,9,320,350,110.0,0.386,0.1985,0.1882,1.0171,0.0034,0.016,0.0623,0.019,0.037,0.0011,0.0038,0.0003,0.0011,0.0033,0.0023,0.0004,0.0057,0.0035,0.0001,0.0032,30014825,0.02,18,5,12690.0
2020-07-27,2020-07-27 19:47:01,Arm500,DOC 34028-2016,162.816,0,7,1,2,163.575,163.175,10.0,1564.0,0.4,2.0,209.0,200,7,2155,9,290,350,100.0,0.385,0.2028,0.1785,0.9928,0.0044,0.0172,0.0583,0.0156,0.0382,0.001,0.0031,0.0003,0.001,0.0034,0.0024,0.0006,0.0058,0.0035,0.0001,0.0024,30014824,0.02,14,6,16426.0
2020-07-27,2020-07-27 19:47:01,Arm500,DOC 34028-2016,162.816,0,7,1,2,163.575,163.175,10.0,1564.0,0.4,2.0,203.0,200,7,2155,9,290,350,100.0,0.385,0.2028,0.1785,0.9928,0.0044,0.0172,0.0583,0.0156,0.0382,0.001,0.0031,0.0003,0.001,0.0034,0.0024,0.0006,0.0058,0.0035,0.0001,0.0024,30014808,0.02,10,4,15835.0
2020-07-27,2020-07-27 19:47:01,Arm500,DOC 34028-2016,162.816,0,7,1,2,163.575,163.175,10.0,1564.0,0.4,2.0,209.0,200,7,2155,9,290,350,100.0,0.385,0.2028,0.1785,0.9928,0.0044,0.0172,0.0583,0.0156,0.0382,0.001,0.0031,0.0003,0.001,0.0034,0.0024,0.0006,0.0058,0.0035,0.0001,0.0024,30014811,0.02,8,6,11025.0
2020-07-27,2020-07-27 19:47:01,Arm500,DOC 34028-2016,162.816,0,7,1,2,163.575,163.175,10.0,1564.0,0.4,2.0,13406.0,200,7,2155,9,290,350,100.0,0.385,0.2028,0.1785,0.9928,0.0044,0.0172,0.0583,0.0156,0.0382,0.001,0.0031,0.0003,0.001,0.0034,0.0024,0.0006,0.0058,0.0035,0.0001,0.0024,30014810,0.02,9,3,5457.0
2020-07-27,2020-07-27 19:47:01,Arm500,DOC 34028-2016,162.816,0,7,1,2,163.575,163.175,10.0,1564.0,0.4,2.0,1366.0,200,7,2155,9,290,350,100.0,0.385,0.2028,0.1785,0.9928,0.0044,0.0172,0.0583,0.0156,0.0382,0.001,0.0031,0.0003,0.001,0.0034,0.0024,0.0006,0.0058,0.0035,0.0001,0.0024,30014825,0.02,18,5,12666.0
2020-07-27,2020-07-27 19:47:01,Arm500,DOC 34028-2016,162.816,0,7,1,2,163.575,163.175,10.0,1564.0,0.4,2.0,10040.0,200,7,2155,9,290,350,100.0,0.385,0.2028,0.1785,0.9928,0.0044,0.0172,0.0583,0.0156,0.0382,0.001,0.0031,0.0003,0.001,0.0034,0.0024,0.0006,0.0058,0.0035,0.0001,0.0024,30014821,0.02,12,2,1777.0
2020-07-27,2020-07-27 19:47:01,Arm500,DOC 34028-2016,162.816,0,7,1,2,163.575,163.175,10.0,1564.0,0.4,2.0,9770.0,200,7,2155,9,290,350,100.0,0.385,0.2028,0.1785,0.9928,0.0044,0.0172,0.0583,0.0156,0.0382,0.001,0.0031,0.0003,0.001,0.0034,0.0024,0.0006,0.0058,0.0035,0.0001,0.0024,30014817,0.02,7,1,1964.0
