Repository: khw11044/Iron-CCM-RUL

# 연속 주조기의 RUL 데이터 분석

## RUL Dataset from Continuous Casting Machine

[캐글 페이지](https://www.kaggle.com/datasets/yuriykatser/rul-dataset-from-continuous-casting-machine)

## 도메인 설명 

연주공정: 연주공정은 철강산업에서 철 제품을 생산하는 공정중 하나로 연속주조의 줄임말이다. 액체상태의 용강을 주형에 넣어 고체가 되도록 식히는 과정이며 이 과정을 거쳐, 슬래브, 브룸, 빌렛의 반제품이 만들어진다.
주괴(鑄塊, ingot)란 상대적으로 순도가 높은 물질의 덩어리다. 보통 금속을 가공하기 좋게 주물로 뜬 것을 말한다.

____


연속 주조 기계(이하 'CCM')는 액체 상태의 철강을 주어진 단면의 고체 빌릿으로 변환하는 장치로, 이후 롤링 생산(예: 철근)이 이루어진다.

금형 슬리브는 CCM 금형의 가장 중요하고 빠르게 마모되는 부분이다. 슬리브는 둥근 형태나 프로파일 단면의 수냉식 구리 파이프이다. 용융 금속이 슬리브 벽과 접촉하면 결정화되며, 주괴의 기본 고체 껍질이 형성된다.

**슬리브 운영 중 주요 생산 문제**는 슬리브의 구리 파이프 표면에 결함이 생기고 내부 공간의 프로파일이 변형되어 열 조건이 방해받는 것이다. 이는 결과적으로 주괴의 품질에 영향을 미친다.

File: data/data_noNull.csv (part 65 of 73)
date,sample_time_continuous_caster,steel_type,doc_requirement,"workpiece_weight, tonn",workpiece_slice_geometry_150x150,cast_in_row,alloy_type_open,"alloy_speed, meter/minute","steel_weight_theoretical, tonn","steel_weight, tonn",grab1_num,"steel_temperature_grab1, Celsius deg.","metal_residue_grab1, tonn",grab2_num,"resistance, tonn","swing_frequency, amount/minute","crystallizer_movement, mm","water_consumption, liter/minute","water_temperature_delta, Celsius deg.","water_consumption_secondary_cooling_zone_num1, liter/minute","water_consumption_secondary_cooling_zone_num2, liter/minute","water_consumption_secondary_cooling_zone_num3, liter/minute","Ce, %","C, %","Si, %","Mn,%","S, %","P, %","Cr, %","Ni, %","Cu, %","As, %","Mo, %","Nb, %","Ti, %","V, %","Al, %","Ca, %","N, %","Pb, %","Mg, %","Zn, %",sleeve,"quantity, tonn",num_crystallizer,num_stream,RUL
2020-07-27,2020-07-27 20:18:27,Arm500,DOC 34028-2016,162.816,0,8,1,2,163.575,163.175,1.0,1561.0,0.4,2.0,13433.0,200,7,2155,9,290,350,100.0,0.383,0.1975,0.1845,1.0092,0.0051,0.015,0.0572,0.0195,0.0401,0.0012,0.0036,0.0004,0.0011,0.0036,0.0022,0.0006,0.0071,0.0035,0.0001,0.0019,30014810,0.02,9,3,5430.0
2020-07-27,2020-07-27 20:18:27,Arm500,DOC 34028-2016,162.816,0,8,1,2,163.575,163.175,1.0,1561.0,0.4,2.0,236.0,200,7,2155,9,290,350,100.0,0.383,0.1975,0.1845,1.0092,0.0051,0.015,0.0572,0.0195,0.0401,0.0012,0.0036,0.0004,0.0011,0.0036,0.0022,0.0006,0.0071,0.0035,0.0001,0.0019,30014811,0.02,8,6,10998.0
2020-07-27,2020-07-27 20:18:27,Arm500,DOC 34028-2016,162.816,0,8,1,2,163.575,163.175,1.0,1561.0,0.4,2.0,227.0,200,7,2155,9,290,350,100.0,0.383,0.1975,0.1845,1.0092,0.0051,0.015,0.0572,0.0195,0.0401,0.0012,0.0036,0.0004,0.0011,0.0036,0.0022,0.0006,0.0071,0.0035,0.0001,0.0019,30014808,0.02,10,4,15811.0
2020-07-27,2020-07-27 20:18:27,Arm500,DOC 34028-2016,162.816,0,8,1,2,163.575,163.175,1.0,1561.0,0.4,2.0,9797.0,200,7,2155,9,290,350,100.0,0.383,0.1975,0.1845,1.0092,0.0051,0.015,0.0572,0.0195,0.0401,0.0012,0.0036,0.0004,0.0011,0.0036,0.0022,0.0006,0.0071,0.0035,0.0001,0.0019,30014817,0.02,7,1,1937.0
2020-07-27,2020-07-27 20:18:27,Arm500,DOC 34028-2016,162.816,0,8,1,2,163.575,163.175,1.0,1561.0,0.4,2.0,236.0,200,7,2155,9,290,350,100.0,0.383,0.1975,0.1845,1.0092,0.0051,0.015,0.0572,0.0195,0.0401,0.0012,0.0036,0.0004,0.0011,0.0036,0.0022,0.0006,0.0071,0.0035,0.0001,0.0019,30014824,0.02,14,6,16399.0
2020-07-27,2020-07-27 20:18:27,Arm500,DOC 34028-2016,162.816,0,8,1,2,163.575,163.175,1.0,1561.0,0.4,2.0,10067.0,200,7,2155,9,290,350,100.0,0.383,0.1975,0.1845,1.0092,0.0051,0.015,0.0572,0.0195,0.0401,0.0012,0.0036,0.0004,0.0011,0.0036,0.0022,0.0006,0.0071,0.0035,0.0001,0.0019,30014821,0.02,12,2,1750.0
2020-07-27,2020-07-27 20:18:27,Arm500,DOC 34028-2016,162.816,0,8,1,2,163.575,163.175,1.0,1561.0,0.4,2.0,1394.0,200,7,2155,9,290,350,100.0,0.383,0.1975,0.1845,1.0092,0.0051,0.015,0.0572,0.0195,0.0401,0.0012,0.0036,0.0004,0.0011,0.0036,0.0022,0.0006,0.0071,0.0035,0.0001,0.0019,30014825,0.02,18,5,12638.0
2020-07-27,2020-07-27 21:00:17,Arm500,DOC 34028-2016,159.744,0,9,1,2,160.496,160.096,5.0,1561.0,0.4,2.0,9825.0,200,7,2155,9,290,350,100.0,0.377,0.1883,0.1926,1.0031,0.0062,0.0155,0.0718,0.0253,0.0398,0.0017,0.0092,0.0004,0.0011,0.0038,0.0027,0.0009,0.0082,0.0034,0.0001,0.0017,30014817,0.02,7,1,1909.0
2020-07-27,2020-07-27 21:00:17,Arm500,DOC 34028-2016,159.744,0,9,1,2,160.496,160.096,5.0,1561.0,0.4,2.0,10098.0,200,7,2155,9,290,350,100.0,0.377,0.1883,0.1926,1.0031,0.0062,0.0155,0.0718,0.0253,0.0398,0.0017,0.0092,0.0004,0.0011,0.0038,0.0027,0.0009,0.0082,0.0034,0.0001,0.0017,30014821,0.02,12,2,1719.0
2020-07-27,2020-07-27 21:00:17,Arm500,DOC 34028-2016,159.744,0,9,1,2,160.496,160.096,5.0,1561.0,0.4,2.0,13461.0,200,7,2155,9,290,350,100.0,0.377,0.1883,0.1926,1.0031,0.0062,0.0155,0.0718,0.0253,0.0398,0.0017,0.0092,0.0004,0.0011,0.0038,0.0027,0.0009,0.0082,0.0034,0.0001,0.0017,30014810,0.02,9,3,5402.0
2020-07-27,2020-07-27 21:00:17,Arm500,DOC 34028-2016,159.744,0,9,1,2,160.496,160.096,5.0,1561.0,0.4,2.0,264.0,200,7,2155,9,290,350,100.0,0.377,0.1883,0.1926,1.0031,0.0062,0.0155,0.0718,0.0253,0.0398,0.0017,0.0092,0.0004,0.0011,0.0038,0.0027,0.0009,0.0082,0.0034,0.0001,0.0017,30014811,0.02,8,6,10970.0
2020-07-27,2020-07-27 21:00:17,Arm500,DOC 34028-2016,159.744,0,9,1,2,160.496,160.096,5.0,1561.0,0.4,2.0,264.0,200,7,2155,9,290,350,100.0,0.377,0.1883,0.1926,1.0031,0.0062,0.0155,0.0718,0.0253,0.0398,0.0017,0.0092,0.0004,0.0011,0.0038,0.0027,0.0009,0.0082,0.0034,0.0001,0.0017,30014824,0.02,14,6,16371.0
2020-07-27,2020-07-27 21:00:17,Arm500,DOC 34028-2016,159.744,0,9,1,2,160.496,160.096,5.0,1561.0,0.4,2.0,1418.0,200,7,2155,9,290,350,100.0,0.377,0.1883,0.1926,1.0031,0.0062,0.0155,0.0718,0.0253,0.0398,0.0017,0.0092,0.0004,0.0011,0.0038,0.0027,0.0009,0.0082,0.0034,0.0001,0.0017,30014825,0.02,18,5,12614.0
2020-07-27,2020-07-27 21:00:17,Arm500,DOC 34028-2016,159.744,0,9,1,2,160.496,160.096,5.0,1561.0,0.4,2.0,249.0,200,7,2155,9,290,350,100.0,0.377,0.1883,0.1926,1.0031,0.0062,0.0155,0.0718,0.0253,0.0398,0.0017,0.0092,0.0004,0.0011,0.0038,0.0027,0.0009,0.0082,0.0034,0.0001,0.0017,30014808,0.02,10,4,15789.0
2020-07-27,2020-07-27 21:48:16,Arm500,DOC 34028-2016,165.888,0,10,1,2,166.653,166.253,9.0,1563.0,0.4,2.0,10126.0,200,7,2155,9,290,350,100.0,0.393,0.2046,0.1866,1.0212,0.0082,0.0151,0.0624,0.0185,0.0435,0.0015,0.0035,0.0005,0.0011,0.0037,0.0026,0.0009,0.0086,0.0033,0.0001,0.0023,30014821,0.02,12,2,1691.0
2020-07-27,2020-07-27 21:48:16,Arm500,DOC 34028-2016,165.888,0,10,1,2,166.653,166.253,9.0,1563.0,0.4,2.0,1446.0,200,7,2155,9,290,350,100.0,0.393,0.2046,0.1866,1.0212,0.0082,0.0151,0.0624,0.0185,0.0435,0.0015,0.0035,0.0005,0.0011,0.0037,0.0026,0.0009,0.0086,0.0033,0.0001,0.0023,30014825,0.02,18,5,12586.0
2020-07-27,2020-07-27 21:48:16,Arm500,DOC 34028-2016,165.888,0,10,1,2,166.653,166.253,9.0,1563.0,0.4,2.0,295.0,200,7,2155,9,290,350,100.0,0.393,0.2046,0.1866,1.0212,0.0082,0.0151,0.0624,0.0185,0.0435,0.0015,0.0035,0.0005,0.0011,0.0037,0.0026,0.0009,0.0086,0.0033,0.0001,0.0023,30014811,0.02,8,6,10939.0
2020-07-27,2020-07-27 21:48:16,Arm500,DOC 34028-2016,165.888,0,10,1,2,166.653,166.253,9.0,1563.0,0.4,2.0,270.0,200,7,2155,9,290,350,100.0,0.393,0.2046,0.1866,1.0212,0.0082,0.0151,0.0624,0.0185,0.0435,0.0015,0.0035,0.0005,0.0011,0.0037,0.0026,0.0009,0.0086,0.0033,0.0001,0.0023,30014808,0.02,10,4,15768.0
2020-07-27,2020-07-27 21:48:16,Arm500,DOC 34028-2016,165.888,0,10,1,2,166.653,166.253,9.0,1563.0,0.4,2.0,295.0,200,7,2155,9,290,350,100.0,0.393,0.2046,0.1866,1.0212,0.0082,0.0151,0.0624,0.0185,0.0435,0.0015,0.0035,0.0005,0.0011,0.0037,0.0026,0.0009,0.0086,0.0033,0.0001,0.0023,30014824,0.02,14,6,16340.0
2020-07-27,2020-07-27 21:48:16,Arm500,DOC 34028-2016,165.888,0,10,1,2,166.653,166.253,9.0,1563.0,0.4,2.0,13489.0,200,7,2155,9,290,350,100.0,0.393,0.2046,0.1866,1.0212,0.0082,0.0151,0.0624,0.0185,0.0435,0.0015,0.0035,0.0005,0.0011,0.0037,0.0026,0.0009,0.0086,0.0033,0.0001,0.0023,30014810,0.02,9,3,5374.0
2020-07-27,2020-07-27 21:48:16,Arm500,DOC 34028-2016,165.888,0,10,1,2,166.653,166.253,9.0,1563.0,0.4,2.0,9856.0,200,7,2155,9,290,350,100.0,0.393,0.2046,0.1866,1.0212,0.0082,0.0151,0.0624,0.0185,0.0435,0.0015,0.0035,0.0005,0.0011,0.0037,0.0026,0.0009,0.0086,0.0033,0.0001,0.0023,30014817,0.02,7,1,1878.0
2020-07-27,2020-07-27 22:32:41,Arm500,DOC 34028-2016,162.816,0,11,1,2,163.575,163.175,6.0,1561.0,0.4,2.0,292.0,200,7,2155,9,290,350,100.0,0.379,0.1911,0.1851,1.0263,0.0098,0.0121,0.0577,0.0163,0.0423,0.0012,0.0027,0.0005,0.0012,0.0034,0.0027,0.0013,0.0077,0.0031,0.0001,0.0009,30014808,0.03,10,4,15746.0
2020-07-27,2020-07-27 22:32:41,Arm500,DOC 34028-2016,162.816,0,11,1,2,163.575,163.175,6.0,1561.0,0.4,2.0,322.0,200,7,2155,9,290,350,100.0,0.379,0.1911,0.1851,1.0263,0.0098,0.0121,0.0577,0.0163,0.0423,0.0012,0.0027,0.0005,0.0012,0.0034,0.0027,0.0013,0.0077,0.0031,0.0001,0.0009,30014811,0.03,8,6,10912.0
2020-07-27,2020-07-27 22:32:41,Arm500,DOC 34028-2016,162.816,0,11,1,2,163.575,163.175,6.0,1561.0,0.4,2.0,10156.0,200,7,2155,9,290,350,100.0,0.379,0.1911,0.1851,1.0263,0.0098,0.0121,0.0577,0.0163,0.0423,0.0012,0.0027,0.0005,0.0012,0.0034,0.0027,0.0013,0.0077,0.0031,0.0001,0.0009,30014821,0.03,12,2,1661.0
2020-07-27,2020-07-27 22:32:41,Arm500,DOC 34028-2016,162.816,0,11,1,2,163.575,163.175,6.0,1561.0,0.4,2.0,9883.0,200,7,2155,9,290,350,100.0,0.379,0.1911,0.1851,1.0263,0.0098,0.0121,0.0577,0.0163,0.0423,0.0012,0.0027,0.0005,0.0012,0.0034,0.0027,0.0013,0.0077,0.0031,0.0001,0.0009,30014817,0.03,7,1,1851.0
2020-07-27,2020-07-27 22:32:41,Arm500,DOC 34028-2016,162.816,0,11,1,2,163.575,163.175,6.0,1561.0,0.4,2.0,1474.0,200,7,2155,9,290,350,100.0,0.379,0.1911,0.1851,1.0263,0.0098,0.0121,0.0577,0.0163,0.0423,0.0012,0.0027,0.0005,0.0012,0.0034,0.0027,0.0013,0.0077,0.0031,0.0001,0.0009,30014825,0.03,18,5,12558.0
2020-07-27,2020-07-27 22:32:41,Arm500,DOC 34028-2016,162.816,0,11,1,2,163.575,163.175,6.0,1561.0,0.4,2.0,13516.0,200,7,2155,9,290,350,100.0,0.379,0.1911,0.1851,1.0263,0.0098,0.0121,0.0577,0.0163,0.0423,0.0012,0.0027,0.0005,0.0012,0.0034,0.0027,0.0013,0.0077,0.0031,0.0001,0.0009,30014810,0.03,9,3,5347.0
2020-07-27,2020-07-27 22:32:41,Arm500,DOC 34028-2016,162.816,0,11,1,2,163.575,163.175,6.0,1561.0,0.4,2.0,322.0,200,7,2155,9,290,350,100.0,0.379,0.1911,0.1851,1.0263,0.0098,0.0121,0.0577,0.0163,0.0423,0.0012,0.0027,0.0005,0.0012,0.0034,0.0027,0.0013,0.0077,0.0031,0.0001,0.0009,30014824,0.03,14,6,16313.0
2020-07-27,2020-07-27 23:13:19,Arm500,DOC 34028-2016,168.96,0,12,1,2,169.731,169.331,12.0,1566.0,0.4,2.0,353.0,200,7,2155,9,290,350,100.0,0.359,0.1948,0.1457,0.8843,0.0101,0.0117,0.0566,0.0197,0.0424,0.0015,0.0031,0.0004,0.0008,0.0028,0.0022,0.0011,0.0083,0.0031,0.0002,0.0019,30014824,0.01,14,6,16282.0
2020-07-27,2020-07-27 23:13:19,Arm500,DOC 34028-2016,168.96,0,12,1,2,169.731,169.331,12.0,1566.0,0.4,2.0,1501.0,200,7,2155,9,290,350,100.0,0.359,0.1948,0.1457,0.8843,0.0101,0.0117,0.0566,0.0197,0.0424,0.0015,0.0031,0.0004,0.0008,0.0028,0.0022,0.0011,0.0083,0.0031,0.0002,0.0019,30014825,0.01,18,5,12531.0
2020-07-27,2020-07-27 23:13:19,Arm500,DOC 34028-2016,168.96,0,12,1,2,169.731,169.331,12.0,1566.0,0.4,2.0,353.0,200,7,2155,9,290,350,100.0,0.359,0.1948,0.1457,0.8843,0.0101,0.0117,0.0566,0.0197,0.0424,0.0015,0.0031,0.0004,0.0008,0.0028,0.0022,0.0011,0.0083,0.0031,0.0002,0.0019,30014811,0.01,8,6,10881.0
2020-07-27,2020-07-27 23:13:19,Arm500,DOC 34028-2016,168.96,0,12,1,2,169.731,169.331,12.0,1566.0,0.4,2.0,10184.0,200,7,2155,9,290,350,100.0,0.359,0.1948,0.1457,0.8843,0.0101,0.0117,0.0566,0.0197,0.0424,0.0015,0.0031,0.0004,0.0008,0.0028,0.0022,0.0011,0.0083,0.0031,0.0002,0.0019,30014821,0.01,12,2,1633.0
2020-07-27,2020-07-27 23:13:19,Arm500,DOC 34028-2016,168.96,0,12,1,2,169.731,169.331,12.0,1566.0,0.4,2.0,313.0,200,7,2155,9,290,350,100.0,0.359,0.1948,0.1457,0.8843,0.0101,0.0117,0.0566,0.0197,0.0424,0.0015,0.0031,0.0004,0.0008,0.0028,0.0022,0.0011,0.0083,0.0031,0.0002,0.0019,30014808,0.01,10,4,15725.0
2020-07-27,2020-07-27 23:13:19,Arm500,DOC 34028-2016,168.96,0,12,1,2,169.731,169.331,12.0,1566.0,0.4,2.0,9914.0,200,7,2155,9,290,350,100.0,0.359,0.1948,0.1457,0.8843,0.0101,0.0117,0.0566,0.0197,0.0424,0.0015,0.0031,0.0004,0.0008,0.0028,0.0022,0.0011,0.0083,0.0031,0.0002,0.0019,30014817,0.01,7,1,1820.0
2020-07-27,2020-07-27 23:13:19,Arm500,DOC 34028-2016,168.96,0,12,1,2,169.731,169.331,12.0,1566.0,0.4,2.0,13547.0,200,7,2155,9,290,350,100.0,0.359,0.1948,0.1457,0.8843,0.0101,0.0117,0.0566,0.0197,0.0424,0.0015,0.0031,0.0004,0.0008,0.0028,0.0022,0.0011,0.0083,0.0031,0.0002,0.0019,30014810,0.01,9,3,5316.0
2020-07-27,2020-07-27 23:55:38,Arm500,DOC 34028-2016,165.888,0,13,1,2,166.653,166.253,10.0,1560.0,0.4,2.0,1529.0,200,7,2155,9,290,350,100.0,0.388,0.2038,0.1963,0.9972,0.0069,0.0121,0.062,0.02,0.0384,0.0012,0.0036,0.0004,0.0011,0.0033,0.0027,0.0009,0.009,0.003,0.0001,0.0021,30014825,0.01,18,5,12503.0
2020-07-27,2020-07-27 23:55:38,Arm500,DOC 34028-2016,165.888,0,13,1,2,166.653,166.253,10.0,1560.0,0.4,2.0,335.0,200,7,2155,9,290,350,100.0,0.388,0.2038,0.1963,0.9972,0.0069,0.0121,0.062,0.02,0.0384,0.0012,0.0036,0.0004,0.0011,0.0033,0.0027,0.0009,0.009,0.003,0.0001,0.0021,30014808,0.01,10,4,15703.0
2020-07-27,2020-07-27 23:55:38,Arm500,DOC 34028-2016,165.888,0,13,1,2,166.653,166.253,10.0,1560.0,0.4,2.0,9942.0,200,7,2155,9,290,350,100.0,0.388,0.2038,0.1963,0.9972,0.0069,0.0121,0.062,0.02,0.0384,0.0012,0.0036,0.0004,0.0011,0.0033,0.0027,0.0009,0.009,0.003,0.0001,0.0021,30014817,0.01,7,1,1792.0
2020-07-27,2020-07-27 23:55:38,Arm500,DOC 34028-2016,165.888,0,13,1,2,166.653,166.253,10.0,1560.0,0.4,2.0,384.0,200,7,2155,9,290,350,100.0,0.388,0.2038,0.1963,0.9972,0.0069,0.0121,0.062,0.02,0.0384,0.0012,0.0036,0.0004,0.0011,0.0033,0.0027,0.0009,0.009,0.003,0.0001,0.0021,30014824,0.01,14,6,16251.0
2020-07-27,2020-07-27 23:55:38,Arm500,DOC 34028-2016,165.888,0,13,1,2,166.653,166.253,10.0,1560.0,0.4,2.0,10215.0,200,7,2155,9,290,350,100.0,0.388,0.2038,0.1963,0.9972,0.0069,0.0121,0.062,0.02,0.0384,0.0012,0.0036,0.0004,0.0011,0.0033,0.0027,0.0009,0.009,0.003,0.0001,0.0021,30014821,0.01,12,2,1602.0
2020-07-27,2020-07-27 23:55:38,Arm500,DOC 34028-2016,165.888,0,13,1,2,166.653,166.253,10.0,1560.0,0.4,2.0,384.0,200,7,2155,9,290,350,100.0,0.388,0.2038,0.1963,0.9972,0.0069,0.0121,0.062,0.02,0.0384,0.0012,0.0036,0.0004,0.0011,0.0033,0.0027,0.0009,0.009,0.003,0.0001,0.0021,30014811,0.01,8,6,10850.0
2020-07-27,2020-07-27 23:55:38,Arm500,DOC 34028-2016,165.888,0,13,1,2,166.653,166.253,10.0,1560.0,0.4,2.0,13575.0,200,7,2155,9,290,350,100.0,0.388,0.2038,0.1963,0.9972,0.0069,0.0121,0.062,0.02,0.0384,0.0012,0.0036,0.0004,0.0011,0.0033,0.0027,0.0009,0.009,0.003,0.0001,0.0021,30014810,0.01,9,3,5288.0
2020-07-28,2020-07-28 00:39:51,Arm500,DOC 34028-2016,172.032,0,14,1,2,172.81,172.41,1.0,1564.0,0.4,2.0,414.0,200,7,2155,9,290,350,100.0,0.398,0.2105,0.1911,1.024,0.0098,0.0124,0.0589,0.0206,0.0408,0.0014,0.0031,0.0005,0.0012,0.0034,0.0027,0.0009,0.0081,0.0032,0.0002,0.0028,30014824,0.01,14,6,16221.0
2020-07-28,2020-07-28 00:39:51,Arm500,DOC 34028-2016,172.032,0,14,1,2,172.81,172.41,1.0,1564.0,0.4,2.0,10245.0,200,7,2155,9,290,350,100.0,0.398,0.2105,0.1911,1.024,0.0098,0.0124,0.0589,0.0206,0.0408,0.0014,0.0031,0.0005,0.0012,0.0034,0.0027,0.0009,0.0081,0.0032,0.0002,0.0028,30014821,0.01,12,2,1572.0
2020-07-28,2020-07-28 00:39:51,Arm500,DOC 34028-2016,172.032,0,14,1,2,172.81,172.41,1.0,1564.0,0.4,2.0,13605.0,200,7,2155,9,290,350,100.0,0.398,0.2105,0.1911,1.024,0.0098,0.0124,0.0589,0.0206,0.0408,0.0014,0.0031,0.0005,0.0012,0.0034,0.0027,0.0009,0.0081,0.0032,0.0002,0.0028,30014808,0.01,10,3,2433.0
2020-07-28,2020-07-28 00:39:51,Arm500,DOC 34028-2016,172.032,0,14,1,2,172.81,172.41,1.0,1564.0,0.4,2.0,1556.0,200,7,2155,9,290,350,100.0,0.398,0.2105,0.1911,1.024,0.0098,0.0124,0.0589,0.0206,0.0408,0.0014,0.0031,0.0005,0.0012,0.0034,0.0027,0.0009,0.0081,0.0032,0.0002,0.0028,30014825,0.01,18,5,12476.0
2020-07-28,2020-07-28 00:39:51,Arm500,DOC 34028-2016,172.032,0,14,1,2,172.81,172.41,1.0,1564.0,0.4,2.0,13605.0,200,7,2155,9,290,350,100.0,0.398,0.2105,0.1911,1.024,0.0098,0.0124,0.0589,0.0206,0.0408,0.0014,0.0031,0.0005,0.0012,0.0034,0.0027,0.0009,0.0081,0.0032,0.0002,0.0028,30014810,0.01,9,3,5258.0
2020-07-28,2020-07-28 00:39:51,Arm500,DOC 34028-2016,172.032,0,14,1,2,172.81,172.41,1.0,1564.0,0.4,2.0,9972.0,200,7,2155,9,290,350,100.0,0.398,0.2105,0.1911,1.024,0.0098,0.0124,0.0589,0.0206,0.0408,0.0014,0.0031,0.0005,0.0012,0.0034,0.0027,0.0009,0.0081,0.0032,0.0002,0.0028,30014817,0.01,7,1,1762.0
2020-07-28,2020-07-28 00:39:51,Arm500,DOC 34028-2016,172.032,0,14,1,2,172.81,172.41,1.0,1564.0,0.4,2.0,9972.0,200,7,2155,9,290,350,100.0,0.398,0.2105,0.1911,1.024,0.0098,0.0124,0.0589,0.0206,0.0408,0.0014,0.0031,0.0005,0.0012,0.0034,0.0027,0.0009,0.0081,0.0032,0.0002,0.0028,83898,0.01,8,1,344.0
2020-07-28,2020-07-28 02:04:47,Arm500,DOC 34028-2016,168.96,0,16,1,2,169.731,169.331,5.0,1562.0,0.4,2.0,10301.0,200,7,2155,9,290,350,100.0,0.392,0.2009,0.2428,1.0434,0.0066,0.0144,0.0579,0.0203,0.0398,0.0012,0.0028,0.0005,0.0016,0.0035,0.0032,0.0014,0.0096,0.0032,0.0002,0.0016,30014821,0.01,12,2,1516.0
2020-07-28,2020-07-28 02:04:47,Arm500,DOC 34028-2016,168.96,0,16,1,2,169.731,169.331,5.0,1562.0,0.4,2.0,1609.0,200,7,2155,9,290,350,100.0,0.392,0.2009,0.2428,1.0434,0.0066,0.0144,0.0579,0.0203,0.0398,0.0012,0.0028,0.0005,0.0016,0.0035,0.0032,0.0014,0.0096,0.0032,0.0002,0.0016,30014825,0.01,18,5,12423.0
2020-07-28,2020-07-28 02:04:47,Arm500,DOC 34028-2016,168.96,0,16,1,2,169.731,169.331,5.0,1562.0,0.4,2.0,13664.0,200,7,2155,9,290,350,100.0,0.392,0.2009,0.2428,1.0434,0.0066,0.0144,0.0579,0.0203,0.0398,0.0012,0.0028,0.0005,0.0016,0.0035,0.0032,0.0014,0.0096,0.0032,0.0002,0.0016,30014808,0.01,10,3,2374.0
2020-07-28,2020-07-28 02:04:47,Arm500,DOC 34028-2016,168.96,0,16,1,2,169.731,169.331,5.0,1562.0,0.4,2.0,10031.0,200,7,2155,9,290,350,100.0,0.392,0.2009,0.2428,1.0434,0.0066,0.0144,0.0579,0.0203,0.0398,0.0012,0.0028,0.0005,0.0016,0.0035,0.0032,0.0014,0.0096,0.0032,0.0002,0.0016,83898,0.01,8,1,285.0
2020-07-28,2020-07-28 02:04:47,Arm500,DOC 34028-2016,168.96,0,16,1,2,169.731,169.331,5.0,1562.0,0.4,2.0,13664.0,200,7,2155,9,290,350,100.0,0.392,0.2009,0.2428,1.0434,0.0066,0.0144,0.0579,0.0203,0.0398,0.0012,0.0028,0.0005,0.0016,0.0035,0.0032,0.0014,0.0096,0.0032,0.0002,0.0016,30014810,0.01,9,3,5199.0
2020-07-28,2020-07-28 02:04:47,Arm500,DOC 34028-2016,168.96,0,16,1,2,169.731,169.331,5.0,1562.0,0.4,2.0,473.0,200,7,2155,9,290,350,100.0,0.392,0.2009,0.2428,1.0434,0.0066,0.0144,0.0579,0.0203,0.0398,0.0012,0.0028,0.0005,0.0016,0.0035,0.0032,0.0014,0.0096,0.0032,0.0002,0.0016,30014824,0.01,14,6,16162.0
2020-07-28,2020-07-28 02:04:47,Arm500,DOC 34028-2016,168.96,0,16,1,2,169.731,169.331,5.0,1562.0,0.4,2.0,10031.0,200,7,2155,9,290,350,100.0,0.392,0.2009,0.2428,1.0434,0.0066,0.0144,0.0579,0.0203,0.0398,0.0012,0.0028,0.0005,0.0016,0.0035,0.0032,0.0014,0.0096,0.0032,0.0002,0.0016,30014817,0.01,7,1,1703.0
2020-07-28,2020-07-28 02:50:03,Arm500,DOC 34028-2016,162.816,0,17,1,2,163.575,163.175,12.0,1561.0,0.4,2.0,500.0,200,7,2155,9,290,350,100.0,0.377,0.1897,0.1866,1.0201,0.0079,0.0127,0.0586,0.0196,0.0425,0.001,0.0029,0.0005,0.001,0.0033,0.0023,0.0008,0.0089,0.003,0.0002,0.001,30014824,0.01,14,6,16135.0
2020-07-28,2020-07-28 02:50:03,Arm500,DOC 34028-2016,162.816,0,17,1,2,163.575,163.175,12.0,1561.0,0.4,2.0,10331.0,200,7,2155,9,290,350,100.0,0.377,0.1897,0.1866,1.0201,0.0079,0.0127,0.0586,0.0196,0.0425,0.001,0.0029,0.0005,0.001,0.0033,0.0023,0.0008,0.0089,0.003,0.0002,0.001,30014821,0.01,12,2,1486.0
2020-07-28,2020-07-28 02:50:03,Arm500,DOC 34028-2016,162.816,0,17,1,2,163.575,163.175,12.0,1561.0,0.4,2.0,10058.0,200,7,2155,9,290,350,100.0,0.377,0.1897,0.1866,1.0201,0.0079,0.0127,0.0586,0.0196,0.0425,0.001,0.0029,0.0005,0.001,0.0033,0.0023,0.0008,0.0089,0.003,0.0002,0.001,30014817,0.01,7,1,1676.0
2020-07-28,2020-07-28 02:50:03,Arm500,DOC 34028-2016,162.816,0,17,1,2,163.575,163.175,12.0,1561.0,0.4,2.0,13691.0,200,7,2155,9,290,350,100.0,0.377,0.1897,0.1866,1.0201,0.0079,0.0127,0.0586,0.0196,0.0425,0.001,0.0029,0.0005,0.001,0.0033,0.0023,0.0008,0.0089,0.003,0.0002,0.001,30014810,0.01,9,3,5172.0
2020-07-28,2020-07-28 02:50:03,Arm500,DOC 34028-2016,162.816,0,17,1,2,163.575,163.175,12.0,1561.0,0.4,2.0,1636.0,200,7,2155,9,290,350,100.0,0.377,0.1897,0.1866,1.0201,0.0079,0.0127,0.0586,0.0196,0.0425,0.001,0.0029,0.0005,0.001,0.0033,0.0023,0.0008,0.0089,0.003,0.0002,0.001,30014825,0.01,18,5,12396.0
2020-07-28,2020-07-28 02:50:03,Arm500,DOC 34028-2016,162.816,0,17,1,2,163.575,163.175,12.0,1561.0,0.4,2.0,10058.0,200,7,2155,9,290,350,100.0,0.377,0.1897,0.1866,1.0201,0.0079,0.0127,0.0586,0.0196,0.0425,0.001,0.0029,0.0005,0.001,0.0033,0.0023,0.0008,0.0089,0.003,0.0002,0.001,83898,0.01,8,1,258.0
2020-07-28,2020-07-28 02:50:03,Arm500,DOC 34028-2016,162.816,0,17,1,2,163.575,163.175,12.0,1561.0,0.4,2.0,13691.0,200,7,2155,9,290,350,100.0,0.377,0.1897,0.1866,1.0201,0.0079,0.0127,0.0586,0.0196,0.0425,0.001,0.0029,0.0005,0.001,0.0033,0.0023,0.0008,0.0089,0.003,0.0002,0.001,30014808,0.01,10,3,2347.0
2020-07-28,2020-07-28 03:27:15,Arm500,DOC 34028-2016,162.816,0,18,1,2,163.575,163.175,10.0,1574.0,0.4,2.0,10359.0,200,7,2155,9,290,350,100.0,0.387,0.1999,0.2008,1.0156,0.0048,0.0127,0.0612,0.0193,0.0459,0.0012,0.0034,0.0005,0.0013,0.0035,0.003,0.0012,0.009,0.003,0.0002,0.0015,30014821,0.01,12,2,1458.0
2020-07-28,2020-07-28 03:27:15,Arm500,DOC 34028-2016,162.816,0,18,1,2,163.575,163.175,10.0,1574.0,0.4,2.0,10086.0,200,7,2155,9,290,350,100.0,0.387,0.1999,0.2008,1.0156,0.0048,0.0127,0.0612,0.0193,0.0459,0.0012,0.0034,0.0005,0.0013,0.0035,0.003,0.0012,0.009,0.003,0.0002,0.0015,30014817,0.01,7,1,1648.0
2020-07-28,2020-07-28 03:27:15,Arm500,DOC 34028-2016,162.816,0,18,1,2,163.575,163.175,10.0,1574.0,0.4,2.0,1664.0,200,7,2155,9,290,350,100.0,0.387,0.1999,0.2008,1.0156,0.0048,0.0127,0.0612,0.0193,0.0459,0.0012,0.0034,0.0005,0.0013,0.0035,0.003,0.0012,0.009,0.003,0.0002,0.0015,30014825,0.01,18,5,12368.0
2020-07-28,2020-07-28 03:27:15,Arm500,DOC 34028-2016,162.816,0,18,1,2,163.575,163.175,10.0,1574.0,0.4,2.0,13719.0,200,7,2155,9,290,350,100.0,0.387,0.1999,0.2008,1.0156,0.0048,0.0127,0.0612,0.0193,0.0459,0.0012,0.0034,0.0005,0.0013,0.0035,0.003,0.0012,0.009,0.003,0.0002,0.0015,30014808,0.01,10,3,2319.0
2020-07-28,2020-07-28 03:27:15,Arm500,DOC 34028-2016,162.816,0,18,1,2,163.575,163.175,10.0,1574.0,0.4,2.0,13719.0,200,7,2155,9,290,350,100.0,0.387,0.1999,0.2008,1.0156,0.0048,0.0127,0.0612,0.0193,0.0459,0.0012,0.0034,0.0005,0.0013,0.0035,0.003,0.0012,0.009,0.003,0.0002,0.0015,30014810,0.01,9,3,5144.0
2020-07-28,2020-07-28 03:27:15,Arm500,DOC 34028-2016,162.816,0,18,1,2,163.575,163.175,10.0,1574.0,0.4,2.0,531.0,200,7,2155,9,290,350,100.0,0.387,0.1999,0.2008,1.0156,0.0048,0.0127,0.0612,0.0193,0.0459,0.0012,0.0034,0.0005,0.0013,0.0035,0.003,0.0012,0.009,0.003,0.0002,0.0015,30014824,0.01,14,6,16104.0
2020-07-28,2020-07-28 03:27:15,Arm500,DOC 34028-2016,162.816,0,18,1,2,163.575,163.175,10.0,1574.0,0.4,2.0,10086.0,200,7,2155,9,290,350,100.0,0.387,0.1999,0.2008,1.0156,0.0048,0.0127,0.0612,0.0193,0.0459,0.0012,0.0034,0.0005,0.0013,0.0035,0.003,0.0012,0.009,0.003,0.0002,0.0015,83898,0.01,8,1,230.0
2020-07-28,2020-07-28 04:14:02,Arm500,DOC 34028-2016,168.96,0,19,1,2,169.731,169.331,1.0,1561.0,0.4,2.0,562.0,200,7,2155,9,290,350,100.0,0.384,0.1968,0.2269,1.0262,0.005,0.0134,0.0562,0.0211,0.0362,0.0012,0.0031,0.0005,0.0016,0.0034,0.0032,0.0011,0.0096,0.0031,0.0002,0.001,30014824,0.01,14,6,16073.0
2020-07-28,2020-07-28 04:14:02,Arm500,DOC 34028-2016,168.96,0,19,1,2,169.731,169.331,1.0,1561.0,0.4,2.0,10116.0,200,7,2155,9,290,350,100.0,0.384,0.1968,0.2269,1.0262,0.005,0.0134,0.0562,0.0211,0.0362,0.0012,0.0031,0.0005,0.0016,0.0034,0.0032,0.0011,0.0096,0.0031,0.0002,0.001,30014817,0.01,7,1,1618.0
2020-07-28,2020-07-28 04:14:02,Arm500,DOC 34028-2016,168.96,0,19,1,2,169.731,169.331,1.0,1561.0,0.4,2.0,13749.0,200,7,2155,9,290,350,100.0,0.384,0.1968,0.2269,1.0262,0.005,0.0134,0.0562,0.0211,0.0362,0.0012,0.0031,0.0005,0.0016,0.0034,0.0032,0.0011,0.0096,0.0031,0.0002,0.001,30014810,0.01,9,3,5114.0
2020-07-28,2020-07-28 04:14:02,Arm500,DOC 34028-2016,168.96,0,19,1,2,169.731,169.331,1.0,1561.0,0.4,2.0,10390.0,200,7,2155,9,290,350,100.0,0.384,0.1968,0.2269,1.0262,0.005,0.0134,0.0562,0.0211,0.0362,0.0012,0.0031,0.0005,0.0016,0.0034,0.0032,0.0011,0.0096,0.0031,0.0002,0.001,30014821,0.01,12,2,1427.0
2020-07-28,2020-07-28 04:14:02,Arm500,DOC 34028-2016,168.96,0,19,1,2,169.731,169.331,1.0,1561.0,0.4,2.0,13749.0,200,7,2155,9,290,350,100.0,0.384,0.1968,0.2269,1.0262,0.005,0.0134,0.0562,0.0211,0.0362,0.0012,0.0031,0.0005,0.0016,0.0034,0.0032,0.0011,0.0096,0.0031,0.0002,0.001,30014808,0.01,10,3,2289.0
2020-07-28,2020-07-28 04:14:02,Arm500,DOC 34028-2016,168.96,0,19,1,2,169.731,169.331,1.0,1561.0,0.4,2.0,1691.0,200,7,2155,9,290,350,100.0,0.384,0.1968,0.2269,1.0262,0.005,0.0134,0.0562,0.0211,0.0362,0.0012,0.0031,0.0005,0.0016,0.0034,0.0032,0.0011,0.0096,0.0031,0.0002,0.001,30014825,0.01,18,5,12341.0
2020-07-28,2020-07-28 04:14:02,Arm500,DOC 34028-2016,168.96,0,19,1,2,169.731,169.331,1.0,1561.0,0.4,2.0,10116.0,200,7,2155,9,290,350,100.0,0.384,0.1968,0.2269,1.0262,0.005,0.0134,0.0562,0.0211,0.0362,0.0012,0.0031,0.0005,0.0016,0.0034,0.0032,0.0011,0.0096,0.0031,0.0002,0.001,83898,0.01,8,1,200.0
2020-07-28,2020-07-28 04:55:12,Arm500,DOC 34028-2016,156.672,0,20,1,2,157.417,157.017,9.0,1560.0,0.4,2.0,10417.0,200,7,2155,9,290,350,100.0,0.386,0.2011,0.1849,1.021,0.0076,0.0107,0.051,0.019,0.0376,0.0012,0.0031,0.0005,0.0011,0.0031,0.0028,0.0009,0.009,0.0032,0.0002,0.0011,30014821,0.01,12,2,1400.0
2020-07-28,2020-07-28 04:55:12,Arm500,DOC 34028-2016,156.672,0,20,1,2,157.417,157.017,9.0,1560.0,0.4,2.0,13777.0,200,7,2155,9,290,350,100.0,0.386,0.2011,0.1849,1.021,0.0076,0.0107,0.051,0.019,0.0376,0.0012,0.0031,0.0005,0.0011,0.0031,0.0028,0.0009,0.009,0.0032,0.0002,0.0011,30014808,0.01,10,3,2261.0
2020-07-28,2020-07-28 04:55:12,Arm500,DOC 34028-2016,156.672,0,20,1,2,157.417,157.017,9.0,1560.0,0.4,2.0,13777.0,200,7,2155,9,290,350,100.0,0.386,0.2011,0.1849,1.021,0.0076,0.0107,0.051,0.019,0.0376,0.0012,0.0031,0.0005,0.0011,0.0031,0.0028,0.0009,0.009,0.0032,0.0002,0.0011,30014810,0.01,9,3,5086.0
2020-07-28,2020-07-28 04:55:12,Arm500,DOC 34028-2016,156.672,0,20,1,2,157.417,157.017,9.0,1560.0,0.4,2.0,10144.0,200,7,2155,9,290,350,100.0,0.386,0.2011,0.1849,1.021,0.0076,0.0107,0.051,0.019,0.0376,0.0012,0.0031,0.0005,0.0011,0.0031,0.0028,0.0009,0.009,0.0032,0.0002,0.0011,83898,0.01,8,1,172.0
2020-07-28,2020-07-28 04:55:12,Arm500,DOC 34028-2016,156.672,0,20,1,2,157.417,157.017,9.0,1560.0,0.4,2.0,1716.0,200,7,2155,9,290,350,100.0,0.386,0.2011,0.1849,1.021,0.0076,0.0107,0.051,0.019,0.0376,0.0012,0.0031,0.0005,0.0011,0.0031,0.0028,0.0009,0.009,0.0032,0.0002,0.0011,30014825,0.01,18,5,12316.0
2020-07-28,2020-07-28 04:55:12,Arm500,DOC 34028-2016,156.672,0,20,1,2,157.417,157.017,9.0,1560.0,0.4,2.0,10144.0,200,7,2155,9,290,350,100.0,0.386,0.2011,0.1849,1.021,0.0076,0.0107,0.051,0.019,0.0376,0.0012,0.0031,0.0005,0.0011,0.0031,0.0028,0.0009,0.009,0.0032,0.0002,0.0011,30014817,0.01,7,1,1590.0
2020-07-28,2020-07-28 04:55:12,Arm500,DOC 34028-2016,156.672,0,20,1,2,157.417,157.017,9.0,1560.0,0.4,2.0,589.0,200,7,2155,9,290,350,100.0,0.386,0.2011,0.1849,1.021,0.0076,0.0107,0.051,0.019,0.0376,0.0012,0.0031,0.0005,0.0011,0.0031,0.0028,0.0009,0.009,0.0032,0.0002,0.0011,30014824,0.01,14,6,16046.0
2020-07-28,2020-07-28 05:33:05,Arm500,DOC 34028-2016,162.816,0,21,1,2,163.575,163.175,5.0,1560.0,0.4,2.0,620.0,200,7,2155,9,290,350,100.0,0.401,0.2137,0.1863,1.02,0.0081,0.0119,0.0565,0.0204,0.0512,0.0014,0.0041,0.0005,0.0012,0.0032,0.0026,0.001,0.0088,0.0033,0.0001,0.0012,30014824,0.01,14,6,16015.0
2020-07-28,2020-07-28 05:33:05,Arm500,DOC 34028-2016,162.816,0,21,1,2,163.575,163.175,5.0,1560.0,0.4,2.0,1744.0,200,7,2155,9,290,350,100.0,0.401,0.2137,0.1863,1.02,0.0081,0.0119,0.0565,0.0204,0.0512,0.0014,0.0041,0.0005,0.0012,0.0032,0.0026,0.001,0.0088,0.0033,0.0001,0.0012,30014825,0.01,18,5,12288.0
2020-07-28,2020-07-28 05:33:05,Arm500,DOC 34028-2016,162.816,0,21,1,2,163.575,163.175,5.0,1560.0,0.4,2.0,10172.0,200,7,2155,9,290,350,100.0,0.401,0.2137,0.1863,1.02,0.0081,0.0119,0.0565,0.0204,0.0512,0.0014,0.0041,0.0005,0.0012,0.0032,0.0026,0.001,0.0088,0.0033,0.0001,0.0012,30014817,0.01,7,1,1562.0
2020-07-28,2020-07-28 05:33:05,Arm500,DOC 34028-2016,162.816,0,21,1,2,163.575,163.175,5.0,1560.0,0.4,2.0,10172.0,200,7,2155,9,290,350,100.0,0.401,0.2137,0.1863,1.02,0.0081,0.0119,0.0565,0.0204,0.0512,0.0014,0.0041,0.0005,0.0012,0.0032,0.0026,0.001,0.0088,0.0033,0.0001,0.0012,83898,0.01,8,1,144.0
2020-07-28,2020-07-28 05:33:05,Arm500,DOC 34028-2016,162.816,0,21,1,2,163.575,163.175,5.0,1560.0,0.4,2.0,10445.0,200,7,2155,9,290,350,100.0,0.401,0.2137,0.1863,1.02,0.0081,0.0119,0.0565,0.0204,0.0512,0.0014,0.0041,0.0005,0.0012,0.0032,0.0026,0.001,0.0088,0.0033,0.0001,0.0012,30014821,0.01,12,2,1372.0
2020-07-28,2020-07-28 05:33:05,Arm500,DOC 34028-2016,162.816,0,21,1,2,163.575,163.175,5.0,1560.0,0.4,2.0,13805.0,200,7,2155,9,290,350,100.0,0.401,0.2137,0.1863,1.02,0.0081,0.0119,0.0565,0.0204,0.0512,0.0014,0.0041,0.0005,0.0012,0.0032,0.0026,0.001,0.0088,0.0033,0.0001,0.0012,30014810,0.01,9,3,5058.0
2020-07-28,2020-07-28 05:33:05,Arm500,DOC 34028-2016,162.816,0,21,1,2,163.575,163.175,5.0,1560.0,0.4,2.0,13805.0,200,7,2155,9,290,350,100.0,0.401,0.2137,0.1863,1.02,0.0081,0.0119,0.0565,0.0204,0.0512,0.0014,0.0041,0.0005,0.0012,0.0032,0.0026,0.001,0.0088,0.0033,0.0001,0.0012,30014808,0.01,10,3,2233.0
2020-07-28,2020-07-28 06:21:12,Arm500,DOC 34028-2016,168.96,0,22,1,2,169.731,169.331,12.0,1560.0,0.4,2.0,10202.0,200,7,2155,9,290,350,100.0,0.386,0.1948,0.1737,1.0465,0.0098,0.014,0.055,0.0174,0.0539,0.0013,0.0024,0.0005,0.0012,0.0034,0.0025,0.0008,0.0078,0.0034,0.0001,0.0019,83898,0.01,8,1,114.0
2020-07-28,2020-07-28 06:21:12,Arm500,DOC 34028-2016,168.96,0,22,1,2,169.731,169.331,12.0,1560.0,0.4,2.0,1771.0,200,7,2155,9,290,350,100.0,0.386,0.1948,0.1737,1.0465,0.0098,0.014,0.055,0.0174,0.0539,0.0013,0.0024,0.0005,0.0012,0.0034,0.0025,0.0008,0.0078,0.0034,0.0001,0.0019,30014825,0.01,18,5,12261.0
2020-07-28,2020-07-28 06:21:12,Arm500,DOC 34028-2016,168.96,0,22,1,2,169.731,169.331,12.0,1560.0,0.4,2.0,10202.0,200,7,2155,9,290,350,100.0,0.386,0.1948,0.1737,1.0465,0.0098,0.014,0.055,0.0174,0.0539,0.0013,0.0024,0.0005,0.0012,0.0034,0.0025,0.0008,0.0078,0.0034,0.0001,0.0019,30014817,0.01,7,1,1532.0
2020-07-28,2020-07-28 06:21:12,Arm500,DOC 34028-2016,168.96,0,22,1,2,169.731,169.331,12.0,1560.0,0.4,2.0,13835.0,200,7,2155,9,290,350,100.0,0.386,0.1948,0.1737,1.0465,0.0098,0.014,0.055,0.0174,0.0539,0.0013,0.0024,0.0005,0.0012,0.0034,0.0025,0.0008,0.0078,0.0034,0.0001,0.0019,30014810,0.01,9,3,5028.0
2020-07-28,2020-07-28 06:21:12,Arm500,DOC 34028-2016,168.96,0,22,1,2,169.731,169.331,12.0,1560.0,0.4,2.0,648.0,200,7,2155,9,290,350,100.0,0.386,0.1948,0.1737,1.0465,0.0098,0.014,0.055,0.0174,0.0539,0.0013,0.0024,0.0005,0.0012,0.0034,0.0025,0.0008,0.0078,0.0034,0.0001,0.0019,30014824,0.01,14,6,15987.0
2020-07-28,2020-07-28 06:21:12,Arm500,DOC 34028-2016,168.96,0,22,1,2,169.731,169.331,12.0,1560.0,0.4,2.0,13835.0,200,7,2155,9,290,350,100.0,0.386,0.1948,0.1737,1.0465,0.0098,0.014,0.055,0.0174,0.0539,0.0013,0.0024,0.0005,0.0012,0.0034,0.0025,0.0008,0.0078,0.0034,0.0001,0.0019,30014808,0.01,10,3,2203.0
2020-07-28,2020-07-28 06:21:12,Arm500,DOC 34028-2016,168.96,0,22,1,2,169.731,169.331,12.0,1560.0,0.4,2.0,10476.0,200,7,2155,9,290,350,100.0,0.386,0.1948,0.1737,1.0465,0.0098,0.014,0.055,0.0174,0.0539,0.0013,0.0024,0.0005,0.0012,0.0034,0.0025,0.0008,0.0078,0.0034,0.0001,0.0019,30014821,0.01,12,2,1341.0
2020-07-28,2020-07-28 06:56:12,Arm500,DOC 34028-2016,159.744,0,23,1,2,160.496,160.096,10.0,1561.0,0.4,2.0,10503.0,200,7,2155,9,290,350,100.0,0.389,0.198,0.1934,1.0321,0.007,0.0146,0.0634,0.0178,0.0511,0.0012,0.0051,0.0004,0.0012,0.0034,0.0028,0.0009,0.0086,0.0033,0.0001,0.0014,30014821,0.01,12,2,1314.0
2020-07-28,2020-07-28 06:56:12,Arm500,DOC 34028-2016,159.744,0,23,1,2,160.496,160.096,10.0,1561.0,0.4,2.0,678.0,200,7,2155,9,290,350,100.0,0.389,0.198,0.1934,1.0321,0.007,0.0146,0.0634,0.0178,0.0511,0.0012,0.0051,0.0004,0.0012,0.0034,0.0028,0.0009,0.0086,0.0033,0.0001,0.0014,30014824,0.01,14,6,15957.0
2020-07-28,2020-07-28 06:56:12,Arm500,DOC 34028-2016,159.744,0,23,1,2,160.496,160.096,10.0,1561.0,0.4,2.0,10230.0,200,7,2155,9,290,350,100.0,0.389,0.198,0.1934,1.0321,0.007,0.0146,0.0634,0.0178,0.0511,0.0012,0.0051,0.0004,0.0012,0.0034,0.0028,0.0009,0.0086,0.0033,0.0001,0.0014,30014817,0.01,7,1,1504.0
2020-07-28,2020-07-28 06:56:12,Arm500,DOC 34028-2016,159.744,0,23,1,2,160.496,160.096,10.0,1561.0,0.4,2.0,1796.0,200,7,2155,9,290,350,100.0,0.389,0.198,0.1934,1.0321,0.007,0.0146,0.0634,0.0178,0.0511,0.0012,0.0051,0.0004,0.0012,0.0034,0.0028,0.0009,0.0086,0.0033,0.0001,0.0014,30014825,0.01,18,5,12236.0
2020-07-28,2020-07-28 06:56:12,Arm500,DOC 34028-2016,159.744,0,23,1,2,160.496,160.096,10.0,1561.0,0.4,2.0,10230.0,200,7,2155,9,290,350,100.0,0.389,0.198,0.1934,1.0321,0.007,0.0146,0.0634,0.0178,0.0511,0.0012,0.0051,0.0004,0.0012,0.0034,0.0028,0.0009,0.0086,0.0033,0.0001,0.0014,83898,0.01,8,1,86.0
2020-07-28,2020-07-28 06:56:12,Arm500,DOC 34028-2016,159.744,0,23,1,2,160.496,160.096,10.0,1561.0,0.4,2.0,13863.0,200,7,2155,9,290,350,100.0,0.389,0.198,0.1934,1.0321,0.007,0.0146,0.0634,0.0178,0.0511,0.0012,0.0051,0.0004,0.0012,0.0034,0.0028,0.0009,0.0086,0.0033,0.0001,0.0014,30014808,0.01,10,3,2175.0
2020-07-28,2020-07-28 06:56:12,Arm500,DOC 34028-2016,159.744,0,23,1,2,160.496,160.096,10.0,1561.0,0.4,2.0,13863.0,200,7,2155,9,290,350,100.0,0.389,0.198,0.1934,1.0321,0.007,0.0146,0.0634,0.0178,0.0511,0.0012,0.0051,0.0004,0.0012,0.0034,0.0028,0.0009,0.0086,0.0033,0.0001,0.0014,30014810,0.01,9,3,5000.0
2020-07-28,2020-07-28 07:41:21,Arm500,DOC 34028-2016,156.672,0,24,1,2,157.417,157.017,1.0,1560.0,0.4,2.0,10258.0,200,7,2155,9,290,350,100.0,0.377,0.1853,0.1875,1.0556,0.0074,0.0233,0.0527,0.0193,0.0442,0.0013,0.0029,0.0005,0.0013,0.0045,0.0022,0.0007,0.0078,0.0035,0.0001,0.0013,30014817,0.01,7,1,1476.0
2020-07-28,2020-07-28 07:41:21,Arm500,DOC 34028-2016,156.672,0,24,1,2,157.417,157.017,1.0,1560.0,0.4,2.0,10258.0,200,7,2155,9,290,350,100.0,0.377,0.1853,0.1875,1.0556,0.0074,0.0233,0.0527,0.0193,0.0442,0.0013,0.0029,0.0005,0.0013,0.0045,0.0022,0.0007,0.0078,0.0035,0.0001,0.0013,83898,0.01,8,1,58.0
2020-07-28,2020-07-28 07:41:21,Arm500,DOC 34028-2016,156.672,0,24,1,2,157.417,157.017,1.0,1560.0,0.4,2.0,1823.0,200,7,2155,9,290,350,100.0,0.377,0.1853,0.1875,1.0556,0.0074,0.0233,0.0527,0.0193,0.0442,0.0013,0.0029,0.0005,0.0013,0.0045,0.0022,0.0007,0.0078,0.0035,0.0001,0.0013,30014825,0.01,18,5,12209.0
2020-07-28,2020-07-28 07:41:21,Arm500,DOC 34028-2016,156.672,0,24,1,2,157.417,157.017,1.0,1560.0,0.4,2.0,13891.0,200,7,2155,9,290,350,100.0,0.377,0.1853,0.1875,1.0556,0.0074,0.0233,0.0527,0.0193,0.0442,0.0013,0.0029,0.0005,0.0013,0.0045,0.0022,0.0007,0.0078,0.0035,0.0001,0.0013,30014808,0.01,10,3,2147.0
2020-07-28,2020-07-28 07:41:21,Arm500,DOC 34028-2016,156.672,0,24,1,2,157.417,157.017,1.0,1560.0,0.4,2.0,706.0,200,7,2155,9,290,350,100.0,0.377,0.1853,0.1875,1.0556,0.0074,0.0233,0.0527,0.0193,0.0442,0.0013,0.0029,0.0005,0.0013,0.0045,0.0022,0.0007,0.0078,0.0035,0.0001,0.0013,30014824,0.01,14,6,15929.0
2020-07-28,2020-07-28 07:41:21,Arm500,DOC 34028-2016,156.672,0,24,1,2,157.417,157.017,1.0,1560.0,0.4,2.0,13891.0,200,7,2155,9,290,350,100.0,0.377,0.1853,0.1875,1.0556,0.0074,0.0233,0.0527,0.0193,0.0442,0.0013,0.0029,0.0005,0.0013,0.0045,0.0022,0.0007,0.0078,0.0035,0.0001,0.0013,30014810,0.01,9,3,4972.0
2020-07-28,2020-07-28 07:41:21,Arm500,DOC 34028-2016,156.672,0,24,1,2,157.417,157.017,1.0,1560.0,0.4,2.0,10531.0,200,7,2155,9,290,350,100.0,0.377,0.1853,0.1875,1.0556,0.0074,0.0233,0.0527,0.0193,0.0442,0.0013,0.0029,0.0005,0.0013,0.0045,0.0022,0.0007,0.0078,0.0035,0.0001,0.0013,30014821,0.01,12,2,1286.0
2020-07-28,2020-07-28 08:16:01,Arm500,DOC 34028-2016,168.96,0,25,1,2,169.731,169.331,9.0,1561.0,0.4,2.0,10288.0,200,7,2155,9,290,350,100.0,0.376,0.1902,0.1852,1.0167,0.006,0.0199,0.0555,0.0231,0.0377,0.0012,0.0028,0.0006,0.0012,0.0042,0.0022,0.0007,0.0068,0.0035,0.0001,0.0015,30014817,0.01,7,1,1446.0
2020-07-28,2020-07-28 08:16:01,Arm500,DOC 34028-2016,168.96,0,25,1,2,169.731,169.331,9.0,1561.0,0.4,2.0,737.0,200,7,2155,9,290,350,100.0,0.376,0.1902,0.1852,1.0167,0.006,0.0199,0.0555,0.0231,0.0377,0.0012,0.0028,0.0006,0.0012,0.0042,0.0022,0.0007,0.0068,0.0035,0.0001,0.0015,30014824,0.01,14,6,15898.0
2020-07-28,2020-07-28 08:16:01,Arm500,DOC 34028-2016,168.96,0,25,1,2,169.731,169.331,9.0,1561.0,0.4,2.0,13921.0,200,7,2155,9,290,350,100.0,0.376,0.1902,0.1852,1.0167,0.006,0.0199,0.0555,0.0231,0.0377,0.0012,0.0028,0.0006,0.0012,0.0042,0.0022,0.0007,0.0068,0.0035,0.0001,0.0015,30014808,0.01,10,3,2117.0
2020-07-28,2020-07-28 08:16:01,Arm500,DOC 34028-2016,168.96,0,25,1,2,169.731,169.331,9.0,1561.0,0.4,2.0,1851.0,200,7,2155,9,290,350,100.0,0.376,0.1902,0.1852,1.0167,0.006,0.0199,0.0555,0.0231,0.0377,0.0012,0.0028,0.0006,0.0012,0.0042,0.0022,0.0007,0.0068,0.0035,0.0001,0.0015,30014825,0.01,18,5,12181.0
2020-07-28,2020-07-28 08:16:01,Arm500,DOC 34028-2016,168.96,0,25,1,2,169.731,169.331,9.0,1561.0,0.4,2.0,10288.0,200,7,2155,9,290,350,100.0,0.376,0.1902,0.1852,1.0167,0.006,0.0199,0.0555,0.0231,0.0377,0.0012,0.0028,0.0006,0.0012,0.0042,0.0022,0.0007,0.0068,0.0035,0.0001,0.0015,83898,0.01,8,1,28.0
2020-07-28,2020-07-28 08:16:01,Arm500,DOC 34028-2016,168.96,0,25,1,2,169.731,169.331,9.0,1561.0,0.4,2.0,10558.0,200,7,2155,9,290,350,100.0,0.376,0.1902,0.1852,1.0167,0.006,0.0199,0.0555,0.0231,0.0377,0.0012,0.0028,0.0006,0.0012,0.0042,0.0022,0.0007,0.0068,0.0035,0.0001,0.0015,30014821,0.01,12,2,1259.0
2020-07-28,2020-07-28 08:16:01,Arm500,DOC 34028-2016,168.96,0,25,1,2,169.731,169.331,9.0,1561.0,0.4,2.0,13921.0,200,7,2155,9,290,350,100.0,0.376,0.1902,0.1852,1.0167,0.006,0.0199,0.0555,0.0231,0.0377,0.0012,0.0028,0.0006,0.0012,0.0042,0.0022,0.0007,0.0068,0.0035,0.0001,0.0015,30014810,0.01,9,3,4942.0
2020-07-28,2020-07-28 08:53:41,Arm500,DOC 34028-2016,159.527,0,26,1,2,166.438,166.038,5.0,1562.0,0.4,2.0,13952.0,200,13,2155,9,320,350,110.0,0.385,0.1967,0.1966,1.029,0.0059,0.0173,0.0556,0.0238,0.0477,0.001,0.0025,0.0005,0.0012,0.0038,0.0024,0.0008,0.0076,0.0036,0.0001,0.001,30014808,0.01,10,3,2086.0
2020-07-28,2020-07-28 08:53:41,Arm500,DOC 34028-2016,159.527,0,26,1,2,166.438,166.038,5.0,1562.0,0.4,2.0,10316.0,200,13,2155,9,320,350,110.0,0.385,0.1967,0.1966,1.029,0.0059,0.0173,0.0556,0.0238,0.0477,0.001,0.0025,0.0005,0.0012,0.0038,0.0024,0.0008,0.0076,0.0036,0.0001,0.001,83898,0.01,8,1,0.0
2020-07-28,2020-07-28 08:53:41,Arm500,DOC 34028-2016,159.527,0,26,1,2,166.438,166.038,5.0,1562.0,0.4,2.0,764.0,200,13,2155,9,320,350,110.0,0.385,0.1967,0.1966,1.029,0.0059,0.0173,0.0556,0.0238,0.0477,0.001,0.0025,0.0005,0.0012,0.0038,0.0024,0.0008,0.0076,0.0036,0.0001,0.001,30014824,0.01,14,6,15871.0
2020-07-28,2020-07-28 08:53:41,Arm500,DOC 34028-2016,159.527,0,26,1,2,166.438,166.038,5.0,1562.0,0.4,2.0,1876.0,200,13,2155,9,320,350,110.0,0.385,0.1967,0.1966,1.029,0.0059,0.0173,0.0556,0.0238,0.0477,0.001,0.0025,0.0005,0.0012,0.0038,0.0024,0.0008,0.0076,0.0036,0.0001,0.001,30014825,0.01,18,5,12156.0
2020-07-28,2020-07-28 08:53:41,Arm500,DOC 34028-2016,159.527,0,26,1,2,166.438,166.038,5.0,1562.0,0.4,2.0,10586.0,200,13,2155,9,320,350,110.0,0.385,0.1967,0.1966,1.029,0.0059,0.0173,0.0556,0.0238,0.0477,0.001,0.0025,0.0005,0.0012,0.0038,0.0024,0.0008,0.0076,0.0036,0.0001,0.001,30014821,0.01,12,2,1231.0
2020-07-28,2020-07-28 08:53:41,Arm500,DOC 34028-2016,159.527,0,26,1,2,166.438,166.038,5.0,1562.0,0.4,2.0,13952.0,200,13,2155,9,320,350,110.0,0.385,0.1967,0.1966,1.029,0.0059,0.0173,0.0556,0.0238,0.0477,0.001,0.0025,0.0005,0.0012,0.0038,0.0024,0.0008,0.0076,0.0036,0.0001,0.001,30014810,0.01,9,3,4911.0
2020-07-28,2020-07-28 08:53:41,Arm500,DOC 34028-2016,159.527,0,26,1,2,166.438,166.038,5.0,1562.0,0.4,2.0,10316.0,200,13,2155,9,320,350,110.0,0.385,0.1967,0.1966,1.029,0.0059,0.0173,0.0556,0.0238,0.0477,0.001,0.0025,0.0005,0.0012,0.0038,0.0024,0.0008,0.0076,0.0036,0.0001,0.001,30014817,0.01,7,1,1418.0
2020-07-28,2020-07-28 19:09:57,Arm500,DOC 34028-2016,159.744,0,1,1,2,161.416,161.016,12.0,1583.0,0.4,7.0,1901.0,200,7,2155,9,290,350,110.0,0.37,0.1941,0.199,0.9584,0.0031,0.0067,0.0541,0.0206,0.044,0.0009,0.0026,0.0003,0.0011,0.0024,0.0024,0.0012,0.0082,0.0034,0.0001,0.0015,30014825,0.06,18,5,12131.0
2020-07-28,2020-07-28 19:09:57,Arm500,DOC 34028-2016,159.744,0,1,1,2,161.416,161.016,12.0,1583.0,0.4,7.0,28.0,200,7,2155,9,290,350,110.0,0.37,0.1941,0.199,0.9584,0.0031,0.0067,0.0541,0.0206,0.044,0.0009,0.0026,0.0003,0.0011,0.0024,0.0024,0.0012,0.0082,0.0034,0.0001,0.0015,83898,0.06,8,1,10288.0
2020-07-28,2020-07-28 19:09:57,Arm500,DOC 34028-2016,159.744,0,1,1,2,161.416,161.016,12.0,1583.0,0.4,7.0,792.0,200,7,2155,9,290,350,110.0,0.37,0.1941,0.199,0.9584,0.0031,0.0067,0.0541,0.0206,0.044,0.0009,0.0026,0.0003,0.0011,0.0024,0.0024,0.0012,0.0082,0.0034,0.0001,0.0015,30014824,0.06,14,6,15843.0
2020-07-28,2020-07-28 19:09:57,Arm500,DOC 34028-2016,159.744,0,1,1,2,161.416,161.016,12.0,1583.0,0.4,7.0,12121.0,200,7,2155,9,290,350,110.0,0.37,0.1941,0.199,0.9584,0.0031,0.0067,0.0541,0.0206,0.044,0.0009,0.0026,0.0003,0.0011,0.0024,0.0024,0.0012,0.0082,0.0034,0.0001,0.0015,30014810,0.06,9,3,6742.0
2020-07-28,2020-07-28 19:09:57,Arm500,DOC 34028-2016,159.744,0,1,1,2,161.416,161.016,12.0,1583.0,0.4,7.0,10611.0,200,7,2155,9,290,350,110.0,0.37,0.1941,0.199,0.9584,0.0031,0.0067,0.0541,0.0206,0.044,0.0009,0.0026,0.0003,0.0011,0.0024,0.0024,0.0012,0.0082,0.0034,0.0001,0.0015,30014821,0.06,12,2,1206.0
2020-07-28,2020-07-28 19:09:57,Arm500,DOC 34028-2016,159.744,0,1,1,2,161.416,161.016,12.0,1583.0,0.4,7.0,12121.0,200,7,2155,9,290,350,110.0,0.37,0.1941,0.199,0.9584,0.0031,0.0067,0.0541,0.0206,0.044,0.0009,0.0026,0.0003,0.0011,0.0024,0.0024,0.0012,0.0082,0.0034,0.0001,0.0015,30014808,0.06,10,3,3917.0
