Repository: khw11044/Iron-CCM-RUL

# 연속 주조기의 RUL 데이터 분석

## RUL Dataset from Continuous Casting Machine

[캐글 페이지](https://www.kaggle.com/datasets/yuriykatser/rul-dataset-from-continuous-casting-machine)

## 도메인 설명 

연주공정: 연주공정은 철강산업에서 철 제품을 생산하는 공정중 하나로 연속주조의 줄임말이다. 액체상태의 용강을 주형에 넣어 고체가 되도록 식히는 과정이며 이 과정을 거쳐, 슬래브, 브룸, 빌렛의 반제품이 만들어진다.
주괴(鑄塊, ingot)란 상대적으로 순도가 높은 물질의 덩어리다. 보통 금속을 가공하기 좋게 주물로 뜬 것을 말한다.

____


연속 주조 기계(이하 'CCM')는 액체 상태의 철강을 주어진 단면의 고체 빌릿으로 변환하는 장치로, 이후 롤링 생산(예: 철근)이 이루어진다.

금형 슬리브는 CCM 금형의 가장 중요하고 빠르게 마모되는 부분이다. 슬리브는 둥근 형태나 프로파일 단면의 수냉식 구리 파이프이다. 용융 금속이 슬리브 벽과 접촉하면 결정화되며, 주괴의 기본 고체 껍질이 형성된다.

**슬리브 운영 중 주요 생산 문제**는 슬리브의 구리 파이프 표면에 결함이 생기고 내부 공간의 프로파일이 변형되어 열 조건이 방해받는 것이다. 이는 결과적으로 주괴의 품질에 영향을 미친다.

File: data/data_noNull.csv (part 66 of 73)
date,sample_time_continuous_caster,steel_type,doc_requirement,"workpiece_weight, tonn",workpiece_slice_geometry_150x150,cast_in_row,alloy_type_open,"alloy_speed, meter/minute","steel_weight_theoretical, tonn","steel_weight, tonn",grab1_num,"steel_temperature_grab1, Celsius deg.","metal_residue_grab1, tonn",grab2_num,"resistance, tonn","swing_frequency, amount/minute","crystallizer_movement, mm","water_consumption, liter/minute","water_temperature_delta, Celsius deg.","water_consumption_secondary_cooling_zone_num1, liter/minute","water_consumption_secondary_cooling_zone_num2, liter/minute","water_consumption_secondary_cooling_zone_num3, liter/minute","Ce, %","C, %","Si, %","Mn,%","S, %","P, %","Cr, %","Ni, %","Cu, %","As, %","Mo, %","Nb, %","Ti, %","V, %","Al, %","Ca, %","N, %","Pb, %","Mg, %","Zn, %",sleeve,"quantity, tonn",num_crystallizer,num_stream,RUL
2020-07-28,2020-07-28 19:09:57,Arm500,DOC 34028-2016,159.744,0,1,1,2,161.416,161.016,12.0,1583.0,0.4,7.0,28.0,200,7,2155,9,290,350,110.0,0.37,0.1941,0.199,0.9584,0.0031,0.0067,0.0541,0.0206,0.044,0.0009,0.0026,0.0003,0.0011,0.0024,0.0024,0.0012,0.0082,0.0034,0.0001,0.0015,30014817,0.06,7,1,11706.0
2020-07-28,2020-07-28 19:44:54,Arm500,DOC 34028-2016,165.888,0,2,1,2,166.653,166.253,9.0,1581.0,0.4,7.0,58.0,200,7,2155,9,290,350,110.0,0.368,0.1864,0.1852,0.9939,0.0049,0.0143,0.0515,0.0223,0.047,0.001,0.0027,0.0004,0.001,0.0028,0.0025,0.001,0.0073,0.0035,0.0001,0.002,30014817,0.01,7,1,11676.0
2020-07-28,2020-07-28 19:44:54,Arm500,DOC 34028-2016,165.888,0,2,1,2,166.653,166.253,9.0,1581.0,0.4,7.0,12145.0,200,7,2155,9,290,350,110.0,0.368,0.1864,0.1852,0.9939,0.0049,0.0143,0.0515,0.0223,0.047,0.001,0.0027,0.0004,0.001,0.0028,0.0025,0.001,0.0073,0.0035,0.0001,0.002,30014808,0.01,10,3,3893.0
2020-07-28,2020-07-28 19:44:54,Arm500,DOC 34028-2016,165.888,0,2,1,2,166.653,166.253,9.0,1581.0,0.4,7.0,12145.0,200,7,2155,9,290,350,110.0,0.368,0.1864,0.1852,0.9939,0.0049,0.0143,0.0515,0.0223,0.047,0.001,0.0027,0.0004,0.001,0.0028,0.0025,0.001,0.0073,0.0035,0.0001,0.002,30014810,0.01,9,3,6718.0
2020-07-28,2020-07-28 19:44:54,Arm500,DOC 34028-2016,165.888,0,2,1,2,166.653,166.253,9.0,1581.0,0.4,7.0,1928.0,200,7,2155,9,290,350,110.0,0.368,0.1864,0.1852,0.9939,0.0049,0.0143,0.0515,0.0223,0.047,0.001,0.0027,0.0004,0.001,0.0028,0.0025,0.001,0.0073,0.0035,0.0001,0.002,30014825,0.01,18,5,12104.0
2020-07-28,2020-07-28 19:44:54,Arm500,DOC 34028-2016,165.888,0,2,1,2,166.653,166.253,9.0,1581.0,0.4,7.0,10638.0,200,7,2155,9,290,350,110.0,0.368,0.1864,0.1852,0.9939,0.0049,0.0143,0.0515,0.0223,0.047,0.001,0.0027,0.0004,0.001,0.0028,0.0025,0.001,0.0073,0.0035,0.0001,0.002,30014821,0.01,12,2,1179.0
2020-07-28,2020-07-28 19:44:54,Arm500,DOC 34028-2016,165.888,0,2,1,2,166.653,166.253,9.0,1581.0,0.4,7.0,822.0,200,7,2155,9,290,350,110.0,0.368,0.1864,0.1852,0.9939,0.0049,0.0143,0.0515,0.0223,0.047,0.001,0.0027,0.0004,0.001,0.0028,0.0025,0.001,0.0073,0.0035,0.0001,0.002,30014824,0.01,14,6,15813.0
2020-07-28,2020-07-28 19:44:54,Arm500,DOC 34028-2016,165.888,0,2,1,2,166.653,166.253,9.0,1581.0,0.4,7.0,58.0,200,7,2155,9,290,350,110.0,0.368,0.1864,0.1852,0.9939,0.0049,0.0143,0.0515,0.0223,0.047,0.001,0.0027,0.0004,0.001,0.0028,0.0025,0.001,0.0073,0.0035,0.0001,0.002,83898,0.01,8,1,10258.0
2020-07-28,2020-07-28 20:47:38,Arm500,DOC 34028-2016,162.816,0,3,1,2,163.575,163.175,6.0,1587.0,0.4,7.0,1953.0,200,7,2155,9,290,350,110.0,0.379,0.195,0.1819,1.0066,0.0053,0.0187,0.0528,0.0225,0.0441,0.001,0.0023,0.0004,0.001,0.0031,0.0024,0.001,0.0071,0.0032,0.0001,0.0053,30014825,0.01,18,5,12079.0
2020-07-28,2020-07-28 20:47:38,Arm500,DOC 34028-2016,162.816,0,3,1,2,163.575,163.175,6.0,1587.0,0.4,7.0,853.0,200,7,2155,9,290,350,110.0,0.379,0.195,0.1819,1.0066,0.0053,0.0187,0.0528,0.0225,0.0441,0.001,0.0023,0.0004,0.001,0.0031,0.0024,0.001,0.0071,0.0032,0.0001,0.0053,30014824,0.01,14,6,15782.0
2020-07-28,2020-07-28 20:47:38,Arm500,DOC 34028-2016,162.816,0,3,1,2,163.575,163.175,6.0,1587.0,0.4,7.0,89.0,200,7,2155,9,290,350,110.0,0.379,0.195,0.1819,1.0066,0.0053,0.0187,0.0528,0.0225,0.0441,0.001,0.0023,0.0004,0.001,0.0031,0.0024,0.001,0.0071,0.0032,0.0001,0.0053,83898,0.01,8,1,10227.0
2020-07-28,2020-07-28 20:47:38,Arm500,DOC 34028-2016,162.816,0,3,1,2,163.575,163.175,6.0,1587.0,0.4,7.0,12170.0,200,7,2155,9,290,350,110.0,0.379,0.195,0.1819,1.0066,0.0053,0.0187,0.0528,0.0225,0.0441,0.001,0.0023,0.0004,0.001,0.0031,0.0024,0.001,0.0071,0.0032,0.0001,0.0053,30014810,0.01,9,3,6693.0
2020-07-28,2020-07-28 20:47:38,Arm500,DOC 34028-2016,162.816,0,3,1,2,163.575,163.175,6.0,1587.0,0.4,7.0,12170.0,200,7,2155,9,290,350,110.0,0.379,0.195,0.1819,1.0066,0.0053,0.0187,0.0528,0.0225,0.0441,0.001,0.0023,0.0004,0.001,0.0031,0.0024,0.001,0.0071,0.0032,0.0001,0.0053,30014808,0.01,10,3,3868.0
2020-07-28,2020-07-28 20:47:38,Arm500,DOC 34028-2016,162.816,0,3,1,2,163.575,163.175,6.0,1587.0,0.4,7.0,89.0,200,7,2155,9,290,350,110.0,0.379,0.195,0.1819,1.0066,0.0053,0.0187,0.0528,0.0225,0.0441,0.001,0.0023,0.0004,0.001,0.0031,0.0024,0.001,0.0071,0.0032,0.0001,0.0053,30014817,0.01,7,1,11645.0
2020-07-28,2020-07-28 20:47:38,Arm500,DOC 34028-2016,162.816,0,3,1,2,163.575,163.175,6.0,1587.0,0.4,7.0,10666.0,200,7,2155,9,290,350,110.0,0.379,0.195,0.1819,1.0066,0.0053,0.0187,0.0528,0.0225,0.0441,0.001,0.0023,0.0004,0.001,0.0031,0.0024,0.001,0.0071,0.0032,0.0001,0.0053,30014821,0.01,12,2,1151.0
2020-07-28,2020-07-28 21:32:00,Arm500,DOC 34028-2016,165.888,0,4,1,2,166.653,166.253,5.0,1577.0,0.4,7.0,881.0,200,7,2155,9,290,350,110.0,0.378,0.194,0.1859,1.0004,0.0042,0.0191,0.058,0.0235,0.0419,0.001,0.0031,0.0004,0.001,0.0031,0.0026,0.0009,0.0058,0.0034,0.0001,0.0016,30014824,0.01,14,6,15754.0
2020-07-28,2020-07-28 21:32:00,Arm500,DOC 34028-2016,165.888,0,4,1,2,166.653,166.253,5.0,1577.0,0.4,7.0,12194.0,200,7,2155,9,290,350,110.0,0.378,0.194,0.1859,1.0004,0.0042,0.0191,0.058,0.0235,0.0419,0.001,0.0031,0.0004,0.001,0.0031,0.0026,0.0009,0.0058,0.0034,0.0001,0.0016,30014808,0.01,10,3,3844.0
2020-07-28,2020-07-28 21:32:00,Arm500,DOC 34028-2016,165.888,0,4,1,2,166.653,166.253,5.0,1577.0,0.4,7.0,10693.0,200,7,2155,9,290,350,110.0,0.378,0.194,0.1859,1.0004,0.0042,0.0191,0.058,0.0235,0.0419,0.001,0.0031,0.0004,0.001,0.0031,0.0026,0.0009,0.0058,0.0034,0.0001,0.0016,30014821,0.01,12,2,1124.0
2020-07-28,2020-07-28 21:32:00,Arm500,DOC 34028-2016,165.888,0,4,1,2,166.653,166.253,5.0,1577.0,0.4,7.0,1984.0,200,7,2155,9,290,350,110.0,0.378,0.194,0.1859,1.0004,0.0042,0.0191,0.058,0.0235,0.0419,0.001,0.0031,0.0004,0.001,0.0031,0.0026,0.0009,0.0058,0.0034,0.0001,0.0016,30014825,0.01,18,5,12048.0
2020-07-28,2020-07-28 21:32:00,Arm500,DOC 34028-2016,165.888,0,4,1,2,166.653,166.253,5.0,1577.0,0.4,7.0,117.0,200,7,2155,9,290,350,110.0,0.378,0.194,0.1859,1.0004,0.0042,0.0191,0.058,0.0235,0.0419,0.001,0.0031,0.0004,0.001,0.0031,0.0026,0.0009,0.0058,0.0034,0.0001,0.0016,30014817,0.01,7,1,11617.0
2020-07-28,2020-07-28 21:32:00,Arm500,DOC 34028-2016,165.888,0,4,1,2,166.653,166.253,5.0,1577.0,0.4,7.0,12194.0,200,7,2155,9,290,350,110.0,0.378,0.194,0.1859,1.0004,0.0042,0.0191,0.058,0.0235,0.0419,0.001,0.0031,0.0004,0.001,0.0031,0.0026,0.0009,0.0058,0.0034,0.0001,0.0016,30014810,0.01,9,3,6669.0
2020-07-28,2020-07-28 21:32:00,Arm500,DOC 34028-2016,165.888,0,4,1,2,166.653,166.253,5.0,1577.0,0.4,7.0,117.0,200,7,2155,9,290,350,110.0,0.378,0.194,0.1859,1.0004,0.0042,0.0191,0.058,0.0235,0.0419,0.001,0.0031,0.0004,0.001,0.0031,0.0026,0.0009,0.0058,0.0034,0.0001,0.0016,83898,0.01,8,1,10199.0
2020-07-28,2020-07-28 22:23:58,Arm500,DOC 34028-2016,165.888,0,5,1,2,166.653,166.253,10.0,1570.0,0.4,7.0,2011.0,200,7,2155,9,290,350,110.0,0.379,0.195,0.1824,1.0109,0.0048,0.0132,0.0499,0.0216,0.0487,0.0013,0.0033,0.0004,0.0009,0.0028,0.0023,0.0005,0.0074,0.0034,0.0001,0.0016,30014825,0.01,18,5,12021.0
2020-07-28,2020-07-28 22:23:58,Arm500,DOC 34028-2016,165.888,0,5,1,2,166.653,166.253,10.0,1570.0,0.4,7.0,12216.0,200,7,2155,9,290,350,110.0,0.379,0.195,0.1824,1.0109,0.0048,0.0132,0.0499,0.0216,0.0487,0.0013,0.0033,0.0004,0.0009,0.0028,0.0023,0.0005,0.0074,0.0034,0.0001,0.0016,30014808,0.01,10,3,3822.0
2020-07-28,2020-07-28 22:23:58,Arm500,DOC 34028-2016,165.888,0,5,1,2,166.653,166.253,10.0,1570.0,0.4,7.0,144.0,200,7,2155,9,290,350,110.0,0.379,0.195,0.1824,1.0109,0.0048,0.0132,0.0499,0.0216,0.0487,0.0013,0.0033,0.0004,0.0009,0.0028,0.0023,0.0005,0.0074,0.0034,0.0001,0.0016,30014817,0.01,7,1,11590.0
2020-07-28,2020-07-28 22:23:58,Arm500,DOC 34028-2016,165.888,0,5,1,2,166.653,166.253,10.0,1570.0,0.4,7.0,905.0,200,7,2155,9,290,350,110.0,0.379,0.195,0.1824,1.0109,0.0048,0.0132,0.0499,0.0216,0.0487,0.0013,0.0033,0.0004,0.0009,0.0028,0.0023,0.0005,0.0074,0.0034,0.0001,0.0016,30014824,0.01,14,6,15730.0
2020-07-28,2020-07-28 22:23:58,Arm500,DOC 34028-2016,165.888,0,5,1,2,166.653,166.253,10.0,1570.0,0.4,7.0,144.0,200,7,2155,9,290,350,110.0,0.379,0.195,0.1824,1.0109,0.0048,0.0132,0.0499,0.0216,0.0487,0.0013,0.0033,0.0004,0.0009,0.0028,0.0023,0.0005,0.0074,0.0034,0.0001,0.0016,83898,0.01,8,1,10172.0
2020-07-28,2020-07-28 22:23:58,Arm500,DOC 34028-2016,165.888,0,5,1,2,166.653,166.253,10.0,1570.0,0.4,7.0,10721.0,200,7,2155,9,290,350,110.0,0.379,0.195,0.1824,1.0109,0.0048,0.0132,0.0499,0.0216,0.0487,0.0013,0.0033,0.0004,0.0009,0.0028,0.0023,0.0005,0.0074,0.0034,0.0001,0.0016,30014821,0.01,12,2,1096.0
2020-07-28,2020-07-28 22:23:58,Arm500,DOC 34028-2016,165.888,0,5,1,2,166.653,166.253,10.0,1570.0,0.4,7.0,12216.0,200,7,2155,9,290,350,110.0,0.379,0.195,0.1824,1.0109,0.0048,0.0132,0.0499,0.0216,0.0487,0.0013,0.0033,0.0004,0.0009,0.0028,0.0023,0.0005,0.0074,0.0034,0.0001,0.0016,30014810,0.01,9,3,6647.0
2020-07-28,2020-07-28 23:09:30,Arm500,DOC 34028-2016,172.032,0,6,1,2,172.81,172.41,12.0,1569.0,0.4,7.0,172.0,200,7,2155,9,290,350,110.0,0.39,0.2024,0.1871,1.0287,0.0035,0.0156,0.0536,0.0177,0.0495,0.0015,0.0028,0.0004,0.001,0.0028,0.0022,0.0004,0.008,0.0036,0.0001,0.0046,30014817,0.06,7,1,11562.0
2020-07-28,2020-07-28 23:09:30,Arm500,DOC 34028-2016,172.032,0,6,1,2,172.81,172.41,12.0,1569.0,0.4,7.0,933.0,200,7,2155,9,290,350,110.0,0.39,0.2024,0.1871,1.0287,0.0035,0.0156,0.0536,0.0177,0.0495,0.0015,0.0028,0.0004,0.001,0.0028,0.0022,0.0004,0.008,0.0036,0.0001,0.0046,30014824,0.06,14,6,15702.0
2020-07-28,2020-07-28 23:09:30,Arm500,DOC 34028-2016,172.032,0,6,1,2,172.81,172.41,12.0,1569.0,0.4,7.0,10749.0,200,7,2155,9,290,350,110.0,0.39,0.2024,0.1871,1.0287,0.0035,0.0156,0.0536,0.0177,0.0495,0.0015,0.0028,0.0004,0.001,0.0028,0.0022,0.0004,0.008,0.0036,0.0001,0.0046,30014821,0.06,12,2,1068.0
2020-07-28,2020-07-28 23:09:30,Arm500,DOC 34028-2016,172.032,0,6,1,2,172.81,172.41,12.0,1569.0,0.4,7.0,2039.0,200,7,2155,9,290,350,110.0,0.39,0.2024,0.1871,1.0287,0.0035,0.0156,0.0536,0.0177,0.0495,0.0015,0.0028,0.0004,0.001,0.0028,0.0022,0.0004,0.008,0.0036,0.0001,0.0046,30014825,0.06,18,5,11993.0
2020-07-28,2020-07-28 23:09:30,Arm500,DOC 34028-2016,172.032,0,6,1,2,172.81,172.41,12.0,1569.0,0.4,7.0,12253.0,200,7,2155,9,290,350,110.0,0.39,0.2024,0.1871,1.0287,0.0035,0.0156,0.0536,0.0177,0.0495,0.0015,0.0028,0.0004,0.001,0.0028,0.0022,0.0004,0.008,0.0036,0.0001,0.0046,30014808,0.06,10,3,3785.0
2020-07-28,2020-07-28 23:09:30,Arm500,DOC 34028-2016,172.032,0,6,1,2,172.81,172.41,12.0,1569.0,0.4,7.0,172.0,200,7,2155,9,290,350,110.0,0.39,0.2024,0.1871,1.0287,0.0035,0.0156,0.0536,0.0177,0.0495,0.0015,0.0028,0.0004,0.001,0.0028,0.0022,0.0004,0.008,0.0036,0.0001,0.0046,83898,0.06,8,1,10144.0
2020-07-28,2020-07-28 23:09:30,Arm500,DOC 34028-2016,172.032,0,6,1,2,172.81,172.41,12.0,1569.0,0.4,7.0,12253.0,200,7,2155,9,290,350,110.0,0.39,0.2024,0.1871,1.0287,0.0035,0.0156,0.0536,0.0177,0.0495,0.0015,0.0028,0.0004,0.001,0.0028,0.0022,0.0004,0.008,0.0036,0.0001,0.0046,30014810,0.06,9,3,6610.0
2020-07-28,2020-07-28 23:42:20,Arm500,DOC 34028-2016,165.888,0,7,1,2,166.653,166.253,9.0,1568.0,0.4,7.0,12280.0,200,7,2155,9,290,350,110.0,0.373,0.1866,0.196,0.996,0.0037,0.0111,0.0652,0.0305,0.0401,0.0015,0.0084,0.0004,0.001,0.0026,0.0025,0.0005,0.0062,0.0035,0.0001,0.0019,30014810,0.01,9,3,6583.0
2020-07-28,2020-07-28 23:42:20,Arm500,DOC 34028-2016,165.888,0,7,1,2,166.653,166.253,9.0,1568.0,0.4,7.0,960.0,200,7,2155,9,290,350,110.0,0.373,0.1866,0.196,0.996,0.0037,0.0111,0.0652,0.0305,0.0401,0.0015,0.0084,0.0004,0.001,0.0026,0.0025,0.0005,0.0062,0.0035,0.0001,0.0019,30014824,0.01,14,6,15675.0
2020-07-28,2020-07-28 23:42:20,Arm500,DOC 34028-2016,165.888,0,7,1,2,166.653,166.253,9.0,1568.0,0.4,7.0,10776.0,200,7,2155,9,290,350,110.0,0.373,0.1866,0.196,0.996,0.0037,0.0111,0.0652,0.0305,0.0401,0.0015,0.0084,0.0004,0.001,0.0026,0.0025,0.0005,0.0062,0.0035,0.0001,0.0019,30014821,0.01,12,2,1041.0
2020-07-28,2020-07-28 23:42:20,Arm500,DOC 34028-2016,165.888,0,7,1,2,166.653,166.253,9.0,1568.0,0.4,7.0,2069.0,200,7,2155,9,290,350,110.0,0.373,0.1866,0.196,0.996,0.0037,0.0111,0.0652,0.0305,0.0401,0.0015,0.0084,0.0004,0.001,0.0026,0.0025,0.0005,0.0062,0.0035,0.0001,0.0019,30014825,0.01,18,5,11963.0
2020-07-28,2020-07-28 23:42:20,Arm500,DOC 34028-2016,165.888,0,7,1,2,166.653,166.253,9.0,1568.0,0.4,7.0,199.0,200,7,2155,9,290,350,110.0,0.373,0.1866,0.196,0.996,0.0037,0.0111,0.0652,0.0305,0.0401,0.0015,0.0084,0.0004,0.001,0.0026,0.0025,0.0005,0.0062,0.0035,0.0001,0.0019,30014817,0.01,7,1,11535.0
2020-07-28,2020-07-28 23:42:20,Arm500,DOC 34028-2016,165.888,0,7,1,2,166.653,166.253,9.0,1568.0,0.4,7.0,199.0,200,7,2155,9,290,350,110.0,0.373,0.1866,0.196,0.996,0.0037,0.0111,0.0652,0.0305,0.0401,0.0015,0.0084,0.0004,0.001,0.0026,0.0025,0.0005,0.0062,0.0035,0.0001,0.0019,83898,0.01,8,1,10117.0
2020-07-28,2020-07-28 23:42:20,Arm500,DOC 34028-2016,165.888,0,7,1,2,166.653,166.253,9.0,1568.0,0.4,7.0,12280.0,200,7,2155,9,290,350,110.0,0.373,0.1866,0.196,0.996,0.0037,0.0111,0.0652,0.0305,0.0401,0.0015,0.0084,0.0004,0.001,0.0026,0.0025,0.0005,0.0062,0.0035,0.0001,0.0019,30014808,0.01,10,3,3758.0
2020-07-29,2020-07-29 00:30:47,Arm500,DOC 34028-2016,165.888,0,8,1,2,166.653,166.253,6.0,1569.0,0.4,7.0,2097.0,200,7,2155,9,290,350,110.0,0.378,0.1941,0.1955,1.001,0.0042,0.013,0.0592,0.02,0.0396,0.0016,0.0038,0.0004,0.001,0.0028,0.0023,0.0004,0.0066,0.0036,0.0001,0.0027,30014810,0.01,9,5,16766.0
2020-07-29,2020-07-29 00:30:47,Arm500,DOC 34028-2016,165.888,0,8,1,2,166.653,166.253,6.0,1569.0,0.4,7.0,227.0,200,7,2155,9,290,350,110.0,0.378,0.1941,0.1955,1.001,0.0042,0.013,0.0592,0.02,0.0396,0.0016,0.0038,0.0004,0.001,0.0028,0.0023,0.0004,0.0066,0.0036,0.0001,0.0027,83898,0.01,8,1,10089.0
2020-07-29,2020-07-29 00:30:47,Arm500,DOC 34028-2016,165.888,0,8,1,2,166.653,166.253,6.0,1569.0,0.4,7.0,10804.0,200,7,2155,9,290,350,110.0,0.378,0.1941,0.1955,1.001,0.0042,0.013,0.0592,0.02,0.0396,0.0016,0.0038,0.0004,0.001,0.0028,0.0023,0.0004,0.0066,0.0036,0.0001,0.0027,30014817,0.01,7,2,930.0
2020-07-29,2020-07-29 00:30:47,Arm500,DOC 34028-2016,165.888,0,8,1,2,166.653,166.253,6.0,1569.0,0.4,7.0,12308.0,200,7,2155,9,290,350,110.0,0.378,0.1941,0.1955,1.001,0.0042,0.013,0.0592,0.02,0.0396,0.0016,0.0038,0.0004,0.001,0.0028,0.0023,0.0004,0.0066,0.0036,0.0001,0.0027,30014808,0.01,10,3,3730.0
2020-07-29,2020-07-29 00:30:47,Arm500,DOC 34028-2016,165.888,0,8,1,2,166.653,166.253,6.0,1569.0,0.4,7.0,2097.0,200,7,2155,9,290,350,110.0,0.378,0.1941,0.1955,1.001,0.0042,0.013,0.0592,0.02,0.0396,0.0016,0.0038,0.0004,0.001,0.0028,0.0023,0.0004,0.0066,0.0036,0.0001,0.0027,30014825,0.01,18,5,11935.0
2020-07-29,2020-07-29 00:30:47,Arm500,DOC 34028-2016,165.888,0,8,1,2,166.653,166.253,6.0,1569.0,0.4,7.0,10804.0,200,7,2155,9,290,350,110.0,0.378,0.1941,0.1955,1.001,0.0042,0.013,0.0592,0.02,0.0396,0.0016,0.0038,0.0004,0.001,0.0028,0.0023,0.0004,0.0066,0.0036,0.0001,0.0027,30014821,0.01,12,2,1013.0
2020-07-29,2020-07-29 00:30:47,Arm500,DOC 34028-2016,165.888,0,8,1,2,166.653,166.253,6.0,1569.0,0.4,7.0,988.0,200,7,2155,9,290,350,110.0,0.378,0.1941,0.1955,1.001,0.0042,0.013,0.0592,0.02,0.0396,0.0016,0.0038,0.0004,0.001,0.0028,0.0023,0.0004,0.0066,0.0036,0.0001,0.0027,30014824,0.01,14,6,15647.0
2020-07-29,2020-07-29 01:08:43,Arm500,DOC 34028-2016,162.816,0,9,1,2,163.575,163.175,5.0,1566.0,0.4,7.0,2125.0,200,7,2155,9,290,350,110.0,0.374,0.1889,0.1937,1.0113,0.0047,0.0152,0.0558,0.0171,0.0398,0.0013,0.0033,0.0005,0.001,0.0031,0.0022,0.0012,0.0084,0.0036,0.0002,0.0025,30014810,0.04,9,5,16738.0
2020-07-29,2020-07-29 01:08:43,Arm500,DOC 34028-2016,162.816,0,9,1,2,163.575,163.175,5.0,1566.0,0.4,7.0,10828.0,200,7,2155,9,290,350,110.0,0.374,0.1889,0.1937,1.0113,0.0047,0.0152,0.0558,0.0171,0.0398,0.0013,0.0033,0.0005,0.001,0.0031,0.0022,0.0012,0.0084,0.0036,0.0002,0.0025,30014817,0.04,7,2,906.0
2020-07-29,2020-07-29 01:08:43,Arm500,DOC 34028-2016,162.816,0,9,1,2,163.575,163.175,5.0,1566.0,0.4,7.0,12336.0,200,7,2155,9,290,350,110.0,0.374,0.1889,0.1937,1.0113,0.0047,0.0152,0.0558,0.0171,0.0398,0.0013,0.0033,0.0005,0.001,0.0031,0.0022,0.0012,0.0084,0.0036,0.0002,0.0025,30014808,0.04,10,3,3702.0
2020-07-29,2020-07-29 01:08:43,Arm500,DOC 34028-2016,162.816,0,9,1,2,163.575,163.175,5.0,1566.0,0.4,7.0,2125.0,200,7,2155,9,290,350,110.0,0.374,0.1889,0.1937,1.0113,0.0047,0.0152,0.0558,0.0171,0.0398,0.0013,0.0033,0.0005,0.001,0.0031,0.0022,0.0012,0.0084,0.0036,0.0002,0.0025,30014825,0.04,18,5,11907.0
2020-07-29,2020-07-29 01:08:43,Arm500,DOC 34028-2016,162.816,0,9,1,2,163.575,163.175,5.0,1566.0,0.4,7.0,1016.0,200,7,2155,9,290,350,110.0,0.374,0.1889,0.1937,1.0113,0.0047,0.0152,0.0558,0.0171,0.0398,0.0013,0.0033,0.0005,0.001,0.0031,0.0022,0.0012,0.0084,0.0036,0.0002,0.0025,30014824,0.04,14,6,15619.0
2020-07-29,2020-07-29 01:08:43,Arm500,DOC 34028-2016,162.816,0,9,1,2,163.575,163.175,5.0,1566.0,0.4,7.0,10828.0,200,7,2155,9,290,350,110.0,0.374,0.1889,0.1937,1.0113,0.0047,0.0152,0.0558,0.0171,0.0398,0.0013,0.0033,0.0005,0.001,0.0031,0.0022,0.0012,0.0084,0.0036,0.0002,0.0025,30014821,0.04,12,2,989.0
2020-07-29,2020-07-29 01:08:43,Arm500,DOC 34028-2016,162.816,0,9,1,2,163.575,163.175,5.0,1566.0,0.4,7.0,255.0,200,7,2155,9,290,350,110.0,0.374,0.1889,0.1937,1.0113,0.0047,0.0152,0.0558,0.0171,0.0398,0.0013,0.0033,0.0005,0.001,0.0031,0.0022,0.0012,0.0084,0.0036,0.0002,0.0025,83898,0.04,8,1,10061.0
2020-07-29,2020-07-29 01:51:47,Arm500,DOC 34028-2016,165.888,0,10,1,2,166.653,166.253,10.0,1564.0,0.4,7.0,10856.0,200,7,2155,9,290,350,110.0,0.38,0.1975,0.1944,1.0014,0.0033,0.0123,0.0537,0.0155,0.0331,0.0017,0.0034,0.0004,0.001,0.0028,0.0024,0.0008,0.0075,0.0035,0.0001,0.0018,30014821,0.01,12,2,961.0
2020-07-29,2020-07-29 01:51:47,Arm500,DOC 34028-2016,165.888,0,10,1,2,166.653,166.253,10.0,1564.0,0.4,7.0,1043.0,200,7,2155,9,290,350,110.0,0.38,0.1975,0.1944,1.0014,0.0033,0.0123,0.0537,0.0155,0.0331,0.0017,0.0034,0.0004,0.001,0.0028,0.0024,0.0008,0.0075,0.0035,0.0001,0.0018,30014824,0.01,14,6,15592.0
2020-07-29,2020-07-29 01:51:47,Arm500,DOC 34028-2016,165.888,0,10,1,2,166.653,166.253,10.0,1564.0,0.4,7.0,12363.0,200,7,2155,9,290,350,110.0,0.38,0.1975,0.1944,1.0014,0.0033,0.0123,0.0537,0.0155,0.0331,0.0017,0.0034,0.0004,0.001,0.0028,0.0024,0.0008,0.0075,0.0035,0.0001,0.0018,30014808,0.01,10,3,3675.0
2020-07-29,2020-07-29 01:51:47,Arm500,DOC 34028-2016,165.888,0,10,1,2,166.653,166.253,10.0,1564.0,0.4,7.0,2152.0,200,7,2155,9,290,350,110.0,0.38,0.1975,0.1944,1.0014,0.0033,0.0123,0.0537,0.0155,0.0331,0.0017,0.0034,0.0004,0.001,0.0028,0.0024,0.0008,0.0075,0.0035,0.0001,0.0018,30014825,0.01,18,5,11880.0
2020-07-29,2020-07-29 01:51:47,Arm500,DOC 34028-2016,165.888,0,10,1,2,166.653,166.253,10.0,1564.0,0.4,7.0,10856.0,200,7,2155,9,290,350,110.0,0.38,0.1975,0.1944,1.0014,0.0033,0.0123,0.0537,0.0155,0.0331,0.0017,0.0034,0.0004,0.001,0.0028,0.0024,0.0008,0.0075,0.0035,0.0001,0.0018,30014817,0.01,7,2,878.0
2020-07-29,2020-07-29 01:51:47,Arm500,DOC 34028-2016,165.888,0,10,1,2,166.653,166.253,10.0,1564.0,0.4,7.0,282.0,200,7,2155,9,290,350,110.0,0.38,0.1975,0.1944,1.0014,0.0033,0.0123,0.0537,0.0155,0.0331,0.0017,0.0034,0.0004,0.001,0.0028,0.0024,0.0008,0.0075,0.0035,0.0001,0.0018,83898,0.01,8,1,10034.0
2020-07-29,2020-07-29 01:51:47,Arm500,DOC 34028-2016,165.888,0,10,1,2,166.653,166.253,10.0,1564.0,0.4,7.0,2152.0,200,7,2155,9,290,350,110.0,0.38,0.1975,0.1944,1.0014,0.0033,0.0123,0.0537,0.0155,0.0331,0.0017,0.0034,0.0004,0.001,0.0028,0.0024,0.0008,0.0075,0.0035,0.0001,0.0018,30014810,0.01,9,5,16711.0
2020-07-29,2020-07-29 02:31:31,Arm500,DOC 34028-2016,165.888,0,11,1,2,166.653,166.253,1.0,1569.0,0.4,7.0,10884.0,200,7,2155,9,290,350,110.0,0.39,0.2033,0.1908,1.0094,0.0037,0.0143,0.0621,0.0274,0.0363,0.0014,0.0044,0.0004,0.0011,0.0029,0.0024,0.0011,0.0077,0.0036,0.0001,0.0026,30014821,0.01,12,2,933.0
2020-07-29,2020-07-29 02:31:31,Arm500,DOC 34028-2016,165.888,0,11,1,2,166.653,166.253,1.0,1569.0,0.4,7.0,1071.0,200,7,2155,9,290,350,110.0,0.39,0.2033,0.1908,1.0094,0.0037,0.0143,0.0621,0.0274,0.0363,0.0014,0.0044,0.0004,0.0011,0.0029,0.0024,0.0011,0.0077,0.0036,0.0001,0.0026,30014824,0.01,14,6,15564.0
2020-07-29,2020-07-29 02:31:31,Arm500,DOC 34028-2016,165.888,0,11,1,2,166.653,166.253,1.0,1569.0,0.4,7.0,12391.0,200,7,2155,9,290,350,110.0,0.39,0.2033,0.1908,1.0094,0.0037,0.0143,0.0621,0.0274,0.0363,0.0014,0.0044,0.0004,0.0011,0.0029,0.0024,0.0011,0.0077,0.0036,0.0001,0.0026,30014808,0.01,10,3,3647.0
2020-07-29,2020-07-29 02:31:31,Arm500,DOC 34028-2016,165.888,0,11,1,2,166.653,166.253,1.0,1569.0,0.4,7.0,2180.0,200,7,2155,9,290,350,110.0,0.39,0.2033,0.1908,1.0094,0.0037,0.0143,0.0621,0.0274,0.0363,0.0014,0.0044,0.0004,0.0011,0.0029,0.0024,0.0011,0.0077,0.0036,0.0001,0.0026,30014810,0.01,9,5,16683.0
2020-07-29,2020-07-29 02:31:31,Arm500,DOC 34028-2016,165.888,0,11,1,2,166.653,166.253,1.0,1569.0,0.4,7.0,2180.0,200,7,2155,9,290,350,110.0,0.39,0.2033,0.1908,1.0094,0.0037,0.0143,0.0621,0.0274,0.0363,0.0014,0.0044,0.0004,0.0011,0.0029,0.0024,0.0011,0.0077,0.0036,0.0001,0.0026,30014825,0.01,18,5,11852.0
2020-07-29,2020-07-29 02:31:31,Arm500,DOC 34028-2016,165.888,0,11,1,2,166.653,166.253,1.0,1569.0,0.4,7.0,10884.0,200,7,2155,9,290,350,110.0,0.39,0.2033,0.1908,1.0094,0.0037,0.0143,0.0621,0.0274,0.0363,0.0014,0.0044,0.0004,0.0011,0.0029,0.0024,0.0011,0.0077,0.0036,0.0001,0.0026,30014817,0.01,7,2,850.0
2020-07-29,2020-07-29 02:31:31,Arm500,DOC 34028-2016,165.888,0,11,1,2,166.653,166.253,1.0,1569.0,0.4,7.0,310.0,200,7,2155,9,290,350,110.0,0.39,0.2033,0.1908,1.0094,0.0037,0.0143,0.0621,0.0274,0.0363,0.0014,0.0044,0.0004,0.0011,0.0029,0.0024,0.0011,0.0077,0.0036,0.0001,0.0026,83898,0.01,8,1,10006.0
2020-07-29,2020-07-29 03:14:57,Arm500,DOC 34028-2016,162.816,0,12,1,2,163.575,163.175,9.0,1563.0,0.4,7.0,1098.0,200,7,2155,9,290,350,110.0,0.39,0.2006,0.1997,1.0296,0.0043,0.0146,0.06,0.0245,0.0403,0.0015,0.0041,0.0005,0.001,0.0031,0.0023,0.0008,0.0078,0.0036,0.0001,0.003,30014824,0.01,14,6,15537.0
2020-07-29,2020-07-29 03:14:57,Arm500,DOC 34028-2016,162.816,0,12,1,2,163.575,163.175,9.0,1563.0,0.4,7.0,2207.0,200,7,2155,9,290,350,110.0,0.39,0.2006,0.1997,1.0296,0.0043,0.0146,0.06,0.0245,0.0403,0.0015,0.0041,0.0005,0.001,0.0031,0.0023,0.0008,0.0078,0.0036,0.0001,0.003,30014825,0.01,18,5,11825.0
2020-07-29,2020-07-29 03:14:57,Arm500,DOC 34028-2016,162.816,0,12,1,2,163.575,163.175,9.0,1563.0,0.4,7.0,2207.0,200,7,2155,9,290,350,110.0,0.39,0.2006,0.1997,1.0296,0.0043,0.0146,0.06,0.0245,0.0403,0.0015,0.0041,0.0005,0.001,0.0031,0.0023,0.0008,0.0078,0.0036,0.0001,0.003,30014810,0.01,9,5,16656.0
2020-07-29,2020-07-29 03:14:57,Arm500,DOC 34028-2016,162.816,0,12,1,2,163.575,163.175,9.0,1563.0,0.4,7.0,10908.0,200,7,2155,9,290,350,110.0,0.39,0.2006,0.1997,1.0296,0.0043,0.0146,0.06,0.0245,0.0403,0.0015,0.0041,0.0005,0.001,0.0031,0.0023,0.0008,0.0078,0.0036,0.0001,0.003,30014817,0.01,7,2,826.0
2020-07-29,2020-07-29 03:14:57,Arm500,DOC 34028-2016,162.816,0,12,1,2,163.575,163.175,9.0,1563.0,0.4,7.0,10908.0,200,7,2155,9,290,350,110.0,0.39,0.2006,0.1997,1.0296,0.0043,0.0146,0.06,0.0245,0.0403,0.0015,0.0041,0.0005,0.001,0.0031,0.0023,0.0008,0.0078,0.0036,0.0001,0.003,30014821,0.01,12,2,909.0
2020-07-29,2020-07-29 03:14:57,Arm500,DOC 34028-2016,162.816,0,12,1,2,163.575,163.175,9.0,1563.0,0.4,7.0,12418.0,200,7,2155,9,290,350,110.0,0.39,0.2006,0.1997,1.0296,0.0043,0.0146,0.06,0.0245,0.0403,0.0015,0.0041,0.0005,0.001,0.0031,0.0023,0.0008,0.0078,0.0036,0.0001,0.003,30014808,0.01,10,3,3620.0
2020-07-29,2020-07-29 03:14:57,Arm500,DOC 34028-2016,162.816,0,12,1,2,163.575,163.175,9.0,1563.0,0.4,7.0,337.0,200,7,2155,9,290,350,110.0,0.39,0.2006,0.1997,1.0296,0.0043,0.0146,0.06,0.0245,0.0403,0.0015,0.0041,0.0005,0.001,0.0031,0.0023,0.0008,0.0078,0.0036,0.0001,0.003,83898,0.01,8,1,9979.0
2020-07-29,2020-07-29 03:53:24,Arm500,DOC 34028-2016,159.744,0,13,1,2,160.496,160.096,6.0,1561.0,0.4,7.0,362.0,200,7,2155,9,290,350,110.0,0.394,0.2104,0.1867,1.0049,0.0049,0.0147,0.0532,0.0203,0.0438,0.0013,0.0035,0.0004,0.001,0.0028,0.0027,0.0007,0.008,0.0035,0.0001,0.0015,83898,0.01,8,1,9954.0
2020-07-29,2020-07-29 03:53:24,Arm500,DOC 34028-2016,159.744,0,13,1,2,160.496,160.096,6.0,1561.0,0.4,7.0,12443.0,200,7,2155,9,290,350,110.0,0.394,0.2104,0.1867,1.0049,0.0049,0.0147,0.0532,0.0203,0.0438,0.0013,0.0035,0.0004,0.001,0.0028,0.0027,0.0007,0.008,0.0035,0.0001,0.0015,30014808,0.01,10,3,3595.0
2020-07-29,2020-07-29 03:53:24,Arm500,DOC 34028-2016,159.744,0,13,1,2,160.496,160.096,6.0,1561.0,0.4,7.0,2235.0,200,7,2155,9,290,350,110.0,0.394,0.2104,0.1867,1.0049,0.0049,0.0147,0.0532,0.0203,0.0438,0.0013,0.0035,0.0004,0.001,0.0028,0.0027,0.0007,0.008,0.0035,0.0001,0.0015,30014810,0.01,9,5,16628.0
2020-07-29,2020-07-29 03:53:24,Arm500,DOC 34028-2016,159.744,0,13,1,2,160.496,160.096,6.0,1561.0,0.4,7.0,10936.0,200,7,2155,9,290,350,110.0,0.394,0.2104,0.1867,1.0049,0.0049,0.0147,0.0532,0.0203,0.0438,0.0013,0.0035,0.0004,0.001,0.0028,0.0027,0.0007,0.008,0.0035,0.0001,0.0015,30014817,0.01,7,2,798.0
2020-07-29,2020-07-29 03:53:24,Arm500,DOC 34028-2016,159.744,0,13,1,2,160.496,160.096,6.0,1561.0,0.4,7.0,10936.0,200,7,2155,9,290,350,110.0,0.394,0.2104,0.1867,1.0049,0.0049,0.0147,0.0532,0.0203,0.0438,0.0013,0.0035,0.0004,0.001,0.0028,0.0027,0.0007,0.008,0.0035,0.0001,0.0015,30014821,0.01,12,2,881.0
2020-07-29,2020-07-29 03:53:24,Arm500,DOC 34028-2016,159.744,0,13,1,2,160.496,160.096,6.0,1561.0,0.4,7.0,1126.0,200,7,2155,9,290,350,110.0,0.394,0.2104,0.1867,1.0049,0.0049,0.0147,0.0532,0.0203,0.0438,0.0013,0.0035,0.0004,0.001,0.0028,0.0027,0.0007,0.008,0.0035,0.0001,0.0015,30014824,0.01,14,6,15509.0
2020-07-29,2020-07-29 03:53:24,Arm500,DOC 34028-2016,159.744,0,13,1,2,160.496,160.096,6.0,1561.0,0.4,7.0,2235.0,200,7,2155,9,290,350,110.0,0.394,0.2104,0.1867,1.0049,0.0049,0.0147,0.0532,0.0203,0.0438,0.0013,0.0035,0.0004,0.001,0.0028,0.0027,0.0007,0.008,0.0035,0.0001,0.0015,30014825,0.01,18,5,11797.0
2020-07-29,2020-07-29 04:24:55,Arm500,DOC 34028-2016,156.672,0,14,1,2,157.417,157.017,5.0,1561.0,0.4,7.0,387.0,200,7,2155,9,290,350,110.0,0.384,0.1977,0.1854,1.0127,0.0037,0.0179,0.0559,0.0242,0.0503,0.001,0.0035,0.0005,0.0011,0.0034,0.0025,0.0006,0.0068,0.0035,0.0001,0.0018,83898,0.02,8,1,9929.0
2020-07-29,2020-07-29 04:24:55,Arm500,DOC 34028-2016,156.672,0,14,1,2,157.417,157.017,5.0,1561.0,0.4,7.0,10960.0,200,7,2155,9,290,350,110.0,0.384,0.1977,0.1854,1.0127,0.0037,0.0179,0.0559,0.0242,0.0503,0.001,0.0035,0.0005,0.0011,0.0034,0.0025,0.0006,0.0068,0.0035,0.0001,0.0018,30014821,0.02,12,2,857.0
2020-07-29,2020-07-29 04:24:55,Arm500,DOC 34028-2016,156.672,0,14,1,2,157.417,157.017,5.0,1561.0,0.4,7.0,1154.0,200,7,2155,9,290,350,110.0,0.384,0.1977,0.1854,1.0127,0.0037,0.0179,0.0559,0.0242,0.0503,0.001,0.0035,0.0005,0.0011,0.0034,0.0025,0.0006,0.0068,0.0035,0.0001,0.0018,30014824,0.02,14,6,15481.0
2020-07-29,2020-07-29 04:24:55,Arm500,DOC 34028-2016,156.672,0,14,1,2,157.417,157.017,5.0,1561.0,0.4,7.0,10960.0,200,7,2155,9,290,350,110.0,0.384,0.1977,0.1854,1.0127,0.0037,0.0179,0.0559,0.0242,0.0503,0.001,0.0035,0.0005,0.0011,0.0034,0.0025,0.0006,0.0068,0.0035,0.0001,0.0018,30014817,0.02,7,2,774.0
2020-07-29,2020-07-29 04:24:55,Arm500,DOC 34028-2016,156.672,0,14,1,2,157.417,157.017,5.0,1561.0,0.4,7.0,2263.0,200,7,2155,9,290,350,110.0,0.384,0.1977,0.1854,1.0127,0.0037,0.0179,0.0559,0.0242,0.0503,0.001,0.0035,0.0005,0.0011,0.0034,0.0025,0.0006,0.0068,0.0035,0.0001,0.0018,30014810,0.02,9,5,16600.0
2020-07-29,2020-07-29 04:24:55,Arm500,DOC 34028-2016,156.672,0,14,1,2,157.417,157.017,5.0,1561.0,0.4,7.0,2263.0,200,7,2155,9,290,350,110.0,0.384,0.1977,0.1854,1.0127,0.0037,0.0179,0.0559,0.0242,0.0503,0.001,0.0035,0.0005,0.0011,0.0034,0.0025,0.0006,0.0068,0.0035,0.0001,0.0018,30014825,0.02,18,5,11769.0
2020-07-29,2020-07-29 04:24:55,Arm500,DOC 34028-2016,156.672,0,14,1,2,157.417,157.017,5.0,1561.0,0.4,7.0,12471.0,200,7,2155,9,290,350,110.0,0.384,0.1977,0.1854,1.0127,0.0037,0.0179,0.0559,0.0242,0.0503,0.001,0.0035,0.0005,0.0011,0.0034,0.0025,0.0006,0.0068,0.0035,0.0001,0.0018,30014808,0.02,10,3,3567.0
2020-07-29,2020-07-29 05:03:40,Arm500,DOC 34028-2016,156.672,0,15,1,2,157.417,157.017,10.0,1561.0,0.4,7.0,1154.0,200,7,2155,9,290,350,100.0,0.379,0.1929,0.1823,1.0083,0.0064,0.0169,0.0606,0.0219,0.0408,0.0011,0.0068,0.0005,0.001,0.0034,0.002,0.0005,0.0073,0.0036,0.0001,0.001,30014824,0.01,14,6,15481.0
2020-07-29,2020-07-29 05:03:40,Arm500,DOC 34028-2016,156.672,0,15,1,2,157.417,157.017,10.0,1561.0,0.4,7.0,2290.0,200,7,2155,9,290,350,100.0,0.379,0.1929,0.1823,1.0083,0.0064,0.0169,0.0606,0.0219,0.0408,0.0011,0.0068,0.0005,0.001,0.0034,0.002,0.0005,0.0073,0.0036,0.0001,0.001,30014825,0.01,18,5,11742.0
2020-07-29,2020-07-29 05:03:40,Arm500,DOC 34028-2016,156.672,0,15,1,2,157.417,157.017,10.0,1561.0,0.4,7.0,2290.0,200,7,2155,9,290,350,100.0,0.379,0.1929,0.1823,1.0083,0.0064,0.0169,0.0606,0.0219,0.0408,0.0011,0.0068,0.0005,0.001,0.0034,0.002,0.0005,0.0073,0.0036,0.0001,0.001,30014810,0.01,9,5,16573.0
2020-07-29,2020-07-29 05:03:40,Arm500,DOC 34028-2016,156.672,0,15,1,2,157.417,157.017,10.0,1561.0,0.4,7.0,10988.0,200,7,2155,9,290,350,100.0,0.379,0.1929,0.1823,1.0083,0.0064,0.0169,0.0606,0.0219,0.0408,0.0011,0.0068,0.0005,0.001,0.0034,0.002,0.0005,0.0073,0.0036,0.0001,0.001,30014821,0.01,12,2,829.0
2020-07-29,2020-07-29 05:03:40,Arm500,DOC 34028-2016,156.672,0,15,1,2,157.417,157.017,10.0,1561.0,0.4,7.0,12498.0,200,7,2155,9,290,350,100.0,0.379,0.1929,0.1823,1.0083,0.0064,0.0169,0.0606,0.0219,0.0408,0.0011,0.0068,0.0005,0.001,0.0034,0.002,0.0005,0.0073,0.0036,0.0001,0.001,30014808,0.01,10,3,3540.0
2020-07-29,2020-07-29 05:03:40,Arm500,DOC 34028-2016,156.672,0,15,1,2,157.417,157.017,10.0,1561.0,0.4,7.0,10988.0,200,7,2155,9,290,350,100.0,0.379,0.1929,0.1823,1.0083,0.0064,0.0169,0.0606,0.0219,0.0408,0.0011,0.0068,0.0005,0.001,0.0034,0.002,0.0005,0.0073,0.0036,0.0001,0.001,30014817,0.01,7,2,746.0
2020-07-29,2020-07-29 05:03:40,Arm500,DOC 34028-2016,156.672,0,15,1,2,157.417,157.017,10.0,1561.0,0.4,7.0,411.0,200,7,2155,9,290,350,100.0,0.379,0.1929,0.1823,1.0083,0.0064,0.0169,0.0606,0.0219,0.0408,0.0011,0.0068,0.0005,0.001,0.0034,0.002,0.0005,0.0073,0.0036,0.0001,0.001,83898,0.01,8,1,9905.0
2020-07-29,2020-07-29 05:50:24,Arm500,DOC 34028-2016,156.672,0,16,1,2,157.417,157.017,1.0,1561.0,0.4,7.0,11013.0,200,7,2155,9,290,350,100.0,0.377,0.194,0.1839,1.007,0.0044,0.0129,0.049,0.021,0.046,0.001,0.003,0.0004,0.001,0.0029,0.0021,0.0008,0.0078,0.0035,0.0001,0.0017,30014821,0.01,12,2,804.0
2020-07-29,2020-07-29 05:50:24,Arm500,DOC 34028-2016,156.672,0,16,1,2,157.417,157.017,1.0,1561.0,0.4,7.0,12526.0,200,7,2155,9,290,350,100.0,0.377,0.194,0.1839,1.007,0.0044,0.0129,0.049,0.021,0.046,0.001,0.003,0.0004,0.001,0.0029,0.0021,0.0008,0.0078,0.0035,0.0001,0.0017,30014808,0.01,10,3,3512.0
2020-07-29,2020-07-29 05:50:24,Arm500,DOC 34028-2016,156.672,0,16,1,2,157.417,157.017,1.0,1561.0,0.4,7.0,2315.0,200,7,2155,9,290,350,100.0,0.377,0.194,0.1839,1.007,0.0044,0.0129,0.049,0.021,0.046,0.001,0.003,0.0004,0.001,0.0029,0.0021,0.0008,0.0078,0.0035,0.0001,0.0017,30014810,0.01,9,5,16548.0
2020-07-29,2020-07-29 05:50:24,Arm500,DOC 34028-2016,156.672,0,16,1,2,157.417,157.017,1.0,1561.0,0.4,7.0,2315.0,200,7,2155,9,290,350,100.0,0.377,0.194,0.1839,1.007,0.0044,0.0129,0.049,0.021,0.046,0.001,0.003,0.0004,0.001,0.0029,0.0021,0.0008,0.0078,0.0035,0.0001,0.0017,30014825,0.01,18,5,11717.0
2020-07-29,2020-07-29 05:50:24,Arm500,DOC 34028-2016,156.672,0,16,1,2,157.417,157.017,1.0,1561.0,0.4,7.0,11013.0,200,7,2155,9,290,350,100.0,0.377,0.194,0.1839,1.007,0.0044,0.0129,0.049,0.021,0.046,0.001,0.003,0.0004,0.001,0.0029,0.0021,0.0008,0.0078,0.0035,0.0001,0.0017,30014817,0.01,7,2,721.0
2020-07-29,2020-07-29 05:50:24,Arm500,DOC 34028-2016,156.672,0,16,1,2,157.417,157.017,1.0,1561.0,0.4,7.0,436.0,200,7,2155,9,290,350,100.0,0.377,0.194,0.1839,1.007,0.0044,0.0129,0.049,0.021,0.046,0.001,0.003,0.0004,0.001,0.0029,0.0021,0.0008,0.0078,0.0035,0.0001,0.0017,83898,0.01,8,1,9880.0
2020-07-29,2020-07-29 05:50:24,Arm500,DOC 34028-2016,156.672,0,16,1,2,157.417,157.017,1.0,1561.0,0.4,7.0,1206.0,200,7,2155,9,290,350,100.0,0.377,0.194,0.1839,1.007,0.0044,0.0129,0.049,0.021,0.046,0.001,0.003,0.0004,0.001,0.0029,0.0021,0.0008,0.0078,0.0035,0.0001,0.0017,30014824,0.01,14,6,15429.0
2020-07-29,2020-07-29 06:24:13,Arm500,DOC 34028-2016,165.888,0,17,1,2,166.653,166.253,9.0,1563.0,0.4,7.0,11040.0,200,7,2155,9,290,350,100.0,0.386,0.1983,0.1951,1.0101,0.0038,0.0179,0.066,0.0201,0.0441,0.0012,0.0072,0.0005,0.0011,0.0032,0.0026,0.0008,0.0084,0.0036,0.0001,0.0014,30014817,0.01,7,2,694.0
2020-07-29,2020-07-29 06:24:13,Arm500,DOC 34028-2016,165.888,0,17,1,2,166.653,166.253,9.0,1563.0,0.4,7.0,463.0,200,7,2155,9,290,350,100.0,0.386,0.1983,0.1951,1.0101,0.0038,0.0179,0.066,0.0201,0.0441,0.0012,0.0072,0.0005,0.0011,0.0032,0.0026,0.0008,0.0084,0.0036,0.0001,0.0014,83898,0.01,8,1,9853.0
2020-07-29,2020-07-29 06:24:13,Arm500,DOC 34028-2016,165.888,0,17,1,2,166.653,166.253,9.0,1563.0,0.4,7.0,2342.0,200,7,2155,9,290,350,100.0,0.386,0.1983,0.1951,1.0101,0.0038,0.0179,0.066,0.0201,0.0441,0.0012,0.0072,0.0005,0.0011,0.0032,0.0026,0.0008,0.0084,0.0036,0.0001,0.0014,30014810,0.01,9,5,16521.0
2020-07-29,2020-07-29 06:24:13,Arm500,DOC 34028-2016,165.888,0,17,1,2,166.653,166.253,9.0,1563.0,0.4,7.0,11040.0,200,7,2155,9,290,350,100.0,0.386,0.1983,0.1951,1.0101,0.0038,0.0179,0.066,0.0201,0.0441,0.0012,0.0072,0.0005,0.0011,0.0032,0.0026,0.0008,0.0084,0.0036,0.0001,0.0014,30014821,0.01,12,2,777.0
2020-07-29,2020-07-29 06:24:13,Arm500,DOC 34028-2016,165.888,0,17,1,2,166.653,166.253,9.0,1563.0,0.4,7.0,2342.0,200,7,2155,9,290,350,100.0,0.386,0.1983,0.1951,1.0101,0.0038,0.0179,0.066,0.0201,0.0441,0.0012,0.0072,0.0005,0.0011,0.0032,0.0026,0.0008,0.0084,0.0036,0.0001,0.0014,30014825,0.01,18,5,11690.0
2020-07-29,2020-07-29 06:24:13,Arm500,DOC 34028-2016,165.888,0,17,1,2,166.653,166.253,9.0,1563.0,0.4,7.0,12553.0,200,7,2155,9,290,350,100.0,0.386,0.1983,0.1951,1.0101,0.0038,0.0179,0.066,0.0201,0.0441,0.0012,0.0072,0.0005,0.0011,0.0032,0.0026,0.0008,0.0084,0.0036,0.0001,0.0014,30014808,0.01,10,3,3485.0
2020-07-29,2020-07-29 06:24:13,Arm500,DOC 34028-2016,165.888,0,17,1,2,166.653,166.253,9.0,1563.0,0.4,7.0,1233.0,200,7,2155,9,290,350,100.0,0.386,0.1983,0.1951,1.0101,0.0038,0.0179,0.066,0.0201,0.0441,0.0012,0.0072,0.0005,0.0011,0.0032,0.0026,0.0008,0.0084,0.0036,0.0001,0.0014,30014824,0.01,14,6,15402.0
2020-07-29,2020-07-29 07:04:24,Arm500,DOC 34028-2016,162.726,0,18,1,2,163.484,163.084,6.0,1563.0,0.4,7.0,11068.0,200,7,2155,9,290,350,100.0,0.376,0.1937,0.1858,0.9986,0.0058,0.0165,0.0539,0.0197,0.0388,0.001,0.0032,0.0004,0.001,0.0031,0.0023,0.0006,0.0088,0.0034,0.0001,0.0018,30014821,0.01,12,2,749.0
2020-07-29,2020-07-29 07:04:24,Arm500,DOC 34028-2016,162.726,0,18,1,2,163.484,163.084,6.0,1563.0,0.4,7.0,488.0,200,7,2155,9,290,350,100.0,0.376,0.1937,0.1858,0.9986,0.0058,0.0165,0.0539,0.0197,0.0388,0.001,0.0032,0.0004,0.001,0.0031,0.0023,0.0006,0.0088,0.0034,0.0001,0.0018,83898,0.01,8,1,9828.0
2020-07-29,2020-07-29 07:04:24,Arm500,DOC 34028-2016,162.726,0,18,1,2,163.484,163.084,6.0,1563.0,0.4,7.0,2370.0,200,7,2155,9,290,350,100.0,0.376,0.1937,0.1858,0.9986,0.0058,0.0165,0.0539,0.0197,0.0388,0.001,0.0032,0.0004,0.001,0.0031,0.0023,0.0006,0.0088,0.0034,0.0001,0.0018,30014810,0.01,9,5,16493.0
2020-07-29,2020-07-29 07:04:24,Arm500,DOC 34028-2016,162.726,0,18,1,2,163.484,163.084,6.0,1563.0,0.4,7.0,1261.0,200,7,2155,9,290,350,100.0,0.376,0.1937,0.1858,0.9986,0.0058,0.0165,0.0539,0.0197,0.0388,0.001,0.0032,0.0004,0.001,0.0031,0.0023,0.0006,0.0088,0.0034,0.0001,0.0018,30014824,0.01,14,6,15374.0
2020-07-29,2020-07-29 07:04:24,Arm500,DOC 34028-2016,162.726,0,18,1,2,163.484,163.084,6.0,1563.0,0.4,7.0,12581.0,200,7,2155,9,290,350,100.0,0.376,0.1937,0.1858,0.9986,0.0058,0.0165,0.0539,0.0197,0.0388,0.001,0.0032,0.0004,0.001,0.0031,0.0023,0.0006,0.0088,0.0034,0.0001,0.0018,30014808,0.01,10,3,3457.0
2020-07-29,2020-07-29 07:04:24,Arm500,DOC 34028-2016,162.726,0,18,1,2,163.484,163.084,6.0,1563.0,0.4,7.0,11068.0,200,7,2155,9,290,350,100.0,0.376,0.1937,0.1858,0.9986,0.0058,0.0165,0.0539,0.0197,0.0388,0.001,0.0032,0.0004,0.001,0.0031,0.0023,0.0006,0.0088,0.0034,0.0001,0.0018,30014817,0.01,7,2,666.0
2020-07-29,2020-07-29 07:04:24,Arm500,DOC 34028-2016,162.726,0,18,1,2,163.484,163.084,6.0,1563.0,0.4,7.0,2370.0,200,7,2155,9,290,350,100.0,0.376,0.1937,0.1858,0.9986,0.0058,0.0165,0.0539,0.0197,0.0388,0.001,0.0032,0.0004,0.001,0.0031,0.0023,0.0006,0.0088,0.0034,0.0001,0.0018,30014825,0.01,18,5,11662.0
2020-07-29,2020-07-29 07:38:22,Arm500,DOC 34028-2016,156.672,0,19,1,2,157.417,157.017,5.0,1561.0,0.4,7.0,1289.0,200,13,2155,9,320,350,120.0,0.386,0.2016,0.1913,1.0061,0.004,0.0139,0.0567,0.0183,0.0427,0.001,0.0034,0.0005,0.0011,0.0033,0.003,0.0009,0.0067,0.0036,0.0001,0.0023,30014824,0.01,14,6,15346.0
2020-07-29,2020-07-29 07:38:22,Arm500,DOC 34028-2016,156.672,0,19,1,2,157.417,157.017,5.0,1561.0,0.4,7.0,2398.0,200,13,2155,9,320,350,120.0,0.386,0.2016,0.1913,1.0061,0.004,0.0139,0.0567,0.0183,0.0427,0.001,0.0034,0.0005,0.0011,0.0033,0.003,0.0009,0.0067,0.0036,0.0001,0.0023,30014825,0.01,18,5,11634.0
2020-07-29,2020-07-29 07:38:22,Arm500,DOC 34028-2016,156.672,0,19,1,2,157.417,157.017,5.0,1561.0,0.4,7.0,2398.0,200,13,2155,9,320,350,120.0,0.386,0.2016,0.1913,1.0061,0.004,0.0139,0.0567,0.0183,0.0427,0.001,0.0034,0.0005,0.0011,0.0033,0.003,0.0009,0.0067,0.0036,0.0001,0.0023,30014810,0.01,9,5,16465.0
2020-07-29,2020-07-29 07:38:22,Arm500,DOC 34028-2016,156.672,0,19,1,2,157.417,157.017,5.0,1561.0,0.4,7.0,11092.0,200,13,2155,9,320,350,120.0,0.386,0.2016,0.1913,1.0061,0.004,0.0139,0.0567,0.0183,0.0427,0.001,0.0034,0.0005,0.0011,0.0033,0.003,0.0009,0.0067,0.0036,0.0001,0.0023,30014817,0.01,7,2,642.0
2020-07-29,2020-07-29 07:38:22,Arm500,DOC 34028-2016,156.672,0,19,1,2,157.417,157.017,5.0,1561.0,0.4,7.0,11092.0,200,13,2155,9,320,350,120.0,0.386,0.2016,0.1913,1.0061,0.004,0.0139,0.0567,0.0183,0.0427,0.001,0.0034,0.0005,0.0011,0.0033,0.003,0.0009,0.0067,0.0036,0.0001,0.0023,30014821,0.01,12,2,725.0
2020-07-29,2020-07-29 07:38:22,Arm500,DOC 34028-2016,156.672,0,19,1,2,157.417,157.017,5.0,1561.0,0.4,7.0,12609.0,200,13,2155,9,320,350,120.0,0.386,0.2016,0.1913,1.0061,0.004,0.0139,0.0567,0.0183,0.0427,0.001,0.0034,0.0005,0.0011,0.0033,0.003,0.0009,0.0067,0.0036,0.0001,0.0023,30014808,0.01,10,3,3429.0
2020-07-29,2020-07-29 07:38:22,Arm500,DOC 34028-2016,156.672,0,19,1,2,157.417,157.017,5.0,1561.0,0.4,7.0,513.0,200,13,2155,9,320,350,120.0,0.386,0.2016,0.1913,1.0061,0.004,0.0139,0.0567,0.0183,0.0427,0.001,0.0034,0.0005,0.0011,0.0033,0.003,0.0009,0.0067,0.0036,0.0001,0.0023,83898,0.01,8,1,9803.0
2020-07-29,2020-07-29 08:15:09,Arm500,DOC 34028-2016,159.744,0,20,1,2,160.496,160.096,10.0,1560.0,0.4,7.0,537.0,200,13,2155,9,320,350,120.0,0.39,0.2048,0.1939,1.0091,0.0029,0.0138,0.0594,0.019,0.0396,0.0011,0.0034,0.0005,0.0012,0.0033,0.0033,0.0006,0.0067,0.0037,0.0001,0.0019,83898,0.01,8,1,9779.0
2020-07-29,2020-07-29 08:15:09,Arm500,DOC 34028-2016,159.744,0,20,1,2,160.496,160.096,10.0,1560.0,0.4,7.0,2422.0,200,13,2155,9,320,350,120.0,0.39,0.2048,0.1939,1.0091,0.0029,0.0138,0.0594,0.019,0.0396,0.0011,0.0034,0.0005,0.0012,0.0033,0.0033,0.0006,0.0067,0.0037,0.0001,0.0019,30014825,0.01,18,5,11610.0
2020-07-29,2020-07-29 08:15:09,Arm500,DOC 34028-2016,159.744,0,20,1,2,160.496,160.096,10.0,1560.0,0.4,7.0,12636.0,200,13,2155,9,320,350,120.0,0.39,0.2048,0.1939,1.0091,0.0029,0.0138,0.0594,0.019,0.0396,0.0011,0.0034,0.0005,0.0012,0.0033,0.0033,0.0006,0.0067,0.0037,0.0001,0.0019,30014808,0.01,10,3,3402.0
2020-07-29,2020-07-29 08:15:09,Arm500,DOC 34028-2016,159.744,0,20,1,2,160.496,160.096,10.0,1560.0,0.4,7.0,11120.0,200,13,2155,9,320,350,120.0,0.39,0.2048,0.1939,1.0091,0.0029,0.0138,0.0594,0.019,0.0396,0.0011,0.0034,0.0005,0.0012,0.0033,0.0033,0.0006,0.0067,0.0037,0.0001,0.0019,30014817,0.01,7,2,614.0
2020-07-29,2020-07-29 08:15:09,Arm500,DOC 34028-2016,159.744,0,20,1,2,160.496,160.096,10.0,1560.0,0.4,7.0,2422.0,200,13,2155,9,320,350,120.0,0.39,0.2048,0.1939,1.0091,0.0029,0.0138,0.0594,0.019,0.0396,0.0011,0.0034,0.0005,0.0012,0.0033,0.0033,0.0006,0.0067,0.0037,0.0001,0.0019,30014810,0.01,9,5,16441.0
2020-07-29,2020-07-29 08:15:09,Arm500,DOC 34028-2016,159.744,0,20,1,2,160.496,160.096,10.0,1560.0,0.4,7.0,11120.0,200,13,2155,9,320,350,120.0,0.39,0.2048,0.1939,1.0091,0.0029,0.0138,0.0594,0.019,0.0396,0.0011,0.0034,0.0005,0.0012,0.0033,0.0033,0.0006,0.0067,0.0037,0.0001,0.0019,30014821,0.01,12,2,697.0
