Repository: khw11044/Iron-CCM-RUL

# 연속 주조기의 RUL 데이터 분석

## RUL Dataset from Continuous Casting Machine

[캐글 페이지](https://www.kaggle.com/datasets/yuriykatser/rul-dataset-from-continuous-casting-machine)

## 도메인 설명 

연주공정: 연주공정은 철강산업에서 철 제품을 생산하는 공정중 하나로 연속주조의 줄임말이다. 액체상태의 용강을 주형에 넣어 고체가 되도록 식히는 과정이며 이 과정을 거쳐, 슬래브, 브룸, 빌렛의 반제품이 만들어진다.
주괴(鑄塊, ingot)란 상대적으로 순도가 높은 물질의 덩어리다. 보통 금속을 가공하기 좋게 주물로 뜬 것을 말한다.

____


연속 주조 기계(이하 'CCM')는 액체 상태의 철강을 주어진 단면의 고체 빌릿으로 변환하는 장치로, 이후 롤링 생산(예: 철근)이 이루어진다.

금형 슬리브는 CCM 금형의 가장 중요하고 빠르게 마모되는 부분이다. 슬리브는 둥근 형태나 프로파일 단면의 수냉식 구리 파이프이다. 용융 금속이 슬리브 벽과 접촉하면 결정화되며, 주괴의 기본 고체 껍질이 형성된다.

**슬리브 운영 중 주요 생산 문제**는 슬리브의 구리 파이프 표면에 결함이 생기고 내부 공간의 프로파일이 변형되어 열 조건이 방해받는 것이다. 이는 결과적으로 주괴의 품질에 영향을 미친다.

File: data/data_noNull.csv (part 67 of 73)
date,sample_time_continuous_caster,steel_type,doc_requirement,"workpiece_weight, tonn",workpiece_slice_geometry_150x150,cast_in_row,alloy_type_open,"alloy_speed, meter/minute","steel_weight_theoretical, tonn","steel_weight, tonn",grab1_num,"steel_temperature_grab1, Celsius deg.","metal_residue_grab1, tonn",grab2_num,"resistance, tonn","swing_frequency, amount/minute","crystallizer_movement, mm","water_consumption, liter/minute","water_temperature_delta, Celsius deg.","water_consumption_secondary_cooling_zone_num1, liter/minute","water_consumption_secondary_cooling_zone_num2, liter/minute","water_consumption_secondary_cooling_zone_num3, liter/minute","Ce, %","C, %","Si, %","Mn,%","S, %","P, %","Cr, %","Ni, %","Cu, %","As, %","Mo, %","Nb, %","Ti, %","V, %","Al, %","Ca, %","N, %","Pb, %","Mg, %","Zn, %",sleeve,"quantity, tonn",num_crystallizer,num_stream,RUL
2020-07-29,2020-07-29 08:15:09,Arm500,DOC 34028-2016,159.744,0,20,1,2,160.496,160.096,10.0,1560.0,0.4,7.0,1316.0,200,13,2155,9,320,350,120.0,0.39,0.2048,0.1939,1.0091,0.0029,0.0138,0.0594,0.019,0.0396,0.0011,0.0034,0.0005,0.0012,0.0033,0.0033,0.0006,0.0067,0.0037,0.0001,0.0019,30014824,0.01,14,6,15319.0
2020-07-29,2020-07-29 08:56:06,Arm500,DOC 34028-2016,159.744,0,21,1,2,160.496,160.096,1.0,1563.0,0.4,7.0,12664.0,200,13,2155,9,320,350,120.0,0.378,0.1947,0.1843,0.9975,0.0036,0.0128,0.0595,0.02,0.0435,0.0011,0.0035,0.0005,0.001,0.003,0.0023,0.001,0.0066,0.0036,0.0002,0.0029,30014808,0.01,10,3,3374.0
2020-07-29,2020-07-29 08:56:06,Arm500,DOC 34028-2016,159.744,0,21,1,2,160.496,160.096,1.0,1563.0,0.4,7.0,1344.0,200,13,2155,9,320,350,120.0,0.378,0.1947,0.1843,0.9975,0.0036,0.0128,0.0595,0.02,0.0435,0.0011,0.0035,0.0005,0.001,0.003,0.0023,0.001,0.0066,0.0036,0.0002,0.0029,30014824,0.01,14,6,15291.0
2020-07-29,2020-07-29 08:56:06,Arm500,DOC 34028-2016,159.744,0,21,1,2,160.496,160.096,1.0,1563.0,0.4,7.0,2450.0,200,13,2155,9,320,350,120.0,0.378,0.1947,0.1843,0.9975,0.0036,0.0128,0.0595,0.02,0.0435,0.0011,0.0035,0.0005,0.001,0.003,0.0023,0.001,0.0066,0.0036,0.0002,0.0029,30014810,0.01,9,5,16413.0
2020-07-29,2020-07-29 08:56:06,Arm500,DOC 34028-2016,159.744,0,21,1,2,160.496,160.096,1.0,1563.0,0.4,7.0,11145.0,200,13,2155,9,320,350,120.0,0.378,0.1947,0.1843,0.9975,0.0036,0.0128,0.0595,0.02,0.0435,0.0011,0.0035,0.0005,0.001,0.003,0.0023,0.001,0.0066,0.0036,0.0002,0.0029,30014817,0.01,7,2,589.0
2020-07-29,2020-07-29 08:56:06,Arm500,DOC 34028-2016,159.744,0,21,1,2,160.496,160.096,1.0,1563.0,0.4,7.0,11145.0,200,13,2155,9,320,350,120.0,0.378,0.1947,0.1843,0.9975,0.0036,0.0128,0.0595,0.02,0.0435,0.0011,0.0035,0.0005,0.001,0.003,0.0023,0.001,0.0066,0.0036,0.0002,0.0029,30014821,0.01,12,2,672.0
2020-07-29,2020-07-29 08:56:06,Arm500,DOC 34028-2016,159.744,0,21,1,2,160.496,160.096,1.0,1563.0,0.4,7.0,562.0,200,13,2155,9,320,350,120.0,0.378,0.1947,0.1843,0.9975,0.0036,0.0128,0.0595,0.02,0.0435,0.0011,0.0035,0.0005,0.001,0.003,0.0023,0.001,0.0066,0.0036,0.0002,0.0029,83898,0.01,8,1,9754.0
2020-07-29,2020-07-29 08:56:06,Arm500,DOC 34028-2016,159.744,0,21,1,2,160.496,160.096,1.0,1563.0,0.4,7.0,2450.0,200,13,2155,9,320,350,120.0,0.378,0.1947,0.1843,0.9975,0.0036,0.0128,0.0595,0.02,0.0435,0.0011,0.0035,0.0005,0.001,0.003,0.0023,0.001,0.0066,0.0036,0.0002,0.0029,30014825,0.01,18,5,11582.0
2020-07-29,2020-07-29 09:33:10,Arm500,DOC 34028-2016,162.816,0,22,1,2,163.575,163.175,9.0,1562.0,0.4,7.0,12691.0,200,13,2155,9,320,350,110.0,0.378,0.194,0.1965,1.005,0.0075,0.0123,0.0572,0.0186,0.0444,0.001,0.0031,0.0005,0.001,0.0031,0.0025,0.0008,0.0083,0.0036,0.0004,0.0025,30014808,0.02,10,3,3347.0
2020-07-29,2020-07-29 09:33:10,Arm500,DOC 34028-2016,162.816,0,22,1,2,163.575,163.175,9.0,1562.0,0.4,7.0,2477.0,200,13,2155,9,320,350,110.0,0.378,0.194,0.1965,1.005,0.0075,0.0123,0.0572,0.0186,0.0444,0.001,0.0031,0.0005,0.001,0.0031,0.0025,0.0008,0.0083,0.0036,0.0004,0.0025,30014825,0.02,18,5,11555.0
2020-07-29,2020-07-29 09:33:10,Arm500,DOC 34028-2016,162.816,0,22,1,2,163.575,163.175,9.0,1562.0,0.4,7.0,586.0,200,13,2155,9,320,350,110.0,0.378,0.194,0.1965,1.005,0.0075,0.0123,0.0572,0.0186,0.0444,0.001,0.0031,0.0005,0.001,0.0031,0.0025,0.0008,0.0083,0.0036,0.0004,0.0025,83898,0.02,8,1,9730.0
2020-07-29,2020-07-29 09:33:10,Arm500,DOC 34028-2016,162.816,0,22,1,2,163.575,163.175,9.0,1562.0,0.4,7.0,11172.0,200,13,2155,9,320,350,110.0,0.378,0.194,0.1965,1.005,0.0075,0.0123,0.0572,0.0186,0.0444,0.001,0.0031,0.0005,0.001,0.0031,0.0025,0.0008,0.0083,0.0036,0.0004,0.0025,30014821,0.02,12,2,645.0
2020-07-29,2020-07-29 09:33:10,Arm500,DOC 34028-2016,162.816,0,22,1,2,163.575,163.175,9.0,1562.0,0.4,7.0,11172.0,200,13,2155,9,320,350,110.0,0.378,0.194,0.1965,1.005,0.0075,0.0123,0.0572,0.0186,0.0444,0.001,0.0031,0.0005,0.001,0.0031,0.0025,0.0008,0.0083,0.0036,0.0004,0.0025,30014817,0.02,7,2,562.0
2020-07-29,2020-07-29 09:33:10,Arm500,DOC 34028-2016,162.816,0,22,1,2,163.575,163.175,9.0,1562.0,0.4,7.0,1371.0,200,13,2155,9,320,350,110.0,0.378,0.194,0.1965,1.005,0.0075,0.0123,0.0572,0.0186,0.0444,0.001,0.0031,0.0005,0.001,0.0031,0.0025,0.0008,0.0083,0.0036,0.0004,0.0025,30014824,0.02,14,6,15264.0
2020-07-29,2020-07-29 09:33:10,Arm500,DOC 34028-2016,162.816,0,22,1,2,163.575,163.175,9.0,1562.0,0.4,7.0,2477.0,200,13,2155,9,320,350,110.0,0.378,0.194,0.1965,1.005,0.0075,0.0123,0.0572,0.0186,0.0444,0.001,0.0031,0.0005,0.001,0.0031,0.0025,0.0008,0.0083,0.0036,0.0004,0.0025,30014810,0.02,9,5,16386.0
2020-07-29,2020-07-29 10:12:19,Arm500,DOC 34028-2016,159.744,0,23,1,2,160.496,160.096,6.0,1560.0,0.4,7.0,11197.0,200,13,2155,9,320,350,120.0,0.386,0.2025,0.1956,1.0084,0.0044,0.0129,0.0552,0.0152,0.0358,0.0012,0.0024,0.0004,0.0011,0.0029,0.0023,0.0006,0.008,0.0035,0.0001,0.002,30014817,0.01,7,2,537.0
2020-07-29,2020-07-29 10:12:19,Arm500,DOC 34028-2016,159.744,0,23,1,2,160.496,160.096,6.0,1560.0,0.4,7.0,2505.0,200,13,2155,9,320,350,120.0,0.386,0.2025,0.1956,1.0084,0.0044,0.0129,0.0552,0.0152,0.0358,0.0012,0.0024,0.0004,0.0011,0.0029,0.0023,0.0006,0.008,0.0035,0.0001,0.002,30014825,0.01,18,5,11527.0
2020-07-29,2020-07-29 10:12:19,Arm500,DOC 34028-2016,159.744,0,23,1,2,160.496,160.096,6.0,1560.0,0.4,7.0,611.0,200,13,2155,9,320,350,120.0,0.386,0.2025,0.1956,1.0084,0.0044,0.0129,0.0552,0.0152,0.0358,0.0012,0.0024,0.0004,0.0011,0.0029,0.0023,0.0006,0.008,0.0035,0.0001,0.002,83898,0.01,8,1,9705.0
2020-07-29,2020-07-29 10:12:19,Arm500,DOC 34028-2016,159.744,0,23,1,2,160.496,160.096,6.0,1560.0,0.4,7.0,2505.0,200,13,2155,9,320,350,120.0,0.386,0.2025,0.1956,1.0084,0.0044,0.0129,0.0552,0.0152,0.0358,0.0012,0.0024,0.0004,0.0011,0.0029,0.0023,0.0006,0.008,0.0035,0.0001,0.002,30014810,0.01,9,5,16358.0
2020-07-29,2020-07-29 10:12:19,Arm500,DOC 34028-2016,159.744,0,23,1,2,160.496,160.096,6.0,1560.0,0.4,7.0,12719.0,200,13,2155,9,320,350,120.0,0.386,0.2025,0.1956,1.0084,0.0044,0.0129,0.0552,0.0152,0.0358,0.0012,0.0024,0.0004,0.0011,0.0029,0.0023,0.0006,0.008,0.0035,0.0001,0.002,30014808,0.01,10,3,3319.0
2020-07-29,2020-07-29 10:12:19,Arm500,DOC 34028-2016,159.744,0,23,1,2,160.496,160.096,6.0,1560.0,0.4,7.0,11197.0,200,13,2155,9,320,350,120.0,0.386,0.2025,0.1956,1.0084,0.0044,0.0129,0.0552,0.0152,0.0358,0.0012,0.0024,0.0004,0.0011,0.0029,0.0023,0.0006,0.008,0.0035,0.0001,0.002,30014821,0.01,12,2,620.0
2020-07-29,2020-07-29 10:12:19,Arm500,DOC 34028-2016,159.744,0,23,1,2,160.496,160.096,6.0,1560.0,0.4,7.0,1399.0,200,13,2155,9,320,350,120.0,0.386,0.2025,0.1956,1.0084,0.0044,0.0129,0.0552,0.0152,0.0358,0.0012,0.0024,0.0004,0.0011,0.0029,0.0023,0.0006,0.008,0.0035,0.0001,0.002,30014824,0.01,14,6,15236.0
2020-07-29,2020-07-29 10:51:08,Arm500,DOC 34028-2016,162.739,0,24,1,2,163.497,163.097,5.0,1563.0,0.4,7.0,11224.0,200,13,2155,9,320,350,120.0,0.375,0.1926,0.1915,0.9986,0.0045,0.0145,0.0545,0.0205,0.0352,0.0013,0.004,0.0005,0.0011,0.003,0.0024,0.0007,0.0085,0.0035,0.0001,0.0028,30014817,0.01,7,2,510.0
2020-07-29,2020-07-29 10:51:08,Arm500,DOC 34028-2016,162.739,0,24,1,2,163.497,163.097,5.0,1563.0,0.4,7.0,12747.0,200,13,2155,9,320,350,120.0,0.375,0.1926,0.1915,0.9986,0.0045,0.0145,0.0545,0.0205,0.0352,0.0013,0.004,0.0005,0.0011,0.003,0.0024,0.0007,0.0085,0.0035,0.0001,0.0028,30014808,0.01,10,3,3291.0
2020-07-29,2020-07-29 10:51:08,Arm500,DOC 34028-2016,162.739,0,24,1,2,163.497,163.097,5.0,1563.0,0.4,7.0,639.0,200,13,2155,9,320,350,120.0,0.375,0.1926,0.1915,0.9986,0.0045,0.0145,0.0545,0.0205,0.0352,0.0013,0.004,0.0005,0.0011,0.003,0.0024,0.0007,0.0085,0.0035,0.0001,0.0028,83898,0.01,8,1,9677.0
2020-07-29,2020-07-29 10:51:08,Arm500,DOC 34028-2016,162.739,0,24,1,2,163.497,163.097,5.0,1563.0,0.4,7.0,11224.0,200,13,2155,9,320,350,120.0,0.375,0.1926,0.1915,0.9986,0.0045,0.0145,0.0545,0.0205,0.0352,0.0013,0.004,0.0005,0.0011,0.003,0.0024,0.0007,0.0085,0.0035,0.0001,0.0028,30014821,0.01,12,2,593.0
2020-07-29,2020-07-29 10:51:08,Arm500,DOC 34028-2016,162.739,0,24,1,2,163.497,163.097,5.0,1563.0,0.4,7.0,2533.0,200,13,2155,9,320,350,120.0,0.375,0.1926,0.1915,0.9986,0.0045,0.0145,0.0545,0.0205,0.0352,0.0013,0.004,0.0005,0.0011,0.003,0.0024,0.0007,0.0085,0.0035,0.0001,0.0028,30014825,0.01,18,5,11499.0
2020-07-29,2020-07-29 10:51:08,Arm500,DOC 34028-2016,162.739,0,24,1,2,163.497,163.097,5.0,1563.0,0.4,7.0,1427.0,200,13,2155,9,320,350,120.0,0.375,0.1926,0.1915,0.9986,0.0045,0.0145,0.0545,0.0205,0.0352,0.0013,0.004,0.0005,0.0011,0.003,0.0024,0.0007,0.0085,0.0035,0.0001,0.0028,30014824,0.01,14,6,15208.0
2020-07-29,2020-07-29 10:51:08,Arm500,DOC 34028-2016,162.739,0,24,1,2,163.497,163.097,5.0,1563.0,0.4,7.0,2533.0,200,13,2155,9,320,350,120.0,0.375,0.1926,0.1915,0.9986,0.0045,0.0145,0.0545,0.0205,0.0352,0.0013,0.004,0.0005,0.0011,0.003,0.0024,0.0007,0.0085,0.0035,0.0001,0.0028,30014810,0.01,9,5,16330.0
2020-07-29,2020-07-29 11:36:26,Arm500,DOC 34028-2016,162.816,0,25,1,2,163.575,163.175,10.0,1560.0,0.4,7.0,12771.0,200,13,2155,9,320,350,120.0,0.375,0.1899,0.1843,0.9986,0.0035,0.0149,0.0613,0.0278,0.0457,0.001,0.0045,0.0005,0.0011,0.003,0.0031,0.0006,0.0072,0.0034,0.0001,0.0024,30014808,0.01,10,3,3267.0
2020-07-29,2020-07-29 11:36:26,Arm500,DOC 34028-2016,162.816,0,25,1,2,163.575,163.175,10.0,1560.0,0.4,7.0,2560.0,200,13,2155,9,320,350,120.0,0.375,0.1899,0.1843,0.9986,0.0035,0.0149,0.0613,0.0278,0.0457,0.001,0.0045,0.0005,0.0011,0.003,0.0031,0.0006,0.0072,0.0034,0.0001,0.0024,30014810,0.01,9,5,16303.0
2020-07-29,2020-07-29 11:36:26,Arm500,DOC 34028-2016,162.816,0,25,1,2,163.575,163.175,10.0,1560.0,0.4,7.0,2560.0,200,13,2155,9,320,350,120.0,0.375,0.1899,0.1843,0.9986,0.0035,0.0149,0.0613,0.0278,0.0457,0.001,0.0045,0.0005,0.0011,0.003,0.0031,0.0006,0.0072,0.0034,0.0001,0.0024,30014825,0.01,18,5,11472.0
2020-07-29,2020-07-29 11:36:26,Arm500,DOC 34028-2016,162.816,0,25,1,2,163.575,163.175,10.0,1560.0,0.4,7.0,1454.0,200,13,2155,9,320,350,120.0,0.375,0.1899,0.1843,0.9986,0.0035,0.0149,0.0613,0.0278,0.0457,0.001,0.0045,0.0005,0.0011,0.003,0.0031,0.0006,0.0072,0.0034,0.0001,0.0024,30014824,0.01,14,6,15181.0
2020-07-29,2020-07-29 11:36:26,Arm500,DOC 34028-2016,162.816,0,25,1,2,163.575,163.175,10.0,1560.0,0.4,7.0,11252.0,200,13,2155,9,320,350,120.0,0.375,0.1899,0.1843,0.9986,0.0035,0.0149,0.0613,0.0278,0.0457,0.001,0.0045,0.0005,0.0011,0.003,0.0031,0.0006,0.0072,0.0034,0.0001,0.0024,30014817,0.01,7,2,482.0
2020-07-29,2020-07-29 11:36:26,Arm500,DOC 34028-2016,162.816,0,25,1,2,163.575,163.175,10.0,1560.0,0.4,7.0,11252.0,200,13,2155,9,320,350,120.0,0.375,0.1899,0.1843,0.9986,0.0035,0.0149,0.0613,0.0278,0.0457,0.001,0.0045,0.0005,0.0011,0.003,0.0031,0.0006,0.0072,0.0034,0.0001,0.0024,30014821,0.01,12,2,565.0
2020-07-29,2020-07-29 11:36:26,Arm500,DOC 34028-2016,162.816,0,25,1,2,163.575,163.175,10.0,1560.0,0.4,7.0,666.0,200,13,2155,9,320,350,120.0,0.375,0.1899,0.1843,0.9986,0.0035,0.0149,0.0613,0.0278,0.0457,0.001,0.0045,0.0005,0.0011,0.003,0.0031,0.0006,0.0072,0.0034,0.0001,0.0024,83898,0.01,8,1,9650.0
2020-07-29,2020-07-29 12:13:53,Arm500,DOC 34028-2016,159.744,0,26,1,2,160.496,160.096,1.0,1562.0,0.4,7.0,2588.0,200,13,2155,9,320,350,120.0,0.381,0.1945,0.1951,1.0067,0.0051,0.0199,0.0576,0.0267,0.0483,0.0009,0.0071,0.0005,0.0011,0.0032,0.0024,0.001,0.0081,0.0034,0.0001,0.0034,30014810,0.01,9,5,16275.0
2020-07-29,2020-07-29 12:13:53,Arm500,DOC 34028-2016,159.744,0,26,1,2,160.496,160.096,1.0,1562.0,0.4,7.0,11280.0,200,13,2155,9,320,350,120.0,0.381,0.1945,0.1951,1.0067,0.0051,0.0199,0.0576,0.0267,0.0483,0.0009,0.0071,0.0005,0.0011,0.0032,0.0024,0.001,0.0081,0.0034,0.0001,0.0034,30014817,0.01,7,2,454.0
2020-07-29,2020-07-29 12:13:53,Arm500,DOC 34028-2016,159.744,0,26,1,2,160.496,160.096,1.0,1562.0,0.4,7.0,2588.0,200,13,2155,9,320,350,120.0,0.381,0.1945,0.1951,1.0067,0.0051,0.0199,0.0576,0.0267,0.0483,0.0009,0.0071,0.0005,0.0011,0.0032,0.0024,0.001,0.0081,0.0034,0.0001,0.0034,30014825,0.01,18,5,11444.0
2020-07-29,2020-07-29 12:13:53,Arm500,DOC 34028-2016,159.744,0,26,1,2,160.496,160.096,1.0,1562.0,0.4,7.0,1482.0,200,13,2155,9,320,350,120.0,0.381,0.1945,0.1951,1.0067,0.0051,0.0199,0.0576,0.0267,0.0483,0.0009,0.0071,0.0005,0.0011,0.0032,0.0024,0.001,0.0081,0.0034,0.0001,0.0034,30014824,0.01,14,6,15153.0
2020-07-29,2020-07-29 12:13:53,Arm500,DOC 34028-2016,159.744,0,26,1,2,160.496,160.096,1.0,1562.0,0.4,7.0,12796.0,200,13,2155,9,320,350,120.0,0.381,0.1945,0.1951,1.0067,0.0051,0.0199,0.0576,0.0267,0.0483,0.0009,0.0071,0.0005,0.0011,0.0032,0.0024,0.001,0.0081,0.0034,0.0001,0.0034,30014808,0.01,10,3,3242.0
2020-07-29,2020-07-29 12:13:53,Arm500,DOC 34028-2016,159.744,0,26,1,2,160.496,160.096,1.0,1562.0,0.4,7.0,11280.0,200,13,2155,9,320,350,120.0,0.381,0.1945,0.1951,1.0067,0.0051,0.0199,0.0576,0.0267,0.0483,0.0009,0.0071,0.0005,0.0011,0.0032,0.0024,0.001,0.0081,0.0034,0.0001,0.0034,30014821,0.01,12,2,537.0
2020-07-29,2020-07-29 12:13:53,Arm500,DOC 34028-2016,159.744,0,26,1,2,160.496,160.096,1.0,1562.0,0.4,7.0,691.0,200,13,2155,9,320,350,120.0,0.381,0.1945,0.1951,1.0067,0.0051,0.0199,0.0576,0.0267,0.0483,0.0009,0.0071,0.0005,0.0011,0.0032,0.0024,0.001,0.0081,0.0034,0.0001,0.0034,83898,0.01,8,1,9625.0
2020-07-29,2020-07-29 12:53:51,Arm500,DOC 34028-2016,165.888,0,27,1,2,166.653,166.253,9.0,1562.0,0.4,7.0,11307.0,200,13,2155,9,320,350,120.0,0.388,0.2022,0.1916,1.0094,0.0089,0.0133,0.0582,0.0232,0.043,0.001,0.0051,0.0005,0.0011,0.003,0.0026,0.0014,0.0091,0.0034,0.0001,0.0019,30014817,0.03,7,2,427.0
2020-07-29,2020-07-29 12:53:51,Arm500,DOC 34028-2016,165.888,0,27,1,2,166.653,166.253,9.0,1562.0,0.4,7.0,2615.0,200,13,2155,9,320,350,120.0,0.388,0.2022,0.1916,1.0094,0.0089,0.0133,0.0582,0.0232,0.043,0.001,0.0051,0.0005,0.0011,0.003,0.0026,0.0014,0.0091,0.0034,0.0001,0.0019,30014810,0.03,9,5,16248.0
2020-07-29,2020-07-29 12:53:51,Arm500,DOC 34028-2016,165.888,0,27,1,2,166.653,166.253,9.0,1562.0,0.4,7.0,718.0,200,13,2155,9,320,350,120.0,0.388,0.2022,0.1916,1.0094,0.0089,0.0133,0.0582,0.0232,0.043,0.001,0.0051,0.0005,0.0011,0.003,0.0026,0.0014,0.0091,0.0034,0.0001,0.0019,83898,0.03,8,1,9598.0
2020-07-29,2020-07-29 12:53:51,Arm500,DOC 34028-2016,165.888,0,27,1,2,166.653,166.253,9.0,1562.0,0.4,7.0,11307.0,200,13,2155,9,320,350,120.0,0.388,0.2022,0.1916,1.0094,0.0089,0.0133,0.0582,0.0232,0.043,0.001,0.0051,0.0005,0.0011,0.003,0.0026,0.0014,0.0091,0.0034,0.0001,0.0019,30014821,0.03,12,2,510.0
2020-07-29,2020-07-29 12:53:51,Arm500,DOC 34028-2016,165.888,0,27,1,2,166.653,166.253,9.0,1562.0,0.4,7.0,1509.0,200,13,2155,9,320,350,120.0,0.388,0.2022,0.1916,1.0094,0.0089,0.0133,0.0582,0.0232,0.043,0.001,0.0051,0.0005,0.0011,0.003,0.0026,0.0014,0.0091,0.0034,0.0001,0.0019,30014824,0.03,14,6,15126.0
2020-07-29,2020-07-29 12:53:51,Arm500,DOC 34028-2016,165.888,0,27,1,2,166.653,166.253,9.0,1562.0,0.4,7.0,12823.0,200,13,2155,9,320,350,120.0,0.388,0.2022,0.1916,1.0094,0.0089,0.0133,0.0582,0.0232,0.043,0.001,0.0051,0.0005,0.0011,0.003,0.0026,0.0014,0.0091,0.0034,0.0001,0.0019,30014808,0.03,10,3,3215.0
2020-07-29,2020-07-29 12:53:51,Arm500,DOC 34028-2016,165.888,0,27,1,2,166.653,166.253,9.0,1562.0,0.4,7.0,2615.0,200,13,2155,9,320,350,120.0,0.388,0.2022,0.1916,1.0094,0.0089,0.0133,0.0582,0.0232,0.043,0.001,0.0051,0.0005,0.0011,0.003,0.0026,0.0014,0.0091,0.0034,0.0001,0.0019,30014825,0.03,18,5,11417.0
2020-07-29,2020-07-29 13:38:21,Arm500,DOC 34028-2016,159.744,0,28,1,2,160.496,160.096,6.0,1562.0,0.4,7.0,746.0,200,13,2155,9,320,350,120.0,0.332,0.1941,0.1909,0.7306,0.0068,0.0125,0.0517,0.0237,0.0431,0.0009,0.0048,0.0004,0.001,0.0022,0.0024,0.0015,0.0086,0.003,0.0001,0.0011,83898,0.01,8,1,9570.0
2020-07-29,2020-07-29 13:38:21,Arm500,DOC 34028-2016,159.744,0,28,1,2,160.496,160.096,6.0,1562.0,0.4,7.0,11332.0,200,13,2155,9,320,350,120.0,0.332,0.1941,0.1909,0.7306,0.0068,0.0125,0.0517,0.0237,0.0431,0.0009,0.0048,0.0004,0.001,0.0022,0.0024,0.0015,0.0086,0.003,0.0001,0.0011,30014817,0.01,7,2,402.0
2020-07-29,2020-07-29 13:38:21,Arm500,DOC 34028-2016,159.744,0,28,1,2,160.496,160.096,6.0,1562.0,0.4,7.0,11332.0,200,13,2155,9,320,350,120.0,0.332,0.1941,0.1909,0.7306,0.0068,0.0125,0.0517,0.0237,0.0431,0.0009,0.0048,0.0004,0.001,0.0022,0.0024,0.0015,0.0086,0.003,0.0001,0.0011,30014821,0.01,12,2,485.0
2020-07-29,2020-07-29 13:38:21,Arm500,DOC 34028-2016,159.744,0,28,1,2,160.496,160.096,6.0,1562.0,0.4,7.0,2643.0,200,13,2155,9,320,350,120.0,0.332,0.1941,0.1909,0.7306,0.0068,0.0125,0.0517,0.0237,0.0431,0.0009,0.0048,0.0004,0.001,0.0022,0.0024,0.0015,0.0086,0.003,0.0001,0.0011,30014825,0.01,18,5,11389.0
2020-07-29,2020-07-29 13:38:21,Arm500,DOC 34028-2016,159.744,0,28,1,2,160.496,160.096,6.0,1562.0,0.4,7.0,12848.0,200,13,2155,9,320,350,120.0,0.332,0.1941,0.1909,0.7306,0.0068,0.0125,0.0517,0.0237,0.0431,0.0009,0.0048,0.0004,0.001,0.0022,0.0024,0.0015,0.0086,0.003,0.0001,0.0011,30014808,0.01,10,3,3190.0
2020-07-29,2020-07-29 13:38:21,Arm500,DOC 34028-2016,159.744,0,28,1,2,160.496,160.096,6.0,1562.0,0.4,7.0,1537.0,200,13,2155,9,320,350,120.0,0.332,0.1941,0.1909,0.7306,0.0068,0.0125,0.0517,0.0237,0.0431,0.0009,0.0048,0.0004,0.001,0.0022,0.0024,0.0015,0.0086,0.003,0.0001,0.0011,30014824,0.01,14,6,15098.0
2020-07-29,2020-07-29 13:38:21,Arm500,DOC 34028-2016,159.744,0,28,1,2,160.496,160.096,6.0,1562.0,0.4,7.0,2643.0,200,13,2155,9,320,350,120.0,0.332,0.1941,0.1909,0.7306,0.0068,0.0125,0.0517,0.0237,0.0431,0.0009,0.0048,0.0004,0.001,0.0022,0.0024,0.0015,0.0086,0.003,0.0001,0.0011,30014810,0.01,9,5,16220.0
2020-07-29,2020-07-29 14:20:44,Arm500,DOC 34028-2016,165.888,0,29,1,2,166.653,166.253,5.0,1565.0,0.4,7.0,2671.0,200,13,2155,9,350,320,120.0,0.332,0.1959,0.1814,0.715,0.0041,0.0128,0.0521,0.0271,0.0456,0.001,0.0049,0.0004,0.001,0.002,0.0023,0.0009,0.0066,0.003,0.0001,0.002,30014825,0.02,18,5,11361.0
2020-07-29,2020-07-29 14:20:44,Arm500,DOC 34028-2016,165.888,0,29,1,2,166.653,166.253,5.0,1565.0,0.4,7.0,11359.0,200,13,2155,9,350,320,120.0,0.332,0.1959,0.1814,0.715,0.0041,0.0128,0.0521,0.0271,0.0456,0.001,0.0049,0.0004,0.001,0.002,0.0023,0.0009,0.0066,0.003,0.0001,0.002,30014821,0.02,12,2,458.0
2020-07-29,2020-07-29 14:20:44,Arm500,DOC 34028-2016,165.888,0,29,1,2,166.653,166.253,5.0,1565.0,0.4,7.0,12876.0,200,13,2155,9,350,320,120.0,0.332,0.1959,0.1814,0.715,0.0041,0.0128,0.0521,0.0271,0.0456,0.001,0.0049,0.0004,0.001,0.002,0.0023,0.0009,0.0066,0.003,0.0001,0.002,30014808,0.02,10,3,3162.0
2020-07-29,2020-07-29 14:20:44,Arm500,DOC 34028-2016,165.888,0,29,1,2,166.653,166.253,5.0,1565.0,0.4,7.0,2671.0,200,13,2155,9,350,320,120.0,0.332,0.1959,0.1814,0.715,0.0041,0.0128,0.0521,0.0271,0.0456,0.001,0.0049,0.0004,0.001,0.002,0.0023,0.0009,0.0066,0.003,0.0001,0.002,30014810,0.02,9,5,16192.0
2020-07-29,2020-07-29 14:20:44,Arm500,DOC 34028-2016,165.888,0,29,1,2,166.653,166.253,5.0,1565.0,0.4,7.0,11359.0,200,13,2155,9,350,320,120.0,0.332,0.1959,0.1814,0.715,0.0041,0.0128,0.0521,0.0271,0.0456,0.001,0.0049,0.0004,0.001,0.002,0.0023,0.0009,0.0066,0.003,0.0001,0.002,30014817,0.02,7,2,375.0
2020-07-29,2020-07-29 14:20:44,Arm500,DOC 34028-2016,165.888,0,29,1,2,166.653,166.253,5.0,1565.0,0.4,7.0,774.0,200,13,2155,9,350,320,120.0,0.332,0.1959,0.1814,0.715,0.0041,0.0128,0.0521,0.0271,0.0456,0.001,0.0049,0.0004,0.001,0.002,0.0023,0.0009,0.0066,0.003,0.0001,0.002,83898,0.02,8,1,9542.0
2020-07-29,2020-07-29 14:20:44,Arm500,DOC 34028-2016,165.888,0,29,1,2,166.653,166.253,5.0,1565.0,0.4,7.0,1565.0,200,13,2155,9,350,320,120.0,0.332,0.1959,0.1814,0.715,0.0041,0.0128,0.0521,0.0271,0.0456,0.001,0.0049,0.0004,0.001,0.002,0.0023,0.0009,0.0066,0.003,0.0001,0.002,30014824,0.02,14,6,15070.0
2020-07-29,2020-07-29 15:02:05,Arm500,DOC 34028-2016,156.57,0,30,1,2,157.315,156.915,10.0,1560.0,0.4,7.0,11384.0,200,13,1255,9,320,350,120.0,0.343,0.2063,0.2005,0.7294,0.0037,0.013,0.0472,0.021,0.0517,0.001,0.0027,0.0004,0.0011,0.0022,0.0032,0.0008,0.0086,0.003,0.0001,0.0026,30014817,0.01,7,2,350.0
2020-07-29,2020-07-29 15:02:05,Arm500,DOC 34028-2016,156.57,0,30,1,2,157.315,156.915,10.0,1560.0,0.4,7.0,12900.0,200,13,1255,9,320,350,120.0,0.343,0.2063,0.2005,0.7294,0.0037,0.013,0.0472,0.021,0.0517,0.001,0.0027,0.0004,0.0011,0.0022,0.0032,0.0008,0.0086,0.003,0.0001,0.0026,30014808,0.01,10,3,3138.0
2020-07-29,2020-07-29 15:02:05,Arm500,DOC 34028-2016,156.57,0,30,1,2,157.315,156.915,10.0,1560.0,0.4,7.0,2698.0,200,13,1255,9,320,350,120.0,0.343,0.2063,0.2005,0.7294,0.0037,0.013,0.0472,0.021,0.0517,0.001,0.0027,0.0004,0.0011,0.0022,0.0032,0.0008,0.0086,0.003,0.0001,0.0026,30014810,0.01,9,5,16165.0
2020-07-29,2020-07-29 15:02:05,Arm500,DOC 34028-2016,156.57,0,30,1,2,157.315,156.915,10.0,1560.0,0.4,7.0,11384.0,200,13,1255,9,320,350,120.0,0.343,0.2063,0.2005,0.7294,0.0037,0.013,0.0472,0.021,0.0517,0.001,0.0027,0.0004,0.0011,0.0022,0.0032,0.0008,0.0086,0.003,0.0001,0.0026,30014821,0.01,12,2,433.0
2020-07-29,2020-07-29 15:02:05,Arm500,DOC 34028-2016,156.57,0,30,1,2,157.315,156.915,10.0,1560.0,0.4,7.0,801.0,200,13,1255,9,320,350,120.0,0.343,0.2063,0.2005,0.7294,0.0037,0.013,0.0472,0.021,0.0517,0.001,0.0027,0.0004,0.0011,0.0022,0.0032,0.0008,0.0086,0.003,0.0001,0.0026,83898,0.01,8,1,9515.0
2020-07-29,2020-07-29 15:02:05,Arm500,DOC 34028-2016,156.57,0,30,1,2,157.315,156.915,10.0,1560.0,0.4,7.0,1565.0,200,13,1255,9,320,350,120.0,0.343,0.2063,0.2005,0.7294,0.0037,0.013,0.0472,0.021,0.0517,0.001,0.0027,0.0004,0.0011,0.0022,0.0032,0.0008,0.0086,0.003,0.0001,0.0026,30014824,0.01,14,6,15070.0
2020-07-29,2020-07-29 15:02:05,Arm500,DOC 34028-2016,156.57,0,30,1,2,157.315,156.915,10.0,1560.0,0.4,7.0,2698.0,200,13,1255,9,320,350,120.0,0.343,0.2063,0.2005,0.7294,0.0037,0.013,0.0472,0.021,0.0517,0.001,0.0027,0.0004,0.0011,0.0022,0.0032,0.0008,0.0086,0.003,0.0001,0.0026,30014825,0.01,18,5,11334.0
2020-07-29,2020-07-29 15:42:07,Arm500,DOC 34028-2016,165.888,0,31,1,2,166.653,166.253,1.0,1565.0,0.4,7.0,2726.0,200,13,2155,9,320,350,120.0,0.334,0.2008,0.1872,0.7103,0.0083,0.0139,0.0457,0.0204,0.0426,0.0011,0.0032,0.0004,0.0009,0.0021,0.0025,0.0041,0.006,0.003,0.0005,0.0024,30014810,0.01,9,5,16137.0
2020-07-29,2020-07-29 15:42:07,Arm500,DOC 34028-2016,165.888,0,31,1,2,166.653,166.253,1.0,1565.0,0.4,7.0,286.0,200,13,2155,9,320,350,120.0,0.334,0.2008,0.1872,0.7103,0.0083,0.0139,0.0457,0.0204,0.0426,0.0011,0.0032,0.0004,0.0009,0.0021,0.0025,0.0041,0.006,0.003,0.0005,0.0024,83898,0.01,8,1,10030.0
2020-07-29,2020-07-29 15:42:07,Arm500,DOC 34028-2016,165.888,0,31,1,2,166.653,166.253,1.0,1565.0,0.4,7.0,11412.0,200,13,2155,9,320,350,120.0,0.334,0.2008,0.1872,0.7103,0.0083,0.0139,0.0457,0.0204,0.0426,0.0011,0.0032,0.0004,0.0009,0.0021,0.0025,0.0041,0.006,0.003,0.0005,0.0024,30014821,0.01,12,2,405.0
2020-07-29,2020-07-29 15:42:07,Arm500,DOC 34028-2016,165.888,0,31,1,2,166.653,166.253,1.0,1565.0,0.4,7.0,11412.0,200,13,2155,9,320,350,120.0,0.334,0.2008,0.1872,0.7103,0.0083,0.0139,0.0457,0.0204,0.0426,0.0011,0.0032,0.0004,0.0009,0.0021,0.0025,0.0041,0.006,0.003,0.0005,0.0024,30014817,0.01,7,2,322.0
2020-07-29,2020-07-29 15:42:07,Arm500,DOC 34028-2016,165.888,0,31,1,2,166.653,166.253,1.0,1565.0,0.4,7.0,1589.0,200,13,2155,9,320,350,120.0,0.334,0.2008,0.1872,0.7103,0.0083,0.0139,0.0457,0.0204,0.0426,0.0011,0.0032,0.0004,0.0009,0.0021,0.0025,0.0041,0.006,0.003,0.0005,0.0024,30014824,0.01,14,6,15046.0
2020-07-29,2020-07-29 15:42:07,Arm500,DOC 34028-2016,165.888,0,31,1,2,166.653,166.253,1.0,1565.0,0.4,7.0,12928.0,200,13,2155,9,320,350,120.0,0.334,0.2008,0.1872,0.7103,0.0083,0.0139,0.0457,0.0204,0.0426,0.0011,0.0032,0.0004,0.0009,0.0021,0.0025,0.0041,0.006,0.003,0.0005,0.0024,30014808,0.01,10,3,3110.0
2020-07-29,2020-07-29 15:42:07,Arm500,DOC 34028-2016,165.888,0,31,1,2,166.653,166.253,1.0,1565.0,0.4,7.0,2726.0,200,13,2155,9,320,350,120.0,0.334,0.2008,0.1872,0.7103,0.0083,0.0139,0.0457,0.0204,0.0426,0.0011,0.0032,0.0004,0.0009,0.0021,0.0025,0.0041,0.006,0.003,0.0005,0.0024,30014825,0.01,18,5,11306.0
2020-07-29,2020-07-29 16:22:59,Arm500,DOC 34028-2016,162.816,0,32,1,2,163.575,163.175,9.0,1564.0,0.4,7.0,2753.0,200,13,2155,9,320,350,120.0,0.323,0.1918,0.1876,0.6987,0.0111,0.0148,0.0487,0.0213,0.039,0.001,0.0046,0.0004,0.0009,0.0022,0.0024,0.0008,0.0081,0.0029,0.0001,0.0054,30014810,0.02,9,5,16110.0
2020-07-29,2020-07-29 16:22:59,Arm500,DOC 34028-2016,162.816,0,32,1,2,163.575,163.175,9.0,1564.0,0.4,7.0,12952.0,200,13,2155,9,320,350,120.0,0.323,0.1918,0.1876,0.6987,0.0111,0.0148,0.0487,0.0213,0.039,0.001,0.0046,0.0004,0.0009,0.0022,0.0024,0.0008,0.0081,0.0029,0.0001,0.0054,30014808,0.02,10,3,3086.0
2020-07-29,2020-07-29 16:22:59,Arm500,DOC 34028-2016,162.816,0,32,1,2,163.575,163.175,9.0,1564.0,0.4,7.0,853.0,200,13,2155,9,320,350,120.0,0.323,0.1918,0.1876,0.6987,0.0111,0.0148,0.0487,0.0213,0.039,0.001,0.0046,0.0004,0.0009,0.0022,0.0024,0.0008,0.0081,0.0029,0.0001,0.0054,83898,0.02,8,1,9463.0
2020-07-29,2020-07-29 16:22:59,Arm500,DOC 34028-2016,162.816,0,32,1,2,163.575,163.175,9.0,1564.0,0.4,7.0,1648.0,200,13,2155,9,320,350,120.0,0.323,0.1918,0.1876,0.6987,0.0111,0.0148,0.0487,0.0213,0.039,0.001,0.0046,0.0004,0.0009,0.0022,0.0024,0.0008,0.0081,0.0029,0.0001,0.0054,30014824,0.02,14,6,14987.0
2020-07-29,2020-07-29 16:22:59,Arm500,DOC 34028-2016,162.816,0,32,1,2,163.575,163.175,9.0,1564.0,0.4,7.0,11439.0,200,13,2155,9,320,350,120.0,0.323,0.1918,0.1876,0.6987,0.0111,0.0148,0.0487,0.0213,0.039,0.001,0.0046,0.0004,0.0009,0.0022,0.0024,0.0008,0.0081,0.0029,0.0001,0.0054,30014817,0.02,7,2,295.0
2020-07-29,2020-07-29 16:22:59,Arm500,DOC 34028-2016,162.816,0,32,1,2,163.575,163.175,9.0,1564.0,0.4,7.0,2753.0,200,13,2155,9,320,350,120.0,0.323,0.1918,0.1876,0.6987,0.0111,0.0148,0.0487,0.0213,0.039,0.001,0.0046,0.0004,0.0009,0.0022,0.0024,0.0008,0.0081,0.0029,0.0001,0.0054,30014825,0.02,18,5,11279.0
2020-07-29,2020-07-29 16:22:59,Arm500,DOC 34028-2016,162.816,0,32,1,2,163.575,163.175,9.0,1564.0,0.4,7.0,11439.0,200,13,2155,9,320,350,120.0,0.323,0.1918,0.1876,0.6987,0.0111,0.0148,0.0487,0.0213,0.039,0.001,0.0046,0.0004,0.0009,0.0022,0.0024,0.0008,0.0081,0.0029,0.0001,0.0054,30014821,0.02,12,2,378.0
2020-07-29,2020-07-29 17:04:19,Arm500,DOC 34028-2016,162.816,0,33,1,2,163.575,163.175,6.0,1563.0,0.4,7.0,881.0,200,13,2155,9,320,350,110.0,0.326,0.189,0.1789,0.7287,0.0042,0.0089,0.0545,0.0185,0.0355,0.0009,0.0038,0.0003,0.0008,0.0016,0.0022,0.0008,0.0076,0.0029,0.0001,0.0031,83898,0.02,8,1,9435.0
2020-07-29,2020-07-29 17:04:19,Arm500,DOC 34028-2016,162.816,0,33,1,2,163.575,163.175,6.0,1563.0,0.4,7.0,2781.0,200,13,2155,9,320,350,110.0,0.326,0.189,0.1789,0.7287,0.0042,0.0089,0.0545,0.0185,0.0355,0.0009,0.0038,0.0003,0.0008,0.0016,0.0022,0.0008,0.0076,0.0029,0.0001,0.0031,30014810,0.02,9,5,16082.0
2020-07-29,2020-07-29 17:04:19,Arm500,DOC 34028-2016,162.816,0,33,1,2,163.575,163.175,6.0,1563.0,0.4,7.0,11464.0,200,13,2155,9,320,350,110.0,0.326,0.189,0.1789,0.7287,0.0042,0.0089,0.0545,0.0185,0.0355,0.0009,0.0038,0.0003,0.0008,0.0016,0.0022,0.0008,0.0076,0.0029,0.0001,0.0031,30014817,0.02,7,2,270.0
2020-07-29,2020-07-29 17:04:19,Arm500,DOC 34028-2016,162.816,0,33,1,2,163.575,163.175,6.0,1563.0,0.4,7.0,1675.0,200,13,2155,9,320,350,110.0,0.326,0.189,0.1789,0.7287,0.0042,0.0089,0.0545,0.0185,0.0355,0.0009,0.0038,0.0003,0.0008,0.0016,0.0022,0.0008,0.0076,0.0029,0.0001,0.0031,30014824,0.02,14,6,14960.0
2020-07-29,2020-07-29 17:04:19,Arm500,DOC 34028-2016,162.816,0,33,1,2,163.575,163.175,6.0,1563.0,0.4,7.0,2781.0,200,13,2155,9,320,350,110.0,0.326,0.189,0.1789,0.7287,0.0042,0.0089,0.0545,0.0185,0.0355,0.0009,0.0038,0.0003,0.0008,0.0016,0.0022,0.0008,0.0076,0.0029,0.0001,0.0031,30014825,0.02,18,5,11251.0
2020-07-29,2020-07-29 17:04:19,Arm500,DOC 34028-2016,162.816,0,33,1,2,163.575,163.175,6.0,1563.0,0.4,7.0,11464.0,200,13,2155,9,320,350,110.0,0.326,0.189,0.1789,0.7287,0.0042,0.0089,0.0545,0.0185,0.0355,0.0009,0.0038,0.0003,0.0008,0.0016,0.0022,0.0008,0.0076,0.0029,0.0001,0.0031,30014821,0.02,12,2,353.0
2020-07-29,2020-07-29 17:04:19,Arm500,DOC 34028-2016,162.816,0,33,1,2,163.575,163.175,6.0,1563.0,0.4,7.0,12980.0,200,13,2155,9,320,350,110.0,0.326,0.189,0.1789,0.7287,0.0042,0.0089,0.0545,0.0185,0.0355,0.0009,0.0038,0.0003,0.0008,0.0016,0.0022,0.0008,0.0076,0.0029,0.0001,0.0031,30014808,0.02,10,3,3058.0
2020-07-29,2020-07-29 17:44:26,Arm500,DOC 34028-2016,159.744,0,34,1,2,160.496,160.096,5.0,1561.0,0.4,7.0,11491.0,200,13,2155,9,320,350,110.0,0.319,0.1823,0.1933,0.727,0.0056,0.0175,0.0521,0.0233,0.0373,0.0008,0.0031,0.0004,0.001,0.0022,0.0027,0.0011,0.007,0.0029,0.0001,0.0021,30014817,0.01,7,2,243.0
2020-07-29,2020-07-29 17:44:26,Arm500,DOC 34028-2016,159.744,0,34,1,2,160.496,160.096,5.0,1561.0,0.4,7.0,13005.0,200,13,2155,9,320,350,110.0,0.319,0.1823,0.1933,0.727,0.0056,0.0175,0.0521,0.0233,0.0373,0.0008,0.0031,0.0004,0.001,0.0022,0.0027,0.0011,0.007,0.0029,0.0001,0.0021,30014808,0.01,10,3,3033.0
2020-07-29,2020-07-29 17:44:26,Arm500,DOC 34028-2016,159.744,0,34,1,2,160.496,160.096,5.0,1561.0,0.4,7.0,2809.0,200,13,2155,9,320,350,110.0,0.319,0.1823,0.1933,0.727,0.0056,0.0175,0.0521,0.0233,0.0373,0.0008,0.0031,0.0004,0.001,0.0022,0.0027,0.0011,0.007,0.0029,0.0001,0.0021,30014825,0.01,18,5,11223.0
2020-07-29,2020-07-29 17:44:26,Arm500,DOC 34028-2016,159.744,0,34,1,2,160.496,160.096,5.0,1561.0,0.4,7.0,2809.0,200,13,2155,9,320,350,110.0,0.319,0.1823,0.1933,0.727,0.0056,0.0175,0.0521,0.0233,0.0373,0.0008,0.0031,0.0004,0.001,0.0022,0.0027,0.0011,0.007,0.0029,0.0001,0.0021,30014810,0.01,9,5,16054.0
2020-07-29,2020-07-29 17:44:26,Arm500,DOC 34028-2016,159.744,0,34,1,2,160.496,160.096,5.0,1561.0,0.4,7.0,909.0,200,13,2155,9,320,350,110.0,0.319,0.1823,0.1933,0.727,0.0056,0.0175,0.0521,0.0233,0.0373,0.0008,0.0031,0.0004,0.001,0.0022,0.0027,0.0011,0.007,0.0029,0.0001,0.0021,83898,0.01,8,1,9407.0
2020-07-29,2020-07-29 17:44:26,Arm500,DOC 34028-2016,159.744,0,34,1,2,160.496,160.096,5.0,1561.0,0.4,7.0,11491.0,200,13,2155,9,320,350,110.0,0.319,0.1823,0.1933,0.727,0.0056,0.0175,0.0521,0.0233,0.0373,0.0008,0.0031,0.0004,0.001,0.0022,0.0027,0.0011,0.007,0.0029,0.0001,0.0021,30014821,0.01,12,2,326.0
2020-07-29,2020-07-29 17:44:26,Arm500,DOC 34028-2016,159.744,0,34,1,2,160.496,160.096,5.0,1561.0,0.4,7.0,1700.0,200,13,2155,9,320,350,110.0,0.319,0.1823,0.1933,0.727,0.0056,0.0175,0.0521,0.0233,0.0373,0.0008,0.0031,0.0004,0.001,0.0022,0.0027,0.0011,0.007,0.0029,0.0001,0.0021,30014824,0.01,14,6,14935.0
2020-07-29,2020-07-29 18:27:29,Arm500,DOC 34028-2016,156.672,0,35,1,2,157.417,157.017,10.0,1562.0,0.4,7.0,13032.0,200,13,2155,9,320,350,110.0,0.328,0.1942,0.1935,0.7217,0.0067,0.0171,0.046,0.0163,0.0339,0.0009,0.0024,0.0004,0.001,0.0022,0.0024,0.0016,0.0066,0.003,0.0001,0.0014,30014808,0.01,10,3,3006.0
2020-07-29,2020-07-29 18:27:29,Arm500,DOC 34028-2016,156.672,0,35,1,2,157.417,157.017,10.0,1562.0,0.4,7.0,1727.0,200,13,2155,9,320,350,110.0,0.328,0.1942,0.1935,0.7217,0.0067,0.0171,0.046,0.0163,0.0339,0.0009,0.0024,0.0004,0.001,0.0022,0.0024,0.0016,0.0066,0.003,0.0001,0.0014,30014824,0.01,14,6,14908.0
2020-07-29,2020-07-29 18:27:29,Arm500,DOC 34028-2016,156.672,0,35,1,2,157.417,157.017,10.0,1562.0,0.4,7.0,11516.0,200,13,2155,9,320,350,110.0,0.328,0.1942,0.1935,0.7217,0.0067,0.0171,0.046,0.0163,0.0339,0.0009,0.0024,0.0004,0.001,0.0022,0.0024,0.0016,0.0066,0.003,0.0001,0.0014,30014821,0.01,12,2,301.0
2020-07-29,2020-07-29 18:27:29,Arm500,DOC 34028-2016,156.672,0,35,1,2,157.417,157.017,10.0,1562.0,0.4,7.0,2836.0,200,13,2155,9,320,350,110.0,0.328,0.1942,0.1935,0.7217,0.0067,0.0171,0.046,0.0163,0.0339,0.0009,0.0024,0.0004,0.001,0.0022,0.0024,0.0016,0.0066,0.003,0.0001,0.0014,30014810,0.01,9,5,16027.0
2020-07-29,2020-07-29 18:27:29,Arm500,DOC 34028-2016,156.672,0,35,1,2,157.417,157.017,10.0,1562.0,0.4,7.0,933.0,200,13,2155,9,320,350,110.0,0.328,0.1942,0.1935,0.7217,0.0067,0.0171,0.046,0.0163,0.0339,0.0009,0.0024,0.0004,0.001,0.0022,0.0024,0.0016,0.0066,0.003,0.0001,0.0014,83898,0.01,8,1,9383.0
2020-07-29,2020-07-29 18:27:29,Arm500,DOC 34028-2016,156.672,0,35,1,2,157.417,157.017,10.0,1562.0,0.4,7.0,2836.0,200,13,2155,9,320,350,110.0,0.328,0.1942,0.1935,0.7217,0.0067,0.0171,0.046,0.0163,0.0339,0.0009,0.0024,0.0004,0.001,0.0022,0.0024,0.0016,0.0066,0.003,0.0001,0.0014,30014825,0.01,18,5,11196.0
2020-07-29,2020-07-29 18:27:29,Arm500,DOC 34028-2016,156.672,0,35,1,2,157.417,157.017,10.0,1562.0,0.4,7.0,11516.0,200,13,2155,9,320,350,110.0,0.328,0.1942,0.1935,0.7217,0.0067,0.0171,0.046,0.0163,0.0339,0.0009,0.0024,0.0004,0.001,0.0022,0.0024,0.0016,0.0066,0.003,0.0001,0.0014,30014817,0.01,7,2,218.0
2020-07-29,2020-07-29 19:36:58,Arm500,DOC 34028-2016,165.888,0,36,1,2,166.653,166.253,1.0,1565.0,0.4,7.0,961.0,200,7,2155,9,320,350,110.0,0.31,0.1774,0.1892,0.701,0.0036,0.0239,0.0517,0.0196,0.0439,0.001,0.0022,0.0003,0.001,0.0022,0.0024,0.001,0.006,0.0028,0.0001,0.0021,83898,0.01,8,1,9355.0
2020-07-29,2020-07-29 19:36:58,Arm500,DOC 34028-2016,165.888,0,36,1,2,166.653,166.253,1.0,1565.0,0.4,7.0,2864.0,200,7,2155,9,320,350,110.0,0.31,0.1774,0.1892,0.701,0.0036,0.0239,0.0517,0.0196,0.0439,0.001,0.0022,0.0003,0.001,0.0022,0.0024,0.001,0.006,0.0028,0.0001,0.0021,30014810,0.01,9,5,15999.0
2020-07-29,2020-07-29 19:36:58,Arm500,DOC 34028-2016,165.888,0,36,1,2,166.653,166.253,1.0,1565.0,0.4,7.0,2864.0,200,7,2155,9,320,350,110.0,0.31,0.1774,0.1892,0.701,0.0036,0.0239,0.0517,0.0196,0.0439,0.001,0.0022,0.0003,0.001,0.0022,0.0024,0.001,0.006,0.0028,0.0001,0.0021,30014825,0.01,18,5,11168.0
2020-07-29,2020-07-29 19:36:58,Arm500,DOC 34028-2016,165.888,0,36,1,2,166.653,166.253,1.0,1565.0,0.4,7.0,11544.0,200,7,2155,9,320,350,110.0,0.31,0.1774,0.1892,0.701,0.0036,0.0239,0.0517,0.0196,0.0439,0.001,0.0022,0.0003,0.001,0.0022,0.0024,0.001,0.006,0.0028,0.0001,0.0021,30014821,0.01,12,2,273.0
2020-07-29,2020-07-29 19:36:58,Arm500,DOC 34028-2016,165.888,0,36,1,2,166.653,166.253,1.0,1565.0,0.4,7.0,13057.0,200,7,2155,9,320,350,110.0,0.31,0.1774,0.1892,0.701,0.0036,0.0239,0.0517,0.0196,0.0439,0.001,0.0022,0.0003,0.001,0.0022,0.0024,0.001,0.006,0.0028,0.0001,0.0021,30014808,0.01,10,3,2981.0
2020-07-29,2020-07-29 19:36:58,Arm500,DOC 34028-2016,165.888,0,36,1,2,166.653,166.253,1.0,1565.0,0.4,7.0,1755.0,200,7,2155,9,320,350,110.0,0.31,0.1774,0.1892,0.701,0.0036,0.0239,0.0517,0.0196,0.0439,0.001,0.0022,0.0003,0.001,0.0022,0.0024,0.001,0.006,0.0028,0.0001,0.0021,30014824,0.01,14,6,14880.0
2020-07-29,2020-07-29 19:36:58,Arm500,DOC 34028-2016,165.888,0,36,1,2,166.653,166.253,1.0,1565.0,0.4,7.0,11544.0,200,7,2155,9,320,350,110.0,0.31,0.1774,0.1892,0.701,0.0036,0.0239,0.0517,0.0196,0.0439,0.001,0.0022,0.0003,0.001,0.0022,0.0024,0.001,0.006,0.0028,0.0001,0.0021,30014817,0.01,7,2,190.0
2020-07-29,2020-07-29 19:57:28,Arm500,DOC 34028-2016,162.611,0,37,1,2,171.129,170.729,6.0,1566.0,0.4,7.0,11571.0,200,7,2155,9,320,350,110.0,0.317,0.1851,0.1837,0.6992,0.0027,0.017,0.0502,0.0182,0.0471,0.001,0.0023,0.0003,0.0009,0.0018,0.0028,0.0011,0.0063,0.0029,0.0002,0.0019,30014821,0.01,12,2,246.0
2020-07-29,2020-07-29 19:57:28,Arm500,DOC 34028-2016,162.611,0,37,1,2,171.129,170.729,6.0,1566.0,0.4,7.0,11571.0,200,7,2155,9,320,350,110.0,0.317,0.1851,0.1837,0.6992,0.0027,0.017,0.0502,0.0182,0.0471,0.001,0.0023,0.0003,0.0009,0.0018,0.0028,0.0011,0.0063,0.0029,0.0002,0.0019,30014817,0.01,7,2,163.0
2020-07-29,2020-07-29 19:57:28,Arm500,DOC 34028-2016,162.611,0,37,1,2,171.129,170.729,6.0,1566.0,0.4,7.0,988.0,200,7,2155,9,320,350,110.0,0.317,0.1851,0.1837,0.6992,0.0027,0.017,0.0502,0.0182,0.0471,0.001,0.0023,0.0003,0.0009,0.0018,0.0028,0.0011,0.0063,0.0029,0.0002,0.0019,83898,0.01,8,1,9328.0
2020-07-29,2020-07-29 19:57:28,Arm500,DOC 34028-2016,162.611,0,37,1,2,171.129,170.729,6.0,1566.0,0.4,7.0,1783.0,200,7,2155,9,320,350,110.0,0.317,0.1851,0.1837,0.6992,0.0027,0.017,0.0502,0.0182,0.0471,0.001,0.0023,0.0003,0.0009,0.0018,0.0028,0.0011,0.0063,0.0029,0.0002,0.0019,30014824,0.01,14,6,14852.0
2020-07-29,2020-07-29 19:57:28,Arm500,DOC 34028-2016,162.611,0,37,1,2,171.129,170.729,6.0,1566.0,0.4,7.0,2891.0,200,7,2155,9,320,350,110.0,0.317,0.1851,0.1837,0.6992,0.0027,0.017,0.0502,0.0182,0.0471,0.001,0.0023,0.0003,0.0009,0.0018,0.0028,0.0011,0.0063,0.0029,0.0002,0.0019,30014810,0.01,9,5,15972.0
2020-07-29,2020-07-29 19:57:28,Arm500,DOC 34028-2016,162.611,0,37,1,2,171.129,170.729,6.0,1566.0,0.4,7.0,13084.0,200,7,2155,9,320,350,110.0,0.317,0.1851,0.1837,0.6992,0.0027,0.017,0.0502,0.0182,0.0471,0.001,0.0023,0.0003,0.0009,0.0018,0.0028,0.0011,0.0063,0.0029,0.0002,0.0019,30014808,0.01,10,3,2954.0
2020-07-29,2020-07-29 19:57:28,Arm500,DOC 34028-2016,162.611,0,37,1,2,171.129,170.729,6.0,1566.0,0.4,7.0,2891.0,200,7,2155,9,320,350,110.0,0.317,0.1851,0.1837,0.6992,0.0027,0.017,0.0502,0.0182,0.0471,0.001,0.0023,0.0003,0.0009,0.0018,0.0028,0.0011,0.0063,0.0029,0.0002,0.0019,30014825,0.01,18,5,11141.0
2020-07-29,2020-07-29 22:13:02,Arm500,DOC 34028-2016,150.528,0,1,1,2,152.179,151.779,5.0,1578.0,0.4,4.0,1808.0,190,7,2155,9,290,320,100.0,0.321,0.1889,0.1689,0.6943,0.0028,0.0173,0.0571,0.0182,0.044,0.0009,0.0026,0.0004,0.0009,0.002,0.0025,0.0013,0.0077,0.0029,0.0001,0.0032,30014824,0.8,14,6,14827.0
2020-07-29,2020-07-29 22:13:02,Arm500,DOC 34028-2016,150.528,0,1,1,2,152.179,151.779,5.0,1578.0,0.4,4.0,10341.0,190,7,2155,9,290,320,100.0,0.321,0.1889,0.1689,0.6943,0.0028,0.0173,0.0571,0.0182,0.044,0.0009,0.0026,0.0004,0.0009,0.002,0.0025,0.0013,0.0077,0.0029,0.0001,0.0032,30014821,0.8,12,2,1476.0
2020-07-29,2020-07-29 22:13:02,Arm500,DOC 34028-2016,150.528,0,1,1,2,152.179,151.779,5.0,1578.0,0.4,4.0,10341.0,190,7,2155,9,290,320,100.0,0.321,0.1889,0.1689,0.6943,0.0028,0.0173,0.0571,0.0182,0.044,0.0009,0.0026,0.0004,0.0009,0.002,0.0025,0.0013,0.0077,0.0029,0.0001,0.0032,30014817,0.8,7,2,1393.0
2020-07-29,2020-07-29 22:13:02,Arm500,DOC 34028-2016,150.528,0,1,1,2,152.179,151.779,5.0,1578.0,0.4,4.0,13977.0,190,7,2155,9,290,320,100.0,0.321,0.1889,0.1689,0.6943,0.0028,0.0173,0.0571,0.0182,0.044,0.0009,0.0026,0.0004,0.0009,0.002,0.0025,0.0013,0.0077,0.0029,0.0001,0.0032,30014825,0.8,18,5,55.0
2020-07-29,2020-07-29 22:13:02,Arm500,DOC 34028-2016,150.528,0,1,1,2,152.179,151.779,5.0,1578.0,0.4,4.0,13977.0,190,7,2155,9,290,320,100.0,0.321,0.1889,0.1689,0.6943,0.0028,0.0173,0.0571,0.0182,0.044,0.0009,0.0026,0.0004,0.0009,0.002,0.0025,0.0013,0.0077,0.0029,0.0001,0.0032,30014810,0.8,9,5,4886.0
2020-07-29,2020-07-29 22:13:02,Arm500,DOC 34028-2016,150.528,0,1,1,2,152.179,151.779,5.0,1578.0,0.4,4.0,13109.0,190,7,2155,9,290,320,100.0,0.321,0.1889,0.1689,0.6943,0.0028,0.0173,0.0571,0.0182,0.044,0.0009,0.0026,0.0004,0.0009,0.002,0.0025,0.0013,0.0077,0.0029,0.0001,0.0032,30014808,0.8,10,3,2929.0
2020-07-29,2020-07-29 22:13:02,Arm500,DOC 34028-2016,150.528,0,1,1,2,152.179,151.779,5.0,1578.0,0.4,4.0,1013.0,190,7,2155,9,290,320,100.0,0.321,0.1889,0.1689,0.6943,0.0028,0.0173,0.0571,0.0182,0.044,0.0009,0.0026,0.0004,0.0009,0.002,0.0025,0.0013,0.0077,0.0029,0.0001,0.0032,83898,0.8,8,1,9303.0
2020-07-29,2020-07-29 23:02:38,Arm500,DOC 34028-2016,156.672,0,2,1,2,157.417,157.017,12.0,1566.0,0.4,4.0,10368.0,200,7,2155,9,320,350,100.0,0.321,0.1881,0.1612,0.7043,0.0053,0.0165,0.054,0.019,0.0448,0.0009,0.0027,0.0004,0.0009,0.002,0.0028,0.001,0.0069,0.0029,0.0001,0.0012,30014821,0.02,12,2,1449.0
2020-07-29,2020-07-29 23:02:38,Arm500,DOC 34028-2016,156.672,0,2,1,2,157.417,157.017,12.0,1566.0,0.4,4.0,14001.0,200,7,2155,9,320,350,100.0,0.321,0.1881,0.1612,0.7043,0.0053,0.0165,0.054,0.019,0.0448,0.0009,0.0027,0.0004,0.0009,0.002,0.0028,0.001,0.0069,0.0029,0.0001,0.0012,30014810,0.02,9,5,4862.0
2020-07-29,2020-07-29 23:02:38,Arm500,DOC 34028-2016,156.672,0,2,1,2,157.417,157.017,12.0,1566.0,0.4,4.0,1040.0,200,7,2155,9,320,350,100.0,0.321,0.1881,0.1612,0.7043,0.0053,0.0165,0.054,0.019,0.0448,0.0009,0.0027,0.0004,0.0009,0.002,0.0028,0.001,0.0069,0.0029,0.0001,0.0012,83898,0.02,8,1,9276.0
2020-07-29,2020-07-29 23:02:38,Arm500,DOC 34028-2016,156.672,0,2,1,2,157.417,157.017,12.0,1566.0,0.4,4.0,1835.0,200,7,2155,9,320,350,100.0,0.321,0.1881,0.1612,0.7043,0.0053,0.0165,0.054,0.019,0.0448,0.0009,0.0027,0.0004,0.0009,0.002,0.0028,0.001,0.0069,0.0029,0.0001,0.0012,30014824,0.02,14,6,14800.0
2020-07-29,2020-07-29 23:02:38,Arm500,DOC 34028-2016,156.672,0,2,1,2,157.417,157.017,12.0,1566.0,0.4,4.0,10368.0,200,7,2155,9,320,350,100.0,0.321,0.1881,0.1612,0.7043,0.0053,0.0165,0.054,0.019,0.0448,0.0009,0.0027,0.0004,0.0009,0.002,0.0028,0.001,0.0069,0.0029,0.0001,0.0012,30014817,0.02,7,2,1366.0
