Repository: khw11044/Iron-CCM-RUL

# 연속 주조기의 RUL 데이터 분석

## RUL Dataset from Continuous Casting Machine

[캐글 페이지](https://www.kaggle.com/datasets/yuriykatser/rul-dataset-from-continuous-casting-machine)

## 도메인 설명 

연주공정: 연주공정은 철강산업에서 철 제품을 생산하는 공정중 하나로 연속주조의 줄임말이다. 액체상태의 용강을 주형에 넣어 고체가 되도록 식히는 과정이며 이 과정을 거쳐, 슬래브, 브룸, 빌렛의 반제품이 만들어진다.
주괴(鑄塊, ingot)란 상대적으로 순도가 높은 물질의 덩어리다. 보통 금속을 가공하기 좋게 주물로 뜬 것을 말한다.

____


연속 주조 기계(이하 'CCM')는 액체 상태의 철강을 주어진 단면의 고체 빌릿으로 변환하는 장치로, 이후 롤링 생산(예: 철근)이 이루어진다.

금형 슬리브는 CCM 금형의 가장 중요하고 빠르게 마모되는 부분이다. 슬리브는 둥근 형태나 프로파일 단면의 수냉식 구리 파이프이다. 용융 금속이 슬리브 벽과 접촉하면 결정화되며, 주괴의 기본 고체 껍질이 형성된다.

**슬리브 운영 중 주요 생산 문제**는 슬리브의 구리 파이프 표면에 결함이 생기고 내부 공간의 프로파일이 변형되어 열 조건이 방해받는 것이다. 이는 결과적으로 주괴의 품질에 영향을 미친다.

File: data/data_noNull.csv (part 68 of 73)
date,sample_time_continuous_caster,steel_type,doc_requirement,"workpiece_weight, tonn",workpiece_slice_geometry_150x150,cast_in_row,alloy_type_open,"alloy_speed, meter/minute","steel_weight_theoretical, tonn","steel_weight, tonn",grab1_num,"steel_temperature_grab1, Celsius deg.","metal_residue_grab1, tonn",grab2_num,"resistance, tonn","swing_frequency, amount/minute","crystallizer_movement, mm","water_consumption, liter/minute","water_temperature_delta, Celsius deg.","water_consumption_secondary_cooling_zone_num1, liter/minute","water_consumption_secondary_cooling_zone_num2, liter/minute","water_consumption_secondary_cooling_zone_num3, liter/minute","Ce, %","C, %","Si, %","Mn,%","S, %","P, %","Cr, %","Ni, %","Cu, %","As, %","Mo, %","Nb, %","Ti, %","V, %","Al, %","Ca, %","N, %","Pb, %","Mg, %","Zn, %",sleeve,"quantity, tonn",num_crystallizer,num_stream,RUL
2020-07-29,2020-07-29 23:02:38,Arm500,DOC 34028-2016,156.672,0,2,1,2,157.417,157.017,12.0,1566.0,0.4,4.0,13133.0,200,7,2155,9,320,350,100.0,0.321,0.1881,0.1612,0.7043,0.0053,0.0165,0.054,0.019,0.0448,0.0009,0.0027,0.0004,0.0009,0.002,0.0028,0.001,0.0069,0.0029,0.0001,0.0012,30014808,0.02,10,3,2905.0
2020-07-29,2020-07-29 23:02:38,Arm500,DOC 34028-2016,156.672,0,2,1,2,157.417,157.017,12.0,1566.0,0.4,4.0,14001.0,200,7,2155,9,320,350,100.0,0.321,0.1881,0.1612,0.7043,0.0053,0.0165,0.054,0.019,0.0448,0.0009,0.0027,0.0004,0.0009,0.002,0.0028,0.001,0.0069,0.0029,0.0001,0.0012,30014825,0.02,18,5,31.0
2020-07-29,2020-07-29 23:43:53,Arm500,DOC 34028-2016,156.672,0,3,1,2,157.917,157.517,1.0,1571.0,0.4,4.0,1071.0,200,7,2155,9,320,350,100.0,0.334,0.1965,0.1717,0.7121,0.0121,0.0196,0.0593,0.0367,0.0512,0.001,0.0041,0.0004,0.0008,0.0022,0.0026,0.0014,0.008,0.003,0.0001,0.0014,83898,0.02,8,1,9245.0
2020-07-29,2020-07-29 23:43:53,Arm500,DOC 34028-2016,156.672,0,3,1,2,157.917,157.517,1.0,1571.0,0.4,4.0,10399.0,200,7,2155,9,320,350,100.0,0.334,0.1965,0.1717,0.7121,0.0121,0.0196,0.0593,0.0367,0.0512,0.001,0.0041,0.0004,0.0008,0.0022,0.0026,0.0014,0.008,0.003,0.0001,0.0014,30014821,0.02,12,2,1418.0
2020-07-29,2020-07-29 23:43:53,Arm500,DOC 34028-2016,156.672,0,3,1,2,157.917,157.517,1.0,1571.0,0.4,4.0,13164.0,200,7,2155,9,320,350,100.0,0.334,0.1965,0.1717,0.7121,0.0121,0.0196,0.0593,0.0367,0.0512,0.001,0.0041,0.0004,0.0008,0.0022,0.0026,0.0014,0.008,0.003,0.0001,0.0014,30014808,0.02,10,3,2874.0
2020-07-29,2020-07-29 23:43:53,Arm500,DOC 34028-2016,156.672,0,3,1,2,157.917,157.517,1.0,1571.0,0.4,4.0,1838.0,200,7,2155,9,320,350,100.0,0.334,0.1965,0.1717,0.7121,0.0121,0.0196,0.0593,0.0367,0.0512,0.001,0.0041,0.0004,0.0008,0.0022,0.0026,0.0014,0.008,0.003,0.0001,0.0014,30014824,0.02,14,6,14797.0
2020-07-29,2020-07-29 23:43:53,Arm500,DOC 34028-2016,156.672,0,3,1,2,157.917,157.517,1.0,1571.0,0.4,4.0,14032.0,200,7,2155,9,320,350,100.0,0.334,0.1965,0.1717,0.7121,0.0121,0.0196,0.0593,0.0367,0.0512,0.001,0.0041,0.0004,0.0008,0.0022,0.0026,0.0014,0.008,0.003,0.0001,0.0014,30014810,0.02,9,5,4831.0
2020-07-29,2020-07-29 23:43:53,Arm500,DOC 34028-2016,156.672,0,3,1,2,157.917,157.517,1.0,1571.0,0.4,4.0,10399.0,200,7,2155,9,320,350,100.0,0.334,0.1965,0.1717,0.7121,0.0121,0.0196,0.0593,0.0367,0.0512,0.001,0.0041,0.0004,0.0008,0.0022,0.0026,0.0014,0.008,0.003,0.0001,0.0014,30014817,0.02,7,2,1335.0
2020-07-29,2020-07-29 23:43:53,Arm500,DOC 34028-2016,156.672,0,3,1,2,157.917,157.517,1.0,1571.0,0.4,4.0,14032.0,200,7,2155,9,320,350,100.0,0.334,0.1965,0.1717,0.7121,0.0121,0.0196,0.0593,0.0367,0.0512,0.001,0.0041,0.0004,0.0008,0.0022,0.0026,0.0014,0.008,0.003,0.0001,0.0014,30014825,0.02,18,5,0.0
2020-07-30,2020-07-30 00:37:45,Arm500,DOC 34028-2016,153.6,0,4,1,2,154.488,154.088,9.0,1566.0,0.4,4.0,13192.0,200,7,2155,9,320,350,100.0,0.327,0.1877,0.1801,0.7343,0.0129,0.0202,0.057,0.024,0.0453,0.0011,0.0028,0.0004,0.001,0.0023,0.0027,0.001,0.0066,0.003,0.0001,0.0014,30014808,0.01,10,3,2846.0
2020-07-30,2020-07-30 00:37:45,Arm500,DOC 34028-2016,153.6,0,4,1,2,154.488,154.088,9.0,1566.0,0.4,4.0,14057.0,200,7,2155,9,320,350,100.0,0.327,0.1877,0.1801,0.7343,0.0129,0.0202,0.057,0.024,0.0453,0.0011,0.0028,0.0004,0.001,0.0023,0.0027,0.001,0.0066,0.003,0.0001,0.0014,30014810,0.01,9,5,4806.0
2020-07-30,2020-07-30 00:37:45,Arm500,DOC 34028-2016,153.6,0,4,1,2,154.488,154.088,9.0,1566.0,0.4,4.0,10424.0,200,7,2155,9,320,350,100.0,0.327,0.1877,0.1801,0.7343,0.0129,0.0202,0.057,0.024,0.0453,0.0011,0.0028,0.0004,0.001,0.0023,0.0027,0.001,0.0066,0.003,0.0001,0.0014,30014817,0.01,7,2,1310.0
2020-07-30,2020-07-30 00:37:45,Arm500,DOC 34028-2016,153.6,0,4,1,2,154.488,154.088,9.0,1566.0,0.4,4.0,1860.0,200,7,2155,9,320,350,100.0,0.327,0.1877,0.1801,0.7343,0.0129,0.0202,0.057,0.024,0.0453,0.0011,0.0028,0.0004,0.001,0.0023,0.0027,0.001,0.0066,0.003,0.0001,0.0014,30014824,0.01,14,6,14775.0
2020-07-30,2020-07-30 00:37:45,Arm500,DOC 34028-2016,153.6,0,4,1,2,154.488,154.088,9.0,1566.0,0.4,4.0,1099.0,200,7,2155,9,320,350,100.0,0.327,0.1877,0.1801,0.7343,0.0129,0.0202,0.057,0.024,0.0453,0.0011,0.0028,0.0004,0.001,0.0023,0.0027,0.001,0.0066,0.003,0.0001,0.0014,83898,0.01,8,1,9217.0
2020-07-30,2020-07-30 00:37:45,Arm500,DOC 34028-2016,153.6,0,4,1,2,154.488,154.088,9.0,1566.0,0.4,4.0,1099.0,200,7,2155,9,320,350,100.0,0.327,0.1877,0.1801,0.7343,0.0129,0.0202,0.057,0.024,0.0453,0.0011,0.0028,0.0004,0.001,0.0023,0.0027,0.001,0.0066,0.003,0.0001,0.0014,30014803,0.01,15,1,10302.0
2020-07-30,2020-07-30 01:14:50,Arm500,DOC 34028-2016,168.96,0,5,1,2,169.731,169.331,10.0,1564.0,0.4,4.0,1126.0,200,7,2155,9,320,350,100.0,0.322,0.1909,0.1807,0.7173,0.0063,0.0189,0.043,0.0069,0.0188,0.0004,0.0015,0.0004,0.0011,0.0023,0.0024,0.0013,0.0055,0.003,0.0001,0.0017,83898,0.01,8,1,9190.0
2020-07-30,2020-07-30 01:14:50,Arm500,DOC 34028-2016,168.96,0,5,1,2,169.731,169.331,10.0,1564.0,0.4,4.0,14084.0,200,7,2155,9,320,350,100.0,0.322,0.1909,0.1807,0.7173,0.0063,0.0189,0.043,0.0069,0.0188,0.0004,0.0015,0.0004,0.0011,0.0023,0.0024,0.0013,0.0055,0.003,0.0001,0.0017,30014810,0.01,9,5,4779.0
2020-07-30,2020-07-30 01:14:50,Arm500,DOC 34028-2016,168.96,0,5,1,2,169.731,169.331,10.0,1564.0,0.4,4.0,10451.0,200,7,2155,9,320,350,100.0,0.322,0.1909,0.1807,0.7173,0.0063,0.0189,0.043,0.0069,0.0188,0.0004,0.0015,0.0004,0.0011,0.0023,0.0024,0.0013,0.0055,0.003,0.0001,0.0017,30014817,0.01,7,2,1283.0
2020-07-30,2020-07-30 01:14:50,Arm500,DOC 34028-2016,168.96,0,5,1,2,169.731,169.331,10.0,1564.0,0.4,4.0,13219.0,200,7,2155,9,320,350,100.0,0.322,0.1909,0.1807,0.7173,0.0063,0.0189,0.043,0.0069,0.0188,0.0004,0.0015,0.0004,0.0011,0.0023,0.0024,0.0013,0.0055,0.003,0.0001,0.0017,30014808,0.01,10,3,2819.0
2020-07-30,2020-07-30 01:14:50,Arm500,DOC 34028-2016,168.96,0,5,1,2,169.731,169.331,10.0,1564.0,0.4,4.0,1891.0,200,7,2155,9,320,350,100.0,0.322,0.1909,0.1807,0.7173,0.0063,0.0189,0.043,0.0069,0.0188,0.0004,0.0015,0.0004,0.0011,0.0023,0.0024,0.0013,0.0055,0.003,0.0001,0.0017,30014824,0.01,14,6,14744.0
2020-07-30,2020-07-30 01:14:50,Arm500,DOC 34028-2016,168.96,0,5,1,2,169.731,169.331,10.0,1564.0,0.4,4.0,1126.0,200,7,2155,9,320,350,100.0,0.322,0.1909,0.1807,0.7173,0.0063,0.0189,0.043,0.0069,0.0188,0.0004,0.0015,0.0004,0.0011,0.0023,0.0024,0.0013,0.0055,0.003,0.0001,0.0017,30014803,0.01,15,1,10275.0
2020-07-30,2020-07-30 01:50:46,Arm500,DOC 34028-2016,162.816,0,6,1,2,163.575,163.175,5.0,1563.0,0.4,4.0,13247.0,200,7,2155,9,320,350,100.0,0.318,0.1874,0.1769,0.722,0.0056,0.0168,0.0426,0.0057,0.0167,0.0004,0.0013,0.0003,0.001,0.0021,0.0026,0.0009,0.0051,0.003,0.0001,0.0012,30014808,0.01,10,3,2791.0
2020-07-30,2020-07-30 01:50:46,Arm500,DOC 34028-2016,162.816,0,6,1,2,163.575,163.175,5.0,1563.0,0.4,4.0,10476.0,200,7,2155,9,320,350,100.0,0.318,0.1874,0.1769,0.722,0.0056,0.0168,0.0426,0.0057,0.0167,0.0004,0.0013,0.0003,0.001,0.0021,0.0026,0.0009,0.0051,0.003,0.0001,0.0012,30014817,0.01,7,2,1258.0
2020-07-30,2020-07-30 01:50:46,Arm500,DOC 34028-2016,162.816,0,6,1,2,163.575,163.175,5.0,1563.0,0.4,4.0,1918.0,200,7,2155,9,320,350,100.0,0.318,0.1874,0.1769,0.722,0.0056,0.0168,0.0426,0.0057,0.0167,0.0004,0.0013,0.0003,0.001,0.0021,0.0026,0.0009,0.0051,0.003,0.0001,0.0012,30014824,0.01,14,6,14717.0
2020-07-30,2020-07-30 01:50:46,Arm500,DOC 34028-2016,162.816,0,6,1,2,163.575,163.175,5.0,1563.0,0.4,4.0,1157.0,200,7,2155,9,320,350,100.0,0.318,0.1874,0.1769,0.722,0.0056,0.0168,0.0426,0.0057,0.0167,0.0004,0.0013,0.0003,0.001,0.0021,0.0026,0.0009,0.0051,0.003,0.0001,0.0012,30014803,0.01,15,1,10244.0
2020-07-30,2020-07-30 01:50:46,Arm500,DOC 34028-2016,162.816,0,6,1,2,163.575,163.175,5.0,1563.0,0.4,4.0,14109.0,200,7,2155,9,320,350,100.0,0.318,0.1874,0.1769,0.722,0.0056,0.0168,0.0426,0.0057,0.0167,0.0004,0.0013,0.0003,0.001,0.0021,0.0026,0.0009,0.0051,0.003,0.0001,0.0012,30014810,0.01,9,5,4754.0
2020-07-30,2020-07-30 01:50:46,Arm500,DOC 34028-2016,162.816,0,6,1,2,163.575,163.175,5.0,1563.0,0.4,4.0,1157.0,200,7,2155,9,320,350,100.0,0.318,0.1874,0.1769,0.722,0.0056,0.0168,0.0426,0.0057,0.0167,0.0004,0.0013,0.0003,0.001,0.0021,0.0026,0.0009,0.0051,0.003,0.0001,0.0012,83898,0.01,8,1,9159.0
2020-07-30,2020-07-30 02:37:03,Arm500,DOC 34028-2016,165.888,0,7,1,2,166.653,166.253,12.0,1564.0,0.4,4.0,1181.0,200,7,2155,9,320,350,110.0,0.33,0.2037,0.1838,0.7015,0.003,0.011,0.036,0.0057,0.0161,0.0004,0.0013,0.0003,0.0009,0.0017,0.0023,0.0007,0.0054,0.0029,0.0001,0.001,30014803,0.01,15,1,10220.0
2020-07-30,2020-07-30 02:37:03,Arm500,DOC 34028-2016,165.888,0,7,1,2,166.653,166.253,12.0,1564.0,0.4,4.0,1946.0,200,7,2155,9,320,350,110.0,0.33,0.2037,0.1838,0.7015,0.003,0.011,0.036,0.0057,0.0161,0.0004,0.0013,0.0003,0.0009,0.0017,0.0023,0.0007,0.0054,0.0029,0.0001,0.001,30014824,0.01,14,6,14689.0
2020-07-30,2020-07-30 02:37:03,Arm500,DOC 34028-2016,165.888,0,7,1,2,166.653,166.253,12.0,1564.0,0.4,4.0,10503.0,200,7,2155,9,320,350,110.0,0.33,0.2037,0.1838,0.7015,0.003,0.011,0.036,0.0057,0.0161,0.0004,0.0013,0.0003,0.0009,0.0017,0.0023,0.0007,0.0054,0.0029,0.0001,0.001,30014817,0.01,7,2,1231.0
2020-07-30,2020-07-30 02:37:03,Arm500,DOC 34028-2016,165.888,0,7,1,2,166.653,166.253,12.0,1564.0,0.4,4.0,14139.0,200,7,2155,9,320,350,110.0,0.33,0.2037,0.1838,0.7015,0.003,0.011,0.036,0.0057,0.0161,0.0004,0.0013,0.0003,0.0009,0.0017,0.0023,0.0007,0.0054,0.0029,0.0001,0.001,30014810,0.01,9,5,4724.0
2020-07-30,2020-07-30 02:37:03,Arm500,DOC 34028-2016,165.888,0,7,1,2,166.653,166.253,12.0,1564.0,0.4,4.0,13274.0,200,7,2155,9,320,350,110.0,0.33,0.2037,0.1838,0.7015,0.003,0.011,0.036,0.0057,0.0161,0.0004,0.0013,0.0003,0.0009,0.0017,0.0023,0.0007,0.0054,0.0029,0.0001,0.001,30014808,0.01,10,3,2764.0
2020-07-30,2020-07-30 02:37:03,Arm500,DOC 34028-2016,165.888,0,7,1,2,166.653,166.253,12.0,1564.0,0.4,4.0,1181.0,200,7,2155,9,320,350,110.0,0.33,0.2037,0.1838,0.7015,0.003,0.011,0.036,0.0057,0.0161,0.0004,0.0013,0.0003,0.0009,0.0017,0.0023,0.0007,0.0054,0.0029,0.0001,0.001,83898,0.01,8,1,9135.0
2020-07-30,2020-07-30 03:18:35,Arm500,DOC 34028-2016,162.816,0,8,1,2,163.575,163.175,1.0,1566.0,0.4,4.0,14164.0,200,7,2155,9,320,350,100.0,0.327,0.2005,0.1852,0.705,0.0048,0.0083,0.0328,0.0056,0.0148,0.0003,0.0013,0.0003,0.0009,0.0019,0.0022,0.0007,0.0067,0.003,0.0001,0.0016,30014810,0.01,9,5,4699.0
2020-07-30,2020-07-30 03:18:35,Arm500,DOC 34028-2016,162.816,0,8,1,2,163.575,163.175,1.0,1566.0,0.4,4.0,10531.0,200,7,2155,9,320,350,100.0,0.327,0.2005,0.1852,0.705,0.0048,0.0083,0.0328,0.0056,0.0148,0.0003,0.0013,0.0003,0.0009,0.0019,0.0022,0.0007,0.0067,0.003,0.0001,0.0016,30014817,0.01,7,2,1203.0
2020-07-30,2020-07-30 03:18:35,Arm500,DOC 34028-2016,162.816,0,8,1,2,163.575,163.175,1.0,1566.0,0.4,4.0,1973.0,200,7,2155,9,320,350,100.0,0.327,0.2005,0.1852,0.705,0.0048,0.0083,0.0328,0.0056,0.0148,0.0003,0.0013,0.0003,0.0009,0.0019,0.0022,0.0007,0.0067,0.003,0.0001,0.0016,30014824,0.01,14,6,14662.0
2020-07-30,2020-07-30 03:18:35,Arm500,DOC 34028-2016,162.816,0,8,1,2,163.575,163.175,1.0,1566.0,0.4,4.0,13302.0,200,7,2155,9,320,350,100.0,0.327,0.2005,0.1852,0.705,0.0048,0.0083,0.0328,0.0056,0.0148,0.0003,0.0013,0.0003,0.0009,0.0019,0.0022,0.0007,0.0067,0.003,0.0001,0.0016,30014808,0.01,10,3,2736.0
2020-07-30,2020-07-30 03:18:35,Arm500,DOC 34028-2016,162.816,0,8,1,2,163.575,163.175,1.0,1566.0,0.4,4.0,1209.0,200,7,2155,9,320,350,100.0,0.327,0.2005,0.1852,0.705,0.0048,0.0083,0.0328,0.0056,0.0148,0.0003,0.0013,0.0003,0.0009,0.0019,0.0022,0.0007,0.0067,0.003,0.0001,0.0016,30014803,0.01,15,1,10192.0
2020-07-30,2020-07-30 03:18:35,Arm500,DOC 34028-2016,162.816,0,8,1,2,163.575,163.175,1.0,1566.0,0.4,4.0,1209.0,200,7,2155,9,320,350,100.0,0.327,0.2005,0.1852,0.705,0.0048,0.0083,0.0328,0.0056,0.0148,0.0003,0.0013,0.0003,0.0009,0.0019,0.0022,0.0007,0.0067,0.003,0.0001,0.0016,83898,0.01,8,1,9107.0
2020-07-30,2020-07-30 03:58:06,Arm500,DOC 34028-2016,159.744,0,9,1,2,160.496,160.096,9.0,1563.0,0.4,4.0,13330.0,200,7,2155,9,320,350,100.0,0.314,0.187,0.1955,0.7062,0.0057,0.0082,0.0343,0.0059,0.0168,0.0004,0.0013,0.0003,0.001,0.0021,0.0025,0.0007,0.0067,0.003,0.0001,0.0009,30014808,0.01,10,3,2708.0
2020-07-30,2020-07-30 03:58:06,Arm500,DOC 34028-2016,159.744,0,9,1,2,160.496,160.096,9.0,1563.0,0.4,4.0,2001.0,200,7,2155,9,320,350,100.0,0.314,0.187,0.1955,0.7062,0.0057,0.0082,0.0343,0.0059,0.0168,0.0004,0.0013,0.0003,0.001,0.0021,0.0025,0.0007,0.0067,0.003,0.0001,0.0009,30014824,0.01,14,6,14634.0
2020-07-30,2020-07-30 03:58:06,Arm500,DOC 34028-2016,159.744,0,9,1,2,160.496,160.096,9.0,1563.0,0.4,4.0,1234.0,200,7,2155,9,320,350,100.0,0.314,0.187,0.1955,0.7062,0.0057,0.0082,0.0343,0.0059,0.0168,0.0004,0.0013,0.0003,0.001,0.0021,0.0025,0.0007,0.0067,0.003,0.0001,0.0009,30014803,0.01,15,1,10167.0
2020-07-30,2020-07-30 03:58:06,Arm500,DOC 34028-2016,159.744,0,9,1,2,160.496,160.096,9.0,1563.0,0.4,4.0,1234.0,200,7,2155,9,320,350,100.0,0.314,0.187,0.1955,0.7062,0.0057,0.0082,0.0343,0.0059,0.0168,0.0004,0.0013,0.0003,0.001,0.0021,0.0025,0.0007,0.0067,0.003,0.0001,0.0009,83898,0.01,8,1,9082.0
2020-07-30,2020-07-30 03:58:06,Arm500,DOC 34028-2016,159.744,0,9,1,2,160.496,160.096,9.0,1563.0,0.4,4.0,14192.0,200,7,2155,9,320,350,100.0,0.314,0.187,0.1955,0.7062,0.0057,0.0082,0.0343,0.0059,0.0168,0.0004,0.0013,0.0003,0.001,0.0021,0.0025,0.0007,0.0067,0.003,0.0001,0.0009,30014810,0.01,9,5,4671.0
2020-07-30,2020-07-30 03:58:06,Arm500,DOC 34028-2016,159.744,0,9,1,2,160.496,160.096,9.0,1563.0,0.4,4.0,10556.0,200,7,2155,9,320,350,100.0,0.314,0.187,0.1955,0.7062,0.0057,0.0082,0.0343,0.0059,0.0168,0.0004,0.0013,0.0003,0.001,0.0021,0.0025,0.0007,0.0067,0.003,0.0001,0.0009,30014817,0.01,7,2,1178.0
2020-07-30,2020-07-30 04:37:41,Arm500,DOC 34028-2016,165.888,0,10,1,2,166.653,166.253,10.0,1562.0,0.4,4.0,1261.0,200,7,2155,9,320,350,100.0,0.323,0.1971,0.1925,0.7052,0.0036,0.0091,0.0334,0.0052,0.0142,0.0003,0.0012,0.0003,0.001,0.002,0.0026,0.0007,0.0064,0.003,0.0001,0.0012,83898,0.01,8,1,9055.0
2020-07-30,2020-07-30 04:37:41,Arm500,DOC 34028-2016,165.888,0,10,1,2,166.653,166.253,10.0,1562.0,0.4,4.0,14219.0,200,7,2155,9,320,350,100.0,0.323,0.1971,0.1925,0.7052,0.0036,0.0091,0.0334,0.0052,0.0142,0.0003,0.0012,0.0003,0.001,0.002,0.0026,0.0007,0.0064,0.003,0.0001,0.0012,30014810,0.01,9,5,4644.0
2020-07-30,2020-07-30 04:37:41,Arm500,DOC 34028-2016,165.888,0,10,1,2,166.653,166.253,10.0,1562.0,0.4,4.0,13357.0,200,7,2155,9,320,350,100.0,0.323,0.1971,0.1925,0.7052,0.0036,0.0091,0.0334,0.0052,0.0142,0.0003,0.0012,0.0003,0.001,0.002,0.0026,0.0007,0.0064,0.003,0.0001,0.0012,30014808,0.01,10,3,2681.0
2020-07-30,2020-07-30 04:37:41,Arm500,DOC 34028-2016,165.888,0,10,1,2,166.653,166.253,10.0,1562.0,0.4,4.0,10583.0,200,7,2155,9,320,350,100.0,0.323,0.1971,0.1925,0.7052,0.0036,0.0091,0.0334,0.0052,0.0142,0.0003,0.0012,0.0003,0.001,0.002,0.0026,0.0007,0.0064,0.003,0.0001,0.0012,30014817,0.01,7,2,1151.0
2020-07-30,2020-07-30 04:37:41,Arm500,DOC 34028-2016,165.888,0,10,1,2,166.653,166.253,10.0,1562.0,0.4,4.0,1261.0,200,7,2155,9,320,350,100.0,0.323,0.1971,0.1925,0.7052,0.0036,0.0091,0.0334,0.0052,0.0142,0.0003,0.0012,0.0003,0.001,0.002,0.0026,0.0007,0.0064,0.003,0.0001,0.0012,30014803,0.01,15,1,10140.0
2020-07-30,2020-07-30 04:37:41,Arm500,DOC 34028-2016,165.888,0,10,1,2,166.653,166.253,10.0,1562.0,0.4,4.0,2029.0,200,7,2155,9,320,350,100.0,0.323,0.1971,0.1925,0.7052,0.0036,0.0091,0.0334,0.0052,0.0142,0.0003,0.0012,0.0003,0.001,0.002,0.0026,0.0007,0.0064,0.003,0.0001,0.0012,30014824,0.01,14,6,14606.0
2020-07-30,2020-07-30 05:20:47,Arm500,DOC 34028-2016,162.816,0,11,1,2,163.575,163.175,5.0,1563.0,0.4,4.0,2056.0,200,7,2155,9,320,350,100.0,0.325,0.1962,0.1974,0.6997,0.0055,0.0155,0.0427,0.0166,0.031,0.0007,0.0025,0.0003,0.001,0.0022,0.0025,0.0011,0.0051,0.003,0.0001,0.0018,30014824,0.02,14,6,14579.0
2020-07-30,2020-07-30 05:20:47,Arm500,DOC 34028-2016,162.816,0,11,1,2,163.575,163.175,5.0,1563.0,0.4,4.0,14247.0,200,7,2155,9,320,350,100.0,0.325,0.1962,0.1974,0.6997,0.0055,0.0155,0.0427,0.0166,0.031,0.0007,0.0025,0.0003,0.001,0.0022,0.0025,0.0011,0.0051,0.003,0.0001,0.0018,30014810,0.02,9,5,4616.0
2020-07-30,2020-07-30 05:20:47,Arm500,DOC 34028-2016,162.816,0,11,1,2,163.575,163.175,5.0,1563.0,0.4,4.0,1286.0,200,7,2155,9,320,350,100.0,0.325,0.1962,0.1974,0.6997,0.0055,0.0155,0.0427,0.0166,0.031,0.0007,0.0025,0.0003,0.001,0.0022,0.0025,0.0011,0.0051,0.003,0.0001,0.0018,30014803,0.02,15,1,10115.0
2020-07-30,2020-07-30 05:20:47,Arm500,DOC 34028-2016,162.816,0,11,1,2,163.575,163.175,5.0,1563.0,0.4,4.0,10611.0,200,7,2155,9,320,350,100.0,0.325,0.1962,0.1974,0.6997,0.0055,0.0155,0.0427,0.0166,0.031,0.0007,0.0025,0.0003,0.001,0.0022,0.0025,0.0011,0.0051,0.003,0.0001,0.0018,30014817,0.02,7,2,1123.0
2020-07-30,2020-07-30 05:20:47,Arm500,DOC 34028-2016,162.816,0,11,1,2,163.575,163.175,5.0,1563.0,0.4,4.0,13385.0,200,7,2155,9,320,350,100.0,0.325,0.1962,0.1974,0.6997,0.0055,0.0155,0.0427,0.0166,0.031,0.0007,0.0025,0.0003,0.001,0.0022,0.0025,0.0011,0.0051,0.003,0.0001,0.0018,30014808,0.02,10,3,2653.0
2020-07-30,2020-07-30 05:20:47,Arm500,DOC 34028-2016,162.816,0,11,1,2,163.575,163.175,5.0,1563.0,0.4,4.0,1286.0,200,7,2155,9,320,350,100.0,0.325,0.1962,0.1974,0.6997,0.0055,0.0155,0.0427,0.0166,0.031,0.0007,0.0025,0.0003,0.001,0.0022,0.0025,0.0011,0.0051,0.003,0.0001,0.0018,83898,0.02,8,1,9030.0
2020-07-30,2020-07-30 06:04:00,Arm500,DOC 34028-2016,159.744,0,12,1,2,160.496,160.096,12.0,1562.0,0.4,4.0,14271.0,200,7,2155,9,320,350,100.0,0.32,0.1893,0.1922,0.6984,0.0079,0.0209,0.0457,0.0185,0.0435,0.001,0.0028,0.0003,0.0009,0.0022,0.0025,0.0011,0.0059,0.003,0.0003,0.0021,30014810,0.01,9,5,4592.0
2020-07-30,2020-07-30 06:04:00,Arm500,DOC 34028-2016,159.744,0,12,1,2,160.496,160.096,12.0,1562.0,0.4,4.0,13415.0,200,7,2155,9,320,350,100.0,0.32,0.1893,0.1922,0.6984,0.0079,0.0209,0.0457,0.0185,0.0435,0.001,0.0028,0.0003,0.0009,0.0022,0.0025,0.0011,0.0059,0.003,0.0003,0.0021,30014808,0.01,10,3,2623.0
2020-07-30,2020-07-30 06:04:00,Arm500,DOC 34028-2016,159.744,0,12,1,2,160.496,160.096,12.0,1562.0,0.4,4.0,1310.0,200,7,2155,9,320,350,100.0,0.32,0.1893,0.1922,0.6984,0.0079,0.0209,0.0457,0.0185,0.0435,0.001,0.0028,0.0003,0.0009,0.0022,0.0025,0.0011,0.0059,0.003,0.0003,0.0021,30014803,0.01,15,1,10091.0
2020-07-30,2020-07-30 06:04:00,Arm500,DOC 34028-2016,159.744,0,12,1,2,160.496,160.096,12.0,1562.0,0.4,4.0,10635.0,200,7,2155,9,320,350,100.0,0.32,0.1893,0.1922,0.6984,0.0079,0.0209,0.0457,0.0185,0.0435,0.001,0.0028,0.0003,0.0009,0.0022,0.0025,0.0011,0.0059,0.003,0.0003,0.0021,30014817,0.01,7,2,1099.0
2020-07-30,2020-07-30 06:04:00,Arm500,DOC 34028-2016,159.744,0,12,1,2,160.496,160.096,12.0,1562.0,0.4,4.0,1310.0,200,7,2155,9,320,350,100.0,0.32,0.1893,0.1922,0.6984,0.0079,0.0209,0.0457,0.0185,0.0435,0.001,0.0028,0.0003,0.0009,0.0022,0.0025,0.0011,0.0059,0.003,0.0003,0.0021,83898,0.01,8,1,9006.0
2020-07-30,2020-07-30 06:04:00,Arm500,DOC 34028-2016,159.744,0,12,1,2,160.496,160.096,12.0,1562.0,0.4,4.0,2084.0,200,7,2155,9,320,350,100.0,0.32,0.1893,0.1922,0.6984,0.0079,0.0209,0.0457,0.0185,0.0435,0.001,0.0028,0.0003,0.0009,0.0022,0.0025,0.0011,0.0059,0.003,0.0003,0.0021,30014824,0.01,14,6,14551.0
2020-07-30,2020-07-30 06:40:56,Arm500,DOC 34028-2016,168.942,0,13,1,2,169.713,169.313,1.0,1564.0,0.4,4.0,14299.0,200,7,2150,9,290,350,100.0,0.325,0.1939,0.1973,0.6998,0.006,0.0195,0.0479,0.02,0.0402,0.0009,0.0027,0.0003,0.001,0.0021,0.0022,0.0013,0.0057,0.003,0.0002,0.0029,30014810,0.01,9,5,4564.0
2020-07-30,2020-07-30 06:40:56,Arm500,DOC 34028-2016,168.942,0,13,1,2,169.713,169.313,1.0,1564.0,0.4,4.0,1338.0,200,7,2150,9,290,350,100.0,0.325,0.1939,0.1973,0.6998,0.006,0.0195,0.0479,0.02,0.0402,0.0009,0.0027,0.0003,0.001,0.0021,0.0022,0.0013,0.0057,0.003,0.0002,0.0029,83898,0.01,8,1,8978.0
2020-07-30,2020-07-30 06:40:56,Arm500,DOC 34028-2016,168.942,0,13,1,2,169.713,169.313,1.0,1564.0,0.4,4.0,2111.0,200,7,2150,9,290,350,100.0,0.325,0.1939,0.1973,0.6998,0.006,0.0195,0.0479,0.02,0.0402,0.0009,0.0027,0.0003,0.001,0.0021,0.0022,0.0013,0.0057,0.003,0.0002,0.0029,30014824,0.01,14,6,14524.0
2020-07-30,2020-07-30 06:40:56,Arm500,DOC 34028-2016,168.942,0,13,1,2,169.713,169.313,1.0,1564.0,0.4,4.0,1338.0,200,7,2150,9,290,350,100.0,0.325,0.1939,0.1973,0.6998,0.006,0.0195,0.0479,0.02,0.0402,0.0009,0.0027,0.0003,0.001,0.0021,0.0022,0.0013,0.0057,0.003,0.0002,0.0029,30014803,0.01,15,1,10063.0
2020-07-30,2020-07-30 06:40:56,Arm500,DOC 34028-2016,168.942,0,13,1,2,169.713,169.313,1.0,1564.0,0.4,4.0,13443.0,200,7,2150,9,290,350,100.0,0.325,0.1939,0.1973,0.6998,0.006,0.0195,0.0479,0.02,0.0402,0.0009,0.0027,0.0003,0.001,0.0021,0.0022,0.0013,0.0057,0.003,0.0002,0.0029,30014808,0.01,10,3,2595.0
2020-07-30,2020-07-30 06:40:56,Arm500,DOC 34028-2016,168.942,0,13,1,2,169.713,169.313,1.0,1564.0,0.4,4.0,10663.0,200,7,2150,9,290,350,100.0,0.325,0.1939,0.1973,0.6998,0.006,0.0195,0.0479,0.02,0.0402,0.0009,0.0027,0.0003,0.001,0.0021,0.0022,0.0013,0.0057,0.003,0.0002,0.0029,30014817,0.01,7,2,1071.0
2020-07-30,2020-07-30 07:24:25,Arm500,DOC 34028-2016,159.726,0,14,1,2,160.978,160.578,9.0,1568.0,0.4,4.0,10697.0,200,7,2150,9,290,350,100.0,0.317,0.1864,0.1828,0.7029,0.0093,0.0138,0.0416,0.019,0.0418,0.0008,0.0025,0.0003,0.0009,0.002,0.002,0.0007,0.0052,0.003,0.0001,0.001,30014817,0.01,7,2,1037.0
2020-07-30,2020-07-30 07:24:25,Arm500,DOC 34028-2016,159.726,0,14,1,2,160.978,160.578,9.0,1568.0,0.4,4.0,14330.0,200,7,2150,9,290,350,100.0,0.317,0.1864,0.1828,0.7029,0.0093,0.0138,0.0416,0.019,0.0418,0.0008,0.0025,0.0003,0.0009,0.002,0.002,0.0007,0.0052,0.003,0.0001,0.001,30014810,0.01,9,5,4533.0
2020-07-30,2020-07-30 07:24:25,Arm500,DOC 34028-2016,159.726,0,14,1,2,160.978,160.578,9.0,1568.0,0.4,4.0,13474.0,200,7,2150,9,290,350,100.0,0.317,0.1864,0.1828,0.7029,0.0093,0.0138,0.0416,0.019,0.0418,0.0008,0.0025,0.0003,0.0009,0.002,0.002,0.0007,0.0052,0.003,0.0001,0.001,30014808,0.01,10,3,2564.0
2020-07-30,2020-07-30 07:24:25,Arm500,DOC 34028-2016,159.726,0,14,1,2,160.978,160.578,9.0,1568.0,0.4,4.0,2145.0,200,7,2150,9,290,350,100.0,0.317,0.1864,0.1828,0.7029,0.0093,0.0138,0.0416,0.019,0.0418,0.0008,0.0025,0.0003,0.0009,0.002,0.002,0.0007,0.0052,0.003,0.0001,0.001,30014824,0.01,14,6,14490.0
2020-07-30,2020-07-30 08:19:53,Arm500,DOC 34028-2016,159.744,0,15,1,2,160.646,160.246,10.0,1568.0,0.4,4.0,13501.0,200,7,2150,9,290,350,100.0,0.331,0.1976,0.195,0.7017,0.0064,0.0194,0.0559,0.0221,0.0448,0.0007,0.0027,0.0003,0.001,0.0026,0.0023,0.0008,0.006,0.0029,0.0001,0.0005,30014808,0.01,10,3,2537.0
2020-07-30,2020-07-30 08:19:53,Arm500,DOC 34028-2016,159.744,0,15,1,2,160.646,160.246,10.0,1568.0,0.4,4.0,1356.0,200,7,2150,9,290,350,100.0,0.331,0.1976,0.195,0.7017,0.0064,0.0194,0.0559,0.0221,0.0448,0.0007,0.0027,0.0003,0.001,0.0026,0.0023,0.0008,0.006,0.0029,0.0001,0.0005,83898,0.01,8,1,8960.0
2020-07-30,2020-07-30 08:19:53,Arm500,DOC 34028-2016,159.744,0,15,1,2,160.646,160.246,10.0,1568.0,0.4,4.0,2173.0,200,7,2150,9,290,350,100.0,0.331,0.1976,0.195,0.7017,0.0064,0.0194,0.0559,0.0221,0.0448,0.0007,0.0027,0.0003,0.001,0.0026,0.0023,0.0008,0.006,0.0029,0.0001,0.0005,30014824,0.01,14,6,14462.0
2020-07-30,2020-07-30 08:19:53,Arm500,DOC 34028-2016,159.744,0,15,1,2,160.646,160.246,10.0,1568.0,0.4,4.0,10724.0,200,7,2150,9,290,350,100.0,0.331,0.1976,0.195,0.7017,0.0064,0.0194,0.0559,0.0221,0.0448,0.0007,0.0027,0.0003,0.001,0.0026,0.0023,0.0008,0.006,0.0029,0.0001,0.0005,30014817,0.01,7,2,1010.0
2020-07-30,2020-07-30 08:19:53,Arm500,DOC 34028-2016,159.744,0,15,1,2,160.646,160.246,10.0,1568.0,0.4,4.0,1356.0,200,7,2150,9,290,350,100.0,0.331,0.1976,0.195,0.7017,0.0064,0.0194,0.0559,0.0221,0.0448,0.0007,0.0027,0.0003,0.001,0.0026,0.0023,0.0008,0.006,0.0029,0.0001,0.0005,30014803,0.01,15,1,10045.0
2020-07-30,2020-07-30 08:19:53,Arm500,DOC 34028-2016,159.744,0,15,1,2,160.646,160.246,10.0,1568.0,0.4,4.0,14357.0,200,7,2150,9,290,350,100.0,0.331,0.1976,0.195,0.7017,0.0064,0.0194,0.0559,0.0221,0.0448,0.0007,0.0027,0.0003,0.001,0.0026,0.0023,0.0008,0.006,0.0029,0.0001,0.0005,30014810,0.01,9,5,4506.0
2020-07-30,2020-07-30 09:01:07,Arm500,DOC 34028-2016,165.888,0,16,1,2,166.653,166.253,6.0,1574.0,0.4,4.0,14385.0,200,7,2150,9,290,350,100.0,0.328,0.1943,0.1881,0.7026,0.0086,0.0236,0.0554,0.0183,0.0466,0.001,0.0029,0.0003,0.001,0.0028,0.0022,0.0008,0.005,0.0031,0.0001,0.0012,30014810,0.01,9,5,4478.0
2020-07-30,2020-07-30 09:01:07,Arm500,DOC 34028-2016,165.888,0,16,1,2,166.653,166.253,6.0,1574.0,0.4,4.0,10752.0,200,7,2150,9,290,350,100.0,0.328,0.1943,0.1881,0.7026,0.0086,0.0236,0.0554,0.0183,0.0466,0.001,0.0029,0.0003,0.001,0.0028,0.0022,0.0008,0.005,0.0031,0.0001,0.0012,30014817,0.01,7,2,982.0
2020-07-30,2020-07-30 09:01:07,Arm500,DOC 34028-2016,165.888,0,16,1,2,166.653,166.253,6.0,1574.0,0.4,4.0,1384.0,200,7,2150,9,290,350,100.0,0.328,0.1943,0.1881,0.7026,0.0086,0.0236,0.0554,0.0183,0.0466,0.001,0.0029,0.0003,0.001,0.0028,0.0022,0.0008,0.005,0.0031,0.0001,0.0012,30014803,0.01,15,1,10017.0
2020-07-30,2020-07-30 09:01:07,Arm500,DOC 34028-2016,165.888,0,16,1,2,166.653,166.253,6.0,1574.0,0.4,4.0,13529.0,200,7,2150,9,290,350,100.0,0.328,0.1943,0.1881,0.7026,0.0086,0.0236,0.0554,0.0183,0.0466,0.001,0.0029,0.0003,0.001,0.0028,0.0022,0.0008,0.005,0.0031,0.0001,0.0012,30014808,0.01,10,3,2509.0
2020-07-30,2020-07-30 09:01:07,Arm500,DOC 34028-2016,165.888,0,16,1,2,166.653,166.253,6.0,1574.0,0.4,4.0,1384.0,200,7,2150,9,290,350,100.0,0.328,0.1943,0.1881,0.7026,0.0086,0.0236,0.0554,0.0183,0.0466,0.001,0.0029,0.0003,0.001,0.0028,0.0022,0.0008,0.005,0.0031,0.0001,0.0012,83898,0.01,8,1,8932.0
2020-07-30,2020-07-30 09:01:07,Arm500,DOC 34028-2016,165.888,0,16,1,2,166.653,166.253,6.0,1574.0,0.4,4.0,2200.0,200,7,2150,9,290,350,100.0,0.328,0.1943,0.1881,0.7026,0.0086,0.0236,0.0554,0.0183,0.0466,0.001,0.0029,0.0003,0.001,0.0028,0.0022,0.0008,0.005,0.0031,0.0001,0.0012,30014824,0.01,14,6,14435.0
2020-07-30,2020-07-30 09:42:14,Arm500,DOC 34028-2016,165.888,0,17,1,2,166.653,166.253,12.0,1563.0,0.4,4.0,10780.0,200,7,2150,9,290,350,100.0,0.324,0.1939,0.1811,0.7007,0.0082,0.0142,0.0438,0.0158,0.0413,0.001,0.0028,0.0003,0.0009,0.0023,0.0022,0.0011,0.0065,0.003,0.0001,0.0008,30014817,0.01,7,2,954.0
2020-07-30,2020-07-30 09:42:14,Arm500,DOC 34028-2016,165.888,0,17,1,2,166.653,166.253,12.0,1563.0,0.4,4.0,2228.0,200,7,2150,9,290,350,100.0,0.324,0.1939,0.1811,0.7007,0.0082,0.0142,0.0438,0.0158,0.0413,0.001,0.0028,0.0003,0.0009,0.0023,0.0022,0.0011,0.0065,0.003,0.0001,0.0008,30014824,0.01,14,6,14407.0
2020-07-30,2020-07-30 09:42:14,Arm500,DOC 34028-2016,165.888,0,17,1,2,166.653,166.253,12.0,1563.0,0.4,4.0,13557.0,200,7,2150,9,290,350,100.0,0.324,0.1939,0.1811,0.7007,0.0082,0.0142,0.0438,0.0158,0.0413,0.001,0.0028,0.0003,0.0009,0.0023,0.0022,0.0011,0.0065,0.003,0.0001,0.0008,30014808,0.01,10,3,2481.0
2020-07-30,2020-07-30 09:42:14,Arm500,DOC 34028-2016,165.888,0,17,1,2,166.653,166.253,12.0,1563.0,0.4,4.0,1412.0,200,7,2150,9,290,350,100.0,0.324,0.1939,0.1811,0.7007,0.0082,0.0142,0.0438,0.0158,0.0413,0.001,0.0028,0.0003,0.0009,0.0023,0.0022,0.0011,0.0065,0.003,0.0001,0.0008,30014803,0.01,15,1,9989.0
2020-07-30,2020-07-30 09:42:14,Arm500,DOC 34028-2016,165.888,0,17,1,2,166.653,166.253,12.0,1563.0,0.4,4.0,1412.0,200,7,2150,9,290,350,100.0,0.324,0.1939,0.1811,0.7007,0.0082,0.0142,0.0438,0.0158,0.0413,0.001,0.0028,0.0003,0.0009,0.0023,0.0022,0.0011,0.0065,0.003,0.0001,0.0008,83898,0.01,8,1,8904.0
2020-07-30,2020-07-30 09:42:14,Arm500,DOC 34028-2016,165.888,0,17,1,2,166.653,166.253,12.0,1563.0,0.4,4.0,14413.0,200,7,2150,9,290,350,100.0,0.324,0.1939,0.1811,0.7007,0.0082,0.0142,0.0438,0.0158,0.0413,0.001,0.0028,0.0003,0.0009,0.0023,0.0022,0.0011,0.0065,0.003,0.0001,0.0008,30014810,0.01,9,5,4450.0
2020-07-30,2020-07-30 10:26:38,Arm500,DOC 34028-2016,162.816,0,18,1,2,163.575,163.175,1.0,1564.0,0.4,4.0,10807.0,200,7,2150,9,290,350,100.0,0.332,0.2006,0.1876,0.7055,0.011,0.0131,0.0433,0.0166,0.0404,0.001,0.0026,0.0004,0.0009,0.0023,0.0022,0.0012,0.007,0.0029,0.0003,0.0014,30014817,0.01,7,2,927.0
2020-07-30,2020-07-30 10:26:38,Arm500,DOC 34028-2016,162.816,0,18,1,2,163.575,163.175,1.0,1564.0,0.4,4.0,2256.0,200,7,2150,9,290,350,100.0,0.332,0.2006,0.1876,0.7055,0.011,0.0131,0.0433,0.0166,0.0404,0.001,0.0026,0.0004,0.0009,0.0023,0.0022,0.0012,0.007,0.0029,0.0003,0.0014,30014824,0.01,14,6,14379.0
2020-07-30,2020-07-30 10:26:38,Arm500,DOC 34028-2016,162.816,0,18,1,2,163.575,163.175,1.0,1564.0,0.4,4.0,1439.0,200,7,2150,9,290,350,100.0,0.332,0.2006,0.1876,0.7055,0.011,0.0131,0.0433,0.0166,0.0404,0.001,0.0026,0.0004,0.0009,0.0023,0.0022,0.0012,0.007,0.0029,0.0003,0.0014,83898,0.01,8,1,8877.0
2020-07-30,2020-07-30 10:26:38,Arm500,DOC 34028-2016,162.816,0,18,1,2,163.575,163.175,1.0,1564.0,0.4,4.0,1439.0,200,7,2150,9,290,350,100.0,0.332,0.2006,0.1876,0.7055,0.011,0.0131,0.0433,0.0166,0.0404,0.001,0.0026,0.0004,0.0009,0.0023,0.0022,0.0012,0.007,0.0029,0.0003,0.0014,30014803,0.01,15,1,9962.0
2020-07-30,2020-07-30 10:26:38,Arm500,DOC 34028-2016,162.816,0,18,1,2,163.575,163.175,1.0,1564.0,0.4,4.0,13584.0,200,7,2150,9,290,350,100.0,0.332,0.2006,0.1876,0.7055,0.011,0.0131,0.0433,0.0166,0.0404,0.001,0.0026,0.0004,0.0009,0.0023,0.0022,0.0012,0.007,0.0029,0.0003,0.0014,30014808,0.01,10,3,2454.0
2020-07-30,2020-07-30 10:26:38,Arm500,DOC 34028-2016,162.816,0,18,1,2,163.575,163.175,1.0,1564.0,0.4,4.0,14437.0,200,7,2150,9,290,350,100.0,0.332,0.2006,0.1876,0.7055,0.011,0.0131,0.0433,0.0166,0.0404,0.001,0.0026,0.0004,0.0009,0.0023,0.0022,0.0012,0.007,0.0029,0.0003,0.0014,30014810,0.01,9,5,4426.0
2020-07-30,2020-07-30 11:03:02,Arm500,DOC 34028-2016,159.744,0,19,1,2,160.496,160.096,9.0,1566.0,0.4,4.0,14465.0,200,7,2150,9,290,350,100.0,0.334,0.1988,0.2292,0.7342,0.009,0.0099,0.0403,0.0182,0.0393,0.0012,0.0025,0.0004,0.001,0.0024,0.0029,0.0013,0.0075,0.0029,0.0001,0.0008,30014810,0.01,9,5,4398.0
2020-07-30,2020-07-30 11:03:02,Arm500,DOC 34028-2016,159.744,0,19,1,2,160.496,160.096,9.0,1566.0,0.4,4.0,2283.0,200,7,2150,9,290,350,100.0,0.334,0.1988,0.2292,0.7342,0.009,0.0099,0.0403,0.0182,0.0393,0.0012,0.0025,0.0004,0.001,0.0024,0.0029,0.0013,0.0075,0.0029,0.0001,0.0008,30014824,0.01,14,6,14352.0
2020-07-30,2020-07-30 11:03:02,Arm500,DOC 34028-2016,159.744,0,19,1,2,160.496,160.096,9.0,1566.0,0.4,4.0,1464.0,200,7,2150,9,290,350,100.0,0.334,0.1988,0.2292,0.7342,0.009,0.0099,0.0403,0.0182,0.0393,0.0012,0.0025,0.0004,0.001,0.0024,0.0029,0.0013,0.0075,0.0029,0.0001,0.0008,83898,0.01,8,1,8852.0
2020-07-30,2020-07-30 11:03:02,Arm500,DOC 34028-2016,159.744,0,19,1,2,160.496,160.096,9.0,1566.0,0.4,4.0,10832.0,200,7,2150,9,290,350,100.0,0.334,0.1988,0.2292,0.7342,0.009,0.0099,0.0403,0.0182,0.0393,0.0012,0.0025,0.0004,0.001,0.0024,0.0029,0.0013,0.0075,0.0029,0.0001,0.0008,30014817,0.01,7,2,902.0
2020-07-30,2020-07-30 11:03:02,Arm500,DOC 34028-2016,159.744,0,19,1,2,160.496,160.096,9.0,1566.0,0.4,4.0,13612.0,200,7,2150,9,290,350,100.0,0.334,0.1988,0.2292,0.7342,0.009,0.0099,0.0403,0.0182,0.0393,0.0012,0.0025,0.0004,0.001,0.0024,0.0029,0.0013,0.0075,0.0029,0.0001,0.0008,30014808,0.01,10,3,2426.0
2020-07-30,2020-07-30 11:03:02,Arm500,DOC 34028-2016,159.744,0,19,1,2,160.496,160.096,9.0,1566.0,0.4,4.0,1464.0,200,7,2150,9,290,350,100.0,0.334,0.1988,0.2292,0.7342,0.009,0.0099,0.0403,0.0182,0.0393,0.0012,0.0025,0.0004,0.001,0.0024,0.0029,0.0013,0.0075,0.0029,0.0001,0.0008,30014803,0.01,15,1,9937.0
2020-07-30,2020-07-30 11:42:28,Arm500,DOC 34028-2016,168.96,0,20,1,2,169.731,169.331,10.0,1565.0,0.4,4.0,1491.0,200,7,2150,9,290,350,100.0,0.327,0.1898,0.1997,0.7358,0.015,0.0135,0.0504,0.0184,0.0387,0.0011,0.0023,0.0004,0.001,0.0024,0.0028,0.0011,0.0061,0.0029,0.0001,0.0009,83898,0.01,8,1,8825.0
2020-07-30,2020-07-30 11:42:28,Arm500,DOC 34028-2016,168.96,0,20,1,2,169.731,169.331,10.0,1565.0,0.4,4.0,1491.0,200,7,2150,9,290,350,100.0,0.327,0.1898,0.1997,0.7358,0.015,0.0135,0.0504,0.0184,0.0387,0.0011,0.0023,0.0004,0.001,0.0024,0.0028,0.0011,0.0061,0.0029,0.0001,0.0009,30014803,0.01,15,1,9910.0
2020-07-30,2020-07-30 11:42:28,Arm500,DOC 34028-2016,168.96,0,20,1,2,169.731,169.331,10.0,1565.0,0.4,4.0,2314.0,200,7,2150,9,290,350,100.0,0.327,0.1898,0.1997,0.7358,0.015,0.0135,0.0504,0.0184,0.0387,0.0011,0.0023,0.0004,0.001,0.0024,0.0028,0.0011,0.0061,0.0029,0.0001,0.0009,30014824,0.01,14,6,14321.0
2020-07-30,2020-07-30 11:42:28,Arm500,DOC 34028-2016,168.96,0,20,1,2,169.731,169.331,10.0,1565.0,0.4,4.0,14492.0,200,7,2150,9,290,350,100.0,0.327,0.1898,0.1997,0.7358,0.015,0.0135,0.0504,0.0184,0.0387,0.0011,0.0023,0.0004,0.001,0.0024,0.0028,0.0011,0.0061,0.0029,0.0001,0.0009,30014810,0.01,9,5,4371.0
2020-07-30,2020-07-30 11:42:28,Arm500,DOC 34028-2016,168.96,0,20,1,2,169.731,169.331,10.0,1565.0,0.4,4.0,10859.0,200,7,2150,9,290,350,100.0,0.327,0.1898,0.1997,0.7358,0.015,0.0135,0.0504,0.0184,0.0387,0.0011,0.0023,0.0004,0.001,0.0024,0.0028,0.0011,0.0061,0.0029,0.0001,0.0009,30014817,0.01,7,2,875.0
2020-07-30,2020-07-30 11:42:28,Arm500,DOC 34028-2016,168.96,0,20,1,2,169.731,169.331,10.0,1565.0,0.4,4.0,13639.0,200,7,2150,9,290,350,100.0,0.327,0.1898,0.1997,0.7358,0.015,0.0135,0.0504,0.0184,0.0387,0.0011,0.0023,0.0004,0.001,0.0024,0.0028,0.0011,0.0061,0.0029,0.0001,0.0009,30014808,0.01,10,3,2399.0
2020-07-30,2020-07-30 12:22:36,Arm500,DOC 34028-2016,156.552,0,21,1,2,157.296,156.896,6.0,1562.0,0.4,4.0,2339.0,200,7,2150,9,290,350,100.0,0.347,0.2075,0.2001,0.7447,0.0115,0.0128,0.0496,0.0192,0.0422,0.0011,0.0025,0.0005,0.0009,0.0022,0.003,0.0017,0.0071,0.0027,0.0003,0.0015,30014824,0.01,14,6,14296.0
2020-07-30,2020-07-30 12:22:36,Arm500,DOC 34028-2016,156.552,0,21,1,2,157.296,156.896,6.0,1562.0,0.4,4.0,1519.0,200,7,2150,9,290,350,100.0,0.347,0.2075,0.2001,0.7447,0.0115,0.0128,0.0496,0.0192,0.0422,0.0011,0.0025,0.0005,0.0009,0.0022,0.003,0.0017,0.0071,0.0027,0.0003,0.0015,30014803,0.01,15,1,9882.0
2020-07-30,2020-07-30 12:22:36,Arm500,DOC 34028-2016,156.552,0,21,1,2,157.296,156.896,6.0,1562.0,0.4,4.0,13664.0,200,7,2150,9,290,350,100.0,0.347,0.2075,0.2001,0.7447,0.0115,0.0128,0.0496,0.0192,0.0422,0.0011,0.0025,0.0005,0.0009,0.0022,0.003,0.0017,0.0071,0.0027,0.0003,0.0015,30014808,0.01,10,3,2374.0
2020-07-30,2020-07-30 12:22:36,Arm500,DOC 34028-2016,156.552,0,21,1,2,157.296,156.896,6.0,1562.0,0.4,4.0,14517.0,200,7,2150,9,290,350,100.0,0.347,0.2075,0.2001,0.7447,0.0115,0.0128,0.0496,0.0192,0.0422,0.0011,0.0025,0.0005,0.0009,0.0022,0.003,0.0017,0.0071,0.0027,0.0003,0.0015,30014810,0.01,9,5,4346.0
2020-07-30,2020-07-30 12:22:36,Arm500,DOC 34028-2016,156.552,0,21,1,2,157.296,156.896,6.0,1562.0,0.4,4.0,1519.0,200,7,2150,9,290,350,100.0,0.347,0.2075,0.2001,0.7447,0.0115,0.0128,0.0496,0.0192,0.0422,0.0011,0.0025,0.0005,0.0009,0.0022,0.003,0.0017,0.0071,0.0027,0.0003,0.0015,83898,0.01,8,1,8797.0
2020-07-30,2020-07-30 12:22:36,Arm500,DOC 34028-2016,156.552,0,21,1,2,157.296,156.896,6.0,1562.0,0.4,4.0,10887.0,200,7,2150,9,290,350,100.0,0.347,0.2075,0.2001,0.7447,0.0115,0.0128,0.0496,0.0192,0.0422,0.0011,0.0025,0.0005,0.0009,0.0022,0.003,0.0017,0.0071,0.0027,0.0003,0.0015,30014817,0.01,7,2,847.0
2020-07-30,2020-07-30 13:06:26,Arm500,DOC 34028-2016,159.744,0,22,1,2,160.496,160.096,12.0,1565.0,0.4,4.0,14542.0,200,7,2150,9,290,350,100.0,0.333,0.1967,0.2044,0.7259,0.008,0.0131,0.0536,0.0208,0.0361,0.001,0.0029,0.0003,0.0009,0.002,0.0027,0.0011,0.0066,0.0029,0.0001,0.0013,30014810,0.01,9,5,4321.0
2020-07-30,2020-07-30 13:06:26,Arm500,DOC 34028-2016,159.744,0,22,1,2,160.496,160.096,12.0,1565.0,0.4,4.0,1544.0,200,7,2150,9,290,350,100.0,0.333,0.1967,0.2044,0.7259,0.008,0.0131,0.0536,0.0208,0.0361,0.001,0.0029,0.0003,0.0009,0.002,0.0027,0.0011,0.0066,0.0029,0.0001,0.0013,83898,0.01,8,1,8772.0
2020-07-30,2020-07-30 13:06:26,Arm500,DOC 34028-2016,159.744,0,22,1,2,160.496,160.096,12.0,1565.0,0.4,4.0,13692.0,200,7,2150,9,290,350,100.0,0.333,0.1967,0.2044,0.7259,0.008,0.0131,0.0536,0.0208,0.0361,0.001,0.0029,0.0003,0.0009,0.002,0.0027,0.0011,0.0066,0.0029,0.0001,0.0013,30014808,0.01,10,3,2346.0
2020-07-30,2020-07-30 13:06:26,Arm500,DOC 34028-2016,159.744,0,22,1,2,160.496,160.096,12.0,1565.0,0.4,4.0,10912.0,200,7,2150,9,290,350,100.0,0.333,0.1967,0.2044,0.7259,0.008,0.0131,0.0536,0.0208,0.0361,0.001,0.0029,0.0003,0.0009,0.002,0.0027,0.0011,0.0066,0.0029,0.0001,0.0013,30014817,0.01,7,2,822.0
2020-07-30,2020-07-30 13:06:26,Arm500,DOC 34028-2016,159.744,0,22,1,2,160.496,160.096,12.0,1565.0,0.4,4.0,2369.0,200,7,2150,9,290,350,100.0,0.333,0.1967,0.2044,0.7259,0.008,0.0131,0.0536,0.0208,0.0361,0.001,0.0029,0.0003,0.0009,0.002,0.0027,0.0011,0.0066,0.0029,0.0001,0.0013,30014824,0.01,14,6,14266.0
2020-07-30,2020-07-30 13:06:26,Arm500,DOC 34028-2016,159.744,0,22,1,2,160.496,160.096,12.0,1565.0,0.4,4.0,1544.0,200,7,2150,9,290,350,100.0,0.333,0.1967,0.2044,0.7259,0.008,0.0131,0.0536,0.0208,0.0361,0.001,0.0029,0.0003,0.0009,0.002,0.0027,0.0011,0.0066,0.0029,0.0001,0.0013,30014803,0.01,15,1,9857.0
2020-07-30,2020-07-30 13:45:10,Arm500,DOC 34028-2016,165.888,0,23,1,2,166.653,166.253,1.0,1565.0,0.4,4.0,13719.0,200,7,2150,9,290,350,100.0,0.322,0.1911,0.1881,0.7201,0.0049,0.0113,0.0436,0.0082,0.0169,0.0003,0.0018,0.0003,0.0008,0.0018,0.0025,0.0009,0.0059,0.0028,0.0001,0.0016,30014808,0.01,10,3,2319.0
2020-07-30,2020-07-30 13:45:10,Arm500,DOC 34028-2016,165.888,0,23,1,2,166.653,166.253,1.0,1565.0,0.4,4.0,14569.0,200,7,2150,9,290,350,100.0,0.322,0.1911,0.1881,0.7201,0.0049,0.0113,0.0436,0.0082,0.0169,0.0003,0.0018,0.0003,0.0008,0.0018,0.0025,0.0009,0.0059,0.0028,0.0001,0.0016,30014810,0.01,9,5,4294.0
2020-07-30,2020-07-30 13:45:10,Arm500,DOC 34028-2016,165.888,0,23,1,2,166.653,166.253,1.0,1565.0,0.4,4.0,1571.0,200,7,2150,9,290,350,100.0,0.322,0.1911,0.1881,0.7201,0.0049,0.0113,0.0436,0.0082,0.0169,0.0003,0.0018,0.0003,0.0008,0.0018,0.0025,0.0009,0.0059,0.0028,0.0001,0.0016,30014803,0.01,15,1,9830.0
2020-07-30,2020-07-30 13:45:10,Arm500,DOC 34028-2016,165.888,0,23,1,2,166.653,166.253,1.0,1565.0,0.4,4.0,1571.0,200,7,2150,9,290,350,100.0,0.322,0.1911,0.1881,0.7201,0.0049,0.0113,0.0436,0.0082,0.0169,0.0003,0.0018,0.0003,0.0008,0.0018,0.0025,0.0009,0.0059,0.0028,0.0001,0.0016,83898,0.01,8,1,8745.0
2020-07-30,2020-07-30 13:45:10,Arm500,DOC 34028-2016,165.888,0,23,1,2,166.653,166.253,1.0,1565.0,0.4,4.0,10939.0,200,7,2150,9,290,350,100.0,0.322,0.1911,0.1881,0.7201,0.0049,0.0113,0.0436,0.0082,0.0169,0.0003,0.0018,0.0003,0.0008,0.0018,0.0025,0.0009,0.0059,0.0028,0.0001,0.0016,30014817,0.01,7,2,795.0
2020-07-30,2020-07-30 13:45:10,Arm500,DOC 34028-2016,165.888,0,23,1,2,166.653,166.253,1.0,1565.0,0.4,4.0,2397.0,200,7,2150,9,290,350,100.0,0.322,0.1911,0.1881,0.7201,0.0049,0.0113,0.0436,0.0082,0.0169,0.0003,0.0018,0.0003,0.0008,0.0018,0.0025,0.0009,0.0059,0.0028,0.0001,0.0016,30014824,0.01,14,6,14238.0
2020-07-30,2020-07-30 14:22:56,Arm500,DOC 34028-2016,165.888,0,24,1,2,166.653,166.253,9.0,1564.0,0.4,4.0,13747.0,200,7,2150,9,290,350,100.0,0.34,0.2026,0.1954,0.7592,0.0043,0.0122,0.0409,0.006,0.0203,0.0004,0.0017,0.0004,0.0009,0.0024,0.0026,0.0008,0.0064,0.0029,0.0001,0.0012,30014808,0.01,10,3,2291.0
2020-07-30,2020-07-30 14:22:56,Arm500,DOC 34028-2016,165.888,0,24,1,2,166.653,166.253,9.0,1564.0,0.4,4.0,1599.0,200,7,2150,9,290,350,100.0,0.34,0.2026,0.1954,0.7592,0.0043,0.0122,0.0409,0.006,0.0203,0.0004,0.0017,0.0004,0.0009,0.0024,0.0026,0.0008,0.0064,0.0029,0.0001,0.0012,30014803,0.01,15,1,9802.0
2020-07-30,2020-07-30 14:22:56,Arm500,DOC 34028-2016,165.888,0,24,1,2,166.653,166.253,9.0,1564.0,0.4,4.0,10967.0,200,7,2150,9,290,350,100.0,0.34,0.2026,0.1954,0.7592,0.0043,0.0122,0.0409,0.006,0.0203,0.0004,0.0017,0.0004,0.0009,0.0024,0.0026,0.0008,0.0064,0.0029,0.0001,0.0012,30014817,0.01,7,2,767.0
2020-07-30,2020-07-30 14:22:56,Arm500,DOC 34028-2016,165.888,0,24,1,2,166.653,166.253,9.0,1564.0,0.4,4.0,14597.0,200,7,2150,9,290,350,100.0,0.34,0.2026,0.1954,0.7592,0.0043,0.0122,0.0409,0.006,0.0203,0.0004,0.0017,0.0004,0.0009,0.0024,0.0026,0.0008,0.0064,0.0029,0.0001,0.0012,30014810,0.01,9,5,4266.0
2020-07-30,2020-07-30 14:22:56,Arm500,DOC 34028-2016,165.888,0,24,1,2,166.653,166.253,9.0,1564.0,0.4,4.0,2424.0,200,7,2150,9,290,350,100.0,0.34,0.2026,0.1954,0.7592,0.0043,0.0122,0.0409,0.006,0.0203,0.0004,0.0017,0.0004,0.0009,0.0024,0.0026,0.0008,0.0064,0.0029,0.0001,0.0012,30014824,0.01,14,6,14211.0
2020-07-30,2020-07-30 14:22:56,Arm500,DOC 34028-2016,165.888,0,24,1,2,166.653,166.253,9.0,1564.0,0.4,4.0,1599.0,200,7,2150,9,290,350,100.0,0.34,0.2026,0.1954,0.7592,0.0043,0.0122,0.0409,0.006,0.0203,0.0004,0.0017,0.0004,0.0009,0.0024,0.0026,0.0008,0.0064,0.0029,0.0001,0.0012,83898,0.01,8,1,8717.0
