Repository: khw11044/Iron-CCM-RUL

# 연속 주조기의 RUL 데이터 분석

## RUL Dataset from Continuous Casting Machine

[캐글 페이지](https://www.kaggle.com/datasets/yuriykatser/rul-dataset-from-continuous-casting-machine)

## 도메인 설명 

연주공정: 연주공정은 철강산업에서 철 제품을 생산하는 공정중 하나로 연속주조의 줄임말이다. 액체상태의 용강을 주형에 넣어 고체가 되도록 식히는 과정이며 이 과정을 거쳐, 슬래브, 브룸, 빌렛의 반제품이 만들어진다.
주괴(鑄塊, ingot)란 상대적으로 순도가 높은 물질의 덩어리다. 보통 금속을 가공하기 좋게 주물로 뜬 것을 말한다.

____


연속 주조 기계(이하 'CCM')는 액체 상태의 철강을 주어진 단면의 고체 빌릿으로 변환하는 장치로, 이후 롤링 생산(예: 철근)이 이루어진다.

금형 슬리브는 CCM 금형의 가장 중요하고 빠르게 마모되는 부분이다. 슬리브는 둥근 형태나 프로파일 단면의 수냉식 구리 파이프이다. 용융 금속이 슬리브 벽과 접촉하면 결정화되며, 주괴의 기본 고체 껍질이 형성된다.

**슬리브 운영 중 주요 생산 문제**는 슬리브의 구리 파이프 표면에 결함이 생기고 내부 공간의 프로파일이 변형되어 열 조건이 방해받는 것이다. 이는 결과적으로 주괴의 품질에 영향을 미친다.

File: data/data_noNull.csv (part 69 of 73)
date,sample_time_continuous_caster,steel_type,doc_requirement,"workpiece_weight, tonn",workpiece_slice_geometry_150x150,cast_in_row,alloy_type_open,"alloy_speed, meter/minute","steel_weight_theoretical, tonn","steel_weight, tonn",grab1_num,"steel_temperature_grab1, Celsius deg.","metal_residue_grab1, tonn",grab2_num,"resistance, tonn","swing_frequency, amount/minute","crystallizer_movement, mm","water_consumption, liter/minute","water_temperature_delta, Celsius deg.","water_consumption_secondary_cooling_zone_num1, liter/minute","water_consumption_secondary_cooling_zone_num2, liter/minute","water_consumption_secondary_cooling_zone_num3, liter/minute","Ce, %","C, %","Si, %","Mn,%","S, %","P, %","Cr, %","Ni, %","Cu, %","As, %","Mo, %","Nb, %","Ti, %","V, %","Al, %","Ca, %","N, %","Pb, %","Mg, %","Zn, %",sleeve,"quantity, tonn",num_crystallizer,num_stream,RUL
2020-07-30,2020-07-30 15:03:29,Arm500,DOC 34028-2016,153.485,0,25,1,2,160.283,159.883,10.0,1565.0,0.4,4.0,1602.0,200,7,2150,9,290,350,100.0,0.336,0.2054,0.1756,0.7209,0.0061,0.0107,0.0379,0.0076,0.0189,0.0004,0.0019,0.0004,0.0009,0.0022,0.0027,0.0009,0.0088,0.0027,0.0001,0.0005,30014803,0.01,15,1,9799.0
2020-07-30,2020-07-30 15:03:29,Arm500,DOC 34028-2016,153.485,0,25,1,2,160.283,159.883,10.0,1565.0,0.4,4.0,2455.0,200,7,2150,9,290,350,100.0,0.336,0.2054,0.1756,0.7209,0.0061,0.0107,0.0379,0.0076,0.0189,0.0004,0.0019,0.0004,0.0009,0.0022,0.0027,0.0009,0.0088,0.0027,0.0001,0.0005,30014824,0.01,14,6,14180.0
2020-07-30,2020-07-30 15:03:29,Arm500,DOC 34028-2016,153.485,0,25,1,2,160.283,159.883,10.0,1565.0,0.4,4.0,14624.0,200,7,2150,9,290,350,100.0,0.336,0.2054,0.1756,0.7209,0.0061,0.0107,0.0379,0.0076,0.0189,0.0004,0.0019,0.0004,0.0009,0.0022,0.0027,0.0009,0.0088,0.0027,0.0001,0.0005,30014810,0.01,9,5,4239.0
2020-07-30,2020-07-30 15:03:29,Arm500,DOC 34028-2016,153.485,0,25,1,2,160.283,159.883,10.0,1565.0,0.4,4.0,1602.0,200,7,2150,9,290,350,100.0,0.336,0.2054,0.1756,0.7209,0.0061,0.0107,0.0379,0.0076,0.0189,0.0004,0.0019,0.0004,0.0009,0.0022,0.0027,0.0009,0.0088,0.0027,0.0001,0.0005,83898,0.01,8,1,8714.0
2020-07-30,2020-07-30 15:03:29,Arm500,DOC 34028-2016,153.485,0,25,1,2,160.283,159.883,10.0,1565.0,0.4,4.0,10997.0,200,7,2150,9,290,350,100.0,0.336,0.2054,0.1756,0.7209,0.0061,0.0107,0.0379,0.0076,0.0189,0.0004,0.0019,0.0004,0.0009,0.0022,0.0027,0.0009,0.0088,0.0027,0.0001,0.0005,30014817,0.01,7,2,737.0
2020-07-30,2020-07-30 15:03:29,Arm500,DOC 34028-2016,153.485,0,25,1,2,160.283,159.883,10.0,1565.0,0.4,4.0,13777.0,200,7,2150,9,290,350,100.0,0.336,0.2054,0.1756,0.7209,0.0061,0.0107,0.0379,0.0076,0.0189,0.0004,0.0019,0.0004,0.0009,0.0022,0.0027,0.0009,0.0088,0.0027,0.0001,0.0005,30014808,0.01,10,3,2261.0
2020-07-30,2020-07-30 16:39:12,Arm500,DOC 34028-2016,150.528,0,1,1,2,152.179,151.779,6.0,1578.0,0.4,6.0,13802.0,200,7,2150,9,290,350,100.0,0.328,0.2017,0.1698,0.7009,0.0049,0.0078,0.0385,0.0054,0.0173,0.0003,0.0019,0.0003,0.0008,0.0018,0.0025,0.0009,0.0089,0.0029,0.0001,0.0024,30014808,0.08,10,3,2236.0
2020-07-30,2020-07-30 16:39:12,Arm500,DOC 34028-2016,150.528,0,1,1,2,152.179,151.779,6.0,1578.0,0.4,6.0,9006.0,200,7,2150,9,290,350,100.0,0.328,0.2017,0.1698,0.7009,0.0049,0.0078,0.0385,0.0054,0.0173,0.0003,0.0019,0.0003,0.0008,0.0018,0.0025,0.0009,0.0089,0.0029,0.0001,0.0024,30014803,0.08,15,1,2395.0
2020-07-30,2020-07-30 16:39:12,Arm500,DOC 34028-2016,150.528,0,1,1,2,152.179,151.779,6.0,1578.0,0.4,6.0,11022.0,200,7,2150,9,290,350,100.0,0.328,0.2017,0.1698,0.7009,0.0049,0.0078,0.0385,0.0054,0.0173,0.0003,0.0019,0.0003,0.0008,0.0018,0.0025,0.0009,0.0089,0.0029,0.0001,0.0024,30014817,0.08,7,2,712.0
2020-07-30,2020-07-30 16:39:12,Arm500,DOC 34028-2016,150.528,0,1,1,2,152.179,151.779,6.0,1578.0,0.4,6.0,2480.0,200,7,2150,9,290,350,100.0,0.328,0.2017,0.1698,0.7009,0.0049,0.0078,0.0385,0.0054,0.0173,0.0003,0.0019,0.0003,0.0008,0.0018,0.0025,0.0009,0.0089,0.0029,0.0001,0.0024,30014824,0.08,14,6,14155.0
2020-07-30,2020-07-30 16:39:12,Arm500,DOC 34028-2016,150.528,0,1,1,2,152.179,151.779,6.0,1578.0,0.4,6.0,9006.0,200,7,2150,9,290,350,100.0,0.328,0.2017,0.1698,0.7009,0.0049,0.0078,0.0385,0.0054,0.0173,0.0003,0.0019,0.0003,0.0008,0.0018,0.0025,0.0009,0.0089,0.0029,0.0001,0.0024,83898,0.08,8,1,1310.0
2020-07-30,2020-07-30 16:39:12,Arm500,DOC 34028-2016,150.528,0,1,1,2,152.179,151.779,6.0,1578.0,0.4,6.0,14652.0,200,7,2150,9,290,350,100.0,0.328,0.2017,0.1698,0.7009,0.0049,0.0078,0.0385,0.0054,0.0173,0.0003,0.0019,0.0003,0.0008,0.0018,0.0025,0.0009,0.0089,0.0029,0.0001,0.0024,30014810,0.08,9,5,4211.0
2020-07-30,2020-07-30 17:27:32,Arm500,DOC 34028-2016,165.888,0,2,1,2,166.653,166.253,9.0,1566.0,0.4,6.0,11049.0,200,7,2155,9,290,350,100.0,0.319,0.1923,0.1895,0.7045,0.0041,0.0078,0.0357,0.0063,0.0164,0.0003,0.0018,0.0003,0.0009,0.002,0.0026,0.0016,0.0082,0.0028,0.0001,0.0016,30014817,0.01,7,2,685.0
2020-07-30,2020-07-30 17:27:32,Arm500,DOC 34028-2016,165.888,0,2,1,2,166.653,166.253,9.0,1566.0,0.4,6.0,14679.0,200,7,2155,9,290,350,100.0,0.319,0.1923,0.1895,0.7045,0.0041,0.0078,0.0357,0.0063,0.0164,0.0003,0.0018,0.0003,0.0009,0.002,0.0026,0.0016,0.0082,0.0028,0.0001,0.0016,30014810,0.01,9,5,4184.0
2020-07-30,2020-07-30 17:27:32,Arm500,DOC 34028-2016,165.888,0,2,1,2,166.653,166.253,9.0,1566.0,0.4,6.0,9033.0,200,7,2155,9,290,350,100.0,0.319,0.1923,0.1895,0.7045,0.0041,0.0078,0.0357,0.0063,0.0164,0.0003,0.0018,0.0003,0.0009,0.002,0.0026,0.0016,0.0082,0.0028,0.0001,0.0016,83898,0.01,8,1,1283.0
2020-07-30,2020-07-30 17:27:32,Arm500,DOC 34028-2016,165.888,0,2,1,2,166.653,166.253,9.0,1566.0,0.4,6.0,2507.0,200,7,2155,9,290,350,100.0,0.319,0.1923,0.1895,0.7045,0.0041,0.0078,0.0357,0.0063,0.0164,0.0003,0.0018,0.0003,0.0009,0.002,0.0026,0.0016,0.0082,0.0028,0.0001,0.0016,30014824,0.01,14,6,14128.0
2020-07-30,2020-07-30 17:27:32,Arm500,DOC 34028-2016,165.888,0,2,1,2,166.653,166.253,9.0,1566.0,0.4,6.0,13829.0,200,7,2155,9,290,350,100.0,0.319,0.1923,0.1895,0.7045,0.0041,0.0078,0.0357,0.0063,0.0164,0.0003,0.0018,0.0003,0.0009,0.002,0.0026,0.0016,0.0082,0.0028,0.0001,0.0016,30014808,0.01,10,3,2209.0
2020-07-30,2020-07-30 17:27:32,Arm500,DOC 34028-2016,165.888,0,2,1,2,166.653,166.253,9.0,1566.0,0.4,6.0,9033.0,200,7,2155,9,290,350,100.0,0.319,0.1923,0.1895,0.7045,0.0041,0.0078,0.0357,0.0063,0.0164,0.0003,0.0018,0.0003,0.0009,0.002,0.0026,0.0016,0.0082,0.0028,0.0001,0.0016,30014803,0.01,15,1,2368.0
2020-07-30,2020-07-30 18:06:42,Arm500,DOC 34028-2016,165.888,0,3,1,2,166.653,166.253,1.0,1562.0,0.4,6.0,14707.0,200,7,2155,9,290,350,100.0,0.373,0.1985,0.1871,0.9883,0.0078,0.0081,0.0378,0.0073,0.0197,0.0004,0.0015,0.0003,0.0011,0.0027,0.0024,0.0013,0.0063,0.0033,0.0002,0.0016,30014810,0.01,9,5,4156.0
2020-07-30,2020-07-30 18:06:42,Arm500,DOC 34028-2016,165.888,0,3,1,2,166.653,166.253,1.0,1562.0,0.4,6.0,9061.0,200,7,2155,9,290,350,100.0,0.373,0.1985,0.1871,0.9883,0.0078,0.0081,0.0378,0.0073,0.0197,0.0004,0.0015,0.0003,0.0011,0.0027,0.0024,0.0013,0.0063,0.0033,0.0002,0.0016,83898,0.01,8,1,1255.0
2020-07-30,2020-07-30 18:06:42,Arm500,DOC 34028-2016,165.888,0,3,1,2,166.653,166.253,1.0,1562.0,0.4,6.0,13857.0,200,7,2155,9,290,350,100.0,0.373,0.1985,0.1871,0.9883,0.0078,0.0081,0.0378,0.0073,0.0197,0.0004,0.0015,0.0003,0.0011,0.0027,0.0024,0.0013,0.0063,0.0033,0.0002,0.0016,30014808,0.01,10,3,2181.0
2020-07-30,2020-07-30 18:06:42,Arm500,DOC 34028-2016,165.888,0,3,1,2,166.653,166.253,1.0,1562.0,0.4,6.0,11077.0,200,7,2155,9,290,350,100.0,0.373,0.1985,0.1871,0.9883,0.0078,0.0081,0.0378,0.0073,0.0197,0.0004,0.0015,0.0003,0.0011,0.0027,0.0024,0.0013,0.0063,0.0033,0.0002,0.0016,30014817,0.01,7,2,657.0
2020-07-30,2020-07-30 18:06:42,Arm500,DOC 34028-2016,165.888,0,3,1,2,166.653,166.253,1.0,1562.0,0.4,6.0,9061.0,200,7,2155,9,290,350,100.0,0.373,0.1985,0.1871,0.9883,0.0078,0.0081,0.0378,0.0073,0.0197,0.0004,0.0015,0.0003,0.0011,0.0027,0.0024,0.0013,0.0063,0.0033,0.0002,0.0016,30014803,0.01,15,1,2340.0
2020-07-30,2020-07-30 18:06:42,Arm500,DOC 34028-2016,165.888,0,3,1,2,166.653,166.253,1.0,1562.0,0.4,6.0,2535.0,200,7,2155,9,290,350,100.0,0.373,0.1985,0.1871,0.9883,0.0078,0.0081,0.0378,0.0073,0.0197,0.0004,0.0015,0.0003,0.0011,0.0027,0.0024,0.0013,0.0063,0.0033,0.0002,0.0016,30014824,0.01,14,6,14100.0
2020-07-30,2020-07-30 18:45:49,Arm500,DOC 34028-2016,156.672,0,4,1,2,157.417,157.017,12.0,1564.0,0.4,6.0,9085.0,200,7,2155,9,290,350,100.0,0.378,0.1927,0.1786,1.012,0.0051,0.012,0.0535,0.0215,0.0463,0.0008,0.0032,0.0004,0.001,0.0029,0.0023,0.0008,0.0055,0.0032,0.0001,0.0016,30014803,0.01,15,1,2316.0
2020-07-30,2020-07-30 18:45:49,Arm500,DOC 34028-2016,156.672,0,4,1,2,157.417,157.017,12.0,1564.0,0.4,6.0,11101.0,200,7,2155,9,290,350,100.0,0.378,0.1927,0.1786,1.012,0.0051,0.012,0.0535,0.0215,0.0463,0.0008,0.0032,0.0004,0.001,0.0029,0.0023,0.0008,0.0055,0.0032,0.0001,0.0016,30014817,0.01,7,2,633.0
2020-07-30,2020-07-30 18:45:49,Arm500,DOC 34028-2016,156.672,0,4,1,2,157.417,157.017,12.0,1564.0,0.4,6.0,2562.0,200,7,2155,9,290,350,100.0,0.378,0.1927,0.1786,1.012,0.0051,0.012,0.0535,0.0215,0.0463,0.0008,0.0032,0.0004,0.001,0.0029,0.0023,0.0008,0.0055,0.0032,0.0001,0.0016,30014824,0.01,14,6,14073.0
2020-07-30,2020-07-30 18:45:49,Arm500,DOC 34028-2016,156.672,0,4,1,2,157.417,157.017,12.0,1564.0,0.4,6.0,14731.0,200,7,2155,9,290,350,100.0,0.378,0.1927,0.1786,1.012,0.0051,0.012,0.0535,0.0215,0.0463,0.0008,0.0032,0.0004,0.001,0.0029,0.0023,0.0008,0.0055,0.0032,0.0001,0.0016,30014810,0.01,9,5,4132.0
2020-07-30,2020-07-30 18:45:49,Arm500,DOC 34028-2016,156.672,0,4,1,2,157.417,157.017,12.0,1564.0,0.4,6.0,13884.0,200,7,2155,9,290,350,100.0,0.378,0.1927,0.1786,1.012,0.0051,0.012,0.0535,0.0215,0.0463,0.0008,0.0032,0.0004,0.001,0.0029,0.0023,0.0008,0.0055,0.0032,0.0001,0.0016,30014808,0.01,10,3,2154.0
2020-07-30,2020-07-30 18:45:49,Arm500,DOC 34028-2016,156.672,0,4,1,2,157.417,157.017,12.0,1564.0,0.4,6.0,9085.0,200,7,2155,9,290,350,100.0,0.378,0.1927,0.1786,1.012,0.0051,0.012,0.0535,0.0215,0.0463,0.0008,0.0032,0.0004,0.001,0.0029,0.0023,0.0008,0.0055,0.0032,0.0001,0.0016,83898,0.01,8,1,1231.0
2020-07-30,2020-07-30 19:24:59,Arm500,DOC 34028-2016,156.672,0,5,1,2,157.417,157.017,10.0,1561.0,0.4,6.0,14759.0,200,13,2155,9,320,350,110.0,0.381,0.1949,0.1947,1.0146,0.0083,0.0184,0.057,0.0202,0.0539,0.001,0.0025,0.0005,0.0012,0.0032,0.0025,0.0011,0.0072,0.0034,0.0001,0.0014,30014810,0.01,9,5,4104.0
2020-07-30,2020-07-30 19:24:59,Arm500,DOC 34028-2016,156.672,0,5,1,2,157.417,157.017,10.0,1561.0,0.4,6.0,9113.0,200,13,2155,9,320,350,110.0,0.381,0.1949,0.1947,1.0146,0.0083,0.0184,0.057,0.0202,0.0539,0.001,0.0025,0.0005,0.0012,0.0032,0.0025,0.0011,0.0072,0.0034,0.0001,0.0014,83898,0.01,8,1,1203.0
2020-07-30,2020-07-30 19:24:59,Arm500,DOC 34028-2016,156.672,0,5,1,2,157.417,157.017,10.0,1561.0,0.4,6.0,2587.0,200,13,2155,9,320,350,110.0,0.381,0.1949,0.1947,1.0146,0.0083,0.0184,0.057,0.0202,0.0539,0.001,0.0025,0.0005,0.0012,0.0032,0.0025,0.0011,0.0072,0.0034,0.0001,0.0014,30014824,0.01,14,6,14048.0
2020-07-30,2020-07-30 19:24:59,Arm500,DOC 34028-2016,156.672,0,5,1,2,157.417,157.017,10.0,1561.0,0.4,6.0,9113.0,200,13,2155,9,320,350,110.0,0.381,0.1949,0.1947,1.0146,0.0083,0.0184,0.057,0.0202,0.0539,0.001,0.0025,0.0005,0.0012,0.0032,0.0025,0.0011,0.0072,0.0034,0.0001,0.0014,30014803,0.01,15,1,2288.0
2020-07-30,2020-07-30 19:24:59,Arm500,DOC 34028-2016,156.672,0,5,1,2,157.417,157.017,10.0,1561.0,0.4,6.0,11129.0,200,13,2155,9,320,350,110.0,0.381,0.1949,0.1947,1.0146,0.0083,0.0184,0.057,0.0202,0.0539,0.001,0.0025,0.0005,0.0012,0.0032,0.0025,0.0011,0.0072,0.0034,0.0001,0.0014,30014817,0.01,7,2,605.0
2020-07-30,2020-07-30 19:24:59,Arm500,DOC 34028-2016,156.672,0,5,1,2,157.417,157.017,10.0,1561.0,0.4,6.0,13909.0,200,13,2155,9,320,350,110.0,0.381,0.1949,0.1947,1.0146,0.0083,0.0184,0.057,0.0202,0.0539,0.001,0.0025,0.0005,0.0012,0.0032,0.0025,0.0011,0.0072,0.0034,0.0001,0.0014,30014808,0.01,10,3,2129.0
2020-07-30,2020-07-30 20:02:18,Arm500,DOC 34028-2016,156.646,0,6,1,2,157.391,156.991,6.0,1563.0,0.4,6.0,2615.0,200,13,2155,9,320,350,110.0,0.375,0.1873,0.1943,1.0269,0.0089,0.0114,0.0565,0.0221,0.0439,0.0009,0.0036,0.0004,0.001,0.0028,0.0027,0.0014,0.0067,0.0034,0.0003,0.0013,30014824,0.01,14,6,14020.0
2020-07-30,2020-07-30 20:02:18,Arm500,DOC 34028-2016,156.646,0,6,1,2,157.391,156.991,6.0,1563.0,0.4,6.0,13934.0,200,13,2155,9,320,350,110.0,0.375,0.1873,0.1943,1.0269,0.0089,0.0114,0.0565,0.0221,0.0439,0.0009,0.0036,0.0004,0.001,0.0028,0.0027,0.0014,0.0067,0.0034,0.0003,0.0013,30014808,0.01,10,3,2104.0
2020-07-30,2020-07-30 20:02:18,Arm500,DOC 34028-2016,156.646,0,6,1,2,157.391,156.991,6.0,1563.0,0.4,6.0,9138.0,200,13,2155,9,320,350,110.0,0.375,0.1873,0.1943,1.0269,0.0089,0.0114,0.0565,0.0221,0.0439,0.0009,0.0036,0.0004,0.001,0.0028,0.0027,0.0014,0.0067,0.0034,0.0003,0.0013,83898,0.01,8,1,1178.0
2020-07-30,2020-07-30 20:02:18,Arm500,DOC 34028-2016,156.646,0,6,1,2,157.391,156.991,6.0,1563.0,0.4,6.0,14787.0,200,13,2155,9,320,350,110.0,0.375,0.1873,0.1943,1.0269,0.0089,0.0114,0.0565,0.0221,0.0439,0.0009,0.0036,0.0004,0.001,0.0028,0.0027,0.0014,0.0067,0.0034,0.0003,0.0013,30014810,0.01,9,5,4076.0
2020-07-30,2020-07-30 20:02:18,Arm500,DOC 34028-2016,156.646,0,6,1,2,157.391,156.991,6.0,1563.0,0.4,6.0,11154.0,200,13,2155,9,320,350,110.0,0.375,0.1873,0.1943,1.0269,0.0089,0.0114,0.0565,0.0221,0.0439,0.0009,0.0036,0.0004,0.001,0.0028,0.0027,0.0014,0.0067,0.0034,0.0003,0.0013,30014817,0.01,7,2,580.0
2020-07-30,2020-07-30 20:02:18,Arm500,DOC 34028-2016,156.646,0,6,1,2,157.391,156.991,6.0,1563.0,0.4,6.0,9138.0,200,13,2155,9,320,350,110.0,0.375,0.1873,0.1943,1.0269,0.0089,0.0114,0.0565,0.0221,0.0439,0.0009,0.0036,0.0004,0.001,0.0028,0.0027,0.0014,0.0067,0.0034,0.0003,0.0013,30014803,0.01,15,1,2263.0
2020-07-30,2020-07-30 20:39:24,Arm500,DOC 34028-2016,159.744,0,7,1,2,160.496,160.096,9.0,1565.0,0.4,6.0,9165.0,200,13,2155,9,320,350,110.0,0.386,0.1977,0.187,1.0299,0.0123,0.0143,0.0583,0.0183,0.0406,0.0011,0.0029,0.0005,0.0011,0.0031,0.0027,0.0013,0.0056,0.0034,0.0002,0.0013,83898,0.02,8,1,1151.0
2020-07-30,2020-07-30 20:39:24,Arm500,DOC 34028-2016,159.744,0,7,1,2,160.496,160.096,9.0,1565.0,0.4,6.0,9165.0,200,13,2155,9,320,350,110.0,0.386,0.1977,0.187,1.0299,0.0123,0.0143,0.0583,0.0183,0.0406,0.0011,0.0029,0.0005,0.0011,0.0031,0.0027,0.0013,0.0056,0.0034,0.0002,0.0013,30014803,0.02,15,1,2236.0
2020-07-30,2020-07-30 20:39:24,Arm500,DOC 34028-2016,159.744,0,7,1,2,160.496,160.096,9.0,1565.0,0.4,6.0,13961.0,200,13,2155,9,320,350,110.0,0.386,0.1977,0.187,1.0299,0.0123,0.0143,0.0583,0.0183,0.0406,0.0011,0.0029,0.0005,0.0011,0.0031,0.0027,0.0013,0.0056,0.0034,0.0002,0.0013,30014808,0.02,10,3,2077.0
2020-07-30,2020-07-30 20:39:24,Arm500,DOC 34028-2016,159.744,0,7,1,2,160.496,160.096,9.0,1565.0,0.4,6.0,11181.0,200,13,2155,9,320,350,110.0,0.386,0.1977,0.187,1.0299,0.0123,0.0143,0.0583,0.0183,0.0406,0.0011,0.0029,0.0005,0.0011,0.0031,0.0027,0.0013,0.0056,0.0034,0.0002,0.0013,30014817,0.02,7,2,553.0
2020-07-30,2020-07-30 20:39:24,Arm500,DOC 34028-2016,159.744,0,7,1,2,160.496,160.096,9.0,1565.0,0.4,6.0,14811.0,200,13,2155,9,320,350,110.0,0.386,0.1977,0.187,1.0299,0.0123,0.0143,0.0583,0.0183,0.0406,0.0011,0.0029,0.0005,0.0011,0.0031,0.0027,0.0013,0.0056,0.0034,0.0002,0.0013,30014810,0.02,9,5,4052.0
2020-07-30,2020-07-30 20:39:24,Arm500,DOC 34028-2016,159.744,0,7,1,2,160.496,160.096,9.0,1565.0,0.4,6.0,2642.0,200,13,2155,9,320,350,110.0,0.386,0.1977,0.187,1.0299,0.0123,0.0143,0.0583,0.0183,0.0406,0.0011,0.0029,0.0005,0.0011,0.0031,0.0027,0.0013,0.0056,0.0034,0.0002,0.0013,30014824,0.02,14,6,13993.0
2020-07-30,2020-07-30 21:17:16,Arm500,DOC 34028-2016,162.816,0,8,1,2,163.575,163.175,1.0,1564.0,0.4,6.0,9193.0,200,13,2155,9,320,350,110.0,0.406,0.2105,0.1841,1.0593,0.0093,0.0164,0.0627,0.0211,0.0489,0.0011,0.0028,0.0005,0.0011,0.0036,0.0028,0.0009,0.0061,0.0034,0.0001,0.0049,30014803,0.03,15,1,2208.0
2020-07-30,2020-07-30 21:17:16,Arm500,DOC 34028-2016,162.816,0,8,1,2,163.575,163.175,1.0,1564.0,0.4,6.0,9193.0,200,13,2155,9,320,350,110.0,0.406,0.2105,0.1841,1.0593,0.0093,0.0164,0.0627,0.0211,0.0489,0.0011,0.0028,0.0005,0.0011,0.0036,0.0028,0.0009,0.0061,0.0034,0.0001,0.0049,83898,0.03,8,1,1123.0
2020-07-30,2020-07-30 21:17:16,Arm500,DOC 34028-2016,162.816,0,8,1,2,163.575,163.175,1.0,1564.0,0.4,6.0,2670.0,200,13,2155,9,320,350,110.0,0.406,0.2105,0.1841,1.0593,0.0093,0.0164,0.0627,0.0211,0.0489,0.0011,0.0028,0.0005,0.0011,0.0036,0.0028,0.0009,0.0061,0.0034,0.0001,0.0049,30014824,0.03,14,6,13965.0
2020-07-30,2020-07-30 21:17:16,Arm500,DOC 34028-2016,162.816,0,8,1,2,163.575,163.175,1.0,1564.0,0.4,6.0,13986.0,200,13,2155,9,320,350,110.0,0.406,0.2105,0.1841,1.0593,0.0093,0.0164,0.0627,0.0211,0.0489,0.0011,0.0028,0.0005,0.0011,0.0036,0.0028,0.0009,0.0061,0.0034,0.0001,0.0049,30014808,0.03,10,3,2052.0
2020-07-30,2020-07-30 21:17:16,Arm500,DOC 34028-2016,162.816,0,8,1,2,163.575,163.175,1.0,1564.0,0.4,6.0,11209.0,200,13,2155,9,320,350,110.0,0.406,0.2105,0.1841,1.0593,0.0093,0.0164,0.0627,0.0211,0.0489,0.0011,0.0028,0.0005,0.0011,0.0036,0.0028,0.0009,0.0061,0.0034,0.0001,0.0049,30014817,0.03,7,2,525.0
2020-07-30,2020-07-30 21:17:16,Arm500,DOC 34028-2016,162.816,0,8,1,2,163.575,163.175,1.0,1564.0,0.4,6.0,14839.0,200,13,2155,9,320,350,110.0,0.406,0.2105,0.1841,1.0593,0.0093,0.0164,0.0627,0.0211,0.0489,0.0011,0.0028,0.0005,0.0011,0.0036,0.0028,0.0009,0.0061,0.0034,0.0001,0.0049,30014810,0.03,9,5,4024.0
2020-07-30,2020-07-30 21:53:13,Arm500,DOC 34028-2016,150.528,0,9,1,2,151.259,150.859,12.0,1562.0,0.4,6.0,18863.0,200,13,2155,9,320,350,110.0,0.385,0.1999,0.1821,1.0073,0.0063,0.0146,0.0585,0.0218,0.043,0.0011,0.003,0.0005,0.0011,0.0034,0.0027,0.0009,0.0065,0.0034,0.0001,0.0037,30014810,0.03,9,5,0.0
2020-07-30,2020-07-30 21:53:13,Arm500,DOC 34028-2016,150.528,0,9,1,2,151.259,150.859,12.0,1562.0,0.4,6.0,2694.0,200,13,2155,9,320,350,110.0,0.385,0.1999,0.1821,1.0073,0.0063,0.0146,0.0585,0.0218,0.043,0.0011,0.003,0.0005,0.0011,0.0034,0.0027,0.0009,0.0065,0.0034,0.0001,0.0037,30014824,0.03,14,6,13941.0
2020-07-30,2020-07-30 21:53:13,Arm500,DOC 34028-2016,150.528,0,9,1,2,151.259,150.859,12.0,1562.0,0.4,6.0,11233.0,200,13,2155,9,320,350,110.0,0.385,0.1999,0.1821,1.0073,0.0063,0.0146,0.0585,0.0218,0.043,0.0011,0.003,0.0005,0.0011,0.0034,0.0027,0.0009,0.0065,0.0034,0.0001,0.0037,30014817,0.03,7,2,501.0
2020-07-30,2020-07-30 21:53:13,Arm500,DOC 34028-2016,150.528,0,9,1,2,151.259,150.859,12.0,1562.0,0.4,6.0,9217.0,200,13,2155,9,320,350,110.0,0.385,0.1999,0.1821,1.0073,0.0063,0.0146,0.0585,0.0218,0.043,0.0011,0.003,0.0005,0.0011,0.0034,0.0027,0.0009,0.0065,0.0034,0.0001,0.0037,83898,0.03,8,1,1099.0
2020-07-30,2020-07-30 21:53:13,Arm500,DOC 34028-2016,150.528,0,9,1,2,151.259,150.859,12.0,1562.0,0.4,6.0,14010.0,200,13,2155,9,320,350,110.0,0.385,0.1999,0.1821,1.0073,0.0063,0.0146,0.0585,0.0218,0.043,0.0011,0.003,0.0005,0.0011,0.0034,0.0027,0.0009,0.0065,0.0034,0.0001,0.0037,30014808,0.03,10,3,2028.0
2020-07-30,2020-07-30 21:53:13,Arm500,DOC 34028-2016,150.528,0,9,1,2,151.259,150.859,12.0,1562.0,0.4,6.0,9217.0,200,13,2155,9,320,350,110.0,0.385,0.1999,0.1821,1.0073,0.0063,0.0146,0.0585,0.0218,0.043,0.0011,0.003,0.0005,0.0011,0.0034,0.0027,0.0009,0.0065,0.0034,0.0001,0.0037,30014803,0.03,15,1,2184.0
2020-07-30,2020-07-30 22:35:16,Arm500,DOC 34028-2016,162.816,0,10,1,2,163.575,163.175,3.0,1588.0,0.4,6.0,2722.0,200,13,2155,9,320,350,120.0,0.38,0.1942,0.1931,1.0051,0.005,0.0175,0.0635,0.0196,0.0475,0.001,0.0042,0.0005,0.0011,0.0034,0.0026,0.0009,0.0058,0.0035,0.0001,0.0034,30014824,0.01,14,6,13913.0
2020-07-30,2020-07-30 22:35:16,Arm500,DOC 34028-2016,162.816,0,10,1,2,163.575,163.175,3.0,1588.0,0.4,6.0,11258.0,200,13,2155,9,320,350,120.0,0.38,0.1942,0.1931,1.0051,0.005,0.0175,0.0635,0.0196,0.0475,0.001,0.0042,0.0005,0.0011,0.0034,0.0026,0.0009,0.0058,0.0035,0.0001,0.0034,30014817,0.01,7,2,476.0
2020-07-30,2020-07-30 22:35:16,Arm500,DOC 34028-2016,162.816,0,10,1,2,163.575,163.175,3.0,1588.0,0.4,6.0,9245.0,200,13,2155,9,320,350,120.0,0.38,0.1942,0.1931,1.0051,0.005,0.0175,0.0635,0.0196,0.0475,0.001,0.0042,0.0005,0.0011,0.0034,0.0026,0.0009,0.0058,0.0035,0.0001,0.0034,83898,0.01,8,1,1071.0
2020-07-30,2020-07-30 22:35:16,Arm500,DOC 34028-2016,162.816,0,10,1,2,163.575,163.175,3.0,1588.0,0.4,6.0,9245.0,200,13,2155,9,320,350,120.0,0.38,0.1942,0.1931,1.0051,0.005,0.0175,0.0635,0.0196,0.0475,0.001,0.0042,0.0005,0.0011,0.0034,0.0026,0.0009,0.0058,0.0035,0.0001,0.0034,30014803,0.01,15,1,2156.0
2020-07-30,2020-07-30 22:35:16,Arm500,DOC 34028-2016,162.816,0,10,1,2,163.575,163.175,3.0,1588.0,0.4,6.0,14038.0,200,13,2155,9,320,350,120.0,0.38,0.1942,0.1931,1.0051,0.005,0.0175,0.0635,0.0196,0.0475,0.001,0.0042,0.0005,0.0011,0.0034,0.0026,0.0009,0.0058,0.0035,0.0001,0.0034,30014808,0.01,10,3,2000.0
2020-07-30,2020-07-30 22:35:16,Arm500,DOC 34028-2016,162.816,0,10,1,2,163.575,163.175,3.0,1588.0,0.4,6.0,14891.0,200,13,2155,9,320,350,120.0,0.38,0.1942,0.1931,1.0051,0.005,0.0175,0.0635,0.0196,0.0475,0.001,0.0042,0.0005,0.0011,0.0034,0.0026,0.0009,0.0058,0.0035,0.0001,0.0034,30014810,0.01,9,5,3972.0
2020-07-30,2020-07-30 23:14:49,Arm500,DOC 34028-2016,159.744,0,11,1,2,160.496,160.096,6.0,1564.0,0.4,6.0,9273.0,200,13,2155,9,320,350,120.0,0.377,0.1925,0.1755,0.9901,0.0049,0.0157,0.0622,0.0325,0.0449,0.001,0.0044,0.0005,0.0011,0.0031,0.0025,0.0009,0.0065,0.0033,0.0001,0.0015,83898,0.01,8,1,1043.0
2020-07-30,2020-07-30 23:14:49,Arm500,DOC 34028-2016,159.744,0,11,1,2,160.496,160.096,6.0,1564.0,0.4,6.0,14063.0,200,13,2155,9,320,350,120.0,0.377,0.1925,0.1755,0.9901,0.0049,0.0157,0.0622,0.0325,0.0449,0.001,0.0044,0.0005,0.0011,0.0031,0.0025,0.0009,0.0065,0.0033,0.0001,0.0015,30014808,0.01,10,3,1975.0
2020-07-30,2020-07-30 23:14:49,Arm500,DOC 34028-2016,159.744,0,11,1,2,160.496,160.096,6.0,1564.0,0.4,6.0,2750.0,200,13,2155,9,320,350,120.0,0.377,0.1925,0.1755,0.9901,0.0049,0.0157,0.0622,0.0325,0.0449,0.001,0.0044,0.0005,0.0011,0.0031,0.0025,0.0009,0.0065,0.0033,0.0001,0.0015,30014824,0.01,14,6,13885.0
2020-07-30,2020-07-30 23:14:49,Arm500,DOC 34028-2016,159.744,0,11,1,2,160.496,160.096,6.0,1564.0,0.4,6.0,9273.0,200,13,2155,9,320,350,120.0,0.377,0.1925,0.1755,0.9901,0.0049,0.0157,0.0622,0.0325,0.0449,0.001,0.0044,0.0005,0.0011,0.0031,0.0025,0.0009,0.0065,0.0033,0.0001,0.0015,30014803,0.01,15,1,2128.0
2020-07-30,2020-07-30 23:14:49,Arm500,DOC 34028-2016,159.744,0,11,1,2,160.496,160.096,6.0,1564.0,0.4,6.0,11283.0,200,13,2155,9,320,350,120.0,0.377,0.1925,0.1755,0.9901,0.0049,0.0157,0.0622,0.0325,0.0449,0.001,0.0044,0.0005,0.0011,0.0031,0.0025,0.0009,0.0065,0.0033,0.0001,0.0015,30014817,0.01,7,2,451.0
2020-07-30,2020-07-30 23:14:49,Arm500,DOC 34028-2016,159.744,0,11,1,2,160.496,160.096,6.0,1564.0,0.4,6.0,14919.0,200,13,2155,9,320,350,120.0,0.377,0.1925,0.1755,0.9901,0.0049,0.0157,0.0622,0.0325,0.0449,0.001,0.0044,0.0005,0.0011,0.0031,0.0025,0.0009,0.0065,0.0033,0.0001,0.0015,30014810,0.01,9,5,3944.0
2020-07-30,2020-07-30 23:52:41,Arm500,DOC 34028-2016,162.816,0,12,1,2,163.575,163.175,9.0,1564.0,0.4,6.0,14090.0,200,13,2155,9,320,350,110.0,0.383,0.1937,0.1877,1.0127,0.0042,0.0154,0.0696,0.0277,0.0472,0.0009,0.0038,0.0005,0.0012,0.0033,0.0025,0.001,0.0067,0.0035,0.0001,0.0035,30014808,0.02,10,3,1948.0
2020-07-30,2020-07-30 23:52:41,Arm500,DOC 34028-2016,162.816,0,12,1,2,163.575,163.175,9.0,1564.0,0.4,6.0,9300.0,200,13,2155,9,320,350,110.0,0.383,0.1937,0.1877,1.0127,0.0042,0.0154,0.0696,0.0277,0.0472,0.0009,0.0038,0.0005,0.0012,0.0033,0.0025,0.001,0.0067,0.0035,0.0001,0.0035,30014803,0.02,15,1,2101.0
2020-07-30,2020-07-30 23:52:41,Arm500,DOC 34028-2016,162.816,0,12,1,2,163.575,163.175,9.0,1564.0,0.4,6.0,2777.0,200,13,2155,9,320,350,110.0,0.383,0.1937,0.1877,1.0127,0.0042,0.0154,0.0696,0.0277,0.0472,0.0009,0.0038,0.0005,0.0012,0.0033,0.0025,0.001,0.0067,0.0035,0.0001,0.0035,30014824,0.02,14,6,13858.0
2020-07-30,2020-07-30 23:52:41,Arm500,DOC 34028-2016,162.816,0,12,1,2,163.575,163.175,9.0,1564.0,0.4,6.0,11307.0,200,13,2155,9,320,350,110.0,0.383,0.1937,0.1877,1.0127,0.0042,0.0154,0.0696,0.0277,0.0472,0.0009,0.0038,0.0005,0.0012,0.0033,0.0025,0.001,0.0067,0.0035,0.0001,0.0035,30014817,0.02,7,2,427.0
2020-07-30,2020-07-30 23:52:41,Arm500,DOC 34028-2016,162.816,0,12,1,2,163.575,163.175,9.0,1564.0,0.4,6.0,9300.0,200,13,2155,9,320,350,110.0,0.383,0.1937,0.1877,1.0127,0.0042,0.0154,0.0696,0.0277,0.0472,0.0009,0.0038,0.0005,0.0012,0.0033,0.0025,0.001,0.0067,0.0035,0.0001,0.0035,83898,0.02,8,1,1016.0
2020-07-30,2020-07-30 23:52:41,Arm500,DOC 34028-2016,162.816,0,12,1,2,163.575,163.175,9.0,1564.0,0.4,6.0,14946.0,200,13,2155,9,320,350,110.0,0.383,0.1937,0.1877,1.0127,0.0042,0.0154,0.0696,0.0277,0.0472,0.0009,0.0038,0.0005,0.0012,0.0033,0.0025,0.001,0.0067,0.0035,0.0001,0.0035,30014810,0.02,9,5,3917.0
2020-07-31,2020-07-31 00:37:28,Arm500,DOC 34028-2016,159.744,0,13,1,2,160.496,160.096,1.0,1564.0,0.4,6.0,11332.0,200,13,2155,9,320,350,110.0,0.376,0.1864,0.1881,1.0254,0.01,0.0192,0.0625,0.0217,0.0523,0.0007,0.0034,0.0005,0.0011,0.0036,0.0022,0.0008,0.0055,0.0035,0.0001,0.0014,30014817,0.01,7,2,402.0
2020-07-31,2020-07-31 00:37:28,Arm500,DOC 34028-2016,159.744,0,13,1,2,160.496,160.096,1.0,1564.0,0.4,6.0,11332.0,200,13,2155,9,320,350,110.0,0.376,0.1864,0.1881,1.0254,0.01,0.0192,0.0625,0.0217,0.0523,0.0007,0.0034,0.0005,0.0011,0.0036,0.0022,0.0008,0.0055,0.0035,0.0001,0.0014,30014820,0.01,16,2,910.0
2020-07-31,2020-07-31 00:37:28,Arm500,DOC 34028-2016,159.744,0,13,1,2,160.496,160.096,1.0,1564.0,0.4,6.0,2805.0,200,13,2155,9,320,350,110.0,0.376,0.1864,0.1881,1.0254,0.01,0.0192,0.0625,0.0217,0.0523,0.0007,0.0034,0.0005,0.0011,0.0036,0.0022,0.0008,0.0055,0.0035,0.0001,0.0014,30014825,0.01,18,6,11227.0
2020-07-31,2020-07-31 00:37:28,Arm500,DOC 34028-2016,159.744,0,13,1,2,160.496,160.096,1.0,1564.0,0.4,6.0,14971.0,200,13,2155,9,320,350,110.0,0.376,0.1864,0.1881,1.0254,0.01,0.0192,0.0625,0.0217,0.0523,0.0007,0.0034,0.0005,0.0011,0.0036,0.0022,0.0008,0.0055,0.0035,0.0001,0.0014,30014810,0.01,9,5,3892.0
2020-07-31,2020-07-31 00:37:28,Arm500,DOC 34028-2016,159.744,0,13,1,2,160.496,160.096,1.0,1564.0,0.4,6.0,9331.0,200,13,2155,9,320,350,110.0,0.376,0.1864,0.1881,1.0254,0.01,0.0192,0.0625,0.0217,0.0523,0.0007,0.0034,0.0005,0.0011,0.0036,0.0022,0.0008,0.0055,0.0035,0.0001,0.0014,30014803,0.01,15,1,2070.0
2020-07-31,2020-07-31 00:37:28,Arm500,DOC 34028-2016,159.744,0,13,1,2,160.496,160.096,1.0,1564.0,0.4,6.0,14115.0,200,13,2155,9,320,350,110.0,0.376,0.1864,0.1881,1.0254,0.01,0.0192,0.0625,0.0217,0.0523,0.0007,0.0034,0.0005,0.0011,0.0036,0.0022,0.0008,0.0055,0.0035,0.0001,0.0014,30014808,0.01,10,3,1923.0
2020-07-31,2020-07-31 00:37:28,Arm500,DOC 34028-2016,159.744,0,13,1,2,160.496,160.096,1.0,1564.0,0.4,6.0,2661.0,200,13,2155,9,320,350,110.0,0.376,0.1864,0.1881,1.0254,0.01,0.0192,0.0625,0.0217,0.0523,0.0007,0.0034,0.0005,0.0011,0.0036,0.0022,0.0008,0.0055,0.0035,0.0001,0.0014,30014815,0.01,13,4,11018.0
2020-07-31,2020-07-31 00:37:28,Arm500,DOC 34028-2016,159.744,0,13,1,2,160.496,160.096,1.0,1564.0,0.4,6.0,2805.0,200,13,2155,9,320,350,110.0,0.376,0.1864,0.1881,1.0254,0.01,0.0192,0.0625,0.0217,0.0523,0.0007,0.0034,0.0005,0.0011,0.0036,0.0022,0.0008,0.0055,0.0035,0.0001,0.0014,30014824,0.01,14,6,13830.0
2020-07-31,2020-07-31 00:37:28,Arm500,DOC 34028-2016,159.744,0,13,1,2,160.496,160.096,1.0,1564.0,0.4,6.0,9331.0,200,13,2155,9,320,350,110.0,0.376,0.1864,0.1881,1.0254,0.01,0.0192,0.0625,0.0217,0.0523,0.0007,0.0034,0.0005,0.0011,0.0036,0.0022,0.0008,0.0055,0.0035,0.0001,0.0014,30014816,0.01,17,1,3151.0
2020-07-31,2020-07-31 01:17:27,Arm500,DOC 34028-2016,159.744,0,14,1,2,160.496,160.096,12.0,1566.0,0.4,6.0,2688.0,200,13,2155,9,320,350,120.0,0.391,0.2001,0.191,1.0314,0.0064,0.0175,0.0648,0.0248,0.0505,0.0009,0.0035,0.0005,0.0012,0.0035,0.0026,0.0009,0.0058,0.0034,0.0001,0.0014,30014815,0.01,13,4,10991.0
2020-07-31,2020-07-31 01:17:27,Arm500,DOC 34028-2016,159.744,0,14,1,2,160.496,160.096,12.0,1566.0,0.4,6.0,2832.0,200,13,2155,9,320,350,120.0,0.391,0.2001,0.191,1.0314,0.0064,0.0175,0.0648,0.0248,0.0505,0.0009,0.0035,0.0005,0.0012,0.0035,0.0026,0.0009,0.0058,0.0034,0.0001,0.0014,30014824,0.01,14,6,13803.0
2020-07-31,2020-07-31 01:17:27,Arm500,DOC 34028-2016,159.744,0,14,1,2,160.496,160.096,12.0,1566.0,0.4,6.0,2832.0,200,13,2155,9,320,350,120.0,0.391,0.2001,0.191,1.0314,0.0064,0.0175,0.0648,0.0248,0.0505,0.0009,0.0035,0.0005,0.0012,0.0035,0.0026,0.0009,0.0058,0.0034,0.0001,0.0014,30014825,0.01,18,6,11200.0
2020-07-31,2020-07-31 01:17:27,Arm500,DOC 34028-2016,159.744,0,14,1,2,160.496,160.096,12.0,1566.0,0.4,6.0,14998.0,200,13,2155,9,320,350,120.0,0.391,0.2001,0.191,1.0314,0.0064,0.0175,0.0648,0.0248,0.0505,0.0009,0.0035,0.0005,0.0012,0.0035,0.0026,0.0009,0.0058,0.0034,0.0001,0.0014,30014810,0.01,9,5,3865.0
2020-07-31,2020-07-31 01:17:27,Arm500,DOC 34028-2016,159.744,0,14,1,2,160.496,160.096,12.0,1566.0,0.4,6.0,11356.0,200,13,2155,9,320,350,120.0,0.391,0.2001,0.191,1.0314,0.0064,0.0175,0.0648,0.0248,0.0505,0.0009,0.0035,0.0005,0.0012,0.0035,0.0026,0.0009,0.0058,0.0034,0.0001,0.0014,30014820,0.01,16,2,886.0
2020-07-31,2020-07-31 01:17:27,Arm500,DOC 34028-2016,159.744,0,14,1,2,160.496,160.096,12.0,1566.0,0.4,6.0,9359.0,200,13,2155,9,320,350,120.0,0.391,0.2001,0.191,1.0314,0.0064,0.0175,0.0648,0.0248,0.0505,0.0009,0.0035,0.0005,0.0012,0.0035,0.0026,0.0009,0.0058,0.0034,0.0001,0.0014,30014816,0.01,17,1,3123.0
2020-07-31,2020-07-31 01:17:27,Arm500,DOC 34028-2016,159.744,0,14,1,2,160.496,160.096,12.0,1566.0,0.4,6.0,14139.0,200,13,2155,9,320,350,120.0,0.391,0.2001,0.191,1.0314,0.0064,0.0175,0.0648,0.0248,0.0505,0.0009,0.0035,0.0005,0.0012,0.0035,0.0026,0.0009,0.0058,0.0034,0.0001,0.0014,30014808,0.01,10,3,1899.0
2020-07-31,2020-07-31 01:17:27,Arm500,DOC 34028-2016,159.744,0,14,1,2,160.496,160.096,12.0,1566.0,0.4,6.0,11356.0,200,13,2155,9,320,350,120.0,0.391,0.2001,0.191,1.0314,0.0064,0.0175,0.0648,0.0248,0.0505,0.0009,0.0035,0.0005,0.0012,0.0035,0.0026,0.0009,0.0058,0.0034,0.0001,0.0014,30014817,0.01,7,2,378.0
2020-07-31,2020-07-31 01:17:27,Arm500,DOC 34028-2016,159.744,0,14,1,2,160.496,160.096,12.0,1566.0,0.4,6.0,9359.0,200,13,2155,9,320,350,120.0,0.391,0.2001,0.191,1.0314,0.0064,0.0175,0.0648,0.0248,0.0505,0.0009,0.0035,0.0005,0.0012,0.0035,0.0026,0.0009,0.0058,0.0034,0.0001,0.0014,30014803,0.01,15,1,2042.0
2020-07-31,2020-07-31 01:57:16,Arm500,DOC 34028-2016,153.6,0,15,1,2,154.338,153.938,3.0,1568.0,0.4,6.0,9383.0,200,13,2155,9,320,350,120.0,0.392,0.2074,0.1876,0.9966,0.0053,0.0182,0.0615,0.0216,0.0543,0.001,0.0033,0.0005,0.0011,0.0034,0.0026,0.0005,0.0056,0.0034,0.0001,0.0027,30014803,0.02,15,1,2018.0
2020-07-31,2020-07-31 01:57:16,Arm500,DOC 34028-2016,153.6,0,15,1,2,154.338,153.938,3.0,1568.0,0.4,6.0,9383.0,200,13,2155,9,320,350,120.0,0.392,0.2074,0.1876,0.9966,0.0053,0.0182,0.0615,0.0216,0.0543,0.001,0.0033,0.0005,0.0011,0.0034,0.0026,0.0005,0.0056,0.0034,0.0001,0.0027,30014816,0.02,17,1,3099.0
2020-07-31,2020-07-31 01:57:16,Arm500,DOC 34028-2016,153.6,0,15,1,2,154.338,153.938,3.0,1568.0,0.4,6.0,2832.0,200,13,2155,9,320,350,120.0,0.392,0.2074,0.1876,0.9966,0.0053,0.0182,0.0615,0.0216,0.0543,0.001,0.0033,0.0005,0.0011,0.0034,0.0026,0.0005,0.0056,0.0034,0.0001,0.0027,30014825,0.02,18,6,11200.0
2020-07-31,2020-07-31 01:57:16,Arm500,DOC 34028-2016,153.6,0,15,1,2,154.338,153.938,3.0,1568.0,0.4,6.0,14176.0,200,13,2155,9,320,350,120.0,0.392,0.2074,0.1876,0.9966,0.0053,0.0182,0.0615,0.0216,0.0543,0.001,0.0033,0.0005,0.0011,0.0034,0.0026,0.0005,0.0056,0.0034,0.0001,0.0027,30014808,0.02,10,3,1862.0
2020-07-31,2020-07-31 01:57:16,Arm500,DOC 34028-2016,153.6,0,15,1,2,154.338,153.938,3.0,1568.0,0.4,6.0,11383.0,200,13,2155,9,320,350,120.0,0.392,0.2074,0.1876,0.9966,0.0053,0.0182,0.0615,0.0216,0.0543,0.001,0.0033,0.0005,0.0011,0.0034,0.0026,0.0005,0.0056,0.0034,0.0001,0.0027,30014817,0.02,7,2,351.0
2020-07-31,2020-07-31 01:57:16,Arm500,DOC 34028-2016,153.6,0,15,1,2,154.338,153.938,3.0,1568.0,0.4,6.0,2832.0,200,13,2155,9,320,350,120.0,0.392,0.2074,0.1876,0.9966,0.0053,0.0182,0.0615,0.0216,0.0543,0.001,0.0033,0.0005,0.0011,0.0034,0.0026,0.0005,0.0056,0.0034,0.0001,0.0027,30014824,0.02,14,6,13803.0
2020-07-31,2020-07-31 01:57:16,Arm500,DOC 34028-2016,153.6,0,15,1,2,154.338,153.938,3.0,1568.0,0.4,6.0,2713.0,200,13,2155,9,320,350,120.0,0.392,0.2074,0.1876,0.9966,0.0053,0.0182,0.0615,0.0216,0.0543,0.001,0.0033,0.0005,0.0011,0.0034,0.0026,0.0005,0.0056,0.0034,0.0001,0.0027,30014815,0.02,13,4,10966.0
2020-07-31,2020-07-31 01:57:16,Arm500,DOC 34028-2016,153.6,0,15,1,2,154.338,153.938,3.0,1568.0,0.4,6.0,11383.0,200,13,2155,9,320,350,120.0,0.392,0.2074,0.1876,0.9966,0.0053,0.0182,0.0615,0.0216,0.0543,0.001,0.0033,0.0005,0.0011,0.0034,0.0026,0.0005,0.0056,0.0034,0.0001,0.0027,30014820,0.02,16,2,859.0
2020-07-31,2020-07-31 01:57:16,Arm500,DOC 34028-2016,153.6,0,15,1,2,154.338,153.938,3.0,1568.0,0.4,6.0,15023.0,200,13,2155,9,320,350,120.0,0.392,0.2074,0.1876,0.9966,0.0053,0.0182,0.0615,0.0216,0.0543,0.001,0.0033,0.0005,0.0011,0.0034,0.0026,0.0005,0.0056,0.0034,0.0001,0.0027,30014810,0.02,9,5,3840.0
2020-07-31,2020-07-31 02:38:57,Arm500,DOC 34028-2016,168.96,0,16,1,2,169.731,169.331,6.0,1565.0,0.4,6.0,2891.0,200,13,2155,9,320,350,110.0,0.374,0.1874,0.1902,1.0158,0.0052,0.0148,0.059,0.0177,0.038,0.001,0.0036,0.0007,0.0011,0.0034,0.0024,0.0008,0.0067,0.0035,0.0001,0.0015,30014825,0.02,18,6,11141.0
2020-07-31,2020-07-31 02:38:57,Arm500,DOC 34028-2016,168.96,0,16,1,2,169.731,169.331,6.0,1565.0,0.4,6.0,15051.0,200,13,2155,9,320,350,110.0,0.374,0.1874,0.1902,1.0158,0.0052,0.0148,0.059,0.0177,0.038,0.001,0.0036,0.0007,0.0011,0.0034,0.0024,0.0008,0.0067,0.0035,0.0001,0.0015,30014810,0.02,9,5,3812.0
2020-07-31,2020-07-31 02:38:57,Arm500,DOC 34028-2016,168.96,0,16,1,2,169.731,169.331,6.0,1565.0,0.4,6.0,11406.0,200,13,2155,9,320,350,110.0,0.374,0.1874,0.1902,1.0158,0.0052,0.0148,0.059,0.0177,0.038,0.001,0.0036,0.0007,0.0011,0.0034,0.0024,0.0008,0.0067,0.0035,0.0001,0.0015,30014820,0.02,16,2,836.0
2020-07-31,2020-07-31 02:38:57,Arm500,DOC 34028-2016,168.96,0,16,1,2,169.731,169.331,6.0,1565.0,0.4,6.0,11406.0,200,13,2155,9,320,350,110.0,0.374,0.1874,0.1902,1.0158,0.0052,0.0148,0.059,0.0177,0.038,0.001,0.0036,0.0007,0.0011,0.0034,0.0024,0.0008,0.0067,0.0035,0.0001,0.0015,30014817,0.02,7,2,328.0
2020-07-31,2020-07-31 02:38:57,Arm500,DOC 34028-2016,168.96,0,16,1,2,169.731,169.331,6.0,1565.0,0.4,6.0,2744.0,200,13,2155,9,320,350,110.0,0.374,0.1874,0.1902,1.0158,0.0052,0.0148,0.059,0.0177,0.038,0.001,0.0036,0.0007,0.0011,0.0034,0.0024,0.0008,0.0067,0.0035,0.0001,0.0015,30014815,0.02,13,4,10935.0
2020-07-31,2020-07-31 02:38:57,Arm500,DOC 34028-2016,168.96,0,16,1,2,169.731,169.331,6.0,1565.0,0.4,6.0,2891.0,200,13,2155,9,320,350,110.0,0.374,0.1874,0.1902,1.0158,0.0052,0.0148,0.059,0.0177,0.038,0.001,0.0036,0.0007,0.0011,0.0034,0.0024,0.0008,0.0067,0.0035,0.0001,0.0015,30014824,0.02,14,6,13744.0
2020-07-31,2020-07-31 02:38:57,Arm500,DOC 34028-2016,168.96,0,16,1,2,169.731,169.331,6.0,1565.0,0.4,6.0,14192.0,200,13,2155,9,320,350,110.0,0.374,0.1874,0.1902,1.0158,0.0052,0.0148,0.059,0.0177,0.038,0.001,0.0036,0.0007,0.0011,0.0034,0.0024,0.0008,0.0067,0.0035,0.0001,0.0015,30014808,0.02,10,3,1846.0
2020-07-31,2020-07-31 02:38:57,Arm500,DOC 34028-2016,168.96,0,16,1,2,169.731,169.331,6.0,1565.0,0.4,6.0,9414.0,200,13,2155,9,320,350,110.0,0.374,0.1874,0.1902,1.0158,0.0052,0.0148,0.059,0.0177,0.038,0.001,0.0036,0.0007,0.0011,0.0034,0.0024,0.0008,0.0067,0.0035,0.0001,0.0015,30014816,0.02,17,1,3068.0
2020-07-31,2020-07-31 02:38:57,Arm500,DOC 34028-2016,168.96,0,16,1,2,169.731,169.331,6.0,1565.0,0.4,6.0,9414.0,200,13,2155,9,320,350,110.0,0.374,0.1874,0.1902,1.0158,0.0052,0.0148,0.059,0.0177,0.038,0.001,0.0036,0.0007,0.0011,0.0034,0.0024,0.0008,0.0067,0.0035,0.0001,0.0015,30014803,0.02,15,1,1987.0
2020-07-31,2020-07-31 03:20:09,Arm500,DOC 34028-2016,165.888,0,17,1,2,166.653,166.253,9.0,1564.0,0.4,6.0,11433.0,200,13,2155,9,320,350,120.0,0.377,0.1927,0.1942,1.0013,0.0107,0.0154,0.0597,0.0206,0.041,0.001,0.0032,0.0005,0.0012,0.0034,0.0026,0.0006,0.0064,0.0035,0.0001,0.0019,30014820,0.02,16,2,809.0
2020-07-31,2020-07-31 03:20:09,Arm500,DOC 34028-2016,165.888,0,17,1,2,166.653,166.253,9.0,1564.0,0.4,6.0,15078.0,200,13,2155,9,320,350,120.0,0.377,0.1927,0.1942,1.0013,0.0107,0.0154,0.0597,0.0206,0.041,0.001,0.0032,0.0005,0.0012,0.0034,0.0026,0.0006,0.0064,0.0035,0.0001,0.0019,30014810,0.02,9,5,3785.0
2020-07-31,2020-07-31 03:20:09,Arm500,DOC 34028-2016,165.888,0,17,1,2,166.653,166.253,9.0,1564.0,0.4,6.0,9441.0,200,13,2155,9,320,350,120.0,0.377,0.1927,0.1942,1.0013,0.0107,0.0154,0.0597,0.0206,0.041,0.001,0.0032,0.0005,0.0012,0.0034,0.0026,0.0006,0.0064,0.0035,0.0001,0.0019,30014803,0.02,15,1,1960.0
2020-07-31,2020-07-31 03:20:09,Arm500,DOC 34028-2016,165.888,0,17,1,2,166.653,166.253,9.0,1564.0,0.4,6.0,2918.0,200,13,2155,9,320,350,120.0,0.377,0.1927,0.1942,1.0013,0.0107,0.0154,0.0597,0.0206,0.041,0.001,0.0032,0.0005,0.0012,0.0034,0.0026,0.0006,0.0064,0.0035,0.0001,0.0019,30014824,0.02,14,6,13717.0
2020-07-31,2020-07-31 03:20:09,Arm500,DOC 34028-2016,165.888,0,17,1,2,166.653,166.253,9.0,1564.0,0.4,6.0,2771.0,200,13,2155,9,320,350,120.0,0.377,0.1927,0.1942,1.0013,0.0107,0.0154,0.0597,0.0206,0.041,0.001,0.0032,0.0005,0.0012,0.0034,0.0026,0.0006,0.0064,0.0035,0.0001,0.0019,30014815,0.02,13,4,10908.0
2020-07-31,2020-07-31 03:20:09,Arm500,DOC 34028-2016,165.888,0,17,1,2,166.653,166.253,9.0,1564.0,0.4,6.0,9441.0,200,13,2155,9,320,350,120.0,0.377,0.1927,0.1942,1.0013,0.0107,0.0154,0.0597,0.0206,0.041,0.001,0.0032,0.0005,0.0012,0.0034,0.0026,0.0006,0.0064,0.0035,0.0001,0.0019,30014816,0.02,17,1,3041.0
2020-07-31,2020-07-31 03:20:09,Arm500,DOC 34028-2016,165.888,0,17,1,2,166.653,166.253,9.0,1564.0,0.4,6.0,2918.0,200,13,2155,9,320,350,120.0,0.377,0.1927,0.1942,1.0013,0.0107,0.0154,0.0597,0.0206,0.041,0.001,0.0032,0.0005,0.0012,0.0034,0.0026,0.0006,0.0064,0.0035,0.0001,0.0019,30014825,0.02,18,6,11114.0
2020-07-31,2020-07-31 03:20:09,Arm500,DOC 34028-2016,165.888,0,17,1,2,166.653,166.253,9.0,1564.0,0.4,6.0,11433.0,200,13,2155,9,320,350,120.0,0.377,0.1927,0.1942,1.0013,0.0107,0.0154,0.0597,0.0206,0.041,0.001,0.0032,0.0005,0.0012,0.0034,0.0026,0.0006,0.0064,0.0035,0.0001,0.0019,30014817,0.02,7,2,301.0
2020-07-31,2020-07-31 03:20:09,Arm500,DOC 34028-2016,165.888,0,17,1,2,166.653,166.253,9.0,1564.0,0.4,6.0,14219.0,200,13,2155,9,320,350,120.0,0.377,0.1927,0.1942,1.0013,0.0107,0.0154,0.0597,0.0206,0.041,0.001,0.0032,0.0005,0.0012,0.0034,0.0026,0.0006,0.0064,0.0035,0.0001,0.0019,30014808,0.02,10,3,1819.0
2020-07-31,2020-07-31 04:00:28,Arm500,DOC 34028-2016,159.744,0,18,1,2,160.496,160.096,1.0,1566.0,0.4,6.0,9469.0,200,13,2155,9,320,350,120.0,0.383,0.1941,0.1931,1.0257,0.0126,0.0175,0.0609,0.0169,0.0444,0.0009,0.0036,0.0005,0.0011,0.0037,0.0024,0.0009,0.0073,0.0034,0.0001,0.0047,30014803,0.02,15,1,1932.0
2020-07-31,2020-07-31 04:00:28,Arm500,DOC 34028-2016,159.744,0,18,1,2,160.496,160.096,1.0,1566.0,0.4,6.0,11458.0,200,13,2155,9,320,350,120.0,0.383,0.1941,0.1931,1.0257,0.0126,0.0175,0.0609,0.0169,0.0444,0.0009,0.0036,0.0005,0.0011,0.0037,0.0024,0.0009,0.0073,0.0034,0.0001,0.0047,30014820,0.02,16,2,784.0
2020-07-31,2020-07-31 04:00:28,Arm500,DOC 34028-2016,159.744,0,18,1,2,160.496,160.096,1.0,1566.0,0.4,6.0,2946.0,200,13,2155,9,320,350,120.0,0.383,0.1941,0.1931,1.0257,0.0126,0.0175,0.0609,0.0169,0.0444,0.0009,0.0036,0.0005,0.0011,0.0037,0.0024,0.0009,0.0073,0.0034,0.0001,0.0047,30014824,0.02,14,6,13689.0
2020-07-31,2020-07-31 04:00:28,Arm500,DOC 34028-2016,159.744,0,18,1,2,160.496,160.096,1.0,1566.0,0.4,6.0,15106.0,200,13,2155,9,320,350,120.0,0.383,0.1941,0.1931,1.0257,0.0126,0.0175,0.0609,0.0169,0.0444,0.0009,0.0036,0.0005,0.0011,0.0037,0.0024,0.0009,0.0073,0.0034,0.0001,0.0047,30014810,0.02,9,5,3757.0
2020-07-31,2020-07-31 04:00:28,Arm500,DOC 34028-2016,159.744,0,18,1,2,160.496,160.096,1.0,1566.0,0.4,6.0,14244.0,200,13,2155,9,320,350,120.0,0.383,0.1941,0.1931,1.0257,0.0126,0.0175,0.0609,0.0169,0.0444,0.0009,0.0036,0.0005,0.0011,0.0037,0.0024,0.0009,0.0073,0.0034,0.0001,0.0047,30014808,0.02,10,3,1794.0
2020-07-31,2020-07-31 04:00:28,Arm500,DOC 34028-2016,159.744,0,18,1,2,160.496,160.096,1.0,1566.0,0.4,6.0,2799.0,200,13,2155,9,320,350,120.0,0.383,0.1941,0.1931,1.0257,0.0126,0.0175,0.0609,0.0169,0.0444,0.0009,0.0036,0.0005,0.0011,0.0037,0.0024,0.0009,0.0073,0.0034,0.0001,0.0047,30014815,0.02,13,4,10880.0
2020-07-31,2020-07-31 04:00:28,Arm500,DOC 34028-2016,159.744,0,18,1,2,160.496,160.096,1.0,1566.0,0.4,6.0,11458.0,200,13,2155,9,320,350,120.0,0.383,0.1941,0.1931,1.0257,0.0126,0.0175,0.0609,0.0169,0.0444,0.0009,0.0036,0.0005,0.0011,0.0037,0.0024,0.0009,0.0073,0.0034,0.0001,0.0047,30014817,0.02,7,2,276.0
2020-07-31,2020-07-31 04:00:28,Arm500,DOC 34028-2016,159.744,0,18,1,2,160.496,160.096,1.0,1566.0,0.4,6.0,2946.0,200,13,2155,9,320,350,120.0,0.383,0.1941,0.1931,1.0257,0.0126,0.0175,0.0609,0.0169,0.0444,0.0009,0.0036,0.0005,0.0011,0.0037,0.0024,0.0009,0.0073,0.0034,0.0001,0.0047,30014825,0.02,18,6,11086.0
2020-07-31,2020-07-31 04:00:28,Arm500,DOC 34028-2016,159.744,0,18,1,2,160.496,160.096,1.0,1566.0,0.4,6.0,9469.0,200,13,2155,9,320,350,120.0,0.383,0.1941,0.1931,1.0257,0.0126,0.0175,0.0609,0.0169,0.0444,0.0009,0.0036,0.0005,0.0011,0.0037,0.0024,0.0009,0.0073,0.0034,0.0001,0.0047,30014816,0.02,17,1,3013.0
