Repository: khw11044/Iron-CCM-RUL

# 연속 주조기의 RUL 데이터 분석

## RUL Dataset from Continuous Casting Machine

[캐글 페이지](https://www.kaggle.com/datasets/yuriykatser/rul-dataset-from-continuous-casting-machine)

## 도메인 설명 

연주공정: 연주공정은 철강산업에서 철 제품을 생산하는 공정중 하나로 연속주조의 줄임말이다. 액체상태의 용강을 주형에 넣어 고체가 되도록 식히는 과정이며 이 과정을 거쳐, 슬래브, 브룸, 빌렛의 반제품이 만들어진다.
주괴(鑄塊, ingot)란 상대적으로 순도가 높은 물질의 덩어리다. 보통 금속을 가공하기 좋게 주물로 뜬 것을 말한다.

____


연속 주조 기계(이하 'CCM')는 액체 상태의 철강을 주어진 단면의 고체 빌릿으로 변환하는 장치로, 이후 롤링 생산(예: 철근)이 이루어진다.

금형 슬리브는 CCM 금형의 가장 중요하고 빠르게 마모되는 부분이다. 슬리브는 둥근 형태나 프로파일 단면의 수냉식 구리 파이프이다. 용융 금속이 슬리브 벽과 접촉하면 결정화되며, 주괴의 기본 고체 껍질이 형성된다.

**슬리브 운영 중 주요 생산 문제**는 슬리브의 구리 파이프 표면에 결함이 생기고 내부 공간의 프로파일이 변형되어 열 조건이 방해받는 것이다. 이는 결과적으로 주괴의 품질에 영향을 미친다.

File: data/data_noNull.csv (part 70 of 73)
date,sample_time_continuous_caster,steel_type,doc_requirement,"workpiece_weight, tonn",workpiece_slice_geometry_150x150,cast_in_row,alloy_type_open,"alloy_speed, meter/minute","steel_weight_theoretical, tonn","steel_weight, tonn",grab1_num,"steel_temperature_grab1, Celsius deg.","metal_residue_grab1, tonn",grab2_num,"resistance, tonn","swing_frequency, amount/minute","crystallizer_movement, mm","water_consumption, liter/minute","water_temperature_delta, Celsius deg.","water_consumption_secondary_cooling_zone_num1, liter/minute","water_consumption_secondary_cooling_zone_num2, liter/minute","water_consumption_secondary_cooling_zone_num3, liter/minute","Ce, %","C, %","Si, %","Mn,%","S, %","P, %","Cr, %","Ni, %","Cu, %","As, %","Mo, %","Nb, %","Ti, %","V, %","Al, %","Ca, %","N, %","Pb, %","Mg, %","Zn, %",sleeve,"quantity, tonn",num_crystallizer,num_stream,RUL
2020-07-31,2020-07-31 04:41:04,Arm500,DOC 34028-2016,159.744,0,19,1,2,160.496,160.096,12.0,1565.0,0.4,6.0,11485.0,200,13,2155,9,320,350,120.0,0.37,0.1859,0.1986,1.0052,0.0049,0.0159,0.0562,0.0176,0.0414,0.0011,0.0029,0.0005,0.0012,0.0028,0.0027,0.0006,0.0064,0.0034,0.0001,0.0033,30014817,0.02,7,2,249.0
2020-07-31,2020-07-31 04:41:04,Arm500,DOC 34028-2016,159.744,0,19,1,2,160.496,160.096,12.0,1565.0,0.4,6.0,14268.0,200,13,2155,9,320,350,120.0,0.37,0.1859,0.1986,1.0052,0.0049,0.0159,0.0562,0.0176,0.0414,0.0011,0.0029,0.0005,0.0012,0.0028,0.0027,0.0006,0.0064,0.0034,0.0001,0.0033,30014808,0.02,10,3,1770.0
2020-07-31,2020-07-31 04:41:04,Arm500,DOC 34028-2016,159.744,0,19,1,2,160.496,160.096,12.0,1565.0,0.4,6.0,2974.0,200,13,2155,9,320,350,120.0,0.37,0.1859,0.1986,1.0052,0.0049,0.0159,0.0562,0.0176,0.0414,0.0011,0.0029,0.0005,0.0012,0.0028,0.0027,0.0006,0.0064,0.0034,0.0001,0.0033,30014824,0.02,14,6,13661.0
2020-07-31,2020-07-31 04:41:04,Arm500,DOC 34028-2016,159.744,0,19,1,2,160.496,160.096,12.0,1565.0,0.4,6.0,9497.0,200,13,2155,9,320,350,120.0,0.37,0.1859,0.1986,1.0052,0.0049,0.0159,0.0562,0.0176,0.0414,0.0011,0.0029,0.0005,0.0012,0.0028,0.0027,0.0006,0.0064,0.0034,0.0001,0.0033,30014816,0.02,17,1,2985.0
2020-07-31,2020-07-31 04:41:04,Arm500,DOC 34028-2016,159.744,0,19,1,2,160.496,160.096,12.0,1565.0,0.4,6.0,2824.0,200,13,2155,9,320,350,120.0,0.37,0.1859,0.1986,1.0052,0.0049,0.0159,0.0562,0.0176,0.0414,0.0011,0.0029,0.0005,0.0012,0.0028,0.0027,0.0006,0.0064,0.0034,0.0001,0.0033,30014815,0.02,13,4,10855.0
2020-07-31,2020-07-31 04:41:04,Arm500,DOC 34028-2016,159.744,0,19,1,2,160.496,160.096,12.0,1565.0,0.4,6.0,15133.0,200,13,2155,9,320,350,120.0,0.37,0.1859,0.1986,1.0052,0.0049,0.0159,0.0562,0.0176,0.0414,0.0011,0.0029,0.0005,0.0012,0.0028,0.0027,0.0006,0.0064,0.0034,0.0001,0.0033,30014810,0.02,9,5,3730.0
2020-07-31,2020-07-31 04:41:04,Arm500,DOC 34028-2016,159.744,0,19,1,2,160.496,160.096,12.0,1565.0,0.4,6.0,11485.0,200,13,2155,9,320,350,120.0,0.37,0.1859,0.1986,1.0052,0.0049,0.0159,0.0562,0.0176,0.0414,0.0011,0.0029,0.0005,0.0012,0.0028,0.0027,0.0006,0.0064,0.0034,0.0001,0.0033,30014820,0.02,16,2,757.0
2020-07-31,2020-07-31 04:41:04,Arm500,DOC 34028-2016,159.744,0,19,1,2,160.496,160.096,12.0,1565.0,0.4,6.0,2974.0,200,13,2155,9,320,350,120.0,0.37,0.1859,0.1986,1.0052,0.0049,0.0159,0.0562,0.0176,0.0414,0.0011,0.0029,0.0005,0.0012,0.0028,0.0027,0.0006,0.0064,0.0034,0.0001,0.0033,30014825,0.02,18,6,11058.0
2020-07-31,2020-07-31 04:41:04,Arm500,DOC 34028-2016,159.744,0,19,1,2,160.496,160.096,12.0,1565.0,0.4,6.0,9497.0,200,13,2155,9,320,350,120.0,0.37,0.1859,0.1986,1.0052,0.0049,0.0159,0.0562,0.0176,0.0414,0.0011,0.0029,0.0005,0.0012,0.0028,0.0027,0.0006,0.0064,0.0034,0.0001,0.0033,30014803,0.02,15,1,1904.0
2020-07-31,2020-07-31 05:17:26,Arm500,DOC 34028-2016,162.816,0,20,1,2,163.575,163.175,3.0,1565.0,0.4,6.0,2851.0,200,13,2155,9,320,350,110.0,0.403,0.2063,0.2348,1.0839,0.0081,0.0149,0.0557,0.0209,0.0387,0.001,0.0028,0.0006,0.0014,0.0032,0.0027,0.0004,0.0068,0.0036,0.0001,0.0028,30014815,0.02,13,4,10828.0
2020-07-31,2020-07-31 05:17:26,Arm500,DOC 34028-2016,162.816,0,20,1,2,163.575,163.175,3.0,1565.0,0.4,6.0,11510.0,200,13,2155,9,320,350,110.0,0.403,0.2063,0.2348,1.0839,0.0081,0.0149,0.0557,0.0209,0.0387,0.001,0.0028,0.0006,0.0014,0.0032,0.0027,0.0004,0.0068,0.0036,0.0001,0.0028,30014817,0.02,7,2,224.0
2020-07-31,2020-07-31 05:17:26,Arm500,DOC 34028-2016,162.816,0,20,1,2,163.575,163.175,3.0,1565.0,0.4,6.0,9524.0,200,13,2155,9,320,350,110.0,0.403,0.2063,0.2348,1.0839,0.0081,0.0149,0.0557,0.0209,0.0387,0.001,0.0028,0.0006,0.0014,0.0032,0.0027,0.0004,0.0068,0.0036,0.0001,0.0028,30014803,0.02,15,1,1877.0
2020-07-31,2020-07-31 05:17:26,Arm500,DOC 34028-2016,162.816,0,20,1,2,163.575,163.175,3.0,1565.0,0.4,6.0,3001.0,200,13,2155,9,320,350,110.0,0.403,0.2063,0.2348,1.0839,0.0081,0.0149,0.0557,0.0209,0.0387,0.001,0.0028,0.0006,0.0014,0.0032,0.0027,0.0004,0.0068,0.0036,0.0001,0.0028,30014825,0.02,18,6,11031.0
2020-07-31,2020-07-31 05:17:26,Arm500,DOC 34028-2016,162.816,0,20,1,2,163.575,163.175,3.0,1565.0,0.4,6.0,9524.0,200,13,2155,9,320,350,110.0,0.403,0.2063,0.2348,1.0839,0.0081,0.0149,0.0557,0.0209,0.0387,0.001,0.0028,0.0006,0.0014,0.0032,0.0027,0.0004,0.0068,0.0036,0.0001,0.0028,30014816,0.02,17,1,2958.0
2020-07-31,2020-07-31 05:17:26,Arm500,DOC 34028-2016,162.816,0,20,1,2,163.575,163.175,3.0,1565.0,0.4,6.0,15161.0,200,13,2155,9,320,350,110.0,0.403,0.2063,0.2348,1.0839,0.0081,0.0149,0.0557,0.0209,0.0387,0.001,0.0028,0.0006,0.0014,0.0032,0.0027,0.0004,0.0068,0.0036,0.0001,0.0028,30014810,0.02,9,5,3702.0
2020-07-31,2020-07-31 05:17:26,Arm500,DOC 34028-2016,162.816,0,20,1,2,163.575,163.175,3.0,1565.0,0.4,6.0,3001.0,200,13,2155,9,320,350,110.0,0.403,0.2063,0.2348,1.0839,0.0081,0.0149,0.0557,0.0209,0.0387,0.001,0.0028,0.0006,0.0014,0.0032,0.0027,0.0004,0.0068,0.0036,0.0001,0.0028,30014824,0.02,14,6,13634.0
2020-07-31,2020-07-31 05:17:26,Arm500,DOC 34028-2016,162.816,0,20,1,2,163.575,163.175,3.0,1565.0,0.4,6.0,14296.0,200,13,2155,9,320,350,110.0,0.403,0.2063,0.2348,1.0839,0.0081,0.0149,0.0557,0.0209,0.0387,0.001,0.0028,0.0006,0.0014,0.0032,0.0027,0.0004,0.0068,0.0036,0.0001,0.0028,30014808,0.02,10,3,1742.0
2020-07-31,2020-07-31 05:17:26,Arm500,DOC 34028-2016,162.816,0,20,1,2,163.575,163.175,3.0,1565.0,0.4,6.0,11510.0,200,13,2155,9,320,350,110.0,0.403,0.2063,0.2348,1.0839,0.0081,0.0149,0.0557,0.0209,0.0387,0.001,0.0028,0.0006,0.0014,0.0032,0.0027,0.0004,0.0068,0.0036,0.0001,0.0028,30014820,0.02,16,2,732.0
2020-07-31,2020-07-31 06:00:49,Arm500,DOC 34028-2016,156.672,0,21,1,2,157.417,157.017,6.0,1563.0,0.4,6.0,3029.0,200,13,2155,9,320,350,110.0,0.388,0.1955,0.2041,1.0576,0.0062,0.0133,0.0557,0.0184,0.0388,0.0009,0.003,0.0006,0.0012,0.0032,0.0024,0.0007,0.0075,0.0035,0.0001,0.0011,30014825,0.02,18,6,11003.0
2020-07-31,2020-07-31 06:00:49,Arm500,DOC 34028-2016,156.672,0,21,1,2,157.417,157.017,6.0,1563.0,0.4,6.0,15186.0,200,13,2155,9,320,350,110.0,0.388,0.1955,0.2041,1.0576,0.0062,0.0133,0.0557,0.0184,0.0388,0.0009,0.003,0.0006,0.0012,0.0032,0.0024,0.0007,0.0075,0.0035,0.0001,0.0011,30014810,0.02,9,5,3677.0
2020-07-31,2020-07-31 06:00:49,Arm500,DOC 34028-2016,156.672,0,21,1,2,157.417,157.017,6.0,1563.0,0.4,6.0,3029.0,200,13,2155,9,320,350,110.0,0.388,0.1955,0.2041,1.0576,0.0062,0.0133,0.0557,0.0184,0.0388,0.0009,0.003,0.0006,0.0012,0.0032,0.0024,0.0007,0.0075,0.0035,0.0001,0.0011,30014824,0.02,14,6,13606.0
2020-07-31,2020-07-31 06:00:49,Arm500,DOC 34028-2016,156.672,0,21,1,2,157.417,157.017,6.0,1563.0,0.4,6.0,2879.0,200,13,2155,9,320,350,110.0,0.388,0.1955,0.2041,1.0576,0.0062,0.0133,0.0557,0.0184,0.0388,0.0009,0.003,0.0006,0.0012,0.0032,0.0024,0.0007,0.0075,0.0035,0.0001,0.0011,30014815,0.02,13,4,10800.0
2020-07-31,2020-07-31 06:00:49,Arm500,DOC 34028-2016,156.672,0,21,1,2,157.417,157.017,6.0,1563.0,0.4,6.0,9552.0,200,13,2155,9,320,350,110.0,0.388,0.1955,0.2041,1.0576,0.0062,0.0133,0.0557,0.0184,0.0388,0.0009,0.003,0.0006,0.0012,0.0032,0.0024,0.0007,0.0075,0.0035,0.0001,0.0011,30014816,0.02,17,1,2930.0
2020-07-31,2020-07-31 06:00:49,Arm500,DOC 34028-2016,156.672,0,21,1,2,157.417,157.017,6.0,1563.0,0.4,6.0,14321.0,200,13,2155,9,320,350,110.0,0.388,0.1955,0.2041,1.0576,0.0062,0.0133,0.0557,0.0184,0.0388,0.0009,0.003,0.0006,0.0012,0.0032,0.0024,0.0007,0.0075,0.0035,0.0001,0.0011,30014808,0.02,10,3,1717.0
2020-07-31,2020-07-31 06:00:49,Arm500,DOC 34028-2016,156.672,0,21,1,2,157.417,157.017,6.0,1563.0,0.4,6.0,11535.0,200,13,2155,9,320,350,110.0,0.388,0.1955,0.2041,1.0576,0.0062,0.0133,0.0557,0.0184,0.0388,0.0009,0.003,0.0006,0.0012,0.0032,0.0024,0.0007,0.0075,0.0035,0.0001,0.0011,30014820,0.02,16,2,707.0
2020-07-31,2020-07-31 06:00:49,Arm500,DOC 34028-2016,156.672,0,21,1,2,157.417,157.017,6.0,1563.0,0.4,6.0,9552.0,200,13,2155,9,320,350,110.0,0.388,0.1955,0.2041,1.0576,0.0062,0.0133,0.0557,0.0184,0.0388,0.0009,0.003,0.0006,0.0012,0.0032,0.0024,0.0007,0.0075,0.0035,0.0001,0.0011,30014803,0.02,15,1,1849.0
2020-07-31,2020-07-31 06:00:49,Arm500,DOC 34028-2016,156.672,0,21,1,2,157.417,157.017,6.0,1563.0,0.4,6.0,11535.0,200,13,2155,9,320,350,110.0,0.388,0.1955,0.2041,1.0576,0.0062,0.0133,0.0557,0.0184,0.0388,0.0009,0.003,0.0006,0.0012,0.0032,0.0024,0.0007,0.0075,0.0035,0.0001,0.0011,30014817,0.02,7,2,199.0
2020-07-31,2020-07-31 06:40:30,Arm500,DOC 34028-2016,153.6,0,22,1,2,154.338,153.938,9.0,1570.0,0.4,6.0,11559.0,200,13,2155,9,320,350,120.0,0.39,0.202,0.1928,1.0348,0.0112,0.016,0.0516,0.0177,0.0398,0.001,0.0023,0.0006,0.001,0.0033,0.0022,0.0009,0.0075,0.0034,0.0001,0.002,30014817,0.01,7,2,175.0
2020-07-31,2020-07-31 06:40:30,Arm500,DOC 34028-2016,153.6,0,22,1,2,154.338,153.938,9.0,1570.0,0.4,6.0,11559.0,200,13,2155,9,320,350,120.0,0.39,0.202,0.1928,1.0348,0.0112,0.016,0.0516,0.0177,0.0398,0.001,0.0023,0.0006,0.001,0.0033,0.0022,0.0009,0.0075,0.0034,0.0001,0.002,30014820,0.01,16,2,683.0
2020-07-31,2020-07-31 06:40:30,Arm500,DOC 34028-2016,153.6,0,22,1,2,154.338,153.938,9.0,1570.0,0.4,6.0,9576.0,200,13,2155,9,320,350,120.0,0.39,0.202,0.1928,1.0348,0.0112,0.016,0.0516,0.0177,0.0398,0.001,0.0023,0.0006,0.001,0.0033,0.0022,0.0009,0.0075,0.0034,0.0001,0.002,30014816,0.01,17,1,2906.0
2020-07-31,2020-07-31 06:40:30,Arm500,DOC 34028-2016,153.6,0,22,1,2,154.338,153.938,9.0,1570.0,0.4,6.0,3056.0,200,13,2155,9,320,350,120.0,0.39,0.202,0.1928,1.0348,0.0112,0.016,0.0516,0.0177,0.0398,0.001,0.0023,0.0006,0.001,0.0033,0.0022,0.0009,0.0075,0.0034,0.0001,0.002,30014824,0.01,14,6,13579.0
2020-07-31,2020-07-31 06:40:30,Arm500,DOC 34028-2016,153.6,0,22,1,2,154.338,153.938,9.0,1570.0,0.4,6.0,2903.0,200,13,2155,9,320,350,120.0,0.39,0.202,0.1928,1.0348,0.0112,0.016,0.0516,0.0177,0.0398,0.001,0.0023,0.0006,0.001,0.0033,0.0022,0.0009,0.0075,0.0034,0.0001,0.002,30014815,0.01,13,4,10776.0
2020-07-31,2020-07-31 06:40:30,Arm500,DOC 34028-2016,153.6,0,22,1,2,154.338,153.938,9.0,1570.0,0.4,6.0,9576.0,200,13,2155,9,320,350,120.0,0.39,0.202,0.1928,1.0348,0.0112,0.016,0.0516,0.0177,0.0398,0.001,0.0023,0.0006,0.001,0.0033,0.0022,0.0009,0.0075,0.0034,0.0001,0.002,30014803,0.01,15,1,1825.0
2020-07-31,2020-07-31 06:40:30,Arm500,DOC 34028-2016,153.6,0,22,1,2,154.338,153.938,9.0,1570.0,0.4,6.0,15213.0,200,13,2155,9,320,350,120.0,0.39,0.202,0.1928,1.0348,0.0112,0.016,0.0516,0.0177,0.0398,0.001,0.0023,0.0006,0.001,0.0033,0.0022,0.0009,0.0075,0.0034,0.0001,0.002,30014810,0.01,9,5,3650.0
2020-07-31,2020-07-31 06:40:30,Arm500,DOC 34028-2016,153.6,0,22,1,2,154.338,153.938,9.0,1570.0,0.4,6.0,14345.0,200,13,2155,9,320,350,120.0,0.39,0.202,0.1928,1.0348,0.0112,0.016,0.0516,0.0177,0.0398,0.001,0.0023,0.0006,0.001,0.0033,0.0022,0.0009,0.0075,0.0034,0.0001,0.002,30014808,0.01,10,3,1693.0
2020-07-31,2020-07-31 06:40:30,Arm500,DOC 34028-2016,153.6,0,22,1,2,154.338,153.938,9.0,1570.0,0.4,6.0,3056.0,200,13,2155,9,320,350,120.0,0.39,0.202,0.1928,1.0348,0.0112,0.016,0.0516,0.0177,0.0398,0.001,0.0023,0.0006,0.001,0.0033,0.0022,0.0009,0.0075,0.0034,0.0001,0.002,30014825,0.01,18,6,10976.0
2020-07-31,2020-07-31 07:21:42,Arm500,DOC 34028-2016,162.816,0,23,1,2,163.575,163.175,1.0,1566.0,0.4,6.0,11584.0,200,7,2155,9,320,350,110.0,0.375,0.1873,0.1885,1.0201,0.0132,0.0209,0.0605,0.0177,0.0397,0.001,0.0028,0.0006,0.0012,0.0037,0.0027,0.001,0.0066,0.0037,0.0001,0.0023,30014817,0.01,7,2,150.0
2020-07-31,2020-07-31 07:21:42,Arm500,DOC 34028-2016,162.816,0,23,1,2,163.575,163.175,1.0,1566.0,0.4,6.0,9604.0,200,7,2155,9,320,350,110.0,0.375,0.1873,0.1885,1.0201,0.0132,0.0209,0.0605,0.0177,0.0397,0.001,0.0028,0.0006,0.0012,0.0037,0.0027,0.001,0.0066,0.0037,0.0001,0.0023,30014803,0.01,15,1,1797.0
2020-07-31,2020-07-31 07:21:42,Arm500,DOC 34028-2016,162.816,0,23,1,2,163.575,163.175,1.0,1566.0,0.4,6.0,3087.0,200,7,2155,9,320,350,110.0,0.375,0.1873,0.1885,1.0201,0.0132,0.0209,0.0605,0.0177,0.0397,0.001,0.0028,0.0006,0.0012,0.0037,0.0027,0.001,0.0066,0.0037,0.0001,0.0023,30014824,0.01,14,6,13548.0
2020-07-31,2020-07-31 07:21:42,Arm500,DOC 34028-2016,162.816,0,23,1,2,163.575,163.175,1.0,1566.0,0.4,6.0,2931.0,200,7,2155,9,320,350,110.0,0.375,0.1873,0.1885,1.0201,0.0132,0.0209,0.0605,0.0177,0.0397,0.001,0.0028,0.0006,0.0012,0.0037,0.0027,0.001,0.0066,0.0037,0.0001,0.0023,30014815,0.01,13,4,10748.0
2020-07-31,2020-07-31 07:21:42,Arm500,DOC 34028-2016,162.816,0,23,1,2,163.575,163.175,1.0,1566.0,0.4,6.0,9604.0,200,7,2155,9,320,350,110.0,0.375,0.1873,0.1885,1.0201,0.0132,0.0209,0.0605,0.0177,0.0397,0.001,0.0028,0.0006,0.0012,0.0037,0.0027,0.001,0.0066,0.0037,0.0001,0.0023,30014816,0.01,17,1,2878.0
2020-07-31,2020-07-31 07:21:42,Arm500,DOC 34028-2016,162.816,0,23,1,2,163.575,163.175,1.0,1566.0,0.4,6.0,14373.0,200,7,2155,9,320,350,110.0,0.375,0.1873,0.1885,1.0201,0.0132,0.0209,0.0605,0.0177,0.0397,0.001,0.0028,0.0006,0.0012,0.0037,0.0027,0.001,0.0066,0.0037,0.0001,0.0023,30014808,0.01,10,3,1665.0
2020-07-31,2020-07-31 07:21:42,Arm500,DOC 34028-2016,162.816,0,23,1,2,163.575,163.175,1.0,1566.0,0.4,6.0,3087.0,200,7,2155,9,320,350,110.0,0.375,0.1873,0.1885,1.0201,0.0132,0.0209,0.0605,0.0177,0.0397,0.001,0.0028,0.0006,0.0012,0.0037,0.0027,0.001,0.0066,0.0037,0.0001,0.0023,30014825,0.01,18,6,10945.0
2020-07-31,2020-07-31 07:21:42,Arm500,DOC 34028-2016,162.816,0,23,1,2,163.575,163.175,1.0,1566.0,0.4,6.0,15238.0,200,7,2155,9,320,350,110.0,0.375,0.1873,0.1885,1.0201,0.0132,0.0209,0.0605,0.0177,0.0397,0.001,0.0028,0.0006,0.0012,0.0037,0.0027,0.001,0.0066,0.0037,0.0001,0.0023,30014810,0.01,9,5,3625.0
2020-07-31,2020-07-31 07:21:42,Arm500,DOC 34028-2016,162.816,0,23,1,2,163.575,163.175,1.0,1566.0,0.4,6.0,11584.0,200,7,2155,9,320,350,110.0,0.375,0.1873,0.1885,1.0201,0.0132,0.0209,0.0605,0.0177,0.0397,0.001,0.0028,0.0006,0.0012,0.0037,0.0027,0.001,0.0066,0.0037,0.0001,0.0023,30014820,0.01,16,2,658.0
2020-07-31,2020-07-31 07:58:25,Arm500,DOC 34028-2016,165.888,0,24,1,2,166.653,166.253,12.0,1564.0,0.4,6.0,9635.0,200,7,2155,9,320,350,110.0,0.368,0.1822,0.1889,1.0101,0.0117,0.0212,0.0574,0.0176,0.0448,0.0008,0.0034,0.0007,0.0011,0.0035,0.0025,0.001,0.0058,0.0036,0.0,0.0042,30014803,0.01,15,1,1766.0
2020-07-31,2020-07-31 07:58:25,Arm500,DOC 34028-2016,165.888,0,24,1,2,166.653,166.253,12.0,1564.0,0.4,6.0,2959.0,200,7,2155,9,320,350,110.0,0.368,0.1822,0.1889,1.0101,0.0117,0.0212,0.0574,0.0176,0.0448,0.0008,0.0034,0.0007,0.0011,0.0035,0.0025,0.001,0.0058,0.0036,0.0,0.0042,30014815,0.01,13,4,10720.0
2020-07-31,2020-07-31 07:58:25,Arm500,DOC 34028-2016,165.888,0,24,1,2,166.653,166.253,12.0,1564.0,0.4,6.0,15265.0,200,7,2155,9,320,350,110.0,0.368,0.1822,0.1889,1.0101,0.0117,0.0212,0.0574,0.0176,0.0448,0.0008,0.0034,0.0007,0.0011,0.0035,0.0025,0.001,0.0058,0.0036,0.0,0.0042,30014810,0.01,9,5,3598.0
2020-07-31,2020-07-31 07:58:25,Arm500,DOC 34028-2016,165.888,0,24,1,2,166.653,166.253,12.0,1564.0,0.4,6.0,11611.0,200,7,2155,9,320,350,110.0,0.368,0.1822,0.1889,1.0101,0.0117,0.0212,0.0574,0.0176,0.0448,0.0008,0.0034,0.0007,0.0011,0.0035,0.0025,0.001,0.0058,0.0036,0.0,0.0042,30014817,0.01,7,2,123.0
2020-07-31,2020-07-31 07:58:25,Arm500,DOC 34028-2016,165.888,0,24,1,2,166.653,166.253,12.0,1564.0,0.4,6.0,3115.0,200,7,2155,9,320,350,110.0,0.368,0.1822,0.1889,1.0101,0.0117,0.0212,0.0574,0.0176,0.0448,0.0008,0.0034,0.0007,0.0011,0.0035,0.0025,0.001,0.0058,0.0036,0.0,0.0042,30014825,0.01,18,6,10917.0
2020-07-31,2020-07-31 07:58:25,Arm500,DOC 34028-2016,165.888,0,24,1,2,166.653,166.253,12.0,1564.0,0.4,6.0,9635.0,200,7,2155,9,320,350,110.0,0.368,0.1822,0.1889,1.0101,0.0117,0.0212,0.0574,0.0176,0.0448,0.0008,0.0034,0.0007,0.0011,0.0035,0.0025,0.001,0.0058,0.0036,0.0,0.0042,30014816,0.01,17,1,2847.0
2020-07-31,2020-07-31 07:58:25,Arm500,DOC 34028-2016,165.888,0,24,1,2,166.653,166.253,12.0,1564.0,0.4,6.0,11611.0,200,7,2155,9,320,350,110.0,0.368,0.1822,0.1889,1.0101,0.0117,0.0212,0.0574,0.0176,0.0448,0.0008,0.0034,0.0007,0.0011,0.0035,0.0025,0.001,0.0058,0.0036,0.0,0.0042,30014820,0.01,16,2,631.0
2020-07-31,2020-07-31 07:58:25,Arm500,DOC 34028-2016,165.888,0,24,1,2,166.653,166.253,12.0,1564.0,0.4,6.0,14397.0,200,7,2155,9,320,350,110.0,0.368,0.1822,0.1889,1.0101,0.0117,0.0212,0.0574,0.0176,0.0448,0.0008,0.0034,0.0007,0.0011,0.0035,0.0025,0.001,0.0058,0.0036,0.0,0.0042,30014808,0.01,10,3,1641.0
2020-07-31,2020-07-31 07:58:25,Arm500,DOC 34028-2016,165.888,0,24,1,2,166.653,166.253,12.0,1564.0,0.4,6.0,3115.0,200,7,2155,9,320,350,110.0,0.368,0.1822,0.1889,1.0101,0.0117,0.0212,0.0574,0.0176,0.0448,0.0008,0.0034,0.0007,0.0011,0.0035,0.0025,0.001,0.0058,0.0036,0.0,0.0042,30014824,0.01,14,6,13520.0
2020-07-31,2020-07-31 08:40:52,Arm500,DOC 34028-2016,159.744,0,25,1,2,160.496,160.096,9.0,1562.0,0.4,6.0,3142.0,200,7,2155,9,320,350,110.0,0.37,0.1799,0.1826,1.0246,0.0142,0.0175,0.0636,0.0258,0.0405,0.0008,0.0049,0.0006,0.001,0.0038,0.0021,0.0009,0.0055,0.0036,0.0001,0.0,30014824,0.01,14,6,13493.0
2020-07-31,2020-07-31 08:40:52,Arm500,DOC 34028-2016,159.744,0,25,1,2,160.496,160.096,9.0,1562.0,0.4,6.0,11633.0,200,7,2155,9,320,350,110.0,0.37,0.1799,0.1826,1.0246,0.0142,0.0175,0.0636,0.0258,0.0405,0.0008,0.0049,0.0006,0.001,0.0038,0.0021,0.0009,0.0055,0.0036,0.0001,0.0,30014820,0.01,16,2,609.0
2020-07-31,2020-07-31 08:40:52,Arm500,DOC 34028-2016,159.744,0,25,1,2,160.496,160.096,9.0,1562.0,0.4,6.0,3142.0,200,7,2155,9,320,350,110.0,0.37,0.1799,0.1826,1.0246,0.0142,0.0175,0.0636,0.0258,0.0405,0.0008,0.0049,0.0006,0.001,0.0038,0.0021,0.0009,0.0055,0.0036,0.0001,0.0,30014825,0.01,18,6,10890.0
2020-07-31,2020-07-31 08:40:52,Arm500,DOC 34028-2016,159.744,0,25,1,2,160.496,160.096,9.0,1562.0,0.4,6.0,14425.0,200,7,2155,9,320,350,110.0,0.37,0.1799,0.1826,1.0246,0.0142,0.0175,0.0636,0.0258,0.0405,0.0008,0.0049,0.0006,0.001,0.0038,0.0021,0.0009,0.0055,0.0036,0.0001,0.0,30014808,0.01,10,3,1613.0
2020-07-31,2020-07-31 08:40:52,Arm500,DOC 34028-2016,159.744,0,25,1,2,160.496,160.096,9.0,1562.0,0.4,6.0,2986.0,200,7,2155,9,320,350,110.0,0.37,0.1799,0.1826,1.0246,0.0142,0.0175,0.0636,0.0258,0.0405,0.0008,0.0049,0.0006,0.001,0.0038,0.0021,0.0009,0.0055,0.0036,0.0001,0.0,30014815,0.01,13,4,10693.0
2020-07-31,2020-07-31 08:40:52,Arm500,DOC 34028-2016,159.744,0,25,1,2,160.496,160.096,9.0,1562.0,0.4,6.0,9662.0,200,7,2155,9,320,350,110.0,0.37,0.1799,0.1826,1.0246,0.0142,0.0175,0.0636,0.0258,0.0405,0.0008,0.0049,0.0006,0.001,0.0038,0.0021,0.0009,0.0055,0.0036,0.0001,0.0,30014816,0.01,17,1,2820.0
2020-07-31,2020-07-31 08:40:52,Arm500,DOC 34028-2016,159.744,0,25,1,2,160.496,160.096,9.0,1562.0,0.4,6.0,9662.0,200,7,2155,9,320,350,110.0,0.37,0.1799,0.1826,1.0246,0.0142,0.0175,0.0636,0.0258,0.0405,0.0008,0.0049,0.0006,0.001,0.0038,0.0021,0.0009,0.0055,0.0036,0.0001,0.0,30014803,0.01,15,1,1739.0
2020-07-31,2020-07-31 08:40:52,Arm500,DOC 34028-2016,159.744,0,25,1,2,160.496,160.096,9.0,1562.0,0.4,6.0,15293.0,200,7,2155,9,320,350,110.0,0.37,0.1799,0.1826,1.0246,0.0142,0.0175,0.0636,0.0258,0.0405,0.0008,0.0049,0.0006,0.001,0.0038,0.0021,0.0009,0.0055,0.0036,0.0001,0.0,30014810,0.01,9,5,3570.0
2020-07-31,2020-07-31 08:40:52,Arm500,DOC 34028-2016,159.744,0,25,1,2,160.496,160.096,9.0,1562.0,0.4,6.0,11633.0,200,7,2155,9,320,350,110.0,0.37,0.1799,0.1826,1.0246,0.0142,0.0175,0.0636,0.0258,0.0405,0.0008,0.0049,0.0006,0.001,0.0038,0.0021,0.0009,0.0055,0.0036,0.0001,0.0,30014817,0.01,7,2,101.0
2020-07-31,2020-07-31 09:26:18,Arm500,DOC 34028-2016,159.744,0,26,1,2,160.956,160.556,6.0,1562.0,0.4,6.0,14453.0,200,7,2155,9,320,350,110.0,0.382,0.1959,0.1887,1.0208,0.015,0.0156,0.052,0.0197,0.0466,0.001,0.0031,0.0006,0.001,0.0032,0.0027,0.0007,0.0057,0.0036,0.0,0.0016,30014808,0.02,10,3,1585.0
2020-07-31,2020-07-31 09:26:18,Arm500,DOC 34028-2016,159.744,0,26,1,2,160.956,160.556,6.0,1562.0,0.4,6.0,9693.0,200,7,2155,9,320,350,110.0,0.382,0.1959,0.1887,1.0208,0.015,0.0156,0.052,0.0197,0.0466,0.001,0.0031,0.0006,0.001,0.0032,0.0027,0.0007,0.0057,0.0036,0.0,0.0016,30014803,0.02,15,1,1708.0
2020-07-31,2020-07-31 09:26:18,Arm500,DOC 34028-2016,159.744,0,26,1,2,160.956,160.556,6.0,1562.0,0.4,6.0,9693.0,200,7,2155,9,320,350,110.0,0.382,0.1959,0.1887,1.0208,0.015,0.0156,0.052,0.0197,0.0466,0.001,0.0031,0.0006,0.001,0.0032,0.0027,0.0007,0.0057,0.0036,0.0,0.0016,30014816,0.02,17,1,2789.0
2020-07-31,2020-07-31 09:26:18,Arm500,DOC 34028-2016,159.744,0,26,1,2,160.956,160.556,6.0,1562.0,0.4,6.0,3176.0,200,7,2155,9,320,350,110.0,0.382,0.1959,0.1887,1.0208,0.015,0.0156,0.052,0.0197,0.0466,0.001,0.0031,0.0006,0.001,0.0032,0.0027,0.0007,0.0057,0.0036,0.0,0.0016,30014824,0.02,14,6,13459.0
2020-07-31,2020-07-31 09:26:18,Arm500,DOC 34028-2016,159.744,0,26,1,2,160.956,160.556,6.0,1562.0,0.4,6.0,11639.0,200,7,2155,9,320,350,110.0,0.382,0.1959,0.1887,1.0208,0.015,0.0156,0.052,0.0197,0.0466,0.001,0.0031,0.0006,0.001,0.0032,0.0027,0.0007,0.0057,0.0036,0.0,0.0016,30014817,0.02,7,2,95.0
2020-07-31,2020-07-31 09:26:18,Arm500,DOC 34028-2016,159.744,0,26,1,2,160.956,160.556,6.0,1562.0,0.4,6.0,11639.0,200,7,2155,9,320,350,110.0,0.382,0.1959,0.1887,1.0208,0.015,0.0156,0.052,0.0197,0.0466,0.001,0.0031,0.0006,0.001,0.0032,0.0027,0.0007,0.0057,0.0036,0.0,0.0016,30014820,0.02,16,2,603.0
2020-07-31,2020-07-31 09:26:18,Arm500,DOC 34028-2016,159.744,0,26,1,2,160.956,160.556,6.0,1562.0,0.4,6.0,3176.0,200,7,2155,9,320,350,110.0,0.382,0.1959,0.1887,1.0208,0.015,0.0156,0.052,0.0197,0.0466,0.001,0.0031,0.0006,0.001,0.0032,0.0027,0.0007,0.0057,0.0036,0.0,0.0016,30014825,0.02,18,6,10856.0
2020-07-31,2020-07-31 09:26:18,Arm500,DOC 34028-2016,159.744,0,26,1,2,160.956,160.556,6.0,1562.0,0.4,6.0,3017.0,200,7,2155,9,320,350,110.0,0.382,0.1959,0.1887,1.0208,0.015,0.0156,0.052,0.0197,0.0466,0.001,0.0031,0.0006,0.001,0.0032,0.0027,0.0007,0.0057,0.0036,0.0,0.0016,30014815,0.02,13,4,10662.0
2020-07-31,2020-07-31 09:26:18,Arm500,DOC 34028-2016,159.744,0,26,1,2,160.956,160.556,6.0,1562.0,0.4,6.0,15324.0,200,7,2155,9,320,350,110.0,0.382,0.1959,0.1887,1.0208,0.015,0.0156,0.052,0.0197,0.0466,0.001,0.0031,0.0006,0.001,0.0032,0.0027,0.0007,0.0057,0.0036,0.0,0.0016,30014810,0.02,9,5,3539.0
2020-07-31,2020-07-31 10:14:13,Arm500,DOC 34028-2016,162.611,0,27,1,2,163.979,163.579,9.0,1667.0,0.4,6.0,3210.0,200,7,2155,9,320,350,110.0,0.378,0.1936,0.1873,1.004,0.0109,0.0232,0.0568,0.0209,0.0409,0.0009,0.0038,0.0007,0.001,0.0037,0.0022,0.0007,0.0055,0.0037,0.0,0.0012,30014824,0.01,14,6,13425.0
2020-07-31,2020-07-31 10:14:13,Arm500,DOC 34028-2016,162.611,0,27,1,2,163.979,163.579,9.0,1667.0,0.4,6.0,3210.0,200,7,2155,9,320,350,110.0,0.378,0.1936,0.1873,1.004,0.0109,0.0232,0.0568,0.0209,0.0409,0.0009,0.0038,0.0007,0.001,0.0037,0.0022,0.0007,0.0055,0.0037,0.0,0.0012,30014825,0.01,18,6,10822.0
2020-07-31,2020-07-31 10:14:13,Arm500,DOC 34028-2016,162.611,0,27,1,2,163.979,163.579,9.0,1667.0,0.4,6.0,14483.0,200,7,2155,9,320,350,110.0,0.378,0.1936,0.1873,1.004,0.0109,0.0232,0.0568,0.0209,0.0409,0.0009,0.0038,0.0007,0.001,0.0037,0.0022,0.0007,0.0055,0.0037,0.0,0.0012,30014808,0.01,10,3,1555.0
2020-07-31,2020-07-31 10:14:13,Arm500,DOC 34028-2016,162.611,0,27,1,2,163.979,163.579,9.0,1667.0,0.4,6.0,11654.0,200,7,2155,9,320,350,110.0,0.378,0.1936,0.1873,1.004,0.0109,0.0232,0.0568,0.0209,0.0409,0.0009,0.0038,0.0007,0.001,0.0037,0.0022,0.0007,0.0055,0.0037,0.0,0.0012,30014820,0.01,16,2,588.0
2020-07-31,2020-07-31 10:14:13,Arm500,DOC 34028-2016,162.611,0,27,1,2,163.979,163.579,9.0,1667.0,0.4,6.0,11654.0,200,7,2155,9,320,350,110.0,0.378,0.1936,0.1873,1.004,0.0109,0.0232,0.0568,0.0209,0.0409,0.0009,0.0038,0.0007,0.001,0.0037,0.0022,0.0007,0.0055,0.0037,0.0,0.0012,30014817,0.01,7,2,80.0
2020-07-31,2020-07-31 10:14:13,Arm500,DOC 34028-2016,162.611,0,27,1,2,163.979,163.579,9.0,1667.0,0.4,6.0,3051.0,200,7,2155,9,320,350,110.0,0.378,0.1936,0.1873,1.004,0.0109,0.0232,0.0568,0.0209,0.0409,0.0009,0.0038,0.0007,0.001,0.0037,0.0022,0.0007,0.0055,0.0037,0.0,0.0012,30014815,0.01,13,4,10628.0
2020-07-31,2020-07-31 10:14:13,Arm500,DOC 34028-2016,162.611,0,27,1,2,163.979,163.579,9.0,1667.0,0.4,6.0,9708.0,200,7,2155,9,320,350,110.0,0.378,0.1936,0.1873,1.004,0.0109,0.0232,0.0568,0.0209,0.0409,0.0009,0.0038,0.0007,0.001,0.0037,0.0022,0.0007,0.0055,0.0037,0.0,0.0012,30014816,0.01,17,1,2774.0
2020-07-31,2020-07-31 10:14:13,Arm500,DOC 34028-2016,162.611,0,27,1,2,163.979,163.579,9.0,1667.0,0.4,6.0,15358.0,200,7,2155,9,320,350,110.0,0.378,0.1936,0.1873,1.004,0.0109,0.0232,0.0568,0.0209,0.0409,0.0009,0.0038,0.0007,0.001,0.0037,0.0022,0.0007,0.0055,0.0037,0.0,0.0012,30014810,0.01,9,5,3505.0
2020-07-31,2020-07-31 10:14:13,Arm500,DOC 34028-2016,162.611,0,27,1,2,163.979,163.579,9.0,1667.0,0.4,6.0,9708.0,200,7,2155,9,320,350,110.0,0.378,0.1936,0.1873,1.004,0.0109,0.0232,0.0568,0.0209,0.0409,0.0009,0.0038,0.0007,0.001,0.0037,0.0022,0.0007,0.0055,0.0037,0.0,0.0012,30014803,0.01,15,1,1693.0
2020-07-31,2020-07-31 11:08:33,Arm500,DOC 34028-2016,156.672,0,28,1,1,157.567,157.167,1.0,1561.0,0.4,6.0,14514.0,200,7,2155,9,320,350,110.0,0.393,0.2004,0.1949,1.0191,0.0091,0.0193,0.0814,0.0299,0.0443,0.001,0.0054,0.0007,0.0011,0.0037,0.0022,0.0008,0.0066,0.0034,0.0,0.001,30014808,0.01,10,3,1524.0
2020-07-31,2020-07-31 11:08:33,Arm500,DOC 34028-2016,156.672,0,28,1,1,157.567,157.167,1.0,1561.0,0.4,6.0,3241.0,200,7,2155,9,320,350,110.0,0.393,0.2004,0.1949,1.0191,0.0091,0.0193,0.0814,0.0299,0.0443,0.001,0.0054,0.0007,0.0011,0.0037,0.0022,0.0008,0.0066,0.0034,0.0,0.001,30014825,0.01,18,6,10791.0
2020-07-31,2020-07-31 11:08:33,Arm500,DOC 34028-2016,156.672,0,28,1,1,157.567,157.167,1.0,1561.0,0.4,6.0,11676.0,200,7,2155,9,320,350,110.0,0.393,0.2004,0.1949,1.0191,0.0091,0.0193,0.0814,0.0299,0.0443,0.001,0.0054,0.0007,0.0011,0.0037,0.0022,0.0008,0.0066,0.0034,0.0,0.001,30014817,0.01,7,2,58.0
2020-07-31,2020-07-31 11:08:33,Arm500,DOC 34028-2016,156.672,0,28,1,1,157.567,157.167,1.0,1561.0,0.4,6.0,9724.0,200,7,2155,9,320,350,110.0,0.393,0.2004,0.1949,1.0191,0.0091,0.0193,0.0814,0.0299,0.0443,0.001,0.0054,0.0007,0.0011,0.0037,0.0022,0.0008,0.0066,0.0034,0.0,0.001,30014803,0.01,15,1,1677.0
2020-07-31,2020-07-31 11:08:33,Arm500,DOC 34028-2016,156.672,0,28,1,1,157.567,157.167,1.0,1561.0,0.4,6.0,3241.0,200,7,2155,9,320,350,110.0,0.393,0.2004,0.1949,1.0191,0.0091,0.0193,0.0814,0.0299,0.0443,0.001,0.0054,0.0007,0.0011,0.0037,0.0022,0.0008,0.0066,0.0034,0.0,0.001,30014824,0.01,14,6,13394.0
2020-07-31,2020-07-31 11:08:33,Arm500,DOC 34028-2016,156.672,0,28,1,1,157.567,157.167,1.0,1561.0,0.4,6.0,11676.0,200,7,2155,9,320,350,110.0,0.393,0.2004,0.1949,1.0191,0.0091,0.0193,0.0814,0.0299,0.0443,0.001,0.0054,0.0007,0.0011,0.0037,0.0022,0.0008,0.0066,0.0034,0.0,0.001,30014820,0.01,16,2,566.0
2020-07-31,2020-07-31 11:08:33,Arm500,DOC 34028-2016,156.672,0,28,1,1,157.567,157.167,1.0,1561.0,0.4,6.0,15385.0,200,7,2155,9,320,350,110.0,0.393,0.2004,0.1949,1.0191,0.0091,0.0193,0.0814,0.0299,0.0443,0.001,0.0054,0.0007,0.0011,0.0037,0.0022,0.0008,0.0066,0.0034,0.0,0.001,30014810,0.01,9,5,3478.0
2020-07-31,2020-07-31 11:08:33,Arm500,DOC 34028-2016,156.672,0,28,1,1,157.567,157.167,1.0,1561.0,0.4,6.0,3081.0,200,7,2155,9,320,350,110.0,0.393,0.2004,0.1949,1.0191,0.0091,0.0193,0.0814,0.0299,0.0443,0.001,0.0054,0.0007,0.0011,0.0037,0.0022,0.0008,0.0066,0.0034,0.0,0.001,30014815,0.01,13,4,10598.0
2020-07-31,2020-07-31 11:08:33,Arm500,DOC 34028-2016,156.672,0,28,1,1,157.567,157.167,1.0,1561.0,0.4,6.0,9724.0,200,7,2155,9,320,350,110.0,0.393,0.2004,0.1949,1.0191,0.0091,0.0193,0.0814,0.0299,0.0443,0.001,0.0054,0.0007,0.0011,0.0037,0.0022,0.0008,0.0066,0.0034,0.0,0.001,30014816,0.01,17,1,2758.0
2020-07-31,2020-07-31 11:57:04,Arm500,DOC 34028-2016,162.816,0,29,1,2,163.575,163.175,12.0,1562.0,0.4,6.0,3271.0,200,7,2155,9,320,350,110.0,0.378,0.1903,0.1965,1.0178,0.0145,0.0221,0.0618,0.0213,0.0428,0.0013,0.0057,0.0006,0.001,0.0037,0.002,0.0008,0.007,0.0037,0.0,0.0025,30014824,0.01,14,6,13364.0
2020-07-31,2020-07-31 11:57:04,Arm500,DOC 34028-2016,162.816,0,29,1,2,163.575,163.175,12.0,1562.0,0.4,6.0,3271.0,200,7,2155,9,320,350,110.0,0.378,0.1903,0.1965,1.0178,0.0145,0.0221,0.0618,0.0213,0.0428,0.0013,0.0057,0.0006,0.001,0.0037,0.002,0.0008,0.007,0.0037,0.0,0.0025,30014825,0.01,18,6,10761.0
2020-07-31,2020-07-31 11:57:04,Arm500,DOC 34028-2016,162.816,0,29,1,2,163.575,163.175,12.0,1562.0,0.4,6.0,11697.0,200,7,2155,9,320,350,110.0,0.378,0.1903,0.1965,1.0178,0.0145,0.0221,0.0618,0.0213,0.0428,0.0013,0.0057,0.0006,0.001,0.0037,0.002,0.0008,0.007,0.0037,0.0,0.0025,30014820,0.01,16,2,545.0
2020-07-31,2020-07-31 11:57:04,Arm500,DOC 34028-2016,162.816,0,29,1,2,163.575,163.175,12.0,1562.0,0.4,6.0,9745.0,200,7,2155,9,320,350,110.0,0.378,0.1903,0.1965,1.0178,0.0145,0.0221,0.0618,0.0213,0.0428,0.0013,0.0057,0.0006,0.001,0.0037,0.002,0.0008,0.007,0.0037,0.0,0.0025,30014803,0.01,15,1,1656.0
2020-07-31,2020-07-31 11:57:04,Arm500,DOC 34028-2016,162.816,0,29,1,2,163.575,163.175,12.0,1562.0,0.4,6.0,3112.0,200,7,2155,9,320,350,110.0,0.378,0.1903,0.1965,1.0178,0.0145,0.0221,0.0618,0.0213,0.0428,0.0013,0.0057,0.0006,0.001,0.0037,0.002,0.0008,0.007,0.0037,0.0,0.0025,30014815,0.01,13,4,10567.0
2020-07-31,2020-07-31 11:57:04,Arm500,DOC 34028-2016,162.816,0,29,1,2,163.575,163.175,12.0,1562.0,0.4,6.0,15416.0,200,7,2155,9,320,350,110.0,0.378,0.1903,0.1965,1.0178,0.0145,0.0221,0.0618,0.0213,0.0428,0.0013,0.0057,0.0006,0.001,0.0037,0.002,0.0008,0.007,0.0037,0.0,0.0025,30014810,0.01,9,5,3447.0
2020-07-31,2020-07-31 11:57:04,Arm500,DOC 34028-2016,162.816,0,29,1,2,163.575,163.175,12.0,1562.0,0.4,6.0,11697.0,200,7,2155,9,320,350,110.0,0.378,0.1903,0.1965,1.0178,0.0145,0.0221,0.0618,0.0213,0.0428,0.0013,0.0057,0.0006,0.001,0.0037,0.002,0.0008,0.007,0.0037,0.0,0.0025,30014817,0.01,7,2,37.0
2020-07-31,2020-07-31 11:57:04,Arm500,DOC 34028-2016,162.816,0,29,1,2,163.575,163.175,12.0,1562.0,0.4,6.0,14542.0,200,7,2155,9,320,350,110.0,0.378,0.1903,0.1965,1.0178,0.0145,0.0221,0.0618,0.0213,0.0428,0.0013,0.0057,0.0006,0.001,0.0037,0.002,0.0008,0.007,0.0037,0.0,0.0025,30014808,0.01,10,3,1496.0
2020-07-31,2020-07-31 11:57:04,Arm500,DOC 34028-2016,162.816,0,29,1,2,163.575,163.175,12.0,1562.0,0.4,6.0,9745.0,200,7,2155,9,320,350,110.0,0.378,0.1903,0.1965,1.0178,0.0145,0.0221,0.0618,0.0213,0.0428,0.0013,0.0057,0.0006,0.001,0.0037,0.002,0.0008,0.007,0.0037,0.0,0.0025,30014816,0.01,17,1,2737.0
2020-07-31,2020-07-31 12:31:18,Arm500,DOC 34028-2016,165.888,0,30,1,2,166.653,166.253,3.0,1562.0,0.4,6.0,11716.0,200,7,2155,9,320,350,110.0,0.369,0.1858,0.1807,1.0069,0.0084,0.0137,0.0516,0.0186,0.0375,0.0009,0.0031,0.0005,0.001,0.0028,0.0022,0.0008,0.0066,0.0035,0.0001,0.0012,30014817,0.01,7,2,18.0
2020-07-31,2020-07-31 12:31:18,Arm500,DOC 34028-2016,165.888,0,30,1,2,166.653,166.253,3.0,1562.0,0.4,6.0,9767.0,200,7,2155,9,320,350,110.0,0.369,0.1858,0.1807,1.0069,0.0084,0.0137,0.0516,0.0186,0.0375,0.0009,0.0031,0.0005,0.001,0.0028,0.0022,0.0008,0.0066,0.0035,0.0001,0.0012,30014816,0.01,17,1,2715.0
2020-07-31,2020-07-31 12:31:18,Arm500,DOC 34028-2016,165.888,0,30,1,2,166.653,166.253,3.0,1562.0,0.4,6.0,14572.0,200,7,2155,9,320,350,110.0,0.369,0.1858,0.1807,1.0069,0.0084,0.0137,0.0516,0.0186,0.0375,0.0009,0.0031,0.0005,0.001,0.0028,0.0022,0.0008,0.0066,0.0035,0.0001,0.0012,30014808,0.01,10,3,1466.0
2020-07-31,2020-07-31 12:31:18,Arm500,DOC 34028-2016,165.888,0,30,1,2,166.653,166.253,3.0,1562.0,0.4,6.0,9767.0,200,7,2155,9,320,350,110.0,0.369,0.1858,0.1807,1.0069,0.0084,0.0137,0.0516,0.0186,0.0375,0.0009,0.0031,0.0005,0.001,0.0028,0.0022,0.0008,0.0066,0.0035,0.0001,0.0012,30014803,0.01,15,1,1634.0
2020-07-31,2020-07-31 12:31:18,Arm500,DOC 34028-2016,165.888,0,30,1,2,166.653,166.253,3.0,1562.0,0.4,6.0,3143.0,200,7,2155,9,320,350,110.0,0.369,0.1858,0.1807,1.0069,0.0084,0.0137,0.0516,0.0186,0.0375,0.0009,0.0031,0.0005,0.001,0.0028,0.0022,0.0008,0.0066,0.0035,0.0001,0.0012,30014815,0.01,13,4,10536.0
2020-07-31,2020-07-31 12:31:18,Arm500,DOC 34028-2016,165.888,0,30,1,2,166.653,166.253,3.0,1562.0,0.4,6.0,11716.0,200,7,2155,9,320,350,110.0,0.369,0.1858,0.1807,1.0069,0.0084,0.0137,0.0516,0.0186,0.0375,0.0009,0.0031,0.0005,0.001,0.0028,0.0022,0.0008,0.0066,0.0035,0.0001,0.0012,30014820,0.01,16,2,526.0
2020-07-31,2020-07-31 12:31:18,Arm500,DOC 34028-2016,165.888,0,30,1,2,166.653,166.253,3.0,1562.0,0.4,6.0,3305.0,200,7,2155,9,320,350,110.0,0.369,0.1858,0.1807,1.0069,0.0084,0.0137,0.0516,0.0186,0.0375,0.0009,0.0031,0.0005,0.001,0.0028,0.0022,0.0008,0.0066,0.0035,0.0001,0.0012,30014825,0.01,18,6,10727.0
2020-07-31,2020-07-31 12:31:18,Arm500,DOC 34028-2016,165.888,0,30,1,2,166.653,166.253,3.0,1562.0,0.4,6.0,15447.0,200,7,2155,9,320,350,110.0,0.369,0.1858,0.1807,1.0069,0.0084,0.0137,0.0516,0.0186,0.0375,0.0009,0.0031,0.0005,0.001,0.0028,0.0022,0.0008,0.0066,0.0035,0.0001,0.0012,30014810,0.01,9,5,3416.0
2020-07-31,2020-07-31 12:31:18,Arm500,DOC 34028-2016,165.888,0,30,1,2,166.653,166.253,3.0,1562.0,0.4,6.0,3305.0,200,7,2155,9,320,350,110.0,0.369,0.1858,0.1807,1.0069,0.0084,0.0137,0.0516,0.0186,0.0375,0.0009,0.0031,0.0005,0.001,0.0028,0.0022,0.0008,0.0066,0.0035,0.0001,0.0012,30014824,0.01,14,6,13330.0
2020-07-31,2020-07-31 13:16:35,Arm500,DOC 34028-2016,159.706,0,31,1,1,167.518,167.118,6.0,1563.0,0.4,6.0,9785.0,200,7,2155,9,320,350,110.0,0.38,0.1943,0.1818,1.0146,0.0113,0.0158,0.0502,0.0192,0.0531,0.0009,0.003,0.0005,0.0009,0.0032,0.0023,0.0008,0.0057,0.0036,0.0001,0.0024,30014816,0.01,17,1,2697.0
2020-07-31,2020-07-31 13:16:35,Arm500,DOC 34028-2016,159.706,0,31,1,1,167.518,167.118,6.0,1563.0,0.4,6.0,3173.0,200,7,2155,9,320,350,110.0,0.38,0.1943,0.1818,1.0146,0.0113,0.0158,0.0502,0.0192,0.0531,0.0009,0.003,0.0005,0.0009,0.0032,0.0023,0.0008,0.0057,0.0036,0.0001,0.0024,30014815,0.01,13,4,10506.0
2020-07-31,2020-07-31 13:16:35,Arm500,DOC 34028-2016,159.706,0,31,1,1,167.518,167.118,6.0,1563.0,0.4,6.0,9785.0,200,7,2155,9,320,350,110.0,0.38,0.1943,0.1818,1.0146,0.0113,0.0158,0.0502,0.0192,0.0531,0.0009,0.003,0.0005,0.0009,0.0032,0.0023,0.0008,0.0057,0.0036,0.0001,0.0024,30014803,0.01,15,1,1616.0
2020-07-31,2020-07-31 13:16:35,Arm500,DOC 34028-2016,159.706,0,31,1,1,167.518,167.118,6.0,1563.0,0.4,6.0,14603.0,200,7,2155,9,320,350,110.0,0.38,0.1943,0.1818,1.0146,0.0113,0.0158,0.0502,0.0192,0.0531,0.0009,0.003,0.0005,0.0009,0.0032,0.0023,0.0008,0.0057,0.0036,0.0001,0.0024,30014808,0.01,10,3,1435.0
2020-07-31,2020-07-31 13:16:35,Arm500,DOC 34028-2016,159.706,0,31,1,1,167.518,167.118,6.0,1563.0,0.4,6.0,11734.0,200,7,2155,9,320,350,110.0,0.38,0.1943,0.1818,1.0146,0.0113,0.0158,0.0502,0.0192,0.0531,0.0009,0.003,0.0005,0.0009,0.0032,0.0023,0.0008,0.0057,0.0036,0.0001,0.0024,30014820,0.01,16,2,508.0
2020-07-31,2020-07-31 13:16:35,Arm500,DOC 34028-2016,159.706,0,31,1,1,167.518,167.118,6.0,1563.0,0.4,6.0,3336.0,200,7,2155,9,320,350,110.0,0.38,0.1943,0.1818,1.0146,0.0113,0.0158,0.0502,0.0192,0.0531,0.0009,0.003,0.0005,0.0009,0.0032,0.0023,0.0008,0.0057,0.0036,0.0001,0.0024,30014825,0.01,18,6,10696.0
2020-07-31,2020-07-31 13:16:35,Arm500,DOC 34028-2016,159.706,0,31,1,1,167.518,167.118,6.0,1563.0,0.4,6.0,15477.0,200,7,2155,9,320,350,110.0,0.38,0.1943,0.1818,1.0146,0.0113,0.0158,0.0502,0.0192,0.0531,0.0009,0.003,0.0005,0.0009,0.0032,0.0023,0.0008,0.0057,0.0036,0.0001,0.0024,30014810,0.01,9,5,3386.0
2020-07-31,2020-07-31 13:16:35,Arm500,DOC 34028-2016,159.706,0,31,1,1,167.518,167.118,6.0,1563.0,0.4,6.0,3336.0,200,7,2155,9,320,350,110.0,0.38,0.1943,0.1818,1.0146,0.0113,0.0158,0.0502,0.0192,0.0531,0.0009,0.003,0.0005,0.0009,0.0032,0.0023,0.0008,0.0057,0.0036,0.0001,0.0024,30014824,0.01,14,6,13299.0
2020-07-31,2020-07-31 13:16:35,Arm500,DOC 34028-2016,159.706,0,31,1,1,167.518,167.118,6.0,1563.0,0.4,6.0,11734.0,200,7,2155,9,320,350,110.0,0.38,0.1943,0.1818,1.0146,0.0113,0.0158,0.0502,0.0192,0.0531,0.0009,0.003,0.0005,0.0009,0.0032,0.0023,0.0008,0.0057,0.0036,0.0001,0.0024,30014817,0.01,7,2,0.0
2020-07-31,2020-07-31 15:23:07,Arm500,DOC 34028-2016,156.672,0,1,1,2,158.797,158.397,9.0,1574.0,0.4,1.0,14634.0,200,7,2155,9,290,350,110.0,0.378,0.1998,0.1868,0.9889,0.0046,0.0113,0.0445,0.0152,0.0389,0.0007,0.003,0.0005,0.001,0.0029,0.0028,0.0013,0.0059,0.0036,0.0001,0.0017,30014808,0.06,10,3,1404.0
2020-07-31,2020-07-31 15:23:07,Arm500,DOC 34028-2016,156.672,0,1,1,2,158.797,158.397,9.0,1574.0,0.4,1.0,4021.0,200,7,2155,9,290,350,110.0,0.378,0.1998,0.1868,0.9889,0.0046,0.0113,0.0445,0.0152,0.0389,0.0007,0.003,0.0005,0.001,0.0029,0.0028,0.0013,0.0059,0.0036,0.0001,0.0017,30014803,0.06,15,1,7380.0
2020-07-31,2020-07-31 15:23:07,Arm500,DOC 34028-2016,156.672,0,1,1,2,158.797,158.397,9.0,1574.0,0.4,1.0,2922.0,200,7,2155,9,290,350,110.0,0.378,0.1998,0.1868,0.9889,0.0046,0.0113,0.0445,0.0152,0.0389,0.0007,0.003,0.0005,0.001,0.0029,0.0028,0.0013,0.0059,0.0036,0.0001,0.0017,30014825,0.06,18,6,11110.0
2020-07-31,2020-07-31 15:23:07,Arm500,DOC 34028-2016,156.672,0,1,1,2,158.797,158.397,9.0,1574.0,0.4,1.0,4189.0,200,7,2155,9,290,350,110.0,0.378,0.1998,0.1868,0.9889,0.0046,0.0113,0.0445,0.0152,0.0389,0.0007,0.003,0.0005,0.001,0.0029,0.0028,0.0013,0.0059,0.0036,0.0001,0.0017,30014817,0.06,7,2,7545.0
2020-07-31,2020-07-31 15:23:07,Arm500,DOC 34028-2016,156.672,0,1,1,2,158.797,158.397,9.0,1574.0,0.4,1.0,9107.0,200,7,2155,9,290,350,110.0,0.378,0.1998,0.1868,0.9889,0.0046,0.0113,0.0445,0.0152,0.0389,0.0007,0.003,0.0005,0.001,0.0029,0.0028,0.0013,0.0059,0.0036,0.0001,0.0017,30014815,0.06,13,4,4572.0
2020-07-31,2020-07-31 15:23:07,Arm500,DOC 34028-2016,156.672,0,1,1,2,158.797,158.397,9.0,1574.0,0.4,1.0,2922.0,200,7,2155,9,290,350,110.0,0.378,0.1998,0.1868,0.9889,0.0046,0.0113,0.0445,0.0152,0.0389,0.0007,0.003,0.0005,0.001,0.0029,0.0028,0.0013,0.0059,0.0036,0.0001,0.0017,30014824,0.06,14,6,13713.0
2020-07-31,2020-07-31 15:23:07,Arm500,DOC 34028-2016,156.672,0,1,1,2,158.797,158.397,9.0,1574.0,0.4,1.0,4021.0,200,7,2155,9,290,350,110.0,0.378,0.1998,0.1868,0.9889,0.0046,0.0113,0.0445,0.0152,0.0389,0.0007,0.003,0.0005,0.001,0.0029,0.0028,0.0013,0.0059,0.0036,0.0001,0.0017,30014816,0.06,17,1,8461.0
2020-07-31,2020-07-31 15:23:07,Arm500,DOC 34028-2016,156.672,0,1,1,2,158.797,158.397,9.0,1574.0,0.4,1.0,15505.0,200,7,2155,9,290,350,110.0,0.378,0.1998,0.1868,0.9889,0.0046,0.0113,0.0445,0.0152,0.0389,0.0007,0.003,0.0005,0.001,0.0029,0.0028,0.0013,0.0059,0.0036,0.0001,0.0017,30014810,0.06,9,5,3358.0
2020-07-31,2020-07-31 15:23:07,Arm500,DOC 34028-2016,156.672,0,1,1,2,158.797,158.397,9.0,1574.0,0.4,1.0,4189.0,200,7,2155,9,290,350,110.0,0.378,0.1998,0.1868,0.9889,0.0046,0.0113,0.0445,0.0152,0.0389,0.0007,0.003,0.0005,0.001,0.0029,0.0028,0.0013,0.0059,0.0036,0.0001,0.0017,30014820,0.06,16,2,8053.0
2020-07-31,2020-07-31 16:09:59,Arm500,DOC 34028-2016,156.672,0,2,1,2,157.417,157.017,1.0,1567.0,0.4,1.0,4219.0,200,7,2155,9,320,350,110.0,0.372,0.1879,0.194,1.0099,0.006,0.0129,0.0498,0.0215,0.0475,0.0008,0.0047,0.0006,0.001,0.0033,0.003,0.0015,0.0053,0.0036,0.0001,0.0025,30014820,0.01,16,2,8023.0
2020-07-31,2020-07-31 16:09:59,Arm500,DOC 34028-2016,156.672,0,2,1,2,157.417,157.017,1.0,1567.0,0.4,1.0,15536.0,200,7,2155,9,320,350,110.0,0.372,0.1879,0.194,1.0099,0.006,0.0129,0.0498,0.0215,0.0475,0.0008,0.0047,0.0006,0.001,0.0033,0.003,0.0015,0.0053,0.0036,0.0001,0.0025,30014810,0.01,9,5,3327.0
2020-07-31,2020-07-31 16:09:59,Arm500,DOC 34028-2016,156.672,0,2,1,2,157.417,157.017,1.0,1567.0,0.4,1.0,14664.0,200,7,2155,9,320,350,110.0,0.372,0.1879,0.194,1.0099,0.006,0.0129,0.0498,0.0215,0.0475,0.0008,0.0047,0.0006,0.001,0.0033,0.003,0.0015,0.0053,0.0036,0.0001,0.0025,30014808,0.01,10,3,1374.0
2020-07-31,2020-07-31 16:09:59,Arm500,DOC 34028-2016,156.672,0,2,1,2,157.417,157.017,1.0,1567.0,0.4,1.0,4055.0,200,7,2155,9,320,350,110.0,0.372,0.1879,0.194,1.0099,0.006,0.0129,0.0498,0.0215,0.0475,0.0008,0.0047,0.0006,0.001,0.0033,0.003,0.0015,0.0053,0.0036,0.0001,0.0025,30014803,0.01,15,1,7346.0
2020-07-31,2020-07-31 16:09:59,Arm500,DOC 34028-2016,156.672,0,2,1,2,157.417,157.017,1.0,1567.0,0.4,1.0,4055.0,200,7,2155,9,320,350,110.0,0.372,0.1879,0.194,1.0099,0.006,0.0129,0.0498,0.0215,0.0475,0.0008,0.0047,0.0006,0.001,0.0033,0.003,0.0015,0.0053,0.0036,0.0001,0.0025,30014816,0.01,17,1,8427.0
2020-07-31,2020-07-31 16:09:59,Arm500,DOC 34028-2016,156.672,0,2,1,2,157.417,157.017,1.0,1567.0,0.4,1.0,4219.0,200,7,2155,9,320,350,110.0,0.372,0.1879,0.194,1.0099,0.006,0.0129,0.0498,0.0215,0.0475,0.0008,0.0047,0.0006,0.001,0.0033,0.003,0.0015,0.0053,0.0036,0.0001,0.0025,30014817,0.01,7,2,7515.0
