Repository: khw11044/Iron-CCM-RUL

# 연속 주조기의 RUL 데이터 분석

## RUL Dataset from Continuous Casting Machine

[캐글 페이지](https://www.kaggle.com/datasets/yuriykatser/rul-dataset-from-continuous-casting-machine)

## 도메인 설명 

연주공정: 연주공정은 철강산업에서 철 제품을 생산하는 공정중 하나로 연속주조의 줄임말이다. 액체상태의 용강을 주형에 넣어 고체가 되도록 식히는 과정이며 이 과정을 거쳐, 슬래브, 브룸, 빌렛의 반제품이 만들어진다.
주괴(鑄塊, ingot)란 상대적으로 순도가 높은 물질의 덩어리다. 보통 금속을 가공하기 좋게 주물로 뜬 것을 말한다.

____


연속 주조 기계(이하 'CCM')는 액체 상태의 철강을 주어진 단면의 고체 빌릿으로 변환하는 장치로, 이후 롤링 생산(예: 철근)이 이루어진다.

금형 슬리브는 CCM 금형의 가장 중요하고 빠르게 마모되는 부분이다. 슬리브는 둥근 형태나 프로파일 단면의 수냉식 구리 파이프이다. 용융 금속이 슬리브 벽과 접촉하면 결정화되며, 주괴의 기본 고체 껍질이 형성된다.

**슬리브 운영 중 주요 생산 문제**는 슬리브의 구리 파이프 표면에 결함이 생기고 내부 공간의 프로파일이 변형되어 열 조건이 방해받는 것이다. 이는 결과적으로 주괴의 품질에 영향을 미친다.

File: data/data_noNull.csv (part 71 of 73)
date,sample_time_continuous_caster,steel_type,doc_requirement,"workpiece_weight, tonn",workpiece_slice_geometry_150x150,cast_in_row,alloy_type_open,"alloy_speed, meter/minute","steel_weight_theoretical, tonn","steel_weight, tonn",grab1_num,"steel_temperature_grab1, Celsius deg.","metal_residue_grab1, tonn",grab2_num,"resistance, tonn","swing_frequency, amount/minute","crystallizer_movement, mm","water_consumption, liter/minute","water_temperature_delta, Celsius deg.","water_consumption_secondary_cooling_zone_num1, liter/minute","water_consumption_secondary_cooling_zone_num2, liter/minute","water_consumption_secondary_cooling_zone_num3, liter/minute","Ce, %","C, %","Si, %","Mn,%","S, %","P, %","Cr, %","Ni, %","Cu, %","As, %","Mo, %","Nb, %","Ti, %","V, %","Al, %","Ca, %","N, %","Pb, %","Mg, %","Zn, %",sleeve,"quantity, tonn",num_crystallizer,num_stream,RUL
2020-07-31,2020-07-31 16:09:59,Arm500,DOC 34028-2016,156.672,0,2,1,2,157.417,157.017,1.0,1567.0,0.4,1.0,2952.0,200,7,2155,9,320,350,110.0,0.372,0.1879,0.194,1.0099,0.006,0.0129,0.0498,0.0215,0.0475,0.0008,0.0047,0.0006,0.001,0.0033,0.003,0.0015,0.0053,0.0036,0.0001,0.0025,30014824,0.01,14,6,13683.0
2020-07-31,2020-07-31 16:09:59,Arm500,DOC 34028-2016,156.672,0,2,1,2,157.417,157.017,1.0,1567.0,0.4,1.0,2952.0,200,7,2155,9,320,350,110.0,0.372,0.1879,0.194,1.0099,0.006,0.0129,0.0498,0.0215,0.0475,0.0008,0.0047,0.0006,0.001,0.0033,0.003,0.0015,0.0053,0.0036,0.0001,0.0025,30014825,0.01,18,6,11080.0
2020-07-31,2020-07-31 16:51:12,Arm500,DOC 34028-2016,162.816,0,3,1,2,163.575,163.175,3.0,1569.0,0.4,1.0,14695.0,200,7,2155,9,320,350,110.0,0.358,0.1805,0.1791,1.0008,0.0044,0.0119,0.0399,0.0091,0.02,0.0004,0.0026,0.0005,0.001,0.003,0.0025,0.0011,0.0056,0.0034,0.0001,0.0024,30014808,0.01,10,3,1343.0
2020-07-31,2020-07-31 16:51:12,Arm500,DOC 34028-2016,162.816,0,3,1,2,163.575,163.175,3.0,1569.0,0.4,1.0,4253.0,200,7,2155,9,320,350,110.0,0.358,0.1805,0.1791,1.0008,0.0044,0.0119,0.0399,0.0091,0.02,0.0004,0.0026,0.0005,0.001,0.003,0.0025,0.0011,0.0056,0.0034,0.0001,0.0024,30014817,0.01,7,2,7481.0
2020-07-31,2020-07-31 16:51:12,Arm500,DOC 34028-2016,162.816,0,3,1,2,163.575,163.175,3.0,1569.0,0.4,1.0,4088.0,200,7,2155,9,320,350,110.0,0.358,0.1805,0.1791,1.0008,0.0044,0.0119,0.0399,0.0091,0.02,0.0004,0.0026,0.0005,0.001,0.003,0.0025,0.0011,0.0056,0.0034,0.0001,0.0024,30014803,0.01,15,1,7313.0
2020-07-31,2020-07-31 16:51:12,Arm500,DOC 34028-2016,162.816,0,3,1,2,163.575,163.175,3.0,1569.0,0.4,1.0,2986.0,200,7,2155,9,320,350,110.0,0.358,0.1805,0.1791,1.0008,0.0044,0.0119,0.0399,0.0091,0.02,0.0004,0.0026,0.0005,0.001,0.003,0.0025,0.0011,0.0056,0.0034,0.0001,0.0024,30014824,0.01,14,6,13649.0
2020-07-31,2020-07-31 16:51:12,Arm500,DOC 34028-2016,162.816,0,3,1,2,163.575,163.175,3.0,1569.0,0.4,1.0,4088.0,200,7,2155,9,320,350,110.0,0.358,0.1805,0.1791,1.0008,0.0044,0.0119,0.0399,0.0091,0.02,0.0004,0.0026,0.0005,0.001,0.003,0.0025,0.0011,0.0056,0.0034,0.0001,0.0024,30014816,0.01,17,1,8394.0
2020-07-31,2020-07-31 16:51:12,Arm500,DOC 34028-2016,162.816,0,3,1,2,163.575,163.175,3.0,1569.0,0.4,1.0,2986.0,200,7,2155,9,320,350,110.0,0.358,0.1805,0.1791,1.0008,0.0044,0.0119,0.0399,0.0091,0.02,0.0004,0.0026,0.0005,0.001,0.003,0.0025,0.0011,0.0056,0.0034,0.0001,0.0024,30014825,0.01,18,6,11046.0
2020-07-31,2020-07-31 16:51:12,Arm500,DOC 34028-2016,162.816,0,3,1,2,163.575,163.175,3.0,1569.0,0.4,1.0,15566.0,200,7,2155,9,320,350,110.0,0.358,0.1805,0.1791,1.0008,0.0044,0.0119,0.0399,0.0091,0.02,0.0004,0.0026,0.0005,0.001,0.003,0.0025,0.0011,0.0056,0.0034,0.0001,0.0024,30014810,0.01,9,5,3297.0
2020-07-31,2020-07-31 16:51:12,Arm500,DOC 34028-2016,162.816,0,3,1,2,163.575,163.175,3.0,1569.0,0.4,1.0,4253.0,200,7,2155,9,320,350,110.0,0.358,0.1805,0.1791,1.0008,0.0044,0.0119,0.0399,0.0091,0.02,0.0004,0.0026,0.0005,0.001,0.003,0.0025,0.0011,0.0056,0.0034,0.0001,0.0024,30014820,0.01,16,2,7989.0
2020-07-31,2020-07-31 17:39:03,Arm500,DOC 34028-2016,165.888,0,4,1,2,166.653,166.253,6.0,1568.0,0.4,1.0,4284.0,200,7,2155,9,320,350,110.0,0.407,0.2166,0.2093,1.0806,0.0033,0.0084,0.0385,0.0074,0.0164,0.0003,0.0022,0.0004,0.0012,0.0028,0.0025,0.0008,0.0056,0.0034,0.0001,0.0014,30014817,0.01,7,2,7450.0
2020-07-31,2020-07-31 17:39:03,Arm500,DOC 34028-2016,165.888,0,4,1,2,166.653,166.253,6.0,1568.0,0.4,1.0,15600.0,200,7,2155,9,320,350,110.0,0.407,0.2166,0.2093,1.0806,0.0033,0.0084,0.0385,0.0074,0.0164,0.0003,0.0022,0.0004,0.0012,0.0028,0.0025,0.0008,0.0056,0.0034,0.0001,0.0014,30014810,0.01,9,5,3263.0
2020-07-31,2020-07-31 17:39:03,Arm500,DOC 34028-2016,165.888,0,4,1,2,166.653,166.253,6.0,1568.0,0.4,1.0,4122.0,200,7,2155,9,320,350,110.0,0.407,0.2166,0.2093,1.0806,0.0033,0.0084,0.0385,0.0074,0.0164,0.0003,0.0022,0.0004,0.0012,0.0028,0.0025,0.0008,0.0056,0.0034,0.0001,0.0014,30014803,0.01,15,1,7279.0
2020-07-31,2020-07-31 17:39:03,Arm500,DOC 34028-2016,165.888,0,4,1,2,166.653,166.253,6.0,1568.0,0.4,1.0,4122.0,200,7,2155,9,320,350,110.0,0.407,0.2166,0.2093,1.0806,0.0033,0.0084,0.0385,0.0074,0.0164,0.0003,0.0022,0.0004,0.0012,0.0028,0.0025,0.0008,0.0056,0.0034,0.0001,0.0014,30014816,0.01,17,1,8360.0
2020-07-31,2020-07-31 17:39:03,Arm500,DOC 34028-2016,165.888,0,4,1,2,166.653,166.253,6.0,1568.0,0.4,1.0,4284.0,200,7,2155,9,320,350,110.0,0.407,0.2166,0.2093,1.0806,0.0033,0.0084,0.0385,0.0074,0.0164,0.0003,0.0022,0.0004,0.0012,0.0028,0.0025,0.0008,0.0056,0.0034,0.0001,0.0014,30014820,0.01,16,2,7958.0
2020-07-31,2020-07-31 17:39:03,Arm500,DOC 34028-2016,165.888,0,4,1,2,166.653,166.253,6.0,1568.0,0.4,1.0,3020.0,200,7,2155,9,320,350,110.0,0.407,0.2166,0.2093,1.0806,0.0033,0.0084,0.0385,0.0074,0.0164,0.0003,0.0022,0.0004,0.0012,0.0028,0.0025,0.0008,0.0056,0.0034,0.0001,0.0014,30014824,0.01,14,6,13615.0
2020-07-31,2020-07-31 17:39:03,Arm500,DOC 34028-2016,165.888,0,4,1,2,166.653,166.253,6.0,1568.0,0.4,1.0,3020.0,200,7,2155,9,320,350,110.0,0.407,0.2166,0.2093,1.0806,0.0033,0.0084,0.0385,0.0074,0.0164,0.0003,0.0022,0.0004,0.0012,0.0028,0.0025,0.0008,0.0056,0.0034,0.0001,0.0014,30014825,0.01,18,6,11012.0
2020-07-31,2020-07-31 17:39:03,Arm500,DOC 34028-2016,165.888,0,4,1,2,166.653,166.253,6.0,1568.0,0.4,1.0,14729.0,200,7,2155,9,320,350,110.0,0.407,0.2166,0.2093,1.0806,0.0033,0.0084,0.0385,0.0074,0.0164,0.0003,0.0022,0.0004,0.0012,0.0028,0.0025,0.0008,0.0056,0.0034,0.0001,0.0014,30014808,0.01,10,3,1309.0
2020-07-31,2020-07-31 18:20:30,Arm500,DOC 34028-2016,156.672,0,5,1,2,157.417,157.017,4.0,1576.0,0.4,1.0,8003.0,200,7,2155,9,320,350,110.0,0.363,0.1846,0.1976,1.0105,0.0065,0.0094,0.0358,0.0069,0.0161,0.0004,0.0018,0.0005,0.0009,0.003,0.0022,0.0017,0.0069,0.0036,0.0001,0.0016,30014817,0.01,7,2,3731.0
2020-07-31,2020-07-31 18:20:30,Arm500,DOC 34028-2016,156.672,0,5,1,2,157.417,157.017,4.0,1576.0,0.4,1.0,8009.0,200,7,2155,9,320,350,110.0,0.363,0.1846,0.1976,1.0105,0.0065,0.0094,0.0358,0.0069,0.0161,0.0004,0.0018,0.0005,0.0009,0.003,0.0022,0.0017,0.0069,0.0036,0.0001,0.0016,30014803,0.01,15,1,3392.0
2020-07-31,2020-07-31 18:20:30,Arm500,DOC 34028-2016,156.672,0,5,1,2,157.417,157.017,4.0,1576.0,0.4,1.0,3054.0,200,7,2155,9,320,350,110.0,0.363,0.1846,0.1976,1.0105,0.0065,0.0094,0.0358,0.0069,0.0161,0.0004,0.0018,0.0005,0.0009,0.003,0.0022,0.0017,0.0069,0.0036,0.0001,0.0016,30014825,0.01,18,6,10978.0
2020-07-31,2020-07-31 18:20:30,Arm500,DOC 34028-2016,156.672,0,5,1,2,157.417,157.017,4.0,1576.0,0.4,1.0,15811.0,200,7,2155,9,320,350,110.0,0.363,0.1846,0.1976,1.0105,0.0065,0.0094,0.0358,0.0069,0.0161,0.0004,0.0018,0.0005,0.0009,0.003,0.0022,0.0017,0.0069,0.0036,0.0001,0.0016,30014808,0.01,10,3,227.0
2020-07-31,2020-07-31 18:20:30,Arm500,DOC 34028-2016,156.672,0,5,1,2,157.417,157.017,4.0,1576.0,0.4,1.0,8003.0,200,7,2155,9,320,350,110.0,0.363,0.1846,0.1976,1.0105,0.0065,0.0094,0.0358,0.0069,0.0161,0.0004,0.0018,0.0005,0.0009,0.003,0.0022,0.0017,0.0069,0.0036,0.0001,0.0016,30014820,0.01,16,2,4239.0
2020-07-31,2020-07-31 18:20:30,Arm500,DOC 34028-2016,156.672,0,5,1,2,157.417,157.017,4.0,1576.0,0.4,1.0,8009.0,200,7,2155,9,320,350,110.0,0.363,0.1846,0.1976,1.0105,0.0065,0.0094,0.0358,0.0069,0.0161,0.0004,0.0018,0.0005,0.0009,0.003,0.0022,0.0017,0.0069,0.0036,0.0001,0.0016,30014816,0.01,17,1,4473.0
2020-07-31,2020-07-31 18:20:30,Arm500,DOC 34028-2016,156.672,0,5,1,2,157.417,157.017,4.0,1576.0,0.4,1.0,3054.0,200,7,2155,9,320,350,110.0,0.363,0.1846,0.1976,1.0105,0.0065,0.0094,0.0358,0.0069,0.0161,0.0004,0.0018,0.0005,0.0009,0.003,0.0022,0.0017,0.0069,0.0036,0.0001,0.0016,30014824,0.01,14,6,13581.0
2020-07-31,2020-07-31 18:20:30,Arm500,DOC 34028-2016,156.672,0,5,1,2,157.417,157.017,4.0,1576.0,0.4,1.0,16701.0,200,7,2155,9,320,350,110.0,0.363,0.1846,0.1976,1.0105,0.0065,0.0094,0.0358,0.0069,0.0161,0.0004,0.0018,0.0005,0.0009,0.003,0.0022,0.0017,0.0069,0.0036,0.0001,0.0016,30014810,0.01,9,5,2162.0
2020-07-31,2020-07-31 19:16:09,Arm500,DOC 34028-2016,168.96,0,6,1,2,169.731,169.331,9.0,1566.0,0.4,1.0,3088.0,200,7,2155,9,320,350,110.0,0.369,0.193,0.1794,1.0002,0.0047,0.0085,0.0329,0.0057,0.0162,0.0003,0.0022,0.0004,0.0009,0.0027,0.0021,0.0007,0.0067,0.0035,0.0,0.0014,30014824,0.01,14,6,13547.0
2020-07-31,2020-07-31 19:16:09,Arm500,DOC 34028-2016,168.96,0,6,1,2,169.731,169.331,9.0,1566.0,0.4,1.0,8036.0,200,7,2155,9,320,350,110.0,0.369,0.193,0.1794,1.0002,0.0047,0.0085,0.0329,0.0057,0.0162,0.0003,0.0022,0.0004,0.0009,0.0027,0.0021,0.0007,0.0067,0.0035,0.0,0.0014,30014820,0.01,16,2,4206.0
2020-07-31,2020-07-31 19:16:09,Arm500,DOC 34028-2016,168.96,0,6,1,2,169.731,169.331,9.0,1566.0,0.4,1.0,8036.0,200,7,2155,9,320,350,110.0,0.369,0.193,0.1794,1.0002,0.0047,0.0085,0.0329,0.0057,0.0162,0.0003,0.0022,0.0004,0.0009,0.0027,0.0021,0.0007,0.0067,0.0035,0.0,0.0014,30014817,0.01,7,2,3698.0
2020-07-31,2020-07-31 19:16:09,Arm500,DOC 34028-2016,168.96,0,6,1,2,169.731,169.331,9.0,1566.0,0.4,1.0,15844.0,200,7,2155,9,320,350,110.0,0.369,0.193,0.1794,1.0002,0.0047,0.0085,0.0329,0.0057,0.0162,0.0003,0.0022,0.0004,0.0009,0.0027,0.0021,0.0007,0.0067,0.0035,0.0,0.0014,30014808,0.01,10,3,194.0
2020-07-31,2020-07-31 19:16:09,Arm500,DOC 34028-2016,168.96,0,6,1,2,169.731,169.331,9.0,1566.0,0.4,1.0,8043.0,200,7,2155,9,320,350,110.0,0.369,0.193,0.1794,1.0002,0.0047,0.0085,0.0329,0.0057,0.0162,0.0003,0.0022,0.0004,0.0009,0.0027,0.0021,0.0007,0.0067,0.0035,0.0,0.0014,30014803,0.01,15,1,3358.0
2020-07-31,2020-07-31 19:16:09,Arm500,DOC 34028-2016,168.96,0,6,1,2,169.731,169.331,9.0,1566.0,0.4,1.0,16734.0,200,7,2155,9,320,350,110.0,0.369,0.193,0.1794,1.0002,0.0047,0.0085,0.0329,0.0057,0.0162,0.0003,0.0022,0.0004,0.0009,0.0027,0.0021,0.0007,0.0067,0.0035,0.0,0.0014,30014810,0.01,9,5,2129.0
2020-07-31,2020-07-31 19:16:09,Arm500,DOC 34028-2016,168.96,0,6,1,2,169.731,169.331,9.0,1566.0,0.4,1.0,3088.0,200,7,2155,9,320,350,110.0,0.369,0.193,0.1794,1.0002,0.0047,0.0085,0.0329,0.0057,0.0162,0.0003,0.0022,0.0004,0.0009,0.0027,0.0021,0.0007,0.0067,0.0035,0.0,0.0014,30014825,0.01,18,6,10944.0
2020-07-31,2020-07-31 19:16:09,Arm500,DOC 34028-2016,168.96,0,6,1,2,169.731,169.331,9.0,1566.0,0.4,1.0,8043.0,200,7,2155,9,320,350,110.0,0.369,0.193,0.1794,1.0002,0.0047,0.0085,0.0329,0.0057,0.0162,0.0003,0.0022,0.0004,0.0009,0.0027,0.0021,0.0007,0.0067,0.0035,0.0,0.0014,30014816,0.01,17,1,4439.0
2020-07-31,2020-07-31 19:52:01,Arm500,DOC 34028-2016,153.6,0,7,1,2,154.338,153.938,1.0,1567.0,0.4,1.0,15875.0,200,7,2155,9,290,350,100.0,0.311,0.1794,0.1845,0.7406,0.0049,0.0097,0.0303,0.0063,0.0177,0.0003,0.0017,0.0004,0.0009,0.0023,0.0021,0.0012,0.0072,0.0031,0.0,0.0026,30014808,0.01,10,3,163.0
2020-07-31,2020-07-31 19:52:01,Arm500,DOC 34028-2016,153.6,0,7,1,2,154.338,153.938,1.0,1567.0,0.4,1.0,16765.0,200,7,2155,9,290,350,100.0,0.311,0.1794,0.1845,0.7406,0.0049,0.0097,0.0303,0.0063,0.0177,0.0003,0.0017,0.0004,0.0009,0.0023,0.0021,0.0012,0.0072,0.0031,0.0,0.0026,30014810,0.01,9,5,2098.0
2020-07-31,2020-07-31 19:52:01,Arm500,DOC 34028-2016,153.6,0,7,1,2,154.338,153.938,1.0,1567.0,0.4,1.0,3118.0,200,7,2155,9,290,350,100.0,0.311,0.1794,0.1845,0.7406,0.0049,0.0097,0.0303,0.0063,0.0177,0.0003,0.0017,0.0004,0.0009,0.0023,0.0021,0.0012,0.0072,0.0031,0.0,0.0026,30014824,0.01,14,6,13517.0
2020-07-31,2020-07-31 19:52:01,Arm500,DOC 34028-2016,153.6,0,7,1,2,154.338,153.938,1.0,1567.0,0.4,1.0,8067.0,200,7,2155,9,290,350,100.0,0.311,0.1794,0.1845,0.7406,0.0049,0.0097,0.0303,0.0063,0.0177,0.0003,0.0017,0.0004,0.0009,0.0023,0.0021,0.0012,0.0072,0.0031,0.0,0.0026,30014820,0.01,16,2,4175.0
2020-07-31,2020-07-31 19:52:01,Arm500,DOC 34028-2016,153.6,0,7,1,2,154.338,153.938,1.0,1567.0,0.4,1.0,8067.0,200,7,2155,9,290,350,100.0,0.311,0.1794,0.1845,0.7406,0.0049,0.0097,0.0303,0.0063,0.0177,0.0003,0.0017,0.0004,0.0009,0.0023,0.0021,0.0012,0.0072,0.0031,0.0,0.0026,30014817,0.01,7,2,3667.0
2020-07-31,2020-07-31 19:52:01,Arm500,DOC 34028-2016,153.6,0,7,1,2,154.338,153.938,1.0,1567.0,0.4,1.0,3118.0,200,7,2155,9,290,350,100.0,0.311,0.1794,0.1845,0.7406,0.0049,0.0097,0.0303,0.0063,0.0177,0.0003,0.0017,0.0004,0.0009,0.0023,0.0021,0.0012,0.0072,0.0031,0.0,0.0026,30014825,0.01,18,6,10914.0
2020-07-31,2020-07-31 19:52:01,Arm500,DOC 34028-2016,153.6,0,7,1,2,154.338,153.938,1.0,1567.0,0.4,1.0,8073.0,200,7,2155,9,290,350,100.0,0.311,0.1794,0.1845,0.7406,0.0049,0.0097,0.0303,0.0063,0.0177,0.0003,0.0017,0.0004,0.0009,0.0023,0.0021,0.0012,0.0072,0.0031,0.0,0.0026,30014803,0.01,15,1,3328.0
2020-07-31,2020-07-31 19:52:01,Arm500,DOC 34028-2016,153.6,0,7,1,2,154.338,153.938,1.0,1567.0,0.4,1.0,8073.0,200,7,2155,9,290,350,100.0,0.311,0.1794,0.1845,0.7406,0.0049,0.0097,0.0303,0.0063,0.0177,0.0003,0.0017,0.0004,0.0009,0.0023,0.0021,0.0012,0.0072,0.0031,0.0,0.0026,30014816,0.01,17,1,4409.0
2020-07-31,2020-07-31 20:36:08,Arm500,DOC 34028-2016,159.744,0,8,1,2,160.496,160.096,3.0,1567.0,0.4,1.0,3152.0,200,7,2155,9,290,350,100.0,0.317,0.1898,0.181,0.7171,0.0084,0.0117,0.0282,0.0065,0.0166,0.0003,0.0019,0.0004,0.0008,0.0024,0.0019,0.0011,0.006,0.0031,0.0,0.0007,30014824,0.01,14,6,13483.0
2020-07-31,2020-07-31 20:36:08,Arm500,DOC 34028-2016,159.744,0,8,1,2,160.496,160.096,3.0,1567.0,0.4,1.0,15906.0,200,7,2155,9,290,350,100.0,0.317,0.1898,0.181,0.7171,0.0084,0.0117,0.0282,0.0065,0.0166,0.0003,0.0019,0.0004,0.0008,0.0024,0.0019,0.0011,0.006,0.0031,0.0,0.0007,30014808,0.01,10,3,132.0
2020-07-31,2020-07-31 20:36:08,Arm500,DOC 34028-2016,159.744,0,8,1,2,160.496,160.096,3.0,1567.0,0.4,1.0,8104.0,200,7,2155,9,290,350,100.0,0.317,0.1898,0.181,0.7171,0.0084,0.0117,0.0282,0.0065,0.0166,0.0003,0.0019,0.0004,0.0008,0.0024,0.0019,0.0011,0.006,0.0031,0.0,0.0007,30014803,0.01,15,1,3297.0
2020-07-31,2020-07-31 20:36:08,Arm500,DOC 34028-2016,159.744,0,8,1,2,160.496,160.096,3.0,1567.0,0.4,1.0,8101.0,200,7,2155,9,290,350,100.0,0.317,0.1898,0.181,0.7171,0.0084,0.0117,0.0282,0.0065,0.0166,0.0003,0.0019,0.0004,0.0008,0.0024,0.0019,0.0011,0.006,0.0031,0.0,0.0007,30014820,0.01,16,2,4141.0
2020-07-31,2020-07-31 20:36:08,Arm500,DOC 34028-2016,159.744,0,8,1,2,160.496,160.096,3.0,1567.0,0.4,1.0,8101.0,200,7,2155,9,290,350,100.0,0.317,0.1898,0.181,0.7171,0.0084,0.0117,0.0282,0.0065,0.0166,0.0003,0.0019,0.0004,0.0008,0.0024,0.0019,0.0011,0.006,0.0031,0.0,0.0007,30014817,0.01,7,2,3633.0
2020-07-31,2020-07-31 20:36:08,Arm500,DOC 34028-2016,159.744,0,8,1,2,160.496,160.096,3.0,1567.0,0.4,1.0,3152.0,200,7,2155,9,290,350,100.0,0.317,0.1898,0.181,0.7171,0.0084,0.0117,0.0282,0.0065,0.0166,0.0003,0.0019,0.0004,0.0008,0.0024,0.0019,0.0011,0.006,0.0031,0.0,0.0007,30014825,0.01,18,6,10880.0
2020-07-31,2020-07-31 20:36:08,Arm500,DOC 34028-2016,159.744,0,8,1,2,160.496,160.096,3.0,1567.0,0.4,1.0,16796.0,200,7,2155,9,290,350,100.0,0.317,0.1898,0.181,0.7171,0.0084,0.0117,0.0282,0.0065,0.0166,0.0003,0.0019,0.0004,0.0008,0.0024,0.0019,0.0011,0.006,0.0031,0.0,0.0007,30014810,0.01,9,5,2067.0
2020-07-31,2020-07-31 20:36:08,Arm500,DOC 34028-2016,159.744,0,8,1,2,160.496,160.096,3.0,1567.0,0.4,1.0,8104.0,200,7,2155,9,290,350,100.0,0.317,0.1898,0.181,0.7171,0.0084,0.0117,0.0282,0.0065,0.0166,0.0003,0.0019,0.0004,0.0008,0.0024,0.0019,0.0011,0.006,0.0031,0.0,0.0007,30014816,0.01,17,1,4378.0
2020-07-31,2020-07-31 21:30:07,Arm500,DOC 34028-2016,156.672,0,9,1,2,157.417,157.017,6.0,1566.0,0.4,1.0,8135.0,200,7,2155,9,290,350,100.0,0.329,0.1981,0.1988,0.7101,0.0061,0.0099,0.039,0.0174,0.0357,0.0012,0.0035,0.0004,0.0009,0.002,0.0022,0.0012,0.0094,0.0028,0.0001,0.0017,30014816,0.01,17,1,4347.0
2020-07-31,2020-07-31 21:30:07,Arm500,DOC 34028-2016,156.672,0,9,1,2,157.417,157.017,6.0,1566.0,0.4,1.0,8135.0,200,7,2155,9,290,350,100.0,0.329,0.1981,0.1988,0.7101,0.0061,0.0099,0.039,0.0174,0.0357,0.0012,0.0035,0.0004,0.0009,0.002,0.0022,0.0012,0.0094,0.0028,0.0001,0.0017,30014820,0.01,16,2,4107.0
2020-07-31,2020-07-31 21:30:07,Arm500,DOC 34028-2016,156.672,0,9,1,2,157.417,157.017,6.0,1566.0,0.4,1.0,8135.0,200,7,2155,9,290,350,100.0,0.329,0.1981,0.1988,0.7101,0.0061,0.0099,0.039,0.0174,0.0357,0.0012,0.0035,0.0004,0.0009,0.002,0.0022,0.0012,0.0094,0.0028,0.0001,0.0017,30014803,0.01,15,1,3266.0
2020-07-31,2020-07-31 21:30:07,Arm500,DOC 34028-2016,156.672,0,9,1,2,157.417,157.017,6.0,1566.0,0.4,1.0,16826.0,200,7,2155,9,290,350,100.0,0.329,0.1981,0.1988,0.7101,0.0061,0.0099,0.039,0.0174,0.0357,0.0012,0.0035,0.0004,0.0009,0.002,0.0022,0.0012,0.0094,0.0028,0.0001,0.0017,30014810,0.01,9,5,2037.0
2020-07-31,2020-07-31 21:30:07,Arm500,DOC 34028-2016,156.672,0,9,1,2,157.417,157.017,6.0,1566.0,0.4,1.0,3183.0,200,7,2155,9,290,350,100.0,0.329,0.1981,0.1988,0.7101,0.0061,0.0099,0.039,0.0174,0.0357,0.0012,0.0035,0.0004,0.0009,0.002,0.0022,0.0012,0.0094,0.0028,0.0001,0.0017,30014824,0.01,14,6,13452.0
2020-07-31,2020-07-31 21:30:07,Arm500,DOC 34028-2016,156.672,0,9,1,2,157.417,157.017,6.0,1566.0,0.4,1.0,15937.0,200,7,2155,9,290,350,100.0,0.329,0.1981,0.1988,0.7101,0.0061,0.0099,0.039,0.0174,0.0357,0.0012,0.0035,0.0004,0.0009,0.002,0.0022,0.0012,0.0094,0.0028,0.0001,0.0017,30014808,0.01,10,3,101.0
2020-07-31,2020-07-31 21:30:07,Arm500,DOC 34028-2016,156.672,0,9,1,2,157.417,157.017,6.0,1566.0,0.4,1.0,8135.0,200,7,2155,9,290,350,100.0,0.329,0.1981,0.1988,0.7101,0.0061,0.0099,0.039,0.0174,0.0357,0.0012,0.0035,0.0004,0.0009,0.002,0.0022,0.0012,0.0094,0.0028,0.0001,0.0017,30014817,0.01,7,2,3599.0
2020-07-31,2020-07-31 21:30:07,Arm500,DOC 34028-2016,156.672,0,9,1,2,157.417,157.017,6.0,1566.0,0.4,1.0,3183.0,200,7,2155,9,290,350,100.0,0.329,0.1981,0.1988,0.7101,0.0061,0.0099,0.039,0.0174,0.0357,0.0012,0.0035,0.0004,0.0009,0.002,0.0022,0.0012,0.0094,0.0028,0.0001,0.0017,30014825,0.01,18,6,10849.0
2020-07-31,2020-07-31 22:14:11,Arm500,DOC 34028-2016,165.888,0,10,1,2,166.653,166.253,4.0,1569.0,0.4,1.0,8165.0,200,7,2155,9,290,350,100.0,0.324,0.1895,0.1735,0.7068,0.0098,0.0135,0.0572,0.0186,0.0421,0.001,0.0033,0.0004,0.0008,0.0022,0.0024,0.0008,0.0067,0.0029,0.0001,0.002,30014803,0.01,15,1,3236.0
2020-07-31,2020-07-31 22:14:11,Arm500,DOC 34028-2016,165.888,0,10,1,2,166.653,166.253,4.0,1569.0,0.4,1.0,16860.0,200,7,2155,9,290,350,100.0,0.324,0.1895,0.1735,0.7068,0.0098,0.0135,0.0572,0.0186,0.0421,0.001,0.0033,0.0004,0.0008,0.0022,0.0024,0.0008,0.0067,0.0029,0.0001,0.002,30014810,0.01,9,5,2003.0
2020-07-31,2020-07-31 22:14:11,Arm500,DOC 34028-2016,165.888,0,10,1,2,166.653,166.253,4.0,1569.0,0.4,1.0,15970.0,200,7,2155,9,290,350,100.0,0.324,0.1895,0.1735,0.7068,0.0098,0.0135,0.0572,0.0186,0.0421,0.001,0.0033,0.0004,0.0008,0.0022,0.0024,0.0008,0.0067,0.0029,0.0001,0.002,30014808,0.01,10,3,68.0
2020-07-31,2020-07-31 22:14:11,Arm500,DOC 34028-2016,165.888,0,10,1,2,166.653,166.253,4.0,1569.0,0.4,1.0,3217.0,200,7,2155,9,290,350,100.0,0.324,0.1895,0.1735,0.7068,0.0098,0.0135,0.0572,0.0186,0.0421,0.001,0.0033,0.0004,0.0008,0.0022,0.0024,0.0008,0.0067,0.0029,0.0001,0.002,30014824,0.01,14,6,13418.0
2020-07-31,2020-07-31 22:14:11,Arm500,DOC 34028-2016,165.888,0,10,1,2,166.653,166.253,4.0,1569.0,0.4,1.0,3217.0,200,7,2155,9,290,350,100.0,0.324,0.1895,0.1735,0.7068,0.0098,0.0135,0.0572,0.0186,0.0421,0.001,0.0033,0.0004,0.0008,0.0022,0.0024,0.0008,0.0067,0.0029,0.0001,0.002,30014825,0.01,18,6,10815.0
2020-07-31,2020-07-31 22:14:11,Arm500,DOC 34028-2016,165.888,0,10,1,2,166.653,166.253,4.0,1569.0,0.4,1.0,8169.0,200,7,2155,9,290,350,100.0,0.324,0.1895,0.1735,0.7068,0.0098,0.0135,0.0572,0.0186,0.0421,0.001,0.0033,0.0004,0.0008,0.0022,0.0024,0.0008,0.0067,0.0029,0.0001,0.002,30014817,0.01,7,2,3565.0
2020-07-31,2020-07-31 22:14:11,Arm500,DOC 34028-2016,165.888,0,10,1,2,166.653,166.253,4.0,1569.0,0.4,1.0,8165.0,200,7,2155,9,290,350,100.0,0.324,0.1895,0.1735,0.7068,0.0098,0.0135,0.0572,0.0186,0.0421,0.001,0.0033,0.0004,0.0008,0.0022,0.0024,0.0008,0.0067,0.0029,0.0001,0.002,30014816,0.01,17,1,4317.0
2020-07-31,2020-07-31 22:14:11,Arm500,DOC 34028-2016,165.888,0,10,1,2,166.653,166.253,4.0,1569.0,0.4,1.0,8169.0,200,7,2155,9,290,350,100.0,0.324,0.1895,0.1735,0.7068,0.0098,0.0135,0.0572,0.0186,0.0421,0.001,0.0033,0.0004,0.0008,0.0022,0.0024,0.0008,0.0067,0.0029,0.0001,0.002,30014820,0.01,16,2,4073.0
2020-07-31,2020-07-31 23:07:30,Arm500,DOC 34028-2016,168.96,0,11,1,2,169.731,169.331,9.0,1565.0,0.4,1.0,16004.0,200,7,2155,9,290,350,100.0,0.336,0.1901,0.1797,0.7206,0.0074,0.0221,0.1004,0.0203,0.0389,0.0009,0.0061,0.0006,0.0009,0.0028,0.0023,0.0008,0.0054,0.0029,0.0001,0.0007,30014808,0.01,10,3,34.0
2020-07-31,2020-07-31 23:07:30,Arm500,DOC 34028-2016,168.96,0,11,1,2,169.731,169.331,9.0,1565.0,0.4,1.0,8205.0,200,7,2155,9,290,350,100.0,0.336,0.1901,0.1797,0.7206,0.0074,0.0221,0.1004,0.0203,0.0389,0.0009,0.0061,0.0006,0.0009,0.0028,0.0023,0.0008,0.0054,0.0029,0.0001,0.0007,30014817,0.01,7,2,3529.0
2020-07-31,2020-07-31 23:07:30,Arm500,DOC 34028-2016,168.96,0,11,1,2,169.731,169.331,9.0,1565.0,0.4,1.0,3247.0,200,7,2155,9,290,350,100.0,0.336,0.1901,0.1797,0.7206,0.0074,0.0221,0.1004,0.0203,0.0389,0.0009,0.0061,0.0006,0.0009,0.0028,0.0023,0.0008,0.0054,0.0029,0.0001,0.0007,30014825,0.01,18,6,10785.0
2020-07-31,2020-07-31 23:07:30,Arm500,DOC 34028-2016,168.96,0,11,1,2,169.731,169.331,9.0,1565.0,0.4,1.0,16894.0,200,7,2155,9,290,350,100.0,0.336,0.1901,0.1797,0.7206,0.0074,0.0221,0.1004,0.0203,0.0389,0.0009,0.0061,0.0006,0.0009,0.0028,0.0023,0.0008,0.0054,0.0029,0.0001,0.0007,30014810,0.01,9,5,1969.0
2020-07-31,2020-07-31 23:07:30,Arm500,DOC 34028-2016,168.96,0,11,1,2,169.731,169.331,9.0,1565.0,0.4,1.0,8205.0,200,7,2155,9,290,350,100.0,0.336,0.1901,0.1797,0.7206,0.0074,0.0221,0.1004,0.0203,0.0389,0.0009,0.0061,0.0006,0.0009,0.0028,0.0023,0.0008,0.0054,0.0029,0.0001,0.0007,30014820,0.01,16,2,4037.0
2020-07-31,2020-07-31 23:07:30,Arm500,DOC 34028-2016,168.96,0,11,1,2,169.731,169.331,9.0,1565.0,0.4,1.0,8199.0,200,7,2155,9,290,350,100.0,0.336,0.1901,0.1797,0.7206,0.0074,0.0221,0.1004,0.0203,0.0389,0.0009,0.0061,0.0006,0.0009,0.0028,0.0023,0.0008,0.0054,0.0029,0.0001,0.0007,30014816,0.01,17,1,4283.0
2020-07-31,2020-07-31 23:07:30,Arm500,DOC 34028-2016,168.96,0,11,1,2,169.731,169.331,9.0,1565.0,0.4,1.0,3247.0,200,7,2155,9,290,350,100.0,0.336,0.1901,0.1797,0.7206,0.0074,0.0221,0.1004,0.0203,0.0389,0.0009,0.0061,0.0006,0.0009,0.0028,0.0023,0.0008,0.0054,0.0029,0.0001,0.0007,30014824,0.01,14,6,13388.0
2020-07-31,2020-07-31 23:07:30,Arm500,DOC 34028-2016,168.96,0,11,1,2,169.731,169.331,9.0,1565.0,0.4,1.0,8199.0,200,7,2155,9,290,350,100.0,0.336,0.1901,0.1797,0.7206,0.0074,0.0221,0.1004,0.0203,0.0389,0.0009,0.0061,0.0006,0.0009,0.0028,0.0023,0.0008,0.0054,0.0029,0.0001,0.0007,30014803,0.01,15,1,3202.0
2020-07-31,2020-07-31 23:56:58,Arm500,DOC 34028-2016,165.888,0,12,1,2,166.653,166.253,12.0,1572.0,0.4,1.0,16925.0,200,7,2155,9,290,350,100.0,0.361,0.2124,0.1609,0.7813,0.0124,0.0215,0.0641,0.0189,0.043,0.0011,0.0037,0.0007,0.001,0.0028,0.0042,0.0032,0.0077,0.0031,0.0001,0.0012,30014810,0.01,9,5,1938.0
2020-07-31,2020-07-31 23:56:58,Arm500,DOC 34028-2016,165.888,0,12,1,2,166.653,166.253,12.0,1572.0,0.4,1.0,16038.0,200,7,2155,9,290,350,100.0,0.361,0.2124,0.1609,0.7813,0.0124,0.0215,0.0641,0.0189,0.043,0.0011,0.0037,0.0007,0.001,0.0028,0.0042,0.0032,0.0077,0.0031,0.0001,0.0012,30014808,0.01,10,3,0.0
2020-07-31,2020-07-31 23:56:58,Arm500,DOC 34028-2016,165.888,0,12,1,2,166.653,166.253,12.0,1572.0,0.4,1.0,8239.0,200,7,2155,9,290,350,100.0,0.361,0.2124,0.1609,0.7813,0.0124,0.0215,0.0641,0.0189,0.043,0.0011,0.0037,0.0007,0.001,0.0028,0.0042,0.0032,0.0077,0.0031,0.0001,0.0012,30014817,0.01,7,2,3495.0
2020-07-31,2020-07-31 23:56:58,Arm500,DOC 34028-2016,165.888,0,12,1,2,166.653,166.253,12.0,1572.0,0.4,1.0,3281.0,200,7,2155,9,290,350,100.0,0.361,0.2124,0.1609,0.7813,0.0124,0.0215,0.0641,0.0189,0.043,0.0011,0.0037,0.0007,0.001,0.0028,0.0042,0.0032,0.0077,0.0031,0.0001,0.0012,30014824,0.01,14,6,13354.0
2020-07-31,2020-07-31 23:56:58,Arm500,DOC 34028-2016,165.888,0,12,1,2,166.653,166.253,12.0,1572.0,0.4,1.0,8233.0,200,7,2155,9,290,350,100.0,0.361,0.2124,0.1609,0.7813,0.0124,0.0215,0.0641,0.0189,0.043,0.0011,0.0037,0.0007,0.001,0.0028,0.0042,0.0032,0.0077,0.0031,0.0001,0.0012,30014816,0.01,17,1,4249.0
2020-07-31,2020-07-31 23:56:58,Arm500,DOC 34028-2016,165.888,0,12,1,2,166.653,166.253,12.0,1572.0,0.4,1.0,8233.0,200,7,2155,9,290,350,100.0,0.361,0.2124,0.1609,0.7813,0.0124,0.0215,0.0641,0.0189,0.043,0.0011,0.0037,0.0007,0.001,0.0028,0.0042,0.0032,0.0077,0.0031,0.0001,0.0012,30014803,0.01,15,1,3168.0
2020-07-31,2020-07-31 23:56:58,Arm500,DOC 34028-2016,165.888,0,12,1,2,166.653,166.253,12.0,1572.0,0.4,1.0,8239.0,200,7,2155,9,290,350,100.0,0.361,0.2124,0.1609,0.7813,0.0124,0.0215,0.0641,0.0189,0.043,0.0011,0.0037,0.0007,0.001,0.0028,0.0042,0.0032,0.0077,0.0031,0.0001,0.0012,30014820,0.01,16,2,4003.0
2020-07-31,2020-07-31 23:56:58,Arm500,DOC 34028-2016,165.888,0,12,1,2,166.653,166.253,12.0,1572.0,0.4,1.0,3281.0,200,7,2155,9,290,350,100.0,0.361,0.2124,0.1609,0.7813,0.0124,0.0215,0.0641,0.0189,0.043,0.0011,0.0037,0.0007,0.001,0.0028,0.0042,0.0032,0.0077,0.0031,0.0001,0.0012,30014825,0.01,18,6,10751.0
2020-08-05,2020-08-05 07:43:30,St3sp,Contract,163.8,1,13,1,3,164.2,163.8,6.0,1566.0,0.4,1.0,6205.0,165,12,1950,9,360,440,190.0,0.338,0.2069,0.188,0.7155,0.0021,0.013,0.0378,0.0171,0.029,0.0012,0.0036,0.0006,0.0008,0.0025,0.0022,0.0007,0.0064,0.0,0.0,0.0,30014825,0.02,18,2,7827.0
2020-08-05,2020-08-05 07:43:30,St3sp,Contract,163.8,1,13,1,3,164.2,163.8,6.0,1566.0,0.4,1.0,5990.0,165,12,1950,9,360,440,190.0,0.338,0.2069,0.188,0.7155,0.0021,0.013,0.0378,0.0171,0.029,0.0012,0.0036,0.0006,0.0008,0.0025,0.0022,0.0007,0.0064,0.0,0.0,0.0,30014824,0.02,14,5,10645.0
2020-08-05,2020-08-05 07:43:30,St3sp,Contract,163.8,1,13,1,3,164.2,163.8,6.0,1566.0,0.4,1.0,6205.0,165,12,1950,9,360,440,190.0,0.338,0.2069,0.188,0.7155,0.0021,0.013,0.0378,0.0171,0.029,0.0012,0.0036,0.0006,0.0008,0.0025,0.0022,0.0007,0.0064,0.0,0.0,0.0,30014811,0.02,8,2,5029.0
2020-08-05,2020-08-05 07:43:30,St3sp,Contract,163.8,1,13,1,3,164.2,163.8,6.0,1566.0,0.4,1.0,4433.0,165,12,1950,9,360,440,190.0,0.338,0.2069,0.188,0.7155,0.0021,0.013,0.0378,0.0171,0.029,0.0012,0.0036,0.0006,0.0008,0.0025,0.0022,0.0007,0.0064,0.0,0.0,0.0,30014814,0.02,12,3,4573.0
2020-08-05,2020-08-05 07:43:30,St3sp,Contract,163.8,1,13,1,3,164.2,163.8,6.0,1566.0,0.4,1.0,5990.0,165,12,1950,9,360,440,190.0,0.338,0.2069,0.188,0.7155,0.0021,0.013,0.0378,0.0171,0.029,0.0012,0.0036,0.0006,0.0008,0.0025,0.0022,0.0007,0.0064,0.0,0.0,0.0,30014819,0.02,10,5,2677.0
2020-08-05,2020-08-05 07:43:30,St3sp,Contract,163.8,1,13,1,3,164.2,163.8,6.0,1566.0,0.4,1.0,5857.0,165,12,1950,9,360,440,190.0,0.338,0.2069,0.188,0.7155,0.0021,0.013,0.0378,0.0171,0.029,0.0012,0.0036,0.0006,0.0008,0.0025,0.0022,0.0007,0.0064,0.0,0.0,0.0,30014812,0.02,7,1,7234.0
2020-08-05,2020-08-05 08:39:00,St3sp,Contract,165.9,1,14,1,3,166.3,165.9,2.0,1568.0,0.4,1.0,6232.0,165,12,1950,9,350,430,190.0,0.325,0.1943,0.183,0.7063,0.0039,0.0144,0.0431,0.0156,0.0333,0.001,0.0023,0.0006,0.0008,0.0025,0.0019,0.0006,0.0056,0.0,0.0,0.0,30014825,0.02,18,2,7800.0
2020-08-05,2020-08-05 08:39:00,St3sp,Contract,165.9,1,14,1,3,166.3,165.9,2.0,1568.0,0.4,1.0,6232.0,165,12,1950,9,350,430,190.0,0.325,0.1943,0.183,0.7063,0.0039,0.0144,0.0431,0.0156,0.0333,0.001,0.0023,0.0006,0.0008,0.0025,0.0019,0.0006,0.0056,0.0,0.0,0.0,30014811,0.02,8,2,5002.0
2020-08-05,2020-08-05 08:39:00,St3sp,Contract,165.9,1,14,1,3,166.3,165.9,2.0,1568.0,0.4,1.0,6018.0,165,12,1950,9,350,430,190.0,0.325,0.1943,0.183,0.7063,0.0039,0.0144,0.0431,0.0156,0.0333,0.001,0.0023,0.0006,0.0008,0.0025,0.0019,0.0006,0.0056,0.0,0.0,0.0,30014819,0.02,10,5,2649.0
2020-08-05,2020-08-05 08:39:00,St3sp,Contract,165.9,1,14,1,3,166.3,165.9,2.0,1568.0,0.4,1.0,5884.0,165,12,1950,9,350,430,190.0,0.325,0.1943,0.183,0.7063,0.0039,0.0144,0.0431,0.0156,0.0333,0.001,0.0023,0.0006,0.0008,0.0025,0.0019,0.0006,0.0056,0.0,0.0,0.0,30014812,0.02,7,1,7207.0
2020-08-05,2020-08-05 08:39:00,St3sp,Contract,165.9,1,14,1,3,166.3,165.9,2.0,1568.0,0.4,1.0,4462.0,165,12,1950,9,350,430,190.0,0.325,0.1943,0.183,0.7063,0.0039,0.0144,0.0431,0.0156,0.0333,0.001,0.0023,0.0006,0.0008,0.0025,0.0019,0.0006,0.0056,0.0,0.0,0.0,30014814,0.02,12,3,4544.0
2020-08-05,2020-08-05 08:39:00,St3sp,Contract,165.9,1,14,1,3,166.3,165.9,2.0,1568.0,0.4,1.0,6018.0,165,12,1950,9,350,430,190.0,0.325,0.1943,0.183,0.7063,0.0039,0.0144,0.0431,0.0156,0.0333,0.001,0.0023,0.0006,0.0008,0.0025,0.0019,0.0006,0.0056,0.0,0.0,0.0,30014824,0.02,14,5,10617.0
2020-08-05,2020-08-05 09:14:06,St3sp,Contract,161.7,1,15,1,3,162.1,161.7,3.0,1567.0,0.4,1.0,6045.0,165,12,1950,9,350,430,190.0,0.333,0.2027,0.193,0.7042,0.0018,0.0151,0.0421,0.0214,0.0324,0.0016,0.0046,0.0006,0.0009,0.0022,0.0019,0.0006,0.0052,0.0,0.0,0.0,30014819,0.02,10,5,2622.0
2020-08-05,2020-08-05 09:14:06,St3sp,Contract,161.7,1,15,1,3,162.1,161.7,3.0,1567.0,0.4,1.0,6045.0,165,12,1950,9,350,430,190.0,0.333,0.2027,0.193,0.7042,0.0018,0.0151,0.0421,0.0214,0.0324,0.0016,0.0046,0.0006,0.0009,0.0022,0.0019,0.0006,0.0052,0.0,0.0,0.0,30014824,0.02,14,5,10590.0
2020-08-05,2020-08-05 09:14:06,St3sp,Contract,161.7,1,15,1,3,162.1,161.7,3.0,1567.0,0.4,1.0,6259.0,165,12,1950,9,350,430,190.0,0.333,0.2027,0.193,0.7042,0.0018,0.0151,0.0421,0.0214,0.0324,0.0016,0.0046,0.0006,0.0009,0.0022,0.0019,0.0006,0.0052,0.0,0.0,0.0,30014825,0.02,18,2,7773.0
2020-08-05,2020-08-05 09:14:06,St3sp,Contract,161.7,1,15,1,3,162.1,161.7,3.0,1567.0,0.4,1.0,4487.0,165,12,1950,9,350,430,190.0,0.333,0.2027,0.193,0.7042,0.0018,0.0151,0.0421,0.0214,0.0324,0.0016,0.0046,0.0006,0.0009,0.0022,0.0019,0.0006,0.0052,0.0,0.0,0.0,30014814,0.02,12,3,4519.0
2020-08-05,2020-08-05 09:14:06,St3sp,Contract,161.7,1,15,1,3,162.1,161.7,3.0,1567.0,0.4,1.0,6259.0,165,12,1950,9,350,430,190.0,0.333,0.2027,0.193,0.7042,0.0018,0.0151,0.0421,0.0214,0.0324,0.0016,0.0046,0.0006,0.0009,0.0022,0.0019,0.0006,0.0052,0.0,0.0,0.0,30014811,0.02,8,2,4975.0
2020-08-05,2020-08-05 09:14:06,St3sp,Contract,161.7,1,15,1,3,162.1,161.7,3.0,1567.0,0.4,1.0,5911.0,165,12,1950,9,350,430,190.0,0.333,0.2027,0.193,0.7042,0.0018,0.0151,0.0421,0.0214,0.0324,0.0016,0.0046,0.0006,0.0009,0.0022,0.0019,0.0006,0.0052,0.0,0.0,0.0,30014812,0.02,7,1,7180.0
2020-08-05,2020-08-05 12:43:16,St4sp,Contract,155.4,1,20,1,3,155.8,155.4,10.0,1569.0,0.4,1.0,6394.0,165,12,1950,9,350,430,190.0,0.334,0.2027,0.1973,0.7154,0.0025,0.0105,0.0352,0.0178,0.0349,0.0013,0.0025,0.0006,0.0009,0.0027,0.0041,0.0005,0.0049,0.0,0.0,0.0,30014825,0.02,18,2,7638.0
2020-08-05,2020-08-05 12:43:16,St4sp,Contract,155.4,1,20,1,3,155.8,155.4,10.0,1569.0,0.4,1.0,6042.0,165,12,1950,9,350,430,190.0,0.334,0.2027,0.1973,0.7154,0.0025,0.0105,0.0352,0.0178,0.0349,0.0013,0.0025,0.0006,0.0009,0.0027,0.0041,0.0005,0.0049,0.0,0.0,0.0,30014812,0.02,7,1,7049.0
2020-08-05,2020-08-05 12:43:16,St4sp,Contract,155.4,1,20,1,3,155.8,155.4,10.0,1569.0,0.4,1.0,4626.0,165,12,1950,9,350,430,190.0,0.334,0.2027,0.1973,0.7154,0.0025,0.0105,0.0352,0.0178,0.0349,0.0013,0.0025,0.0006,0.0009,0.0027,0.0041,0.0005,0.0049,0.0,0.0,0.0,30014814,0.02,12,3,4380.0
2020-08-05,2020-08-05 12:43:16,St4sp,Contract,155.4,1,20,1,3,155.8,155.4,10.0,1569.0,0.4,1.0,6394.0,165,12,1950,9,350,430,190.0,0.334,0.2027,0.1973,0.7154,0.0025,0.0105,0.0352,0.0178,0.0349,0.0013,0.0025,0.0006,0.0009,0.0027,0.0041,0.0005,0.0049,0.0,0.0,0.0,30014811,0.02,8,2,4840.0
2020-08-05,2020-08-05 12:43:16,St4sp,Contract,155.4,1,20,1,3,155.8,155.4,10.0,1569.0,0.4,1.0,6173.0,165,12,1950,9,350,430,190.0,0.334,0.2027,0.1973,0.7154,0.0025,0.0105,0.0352,0.0178,0.0349,0.0013,0.0025,0.0006,0.0009,0.0027,0.0041,0.0005,0.0049,0.0,0.0,0.0,30014819,0.02,10,5,2494.0
2020-08-05,2020-08-05 12:43:16,St4sp,Contract,155.4,1,20,1,3,155.8,155.4,10.0,1569.0,0.4,1.0,6173.0,165,12,1950,9,350,430,190.0,0.334,0.2027,0.1973,0.7154,0.0025,0.0105,0.0352,0.0178,0.0349,0.0013,0.0025,0.0006,0.0009,0.0027,0.0041,0.0005,0.0049,0.0,0.0,0.0,30014824,0.02,14,5,10462.0
2020-08-05,2020-08-05 13:32:21,St4sp,Contract,163.8,1,21,1,3,164.2,163.8,11.0,1564.0,0.4,1.0,6198.0,165,12,1950,9,350,430,190.0,0.325,0.203,0.1997,0.6845,0.0023,0.0134,0.0268,0.0066,0.0157,0.0007,0.0006,0.0005,0.0008,0.0023,0.0017,0.0005,0.0041,0.0,0.0,0.0,30014824,0.02,14,5,10437.0
2020-08-05,2020-08-05 13:32:21,St4sp,Contract,163.8,1,21,1,3,164.2,163.8,11.0,1564.0,0.4,1.0,6069.0,165,12,1950,9,350,430,190.0,0.325,0.203,0.1997,0.6845,0.0023,0.0134,0.0268,0.0066,0.0157,0.0007,0.0006,0.0005,0.0008,0.0023,0.0017,0.0005,0.0041,0.0,0.0,0.0,30014812,0.02,7,1,7022.0
2020-08-05,2020-08-05 13:32:21,St4sp,Contract,163.8,1,21,1,3,164.2,163.8,11.0,1564.0,0.4,1.0,6421.0,165,12,1950,9,350,430,190.0,0.325,0.203,0.1997,0.6845,0.0023,0.0134,0.0268,0.0066,0.0157,0.0007,0.0006,0.0005,0.0008,0.0023,0.0017,0.0005,0.0041,0.0,0.0,0.0,30014811,0.02,8,2,4813.0
2020-08-05,2020-08-05 13:32:21,St4sp,Contract,163.8,1,21,1,3,164.2,163.8,11.0,1564.0,0.4,1.0,6198.0,165,12,1950,9,350,430,190.0,0.325,0.203,0.1997,0.6845,0.0023,0.0134,0.0268,0.0066,0.0157,0.0007,0.0006,0.0005,0.0008,0.0023,0.0017,0.0005,0.0041,0.0,0.0,0.0,30014819,0.02,10,5,2469.0
2020-08-05,2020-08-05 13:32:21,St4sp,Contract,163.8,1,21,1,3,164.2,163.8,11.0,1564.0,0.4,1.0,4653.0,165,12,1950,9,350,430,190.0,0.325,0.203,0.1997,0.6845,0.0023,0.0134,0.0268,0.0066,0.0157,0.0007,0.0006,0.0005,0.0008,0.0023,0.0017,0.0005,0.0041,0.0,0.0,0.0,30014814,0.02,12,3,4353.0
2020-08-05,2020-08-05 13:32:21,St4sp,Contract,163.8,1,21,1,3,164.2,163.8,11.0,1564.0,0.4,1.0,6421.0,165,12,1950,9,350,430,190.0,0.325,0.203,0.1997,0.6845,0.0023,0.0134,0.0268,0.0066,0.0157,0.0007,0.0006,0.0005,0.0008,0.0023,0.0017,0.0005,0.0041,0.0,0.0,0.0,30014825,0.02,18,2,7611.0
2020-08-05,2020-08-05 14:17:28,St4sp,Contract,170.1,1,22,1,3,170.5,170.1,6.0,1563.0,0.4,1.0,4683.0,165,12,1950,9,350,420,190.0,0.316,0.1931,0.1929,0.6919,0.0026,0.0095,0.0287,0.0064,0.0141,0.0006,0.0008,0.0005,0.0007,0.0022,0.0016,0.0004,0.0056,0.0,0.0,0.0,30014814,0.02,12,3,4323.0
2020-08-05,2020-08-05 14:17:28,St4sp,Contract,170.1,1,22,1,3,170.5,170.1,6.0,1563.0,0.4,1.0,6228.0,165,12,1950,9,350,420,190.0,0.316,0.1931,0.1929,0.6919,0.0026,0.0095,0.0287,0.0064,0.0141,0.0006,0.0008,0.0005,0.0007,0.0022,0.0016,0.0004,0.0056,0.0,0.0,0.0,30014819,0.02,10,5,2439.0
2020-08-05,2020-08-05 14:17:28,St4sp,Contract,170.1,1,22,1,3,170.5,170.1,6.0,1563.0,0.4,1.0,6096.0,165,12,1950,9,350,420,190.0,0.316,0.1931,0.1929,0.6919,0.0026,0.0095,0.0287,0.0064,0.0141,0.0006,0.0008,0.0005,0.0007,0.0022,0.0016,0.0004,0.0056,0.0,0.0,0.0,30014812,0.02,7,1,6995.0
2020-08-05,2020-08-05 14:17:28,St4sp,Contract,170.1,1,22,1,3,170.5,170.1,6.0,1563.0,0.4,1.0,6448.0,165,12,1950,9,350,420,190.0,0.316,0.1931,0.1929,0.6919,0.0026,0.0095,0.0287,0.0064,0.0141,0.0006,0.0008,0.0005,0.0007,0.0022,0.0016,0.0004,0.0056,0.0,0.0,0.0,30014825,0.02,18,2,7584.0
2020-08-05,2020-08-05 14:17:28,St4sp,Contract,170.1,1,22,1,3,170.5,170.1,6.0,1563.0,0.4,1.0,6228.0,165,12,1950,9,350,420,190.0,0.316,0.1931,0.1929,0.6919,0.0026,0.0095,0.0287,0.0064,0.0141,0.0006,0.0008,0.0005,0.0007,0.0022,0.0016,0.0004,0.0056,0.0,0.0,0.0,30014824,0.02,14,5,10407.0
2020-08-05,2020-08-05 14:17:28,St4sp,Contract,170.1,1,22,1,3,170.5,170.1,6.0,1563.0,0.4,1.0,6448.0,165,12,1950,9,350,420,190.0,0.316,0.1931,0.1929,0.6919,0.0026,0.0095,0.0287,0.0064,0.0141,0.0006,0.0008,0.0005,0.0007,0.0022,0.0016,0.0004,0.0056,0.0,0.0,0.0,30014811,0.02,8,2,4786.0
2020-08-05,2020-08-05 14:54:49,St4sp,Contract,163.8,1,23,1,3,164.2,163.8,2.0,1564.0,0.4,1.0,6124.0,165,10,1950,9,340,450,190.0,0.313,0.1901,0.1825,0.6879,0.0031,0.0129,0.0323,0.0076,0.0142,0.0006,0.0009,0.0005,0.0007,0.0024,0.0018,0.0006,0.0068,0.0,0.0,0.0,30014812,0.02,7,1,6967.0
2020-08-05,2020-08-05 14:54:49,St4sp,Contract,163.8,1,23,1,3,164.2,163.8,2.0,1564.0,0.4,1.0,6476.0,165,10,1950,9,340,450,190.0,0.313,0.1901,0.1825,0.6879,0.0031,0.0129,0.0323,0.0076,0.0142,0.0006,0.0009,0.0005,0.0007,0.0024,0.0018,0.0006,0.0068,0.0,0.0,0.0,30014825,0.02,18,2,7556.0
2020-08-05,2020-08-05 14:54:49,St4sp,Contract,163.8,1,23,1,3,164.2,163.8,2.0,1564.0,0.4,1.0,6476.0,165,10,1950,9,340,450,190.0,0.313,0.1901,0.1825,0.6879,0.0031,0.0129,0.0323,0.0076,0.0142,0.0006,0.0009,0.0005,0.0007,0.0024,0.0018,0.0006,0.0068,0.0,0.0,0.0,30014811,0.02,8,2,4758.0
2020-08-05,2020-08-05 14:54:49,St4sp,Contract,163.8,1,23,1,3,164.2,163.8,2.0,1564.0,0.4,1.0,6253.0,165,10,1950,9,340,450,190.0,0.313,0.1901,0.1825,0.6879,0.0031,0.0129,0.0323,0.0076,0.0142,0.0006,0.0009,0.0005,0.0007,0.0024,0.0018,0.0006,0.0068,0.0,0.0,0.0,30014824,0.02,14,5,10382.0
2020-08-05,2020-08-05 14:54:49,St4sp,Contract,163.8,1,23,1,3,164.2,163.8,2.0,1564.0,0.4,1.0,6253.0,165,10,1950,9,340,450,190.0,0.313,0.1901,0.1825,0.6879,0.0031,0.0129,0.0323,0.0076,0.0142,0.0006,0.0009,0.0005,0.0007,0.0024,0.0018,0.0006,0.0068,0.0,0.0,0.0,30014819,0.02,10,5,2414.0
2020-08-05,2020-08-05 14:54:49,St4sp,Contract,163.8,1,23,1,3,164.2,163.8,2.0,1564.0,0.4,1.0,4710.0,165,10,1950,9,340,450,190.0,0.313,0.1901,0.1825,0.6879,0.0031,0.0129,0.0323,0.0076,0.0142,0.0006,0.0009,0.0005,0.0007,0.0024,0.0018,0.0006,0.0068,0.0,0.0,0.0,30014814,0.02,12,3,4296.0
2020-08-05,2020-08-05 15:48:47,St4sp,Contract,161.7,1,24,1,3,162.1,161.7,5.0,1562.0,0.4,1.0,6280.0,165,10,1950,9,340,450,190.0,0.333,0.2042,0.1768,0.6977,0.0028,0.0255,0.0438,0.0134,0.0272,0.0013,0.0009,0.0005,0.0008,0.0026,0.0017,0.0004,0.0058,0.0,0.0,0.0,30014824,0.02,14,5,10355.0
2020-08-05,2020-08-05 15:48:47,St4sp,Contract,161.7,1,24,1,3,162.1,161.7,5.0,1562.0,0.4,1.0,4735.0,165,10,1950,9,340,450,190.0,0.333,0.2042,0.1768,0.6977,0.0028,0.0255,0.0438,0.0134,0.0272,0.0013,0.0009,0.0005,0.0008,0.0026,0.0017,0.0004,0.0058,0.0,0.0,0.0,30014814,0.02,12,3,4271.0
2020-08-05,2020-08-05 15:48:47,St4sp,Contract,161.7,1,24,1,3,162.1,161.7,5.0,1562.0,0.4,1.0,6280.0,165,10,1950,9,340,450,190.0,0.333,0.2042,0.1768,0.6977,0.0028,0.0255,0.0438,0.0134,0.0272,0.0013,0.0009,0.0005,0.0008,0.0026,0.0017,0.0004,0.0058,0.0,0.0,0.0,30014819,0.02,10,5,2387.0
2020-08-05,2020-08-05 15:48:47,St4sp,Contract,161.7,1,24,1,3,162.1,161.7,5.0,1562.0,0.4,1.0,6503.0,165,10,1950,9,340,450,190.0,0.333,0.2042,0.1768,0.6977,0.0028,0.0255,0.0438,0.0134,0.0272,0.0013,0.0009,0.0005,0.0008,0.0026,0.0017,0.0004,0.0058,0.0,0.0,0.0,30014825,0.02,18,2,7529.0
2020-08-05,2020-08-05 15:48:47,St4sp,Contract,161.7,1,24,1,3,162.1,161.7,5.0,1562.0,0.4,1.0,6151.0,165,10,1950,9,340,450,190.0,0.333,0.2042,0.1768,0.6977,0.0028,0.0255,0.0438,0.0134,0.0272,0.0013,0.0009,0.0005,0.0008,0.0026,0.0017,0.0004,0.0058,0.0,0.0,0.0,30014812,0.02,7,1,6940.0
2020-08-05,2020-08-05 15:48:47,St4sp,Contract,161.7,1,24,1,3,162.1,161.7,5.0,1562.0,0.4,1.0,6503.0,165,10,1950,9,340,450,190.0,0.333,0.2042,0.1768,0.6977,0.0028,0.0255,0.0438,0.0134,0.0272,0.0013,0.0009,0.0005,0.0008,0.0026,0.0017,0.0004,0.0058,0.0,0.0,0.0,30014811,0.02,8,2,4731.0
2020-08-05,2020-08-05 16:21:39,St4sp,Contract,168.0,1,25,1,3,168.4,168.0,10.0,1566.0,0.4,1.0,6178.0,165,10,1950,9,340,450,190.0,0.317,0.1921,0.2049,0.6855,0.0026,0.0152,0.0322,0.0142,0.0314,0.0016,0.0011,0.0005,0.0008,0.0024,0.0034,0.0006,0.0054,0.0,0.0,0.0,30014812,0.02,7,1,6913.0
2020-08-05,2020-08-05 16:21:39,St4sp,Contract,168.0,1,25,1,3,168.4,168.0,10.0,1566.0,0.4,1.0,6307.0,165,10,1950,9,340,450,190.0,0.317,0.1921,0.2049,0.6855,0.0026,0.0152,0.0322,0.0142,0.0314,0.0016,0.0011,0.0005,0.0008,0.0024,0.0034,0.0006,0.0054,0.0,0.0,0.0,30014824,0.02,14,5,10328.0
2020-08-05,2020-08-05 16:21:39,St4sp,Contract,168.0,1,25,1,3,168.4,168.0,10.0,1566.0,0.4,1.0,6530.0,165,10,1950,9,340,450,190.0,0.317,0.1921,0.2049,0.6855,0.0026,0.0152,0.0322,0.0142,0.0314,0.0016,0.0011,0.0005,0.0008,0.0024,0.0034,0.0006,0.0054,0.0,0.0,0.0,30014811,0.02,8,2,4704.0
2020-08-05,2020-08-05 16:21:39,St4sp,Contract,168.0,1,25,1,3,168.4,168.0,10.0,1566.0,0.4,1.0,4765.0,165,10,1950,9,340,450,190.0,0.317,0.1921,0.2049,0.6855,0.0026,0.0152,0.0322,0.0142,0.0314,0.0016,0.0011,0.0005,0.0008,0.0024,0.0034,0.0006,0.0054,0.0,0.0,0.0,30014814,0.02,12,3,4241.0
2020-08-05,2020-08-05 16:21:39,St4sp,Contract,168.0,1,25,1,3,168.4,168.0,10.0,1566.0,0.4,1.0,6307.0,165,10,1950,9,340,450,190.0,0.317,0.1921,0.2049,0.6855,0.0026,0.0152,0.0322,0.0142,0.0314,0.0016,0.0011,0.0005,0.0008,0.0024,0.0034,0.0006,0.0054,0.0,0.0,0.0,30014819,0.02,10,5,2360.0
2020-08-05,2020-08-05 16:21:39,St4sp,Contract,168.0,1,25,1,3,168.4,168.0,10.0,1566.0,0.4,1.0,6530.0,165,10,1950,9,340,450,190.0,0.317,0.1921,0.2049,0.6855,0.0026,0.0152,0.0322,0.0142,0.0314,0.0016,0.0011,0.0005,0.0008,0.0024,0.0034,0.0006,0.0054,0.0,0.0,0.0,30014825,0.02,18,2,7502.0
