Repository: khw11044/Iron-CCM-RUL

# 연속 주조기의 RUL 데이터 분석

## RUL Dataset from Continuous Casting Machine

[캐글 페이지](https://www.kaggle.com/datasets/yuriykatser/rul-dataset-from-continuous-casting-machine)

## 도메인 설명 

연주공정: 연주공정은 철강산업에서 철 제품을 생산하는 공정중 하나로 연속주조의 줄임말이다. 액체상태의 용강을 주형에 넣어 고체가 되도록 식히는 과정이며 이 과정을 거쳐, 슬래브, 브룸, 빌렛의 반제품이 만들어진다.
주괴(鑄塊, ingot)란 상대적으로 순도가 높은 물질의 덩어리다. 보통 금속을 가공하기 좋게 주물로 뜬 것을 말한다.

____


연속 주조 기계(이하 'CCM')는 액체 상태의 철강을 주어진 단면의 고체 빌릿으로 변환하는 장치로, 이후 롤링 생산(예: 철근)이 이루어진다.

금형 슬리브는 CCM 금형의 가장 중요하고 빠르게 마모되는 부분이다. 슬리브는 둥근 형태나 프로파일 단면의 수냉식 구리 파이프이다. 용융 금속이 슬리브 벽과 접촉하면 결정화되며, 주괴의 기본 고체 껍질이 형성된다.

**슬리브 운영 중 주요 생산 문제**는 슬리브의 구리 파이프 표면에 결함이 생기고 내부 공간의 프로파일이 변형되어 열 조건이 방해받는 것이다. 이는 결과적으로 주괴의 품질에 영향을 미친다.

File: data/data_noNull.csv (part 72 of 73)
date,sample_time_continuous_caster,steel_type,doc_requirement,"workpiece_weight, tonn",workpiece_slice_geometry_150x150,cast_in_row,alloy_type_open,"alloy_speed, meter/minute","steel_weight_theoretical, tonn","steel_weight, tonn",grab1_num,"steel_temperature_grab1, Celsius deg.","metal_residue_grab1, tonn",grab2_num,"resistance, tonn","swing_frequency, amount/minute","crystallizer_movement, mm","water_consumption, liter/minute","water_temperature_delta, Celsius deg.","water_consumption_secondary_cooling_zone_num1, liter/minute","water_consumption_secondary_cooling_zone_num2, liter/minute","water_consumption_secondary_cooling_zone_num3, liter/minute","Ce, %","C, %","Si, %","Mn,%","S, %","P, %","Cr, %","Ni, %","Cu, %","As, %","Mo, %","Nb, %","Ti, %","V, %","Al, %","Ca, %","N, %","Pb, %","Mg, %","Zn, %",sleeve,"quantity, tonn",num_crystallizer,num_stream,RUL
2020-08-05,2020-08-05 17:04:43,St4sp,Contract,161.7,1,26,1,3,162.1,161.7,11.0,1560.0,0.4,1.0,6335.0,165,10,1950,9,340,450,190.0,0.326,0.2024,0.1863,0.6999,0.0031,0.0107,0.0237,0.0075,0.0178,0.0007,0.0006,0.0004,0.0007,0.0022,0.0017,0.0004,0.0063,0.0,0.0,0.0,30014824,0.02,14,5,10300.0
2020-08-05,2020-08-05 17:04:43,St4sp,Contract,161.7,1,26,1,3,162.1,161.7,11.0,1560.0,0.4,1.0,6555.0,165,10,1950,9,340,450,190.0,0.326,0.2024,0.1863,0.6999,0.0031,0.0107,0.0237,0.0075,0.0178,0.0007,0.0006,0.0004,0.0007,0.0022,0.0017,0.0004,0.0063,0.0,0.0,0.0,30014825,0.02,18,2,7477.0
2020-08-05,2020-08-05 17:04:43,St4sp,Contract,161.7,1,26,1,3,162.1,161.7,11.0,1560.0,0.4,1.0,6555.0,165,10,1950,9,340,450,190.0,0.326,0.2024,0.1863,0.6999,0.0031,0.0107,0.0237,0.0075,0.0178,0.0007,0.0006,0.0004,0.0007,0.0022,0.0017,0.0004,0.0063,0.0,0.0,0.0,30014811,0.02,8,2,4679.0
2020-08-05,2020-08-05 17:04:43,St4sp,Contract,161.7,1,26,1,3,162.1,161.7,11.0,1560.0,0.4,1.0,6335.0,165,10,1950,9,340,450,190.0,0.326,0.2024,0.1863,0.6999,0.0031,0.0107,0.0237,0.0075,0.0178,0.0007,0.0006,0.0004,0.0007,0.0022,0.0017,0.0004,0.0063,0.0,0.0,0.0,30014819,0.02,10,5,2332.0
2020-08-05,2020-08-05 17:04:43,St4sp,Contract,161.7,1,26,1,3,162.1,161.7,11.0,1560.0,0.4,1.0,6205.0,165,10,1950,9,340,450,190.0,0.326,0.2024,0.1863,0.6999,0.0031,0.0107,0.0237,0.0075,0.0178,0.0007,0.0006,0.0004,0.0007,0.0022,0.0017,0.0004,0.0063,0.0,0.0,0.0,30014812,0.02,7,1,6886.0
2020-08-05,2020-08-05 17:04:43,St4sp,Contract,161.7,1,26,1,3,162.1,161.7,11.0,1560.0,0.4,1.0,4792.0,165,10,1950,9,340,450,190.0,0.326,0.2024,0.1863,0.6999,0.0031,0.0107,0.0237,0.0075,0.0178,0.0007,0.0006,0.0004,0.0007,0.0022,0.0017,0.0004,0.0063,0.0,0.0,0.0,30014814,0.02,12,3,4214.0
2020-08-05,2020-08-05 17:48:57,St4sp,Contract,161.7,1,27,1,3,162.1,161.7,6.0,1562.0,0.4,1.0,6583.0,165,10,1950,9,340,450,190.0,0.332,0.2042,0.1896,0.7197,0.0033,0.0146,0.0268,0.0063,0.0143,0.0007,0.0006,0.0005,0.0007,0.0025,0.0014,0.0005,0.0058,0.0,0.0,0.0,30014811,0.02,8,2,4651.0
2020-08-05,2020-08-05 17:48:57,St4sp,Contract,161.7,1,27,1,3,162.1,161.7,6.0,1562.0,0.4,1.0,6360.0,165,10,1950,9,340,450,190.0,0.332,0.2042,0.1896,0.7197,0.0033,0.0146,0.0268,0.0063,0.0143,0.0007,0.0006,0.0005,0.0007,0.0025,0.0014,0.0005,0.0058,0.0,0.0,0.0,30014824,0.02,14,5,10275.0
2020-08-05,2020-08-05 17:48:57,St4sp,Contract,161.7,1,27,1,3,162.1,161.7,6.0,1562.0,0.4,1.0,6360.0,165,10,1950,9,340,450,190.0,0.332,0.2042,0.1896,0.7197,0.0033,0.0146,0.0268,0.0063,0.0143,0.0007,0.0006,0.0005,0.0007,0.0025,0.0014,0.0005,0.0058,0.0,0.0,0.0,30014819,0.02,10,5,2307.0
2020-08-05,2020-08-05 17:48:57,St4sp,Contract,161.7,1,27,1,3,162.1,161.7,6.0,1562.0,0.4,1.0,6233.0,165,10,1950,9,340,450,190.0,0.332,0.2042,0.1896,0.7197,0.0033,0.0146,0.0268,0.0063,0.0143,0.0007,0.0006,0.0005,0.0007,0.0025,0.0014,0.0005,0.0058,0.0,0.0,0.0,30014812,0.02,7,1,6858.0
2020-08-05,2020-08-05 17:48:57,St4sp,Contract,161.7,1,27,1,3,162.1,161.7,6.0,1562.0,0.4,1.0,6583.0,165,10,1950,9,340,450,190.0,0.332,0.2042,0.1896,0.7197,0.0033,0.0146,0.0268,0.0063,0.0143,0.0007,0.0006,0.0005,0.0007,0.0025,0.0014,0.0005,0.0058,0.0,0.0,0.0,30014825,0.02,18,2,7449.0
2020-08-05,2020-08-05 17:48:57,St4sp,Contract,161.7,1,27,1,3,162.1,161.7,6.0,1562.0,0.4,1.0,4819.0,165,10,1950,9,340,450,190.0,0.332,0.2042,0.1896,0.7197,0.0033,0.0146,0.0268,0.0063,0.0143,0.0007,0.0006,0.0005,0.0007,0.0025,0.0014,0.0005,0.0058,0.0,0.0,0.0,30014814,0.02,12,3,4187.0
2020-08-05,2020-08-05 18:35:03,St4sp,Contract,157.5,1,28,1,3,157.9,157.5,2.0,1561.0,0.4,1.0,6608.0,165,10,1950,9,340,450,190.0,0.33,0.2023,0.1849,0.7103,0.0027,0.0139,0.0349,0.0072,0.015,0.0006,0.0007,0.0005,0.0007,0.0025,0.0015,0.0004,0.0059,0.0,0.0,0.0,30014825,0.02,18,2,7424.0
2020-08-05,2020-08-05 18:35:03,St4sp,Contract,157.5,1,28,1,3,157.9,157.5,2.0,1561.0,0.4,1.0,6608.0,165,10,1950,9,340,450,190.0,0.33,0.2023,0.1849,0.7103,0.0027,0.0139,0.0349,0.0072,0.015,0.0006,0.0007,0.0005,0.0007,0.0025,0.0015,0.0004,0.0059,0.0,0.0,0.0,30014811,0.02,8,2,4626.0
2020-08-05,2020-08-05 18:35:03,St4sp,Contract,157.5,1,28,1,3,157.9,157.5,2.0,1561.0,0.4,1.0,6385.0,165,10,1950,9,340,450,190.0,0.33,0.2023,0.1849,0.7103,0.0027,0.0139,0.0349,0.0072,0.015,0.0006,0.0007,0.0005,0.0007,0.0025,0.0015,0.0004,0.0059,0.0,0.0,0.0,30014824,0.02,14,5,10250.0
2020-08-05,2020-08-05 18:35:03,St4sp,Contract,157.5,1,28,1,3,157.9,157.5,2.0,1561.0,0.4,1.0,6260.0,165,10,1950,9,340,450,190.0,0.33,0.2023,0.1849,0.7103,0.0027,0.0139,0.0349,0.0072,0.015,0.0006,0.0007,0.0005,0.0007,0.0025,0.0015,0.0004,0.0059,0.0,0.0,0.0,30014812,0.02,7,1,6831.0
2020-08-05,2020-08-05 18:35:03,St4sp,Contract,157.5,1,28,1,3,157.9,157.5,2.0,1561.0,0.4,1.0,4847.0,165,10,1950,9,340,450,190.0,0.33,0.2023,0.1849,0.7103,0.0027,0.0139,0.0349,0.0072,0.015,0.0006,0.0007,0.0005,0.0007,0.0025,0.0015,0.0004,0.0059,0.0,0.0,0.0,30014814,0.02,12,3,4159.0
2020-08-05,2020-08-05 18:35:03,St4sp,Contract,157.5,1,28,1,3,157.9,157.5,2.0,1561.0,0.4,1.0,6385.0,165,10,1950,9,340,450,190.0,0.33,0.2023,0.1849,0.7103,0.0027,0.0139,0.0349,0.0072,0.015,0.0006,0.0007,0.0005,0.0007,0.0025,0.0015,0.0004,0.0059,0.0,0.0,0.0,30014819,0.02,10,5,2282.0
2020-08-05,2020-08-05 19:07:42,St4sp,Contract,165.9,1,29,1,3,166.3,165.9,1.0,1574.0,0.4,1.0,6287.0,165,10,1950,9,340,450,190.0,0.332,0.202,0.1945,0.6889,0.0033,0.0241,0.0544,0.0216,0.0271,0.0011,0.0028,0.0005,0.0008,0.0027,0.0023,0.0005,0.0062,0.0,0.0,0.0,30014812,0.02,7,1,6804.0
2020-08-05,2020-08-05 19:07:42,St4sp,Contract,165.9,1,29,1,3,166.3,165.9,1.0,1574.0,0.4,1.0,4874.0,165,10,1950,9,340,450,190.0,0.332,0.202,0.1945,0.6889,0.0033,0.0241,0.0544,0.0216,0.0271,0.0011,0.0028,0.0005,0.0008,0.0027,0.0023,0.0005,0.0062,0.0,0.0,0.0,30014814,0.02,12,3,4132.0
2020-08-05,2020-08-05 19:07:42,St4sp,Contract,165.9,1,29,1,3,166.3,165.9,1.0,1574.0,0.4,1.0,6633.0,165,10,1950,9,340,450,190.0,0.332,0.202,0.1945,0.6889,0.0033,0.0241,0.0544,0.0216,0.0271,0.0011,0.0028,0.0005,0.0008,0.0027,0.0023,0.0005,0.0062,0.0,0.0,0.0,30014811,0.02,8,2,4601.0
2020-08-05,2020-08-05 19:07:42,St4sp,Contract,165.9,1,29,1,3,166.3,165.9,1.0,1574.0,0.4,1.0,6412.0,165,10,1950,9,340,450,190.0,0.332,0.202,0.1945,0.6889,0.0033,0.0241,0.0544,0.0216,0.0271,0.0011,0.0028,0.0005,0.0008,0.0027,0.0023,0.0005,0.0062,0.0,0.0,0.0,30014819,0.02,10,5,2255.0
2020-08-05,2020-08-05 19:07:42,St4sp,Contract,165.9,1,29,1,3,166.3,165.9,1.0,1574.0,0.4,1.0,6633.0,165,10,1950,9,340,450,190.0,0.332,0.202,0.1945,0.6889,0.0033,0.0241,0.0544,0.0216,0.0271,0.0011,0.0028,0.0005,0.0008,0.0027,0.0023,0.0005,0.0062,0.0,0.0,0.0,30014825,0.02,18,2,7399.0
2020-08-05,2020-08-05 19:07:42,St4sp,Contract,165.9,1,29,1,3,166.3,165.9,1.0,1574.0,0.4,1.0,6412.0,165,10,1950,9,340,450,190.0,0.332,0.202,0.1945,0.6889,0.0033,0.0241,0.0544,0.0216,0.0271,0.0011,0.0028,0.0005,0.0008,0.0027,0.0023,0.0005,0.0062,0.0,0.0,0.0,30014824,0.02,14,5,10223.0
2020-08-05,2020-08-05 20:05:30,St4sp,Contract,163.8,1,30,1,3,164.2,163.8,10.0,1560.0,0.4,1.0,6438.0,165,10,1950,8,320,400,170.0,0.31,0.1887,0.1796,0.657,0.0023,0.0165,0.0385,0.017,0.027,0.0011,0.0031,0.0004,0.0007,0.0022,0.0015,0.0004,0.0052,0.0,0.0,0.0,30014819,0.03,10,5,2229.0
2020-08-05,2020-08-05 20:05:30,St4sp,Contract,163.8,1,30,1,3,164.2,163.8,10.0,1560.0,0.4,1.0,6438.0,165,10,1950,8,320,400,170.0,0.31,0.1887,0.1796,0.657,0.0023,0.0165,0.0385,0.017,0.027,0.0011,0.0031,0.0004,0.0007,0.0022,0.0015,0.0004,0.0052,0.0,0.0,0.0,30014824,0.03,14,5,10197.0
2020-08-05,2020-08-05 20:05:30,St4sp,Contract,163.8,1,30,1,3,164.2,163.8,10.0,1560.0,0.4,1.0,6660.0,165,10,1950,8,320,400,170.0,0.31,0.1887,0.1796,0.657,0.0023,0.0165,0.0385,0.017,0.027,0.0011,0.0031,0.0004,0.0007,0.0022,0.0015,0.0004,0.0052,0.0,0.0,0.0,30014825,0.03,18,2,7372.0
2020-08-05,2020-08-05 20:05:30,St4sp,Contract,163.8,1,30,1,3,164.2,163.8,10.0,1560.0,0.4,1.0,4903.0,165,10,1950,8,320,400,170.0,0.31,0.1887,0.1796,0.657,0.0023,0.0165,0.0385,0.017,0.027,0.0011,0.0031,0.0004,0.0007,0.0022,0.0015,0.0004,0.0052,0.0,0.0,0.0,30014814,0.03,12,3,4103.0
2020-08-05,2020-08-05 20:05:30,St4sp,Contract,163.8,1,30,1,3,164.2,163.8,10.0,1560.0,0.4,1.0,6315.0,165,10,1950,8,320,400,170.0,0.31,0.1887,0.1796,0.657,0.0023,0.0165,0.0385,0.017,0.027,0.0011,0.0031,0.0004,0.0007,0.0022,0.0015,0.0004,0.0052,0.0,0.0,0.0,30014812,0.03,7,1,6776.0
2020-08-05,2020-08-05 20:05:30,St4sp,Contract,163.8,1,30,1,3,164.2,163.8,10.0,1560.0,0.4,1.0,6660.0,165,10,1950,8,320,400,170.0,0.31,0.1887,0.1796,0.657,0.0023,0.0165,0.0385,0.017,0.027,0.0011,0.0031,0.0004,0.0007,0.0022,0.0015,0.0004,0.0052,0.0,0.0,0.0,30014811,0.03,8,2,4574.0
2020-08-05,2020-08-05 20:41:57,1015,ASTM A510/A510M-18,165.9,1,31,1,3,166.3,165.9,11.0,1567.0,0.4,1.0,6465.0,165,10,1950,8,320,400,170.0,0.279,0.1713,0.1968,0.5806,0.002,0.0092,0.0347,0.0177,0.0311,0.0012,0.004,0.0005,0.0008,0.0019,0.0032,0.0011,0.0059,0.0,0.0,0.0,30014819,0.02,10,5,2202.0
2020-08-05,2020-08-05 20:41:57,1015,ASTM A510/A510M-18,165.9,1,31,1,3,166.3,165.9,11.0,1567.0,0.4,1.0,6688.0,165,10,1950,8,320,400,170.0,0.279,0.1713,0.1968,0.5806,0.002,0.0092,0.0347,0.0177,0.0311,0.0012,0.004,0.0005,0.0008,0.0019,0.0032,0.0011,0.0059,0.0,0.0,0.0,30014825,0.02,18,2,7344.0
2020-08-05,2020-08-05 20:41:57,1015,ASTM A510/A510M-18,165.9,1,31,1,3,166.3,165.9,11.0,1567.0,0.4,1.0,6465.0,165,10,1950,8,320,400,170.0,0.279,0.1713,0.1968,0.5806,0.002,0.0092,0.0347,0.0177,0.0311,0.0012,0.004,0.0005,0.0008,0.0019,0.0032,0.0011,0.0059,0.0,0.0,0.0,30014824,0.02,14,5,10170.0
2020-08-05,2020-08-05 20:41:57,1015,ASTM A510/A510M-18,165.9,1,31,1,3,166.3,165.9,11.0,1567.0,0.4,1.0,6342.0,165,10,1950,8,320,400,170.0,0.279,0.1713,0.1968,0.5806,0.002,0.0092,0.0347,0.0177,0.0311,0.0012,0.004,0.0005,0.0008,0.0019,0.0032,0.0011,0.0059,0.0,0.0,0.0,30014812,0.02,7,1,6749.0
2020-08-05,2020-08-05 20:41:57,1015,ASTM A510/A510M-18,165.9,1,31,1,3,166.3,165.9,11.0,1567.0,0.4,1.0,6688.0,165,10,1950,8,320,400,170.0,0.279,0.1713,0.1968,0.5806,0.002,0.0092,0.0347,0.0177,0.0311,0.0012,0.004,0.0005,0.0008,0.0019,0.0032,0.0011,0.0059,0.0,0.0,0.0,30014811,0.02,8,2,4546.0
2020-08-05,2020-08-05 20:41:57,1015,ASTM A510/A510M-18,165.9,1,31,1,3,166.3,165.9,11.0,1567.0,0.4,1.0,4931.0,165,10,1950,8,320,400,170.0,0.279,0.1713,0.1968,0.5806,0.002,0.0092,0.0347,0.0177,0.0311,0.0012,0.004,0.0005,0.0008,0.0019,0.0032,0.0011,0.0059,0.0,0.0,0.0,30014814,0.02,12,3,4075.0
2020-08-05,2020-08-05 21:21:11,1015,ASTM A510/A510M-18,161.7,1,32,1,3,162.1,161.7,6.0,1567.0,0.4,1.0,6715.0,165,10,1950,8,320,400,170.0,0.272,0.1634,0.1666,0.574,0.002,0.0074,0.0398,0.0184,0.0322,0.0012,0.004,0.0005,0.0007,0.0019,0.0019,0.0008,0.0059,0.0,0.0,0.0,30014825,0.03,18,2,7317.0
2020-08-05,2020-08-05 21:21:11,1015,ASTM A510/A510M-18,161.7,1,32,1,3,162.1,161.7,6.0,1567.0,0.4,1.0,6369.0,165,10,1950,8,320,400,170.0,0.272,0.1634,0.1666,0.574,0.002,0.0074,0.0398,0.0184,0.0322,0.0012,0.004,0.0005,0.0007,0.0019,0.0019,0.0008,0.0059,0.0,0.0,0.0,30014812,0.03,7,1,6722.0
2020-08-05,2020-08-05 21:21:11,1015,ASTM A510/A510M-18,161.7,1,32,1,3,162.1,161.7,6.0,1567.0,0.4,1.0,6492.0,165,10,1950,8,320,400,170.0,0.272,0.1634,0.1666,0.574,0.002,0.0074,0.0398,0.0184,0.0322,0.0012,0.004,0.0005,0.0007,0.0019,0.0019,0.0008,0.0059,0.0,0.0,0.0,30014824,0.03,14,5,10143.0
2020-08-05,2020-08-05 21:21:11,1015,ASTM A510/A510M-18,161.7,1,32,1,3,162.1,161.7,6.0,1567.0,0.4,1.0,6715.0,165,10,1950,8,320,400,170.0,0.272,0.1634,0.1666,0.574,0.002,0.0074,0.0398,0.0184,0.0322,0.0012,0.004,0.0005,0.0007,0.0019,0.0019,0.0008,0.0059,0.0,0.0,0.0,30014811,0.03,8,2,4519.0
2020-08-05,2020-08-05 21:21:11,1015,ASTM A510/A510M-18,161.7,1,32,1,3,162.1,161.7,6.0,1567.0,0.4,1.0,6492.0,165,10,1950,8,320,400,170.0,0.272,0.1634,0.1666,0.574,0.002,0.0074,0.0398,0.0184,0.0322,0.0012,0.004,0.0005,0.0007,0.0019,0.0019,0.0008,0.0059,0.0,0.0,0.0,30014819,0.03,10,5,2175.0
2020-08-05,2020-08-05 21:21:11,1015,ASTM A510/A510M-18,161.7,1,32,1,3,162.1,161.7,6.0,1567.0,0.4,1.0,4958.0,165,10,1950,8,320,400,170.0,0.272,0.1634,0.1666,0.574,0.002,0.0074,0.0398,0.0184,0.0322,0.0012,0.004,0.0005,0.0007,0.0019,0.0019,0.0008,0.0059,0.0,0.0,0.0,30014814,0.03,12,3,4048.0
2020-08-05,2020-08-05 22:12:34,1015,ASTM A510/A510M-18,153.3,1,33,1,3,153.7,153.3,2.0,1568.0,0.4,1.0,6740.0,165,10,1950,8,320,400,170.0,0.275,0.1677,0.1744,0.5803,0.0037,0.0075,0.0348,0.0175,0.0258,0.0012,0.0035,0.0005,0.0008,0.0021,0.0023,0.0007,0.0064,0.0,0.0,0.0,30014811,0.02,8,2,4494.0
2020-08-05,2020-08-05 22:12:34,1015,ASTM A510/A510M-18,153.3,1,33,1,3,153.7,153.3,2.0,1568.0,0.4,1.0,6394.0,165,10,1950,8,320,400,170.0,0.275,0.1677,0.1744,0.5803,0.0037,0.0075,0.0348,0.0175,0.0258,0.0012,0.0035,0.0005,0.0008,0.0021,0.0023,0.0007,0.0064,0.0,0.0,0.0,30014812,0.02,7,1,6697.0
2020-08-05,2020-08-05 22:12:34,1015,ASTM A510/A510M-18,153.3,1,33,1,3,153.7,153.3,2.0,1568.0,0.4,1.0,6519.0,165,10,1950,8,320,400,170.0,0.275,0.1677,0.1744,0.5803,0.0037,0.0075,0.0348,0.0175,0.0258,0.0012,0.0035,0.0005,0.0008,0.0021,0.0023,0.0007,0.0064,0.0,0.0,0.0,30014819,0.02,10,5,2148.0
2020-08-05,2020-08-05 22:12:34,1015,ASTM A510/A510M-18,153.3,1,33,1,3,153.7,153.3,2.0,1568.0,0.4,1.0,4983.0,165,10,1950,8,320,400,170.0,0.275,0.1677,0.1744,0.5803,0.0037,0.0075,0.0348,0.0175,0.0258,0.0012,0.0035,0.0005,0.0008,0.0021,0.0023,0.0007,0.0064,0.0,0.0,0.0,30014814,0.02,12,3,4023.0
2020-08-05,2020-08-05 22:12:34,1015,ASTM A510/A510M-18,153.3,1,33,1,3,153.7,153.3,2.0,1568.0,0.4,1.0,6740.0,165,10,1950,8,320,400,170.0,0.275,0.1677,0.1744,0.5803,0.0037,0.0075,0.0348,0.0175,0.0258,0.0012,0.0035,0.0005,0.0008,0.0021,0.0023,0.0007,0.0064,0.0,0.0,0.0,30014825,0.02,18,2,7292.0
2020-08-05,2020-08-05 22:12:34,1015,ASTM A510/A510M-18,153.3,1,33,1,3,153.7,153.3,2.0,1568.0,0.4,1.0,6519.0,165,10,1950,8,320,400,170.0,0.275,0.1677,0.1744,0.5803,0.0037,0.0075,0.0348,0.0175,0.0258,0.0012,0.0035,0.0005,0.0008,0.0021,0.0023,0.0007,0.0064,0.0,0.0,0.0,30014824,0.02,14,5,10116.0
2020-08-05,2020-08-05 23:00:23,1015,ASTM A510/A510M-18,165.9,1,34,1,3,166.3,165.9,1.0,1573.0,0.4,1.0,6547.0,165,10,1950,8,320,400,170.0,0.272,0.167,0.1615,0.5654,0.0071,0.0127,0.0353,0.0127,0.0273,0.0011,0.0014,0.0005,0.0007,0.0021,0.0022,0.0007,0.0061,0.0,0.0,0.0,30014824,0.02,14,5,10088.0
2020-08-05,2020-08-05 23:00:23,1015,ASTM A510/A510M-18,165.9,1,34,1,3,166.3,165.9,1.0,1573.0,0.4,1.0,5010.0,165,10,1950,8,320,400,170.0,0.272,0.167,0.1615,0.5654,0.0071,0.0127,0.0353,0.0127,0.0273,0.0011,0.0014,0.0005,0.0007,0.0021,0.0022,0.0007,0.0061,0.0,0.0,0.0,30014814,0.02,12,3,3996.0
2020-08-05,2020-08-05 23:00:23,1015,ASTM A510/A510M-18,165.9,1,34,1,3,166.3,165.9,1.0,1573.0,0.4,1.0,6767.0,165,10,1950,8,320,400,170.0,0.272,0.167,0.1615,0.5654,0.0071,0.0127,0.0353,0.0127,0.0273,0.0011,0.0014,0.0005,0.0007,0.0021,0.0022,0.0007,0.0061,0.0,0.0,0.0,30014811,0.02,8,2,4467.0
2020-08-05,2020-08-05 23:00:23,1015,ASTM A510/A510M-18,165.9,1,34,1,3,166.3,165.9,1.0,1573.0,0.4,1.0,6424.0,165,10,1950,8,320,400,170.0,0.272,0.167,0.1615,0.5654,0.0071,0.0127,0.0353,0.0127,0.0273,0.0011,0.0014,0.0005,0.0007,0.0021,0.0022,0.0007,0.0061,0.0,0.0,0.0,30014812,0.02,7,1,6667.0
2020-08-05,2020-08-05 23:00:23,1015,ASTM A510/A510M-18,165.9,1,34,1,3,166.3,165.9,1.0,1573.0,0.4,1.0,6767.0,165,10,1950,8,320,400,170.0,0.272,0.167,0.1615,0.5654,0.0071,0.0127,0.0353,0.0127,0.0273,0.0011,0.0014,0.0005,0.0007,0.0021,0.0022,0.0007,0.0061,0.0,0.0,0.0,30014825,0.02,18,2,7265.0
2020-08-05,2020-08-05 23:00:23,1015,ASTM A510/A510M-18,165.9,1,34,1,3,166.3,165.9,1.0,1573.0,0.4,1.0,6547.0,165,10,1950,8,320,400,170.0,0.272,0.167,0.1615,0.5654,0.0071,0.0127,0.0353,0.0127,0.0273,0.0011,0.0014,0.0005,0.0007,0.0021,0.0022,0.0007,0.0061,0.0,0.0,0.0,30014819,0.02,10,5,2120.0
2020-08-05,2020-08-05 23:44:09,1015,ASTM A510/A510M-18,172.2,1,35,1,3,172.6,172.2,10.0,1566.0,0.4,1.0,6574.0,165,10,1950,8,320,400,170.0,0.272,0.1678,0.1715,0.5638,0.0035,0.0146,0.0354,0.0124,0.0228,0.0011,0.0022,0.0005,0.0007,0.002,0.0019,0.0007,0.0058,0.0,0.0,0.0,30014824,0.02,14,5,10061.0
2020-08-05,2020-08-05 23:44:09,1015,ASTM A510/A510M-18,172.2,1,35,1,3,172.6,172.2,10.0,1566.0,0.4,1.0,6453.0,165,10,1950,8,320,400,170.0,0.272,0.1678,0.1715,0.5638,0.0035,0.0146,0.0354,0.0124,0.0228,0.0011,0.0022,0.0005,0.0007,0.002,0.0019,0.0007,0.0058,0.0,0.0,0.0,30014812,0.02,7,1,6638.0
2020-08-05,2020-08-05 23:44:09,1015,ASTM A510/A510M-18,172.2,1,35,1,3,172.6,172.2,10.0,1566.0,0.4,1.0,6795.0,165,10,1950,8,320,400,170.0,0.272,0.1678,0.1715,0.5638,0.0035,0.0146,0.0354,0.0124,0.0228,0.0011,0.0022,0.0005,0.0007,0.002,0.0019,0.0007,0.0058,0.0,0.0,0.0,30014825,0.02,18,2,7237.0
2020-08-05,2020-08-05 23:44:09,1015,ASTM A510/A510M-18,172.2,1,35,1,3,172.6,172.2,10.0,1566.0,0.4,1.0,6795.0,165,10,1950,8,320,400,170.0,0.272,0.1678,0.1715,0.5638,0.0035,0.0146,0.0354,0.0124,0.0228,0.0011,0.0022,0.0005,0.0007,0.002,0.0019,0.0007,0.0058,0.0,0.0,0.0,30014811,0.02,8,2,4439.0
2020-08-05,2020-08-05 23:44:09,1015,ASTM A510/A510M-18,172.2,1,35,1,3,172.6,172.2,10.0,1566.0,0.4,1.0,6574.0,165,10,1950,8,320,400,170.0,0.272,0.1678,0.1715,0.5638,0.0035,0.0146,0.0354,0.0124,0.0228,0.0011,0.0022,0.0005,0.0007,0.002,0.0019,0.0007,0.0058,0.0,0.0,0.0,30014819,0.02,10,5,2093.0
2020-08-05,2020-08-05 23:44:09,1015,ASTM A510/A510M-18,172.2,1,35,1,3,172.6,172.2,10.0,1566.0,0.4,1.0,5038.0,165,10,1950,8,320,400,170.0,0.272,0.1678,0.1715,0.5638,0.0035,0.0146,0.0354,0.0124,0.0228,0.0011,0.0022,0.0005,0.0007,0.002,0.0019,0.0007,0.0058,0.0,0.0,0.0,30014814,0.02,12,3,3968.0
2020-08-07,2020-08-07 07:51:52,25G2S,DOC 5781-82,168.96,0,16,1,2,169.731,169.331,12.0,1553.0,0.4,4.0,3752.0,200,7,2155,9,250,260,90.0,0.605,0.2861,0.6265,1.5385,0.0143,0.0177,0.0356,0.0202,0.0411,0.0018,0.0031,0.0004,0.002,0.0044,0.0034,0.0007,0.0078,0.0037,0.0001,0.0009,30014812,0.01,7,1,9339.0
2020-08-07,2020-08-07 07:51:52,25G2S,DOC 5781-82,168.96,0,16,1,2,169.731,169.331,12.0,1553.0,0.4,4.0,2825.0,200,7,2155,9,250,260,90.0,0.605,0.2861,0.6265,1.5385,0.0143,0.0177,0.0356,0.0202,0.0411,0.0018,0.0031,0.0004,0.002,0.0044,0.0034,0.0007,0.0078,0.0037,0.0001,0.0009,30014816,0.01,17,6,9657.0
2020-08-07,2020-08-07 07:51:52,25G2S,DOC 5781-82,168.96,0,16,1,2,169.731,169.331,12.0,1553.0,0.4,4.0,3752.0,200,7,2155,9,250,260,90.0,0.605,0.2861,0.6265,1.5385,0.0143,0.0177,0.0356,0.0202,0.0411,0.0018,0.0031,0.0004,0.002,0.0044,0.0034,0.0007,0.0078,0.0037,0.0001,0.0009,30014820,0.01,16,1,8490.0
2020-08-07,2020-08-07 07:51:52,25G2S,DOC 5781-82,168.96,0,16,1,2,169.731,169.331,12.0,1553.0,0.4,4.0,2783.0,200,7,2155,9,250,260,90.0,0.605,0.2861,0.6265,1.5385,0.0143,0.0177,0.0356,0.0202,0.0411,0.0018,0.0031,0.0004,0.002,0.0044,0.0034,0.0007,0.0078,0.0037,0.0001,0.0009,30014824,0.01,14,5,13852.0
2020-08-07,2020-08-07 07:51:52,25G2S,DOC 5781-82,168.96,0,16,1,2,169.731,169.331,12.0,1553.0,0.4,4.0,1712.0,200,7,2155,9,250,260,90.0,0.605,0.2861,0.6265,1.5385,0.0143,0.0177,0.0356,0.0202,0.0411,0.0018,0.0031,0.0004,0.002,0.0044,0.0034,0.0007,0.0078,0.0037,0.0001,0.0009,30014814,0.01,12,3,7294.0
2020-08-07,2020-08-07 07:51:52,25G2S,DOC 5781-82,168.96,0,16,1,2,169.731,169.331,12.0,1553.0,0.4,4.0,2798.0,200,7,2155,9,250,260,90.0,0.605,0.2861,0.6265,1.5385,0.0143,0.0177,0.0356,0.0202,0.0411,0.0018,0.0031,0.0004,0.002,0.0044,0.0034,0.0007,0.0078,0.0037,0.0001,0.0009,30014806,0.01,8,4,5236.0
2020-08-07,2020-08-07 07:51:52,25G2S,DOC 5781-82,168.96,0,16,1,2,169.731,169.331,12.0,1553.0,0.4,4.0,1449.0,200,7,2155,9,250,260,90.0,0.605,0.2861,0.6265,1.5385,0.0143,0.0177,0.0356,0.0202,0.0411,0.0018,0.0031,0.0004,0.002,0.0044,0.0034,0.0007,0.0078,0.0037,0.0001,0.0009,30014825,0.01,18,2,12583.0
2020-08-07,2020-08-07 08:25:46,25G2S,DOC 5781-82,165.85,0,17,1,2,166.615,166.215,11.0,1553.0,0.4,4.0,1477.0,200,7,2155,9,242,260,90.0,0.612,0.2874,0.622,1.5768,0.0153,0.0184,0.0413,0.0217,0.0418,0.0017,0.0032,0.0005,0.0018,0.005,0.0029,0.0011,0.008,0.0039,0.0002,0.0025,30014825,0.01,18,2,12555.0
2020-08-07,2020-08-07 08:25:46,25G2S,DOC 5781-82,165.85,0,17,1,2,166.615,166.215,11.0,1553.0,0.4,4.0,2825.0,200,7,2155,9,242,260,90.0,0.612,0.2874,0.622,1.5768,0.0153,0.0184,0.0413,0.0217,0.0418,0.0017,0.0032,0.0005,0.0018,0.005,0.0029,0.0011,0.008,0.0039,0.0002,0.0025,30014806,0.01,8,4,5209.0
2020-08-07,2020-08-07 08:25:46,25G2S,DOC 5781-82,165.85,0,17,1,2,166.615,166.215,11.0,1553.0,0.4,4.0,3780.0,200,7,2155,9,242,260,90.0,0.612,0.2874,0.622,1.5768,0.0153,0.0184,0.0413,0.0217,0.0418,0.0017,0.0032,0.0005,0.0018,0.005,0.0029,0.0011,0.008,0.0039,0.0002,0.0025,30014812,0.01,7,1,9311.0
2020-08-07,2020-08-07 08:25:46,25G2S,DOC 5781-82,165.85,0,17,1,2,166.615,166.215,11.0,1553.0,0.4,4.0,2810.0,200,7,2155,9,242,260,90.0,0.612,0.2874,0.622,1.5768,0.0153,0.0184,0.0413,0.0217,0.0418,0.0017,0.0032,0.0005,0.0018,0.005,0.0029,0.0011,0.008,0.0039,0.0002,0.0025,30014824,0.01,14,5,13825.0
2020-08-07,2020-08-07 08:25:46,25G2S,DOC 5781-82,165.85,0,17,1,2,166.615,166.215,11.0,1553.0,0.4,4.0,2853.0,200,7,2155,9,242,260,90.0,0.612,0.2874,0.622,1.5768,0.0153,0.0184,0.0413,0.0217,0.0418,0.0017,0.0032,0.0005,0.0018,0.005,0.0029,0.0011,0.008,0.0039,0.0002,0.0025,30014816,0.01,17,6,9629.0
2020-08-07,2020-08-07 08:25:46,25G2S,DOC 5781-82,165.85,0,17,1,2,166.615,166.215,11.0,1553.0,0.4,4.0,3780.0,200,7,2155,9,242,260,90.0,0.612,0.2874,0.622,1.5768,0.0153,0.0184,0.0413,0.0217,0.0418,0.0017,0.0032,0.0005,0.0018,0.005,0.0029,0.0011,0.008,0.0039,0.0002,0.0025,30014820,0.01,16,1,8462.0
2020-08-07,2020-08-07 08:25:46,25G2S,DOC 5781-82,165.85,0,17,1,2,166.615,166.215,11.0,1553.0,0.4,4.0,1740.0,200,7,2155,9,242,260,90.0,0.612,0.2874,0.622,1.5768,0.0153,0.0184,0.0413,0.0217,0.0418,0.0017,0.0032,0.0005,0.0018,0.005,0.0029,0.0011,0.008,0.0039,0.0002,0.0025,30014814,0.01,12,3,7266.0
2020-08-07,2020-08-07 09:02:21,25G2S,DOC 5781-82,162.79,0,18,1,2,163.548,163.148,10.0,1551.0,0.4,4.0,2838.0,200,7,2155,9,240,280,90.0,0.601,0.2786,0.6232,1.5633,0.0125,0.02,0.0464,0.0209,0.0412,0.0015,0.0029,0.0005,0.0019,0.0052,0.003,0.0008,0.0072,0.004,0.0001,0.002,30014824,0.01,14,5,13797.0
2020-08-07,2020-08-07 09:02:21,25G2S,DOC 5781-82,162.79,0,18,1,2,163.548,163.148,10.0,1551.0,0.4,4.0,3807.0,200,7,2155,9,240,280,90.0,0.601,0.2786,0.6232,1.5633,0.0125,0.02,0.0464,0.0209,0.0412,0.0015,0.0029,0.0005,0.0019,0.0052,0.003,0.0008,0.0072,0.004,0.0001,0.002,30014812,0.01,7,1,9284.0
2020-08-07,2020-08-07 09:02:21,25G2S,DOC 5781-82,162.79,0,18,1,2,163.548,163.148,10.0,1551.0,0.4,4.0,2853.0,200,7,2155,9,240,280,90.0,0.601,0.2786,0.6232,1.5633,0.0125,0.02,0.0464,0.0209,0.0412,0.0015,0.0029,0.0005,0.0019,0.0052,0.003,0.0008,0.0072,0.004,0.0001,0.002,30014806,0.01,8,4,5181.0
2020-08-07,2020-08-07 09:02:21,25G2S,DOC 5781-82,162.79,0,18,1,2,163.548,163.148,10.0,1551.0,0.4,4.0,3807.0,200,7,2155,9,240,280,90.0,0.601,0.2786,0.6232,1.5633,0.0125,0.02,0.0464,0.0209,0.0412,0.0015,0.0029,0.0005,0.0019,0.0052,0.003,0.0008,0.0072,0.004,0.0001,0.002,30014820,0.01,16,1,8435.0
2020-08-07,2020-08-07 09:02:21,25G2S,DOC 5781-82,162.79,0,18,1,2,163.548,163.148,10.0,1551.0,0.4,4.0,1764.0,200,7,2155,9,240,280,90.0,0.601,0.2786,0.6232,1.5633,0.0125,0.02,0.0464,0.0209,0.0412,0.0015,0.0029,0.0005,0.0019,0.0052,0.003,0.0008,0.0072,0.004,0.0001,0.002,30014814,0.01,12,3,7242.0
2020-08-07,2020-08-07 09:02:21,25G2S,DOC 5781-82,162.79,0,18,1,2,163.548,163.148,10.0,1551.0,0.4,4.0,1504.0,200,7,2155,9,240,280,90.0,0.601,0.2786,0.6232,1.5633,0.0125,0.02,0.0464,0.0209,0.0412,0.0015,0.0029,0.0005,0.0019,0.0052,0.003,0.0008,0.0072,0.004,0.0001,0.002,30014825,0.01,18,2,12528.0
2020-08-07,2020-08-07 09:02:21,25G2S,DOC 5781-82,162.79,0,18,1,2,163.548,163.148,10.0,1551.0,0.4,4.0,2880.0,200,7,2155,9,240,280,90.0,0.601,0.2786,0.6232,1.5633,0.0125,0.02,0.0464,0.0209,0.0412,0.0015,0.0029,0.0005,0.0019,0.0052,0.003,0.0008,0.0072,0.004,0.0001,0.002,30014816,0.01,17,6,9602.0
2020-08-07,2020-08-07 09:48:41,25G2S,DOC 5781-82,165.888,0,19,1,2,166.653,166.253,1.0,1549.0,0.4,4.0,3835.0,200,7,2155,9,242,260,90.0,0.592,0.2703,0.622,1.5556,0.0125,0.0183,0.0375,0.0211,0.034,0.0015,0.0035,0.0006,0.0018,0.0052,0.0028,0.0008,0.0082,0.0038,0.0001,0.0012,30014820,0.01,16,1,8407.0
2020-08-07,2020-08-07 09:48:41,25G2S,DOC 5781-82,165.888,0,19,1,2,166.653,166.253,1.0,1549.0,0.4,4.0,2884.0,200,7,2155,9,242,260,90.0,0.592,0.2703,0.622,1.5556,0.0125,0.0183,0.0375,0.0211,0.034,0.0015,0.0035,0.0006,0.0018,0.0052,0.0028,0.0008,0.0082,0.0038,0.0001,0.0012,30014806,0.01,8,4,5150.0
2020-08-07,2020-08-07 09:48:41,25G2S,DOC 5781-82,165.888,0,19,1,2,166.653,166.253,1.0,1549.0,0.4,4.0,1792.0,200,7,2155,9,242,260,90.0,0.592,0.2703,0.622,1.5556,0.0125,0.0183,0.0375,0.0211,0.034,0.0015,0.0035,0.0006,0.0018,0.0052,0.0028,0.0008,0.0082,0.0038,0.0001,0.0012,30014814,0.01,12,3,7214.0
2020-08-07,2020-08-07 09:48:41,25G2S,DOC 5781-82,165.888,0,19,1,2,166.653,166.253,1.0,1549.0,0.4,4.0,3835.0,200,7,2155,9,242,260,90.0,0.592,0.2703,0.622,1.5556,0.0125,0.0183,0.0375,0.0211,0.034,0.0015,0.0035,0.0006,0.0018,0.0052,0.0028,0.0008,0.0082,0.0038,0.0001,0.0012,30014812,0.01,7,1,9256.0
2020-08-07,2020-08-07 09:48:41,25G2S,DOC 5781-82,165.888,0,19,1,2,166.653,166.253,1.0,1549.0,0.4,4.0,2908.0,200,7,2155,9,242,260,90.0,0.592,0.2703,0.622,1.5556,0.0125,0.0183,0.0375,0.0211,0.034,0.0015,0.0035,0.0006,0.0018,0.0052,0.0028,0.0008,0.0082,0.0038,0.0001,0.0012,30014816,0.01,17,6,9574.0
2020-08-07,2020-08-07 09:48:41,25G2S,DOC 5781-82,165.888,0,19,1,2,166.653,166.253,1.0,1549.0,0.4,4.0,2862.0,200,7,2155,9,242,260,90.0,0.592,0.2703,0.622,1.5556,0.0125,0.0183,0.0375,0.0211,0.034,0.0015,0.0035,0.0006,0.0018,0.0052,0.0028,0.0008,0.0082,0.0038,0.0001,0.0012,30014824,0.01,14,5,13773.0
2020-08-07,2020-08-07 09:48:41,25G2S,DOC 5781-82,165.888,0,19,1,2,166.653,166.253,1.0,1549.0,0.4,4.0,1532.0,200,7,2155,9,242,260,90.0,0.592,0.2703,0.622,1.5556,0.0125,0.0183,0.0375,0.0211,0.034,0.0015,0.0035,0.0006,0.0018,0.0052,0.0028,0.0008,0.0082,0.0038,0.0001,0.0012,30014825,0.01,18,2,12500.0
2020-08-07,2020-08-07 10:30:12,25G2S,DOC 5781-82,168.96,0,20,1,2,169.731,169.331,7.0,1548.0,0.4,4.0,1819.0,200,7,2155,9,242,260,90.0,0.605,0.2822,0.6272,1.5622,0.012,0.014,0.0302,0.0187,0.0353,0.0016,0.0032,0.0005,0.002,0.0047,0.0036,0.0006,0.0092,0.004,0.0001,0.002,30014814,0.01,12,3,7187.0
2020-08-07,2020-08-07 10:30:12,25G2S,DOC 5781-82,168.96,0,20,1,2,169.731,169.331,7.0,1548.0,0.4,4.0,2890.0,200,7,2155,9,242,260,90.0,0.605,0.2822,0.6272,1.5622,0.012,0.014,0.0302,0.0187,0.0353,0.0016,0.0032,0.0005,0.002,0.0047,0.0036,0.0006,0.0092,0.004,0.0001,0.002,30014824,0.01,14,5,13745.0
2020-08-07,2020-08-07 10:30:12,25G2S,DOC 5781-82,168.96,0,20,1,2,169.731,169.331,7.0,1548.0,0.4,4.0,2911.0,200,7,2155,9,242,260,90.0,0.605,0.2822,0.6272,1.5622,0.012,0.014,0.0302,0.0187,0.0353,0.0016,0.0032,0.0005,0.002,0.0047,0.0036,0.0006,0.0092,0.004,0.0001,0.002,30014806,0.01,8,4,5123.0
2020-08-07,2020-08-07 10:30:12,25G2S,DOC 5781-82,168.96,0,20,1,2,169.731,169.331,7.0,1548.0,0.4,4.0,3863.0,200,7,2155,9,242,260,90.0,0.605,0.2822,0.6272,1.5622,0.012,0.014,0.0302,0.0187,0.0353,0.0016,0.0032,0.0005,0.002,0.0047,0.0036,0.0006,0.0092,0.004,0.0001,0.002,30014812,0.01,7,1,9228.0
2020-08-07,2020-08-07 10:30:12,25G2S,DOC 5781-82,168.96,0,20,1,2,169.731,169.331,7.0,1548.0,0.4,4.0,3863.0,200,7,2155,9,242,260,90.0,0.605,0.2822,0.6272,1.5622,0.012,0.014,0.0302,0.0187,0.0353,0.0016,0.0032,0.0005,0.002,0.0047,0.0036,0.0006,0.0092,0.004,0.0001,0.002,30014820,0.01,16,1,8379.0
2020-08-07,2020-08-07 10:30:12,25G2S,DOC 5781-82,168.96,0,20,1,2,169.731,169.331,7.0,1548.0,0.4,4.0,2939.0,200,7,2155,9,242,260,90.0,0.605,0.2822,0.6272,1.5622,0.012,0.014,0.0302,0.0187,0.0353,0.0016,0.0032,0.0005,0.002,0.0047,0.0036,0.0006,0.0092,0.004,0.0001,0.002,30014816,0.01,17,6,9543.0
2020-08-07,2020-08-07 10:30:12,25G2S,DOC 5781-82,168.96,0,20,1,2,169.731,169.331,7.0,1548.0,0.4,4.0,1560.0,200,7,2155,9,242,260,90.0,0.605,0.2822,0.6272,1.5622,0.012,0.014,0.0302,0.0187,0.0353,0.0016,0.0032,0.0005,0.002,0.0047,0.0036,0.0006,0.0092,0.004,0.0001,0.002,30014825,0.01,18,2,12472.0
2020-08-07,2020-08-07 11:09:46,25G2S,DOC 5781-82,165.862,0,21,1,2,166.627,166.227,5.0,1555.0,0.4,4.0,2918.0,200,7,2155,9,242,260,90.0,0.611,0.2872,0.631,1.5627,0.0084,0.0212,0.0422,0.019,0.0364,0.0016,0.0027,0.0005,0.0022,0.0051,0.0035,0.001,0.0076,0.0039,0.0001,0.0017,30014824,0.01,14,5,13717.0
2020-08-07,2020-08-07 11:09:46,25G2S,DOC 5781-82,165.862,0,21,1,2,166.627,166.227,5.0,1555.0,0.4,4.0,3890.0,200,7,2155,9,242,260,90.0,0.611,0.2872,0.631,1.5627,0.0084,0.0212,0.0422,0.019,0.0364,0.0016,0.0027,0.0005,0.0022,0.0051,0.0035,0.001,0.0076,0.0039,0.0001,0.0017,30014812,0.01,7,1,9201.0
2020-08-07,2020-08-07 11:09:46,25G2S,DOC 5781-82,165.862,0,21,1,2,166.627,166.227,5.0,1555.0,0.4,4.0,1847.0,200,7,2155,9,242,260,90.0,0.611,0.2872,0.631,1.5627,0.0084,0.0212,0.0422,0.019,0.0364,0.0016,0.0027,0.0005,0.0022,0.0051,0.0035,0.001,0.0076,0.0039,0.0001,0.0017,30014814,0.01,12,3,7159.0
2020-08-07,2020-08-07 11:09:46,25G2S,DOC 5781-82,165.862,0,21,1,2,166.627,166.227,5.0,1555.0,0.4,4.0,2966.0,200,7,2155,9,242,260,90.0,0.611,0.2872,0.631,1.5627,0.0084,0.0212,0.0422,0.019,0.0364,0.0016,0.0027,0.0005,0.0022,0.0051,0.0035,0.001,0.0076,0.0039,0.0001,0.0017,30014816,0.01,17,6,9516.0
2020-08-07,2020-08-07 11:09:46,25G2S,DOC 5781-82,165.862,0,21,1,2,166.627,166.227,5.0,1555.0,0.4,4.0,3890.0,200,7,2155,9,242,260,90.0,0.611,0.2872,0.631,1.5627,0.0084,0.0212,0.0422,0.019,0.0364,0.0016,0.0027,0.0005,0.0022,0.0051,0.0035,0.001,0.0076,0.0039,0.0001,0.0017,30014820,0.01,16,1,8352.0
2020-08-07,2020-08-07 11:09:46,25G2S,DOC 5781-82,165.862,0,21,1,2,166.627,166.227,5.0,1555.0,0.4,4.0,1587.0,200,7,2155,9,242,260,90.0,0.611,0.2872,0.631,1.5627,0.0084,0.0212,0.0422,0.019,0.0364,0.0016,0.0027,0.0005,0.0022,0.0051,0.0035,0.001,0.0076,0.0039,0.0001,0.0017,30014825,0.01,18,2,12445.0
2020-08-07,2020-08-07 11:09:46,25G2S,DOC 5781-82,165.862,0,21,1,2,166.627,166.227,5.0,1555.0,0.4,4.0,2939.0,200,7,2155,9,242,260,90.0,0.611,0.2872,0.631,1.5627,0.0084,0.0212,0.0422,0.019,0.0364,0.0016,0.0027,0.0005,0.0022,0.0051,0.0035,0.001,0.0076,0.0039,0.0001,0.0017,30014806,0.01,8,4,5095.0
2020-08-07,2020-08-07 11:53:25,25G2S,DOC 5781-82,165.888,0,22,1,2,166.653,166.253,12.0,1548.0,0.4,4.0,2994.0,200,7,2155,9,242,260,90.0,0.601,0.2788,0.6166,1.5653,0.0092,0.0198,0.04,0.0199,0.0403,0.0017,0.0026,0.0006,0.0021,0.0052,0.0045,0.0017,0.007,0.0039,0.0003,0.0016,30014816,0.01,17,6,9488.0
2020-08-07,2020-08-07 11:53:25,25G2S,DOC 5781-82,165.888,0,22,1,2,166.653,166.253,12.0,1548.0,0.4,4.0,3918.0,200,7,2155,9,242,260,90.0,0.601,0.2788,0.6166,1.5653,0.0092,0.0198,0.04,0.0199,0.0403,0.0017,0.0026,0.0006,0.0021,0.0052,0.0045,0.0017,0.007,0.0039,0.0003,0.0016,30014812,0.01,7,1,9173.0
2020-08-07,2020-08-07 11:53:25,25G2S,DOC 5781-82,165.888,0,22,1,2,166.653,166.253,12.0,1548.0,0.4,4.0,1615.0,200,7,2155,9,242,260,90.0,0.601,0.2788,0.6166,1.5653,0.0092,0.0198,0.04,0.0199,0.0403,0.0017,0.0026,0.0006,0.0021,0.0052,0.0045,0.0017,0.007,0.0039,0.0003,0.0016,30014825,0.01,18,2,12417.0
2020-08-07,2020-08-07 11:53:25,25G2S,DOC 5781-82,165.888,0,22,1,2,166.653,166.253,12.0,1548.0,0.4,4.0,3918.0,200,7,2155,9,242,260,90.0,0.601,0.2788,0.6166,1.5653,0.0092,0.0198,0.04,0.0199,0.0403,0.0017,0.0026,0.0006,0.0021,0.0052,0.0045,0.0017,0.007,0.0039,0.0003,0.0016,30014820,0.01,16,1,8324.0
2020-08-07,2020-08-07 11:53:25,25G2S,DOC 5781-82,165.888,0,22,1,2,166.653,166.253,12.0,1548.0,0.4,4.0,1875.0,200,7,2155,9,242,260,90.0,0.601,0.2788,0.6166,1.5653,0.0092,0.0198,0.04,0.0199,0.0403,0.0017,0.0026,0.0006,0.0021,0.0052,0.0045,0.0017,0.007,0.0039,0.0003,0.0016,30014814,0.01,12,3,7131.0
2020-08-07,2020-08-07 11:53:25,25G2S,DOC 5781-82,165.888,0,22,1,2,166.653,166.253,12.0,1548.0,0.4,4.0,2967.0,200,7,2155,9,242,260,90.0,0.601,0.2788,0.6166,1.5653,0.0092,0.0198,0.04,0.0199,0.0403,0.0017,0.0026,0.0006,0.0021,0.0052,0.0045,0.0017,0.007,0.0039,0.0003,0.0016,30014806,0.01,8,4,5067.0
2020-08-07,2020-08-07 11:53:25,25G2S,DOC 5781-82,165.888,0,22,1,2,166.653,166.253,12.0,1548.0,0.4,4.0,2945.0,200,7,2155,9,242,260,90.0,0.601,0.2788,0.6166,1.5653,0.0092,0.0198,0.04,0.0199,0.0403,0.0017,0.0026,0.0006,0.0021,0.0052,0.0045,0.0017,0.007,0.0039,0.0003,0.0016,30014824,0.01,14,5,13690.0
2020-08-07,2020-08-07 12:41:59,25G2S,DOC 5781-82,172.032,0,23,1,2,172.81,172.41,10.0,1547.0,0.4,4.0,2994.0,200,7,2155,9,242,260,90.0,0.598,0.2771,0.6094,1.5569,0.0204,0.0156,0.0285,0.0209,0.0411,0.0016,0.0035,0.0005,0.0016,0.0049,0.0027,0.0006,0.0087,0.0039,0.0001,0.0021,30014806,0.01,8,4,5040.0
2020-08-07,2020-08-07 12:41:59,25G2S,DOC 5781-82,172.032,0,23,1,2,172.81,172.41,10.0,1547.0,0.4,4.0,3948.0,200,7,2155,9,242,260,90.0,0.598,0.2771,0.6094,1.5569,0.0204,0.0156,0.0285,0.0209,0.0411,0.0016,0.0035,0.0005,0.0016,0.0049,0.0027,0.0006,0.0087,0.0039,0.0001,0.0021,30014812,0.01,7,1,9143.0
2020-08-07,2020-08-07 12:41:59,25G2S,DOC 5781-82,172.032,0,23,1,2,172.81,172.41,10.0,1547.0,0.4,4.0,3948.0,200,7,2155,9,242,260,90.0,0.598,0.2771,0.6094,1.5569,0.0204,0.0156,0.0285,0.0209,0.0411,0.0016,0.0035,0.0005,0.0016,0.0049,0.0027,0.0006,0.0087,0.0039,0.0001,0.0021,30014820,0.01,16,1,8294.0
2020-08-07,2020-08-07 12:41:59,25G2S,DOC 5781-82,172.032,0,23,1,2,172.81,172.41,10.0,1547.0,0.4,4.0,1646.0,200,7,2155,9,242,260,90.0,0.598,0.2771,0.6094,1.5569,0.0204,0.0156,0.0285,0.0209,0.0411,0.0016,0.0035,0.0005,0.0016,0.0049,0.0027,0.0006,0.0087,0.0039,0.0001,0.0021,30014825,0.01,18,2,12386.0
2020-08-07,2020-08-07 12:41:59,25G2S,DOC 5781-82,172.032,0,23,1,2,172.81,172.41,10.0,1547.0,0.4,4.0,1905.0,200,7,2155,9,242,260,90.0,0.598,0.2771,0.6094,1.5569,0.0204,0.0156,0.0285,0.0209,0.0411,0.0016,0.0035,0.0005,0.0016,0.0049,0.0027,0.0006,0.0087,0.0039,0.0001,0.0021,30014814,0.01,12,3,7101.0
2020-08-07,2020-08-07 12:41:59,25G2S,DOC 5781-82,172.032,0,23,1,2,172.81,172.41,10.0,1547.0,0.4,4.0,3022.0,200,7,2155,9,242,260,90.0,0.598,0.2771,0.6094,1.5569,0.0204,0.0156,0.0285,0.0209,0.0411,0.0016,0.0035,0.0005,0.0016,0.0049,0.0027,0.0006,0.0087,0.0039,0.0001,0.0021,30014816,0.01,17,6,9460.0
2020-08-07,2020-08-07 12:41:59,25G2S,DOC 5781-82,172.032,0,23,1,2,172.81,172.41,10.0,1547.0,0.4,4.0,2970.0,200,7,2155,9,242,260,90.0,0.598,0.2771,0.6094,1.5569,0.0204,0.0156,0.0285,0.0209,0.0411,0.0016,0.0035,0.0005,0.0016,0.0049,0.0027,0.0006,0.0087,0.0039,0.0001,0.0021,30014824,0.01,14,5,13665.0
2020-08-07,2020-08-07 13:18:33,25G2S,DOC 5781-82,162.816,0,24,1,2,163.575,163.175,1.0,1549.0,0.4,4.0,1933.0,200,7,2155,9,242,260,90.0,0.593,0.2718,0.6209,1.5545,0.0153,0.0182,0.0382,0.0214,0.0452,0.0016,0.0028,0.0005,0.0017,0.0049,0.0028,0.0007,0.0082,0.0037,0.0001,0.0032,30014814,0.01,12,3,7073.0
2020-08-07,2020-08-07 13:18:33,25G2S,DOC 5781-82,162.816,0,24,1,2,163.575,163.175,1.0,1549.0,0.4,4.0,3973.0,200,7,2155,9,242,260,90.0,0.593,0.2718,0.6209,1.5545,0.0153,0.0182,0.0382,0.0214,0.0452,0.0016,0.0028,0.0005,0.0017,0.0049,0.0028,0.0007,0.0082,0.0037,0.0001,0.0032,30014820,0.01,16,1,8269.0
2020-08-07,2020-08-07 13:18:33,25G2S,DOC 5781-82,162.816,0,24,1,2,163.575,163.175,1.0,1549.0,0.4,4.0,2997.0,200,7,2155,9,242,260,90.0,0.593,0.2718,0.6209,1.5545,0.0153,0.0182,0.0382,0.0214,0.0452,0.0016,0.0028,0.0005,0.0017,0.0049,0.0028,0.0007,0.0082,0.0037,0.0001,0.0032,30014824,0.01,14,5,13638.0
2020-08-07,2020-08-07 13:18:33,25G2S,DOC 5781-82,162.816,0,24,1,2,163.575,163.175,1.0,1549.0,0.4,4.0,1673.0,200,7,2155,9,242,260,90.0,0.593,0.2718,0.6209,1.5545,0.0153,0.0182,0.0382,0.0214,0.0452,0.0016,0.0028,0.0005,0.0017,0.0049,0.0028,0.0007,0.0082,0.0037,0.0001,0.0032,30014825,0.01,18,2,12359.0
2020-08-07,2020-08-07 13:18:33,25G2S,DOC 5781-82,162.816,0,24,1,2,163.575,163.175,1.0,1549.0,0.4,4.0,3022.0,200,7,2155,9,242,260,90.0,0.593,0.2718,0.6209,1.5545,0.0153,0.0182,0.0382,0.0214,0.0452,0.0016,0.0028,0.0005,0.0017,0.0049,0.0028,0.0007,0.0082,0.0037,0.0001,0.0032,30014806,0.01,8,4,5012.0
2020-08-07,2020-08-07 13:18:33,25G2S,DOC 5781-82,162.816,0,24,1,2,163.575,163.175,1.0,1549.0,0.4,4.0,3049.0,200,7,2155,9,242,260,90.0,0.593,0.2718,0.6209,1.5545,0.0153,0.0182,0.0382,0.0214,0.0452,0.0016,0.0028,0.0005,0.0017,0.0049,0.0028,0.0007,0.0082,0.0037,0.0001,0.0032,30014816,0.01,17,6,9433.0
2020-08-07,2020-08-07 13:18:33,25G2S,DOC 5781-82,162.816,0,24,1,2,163.575,163.175,1.0,1549.0,0.4,4.0,3973.0,200,7,2155,9,242,260,90.0,0.593,0.2718,0.6209,1.5545,0.0153,0.0182,0.0382,0.0214,0.0452,0.0016,0.0028,0.0005,0.0017,0.0049,0.0028,0.0007,0.0082,0.0037,0.0001,0.0032,30014812,0.01,7,1,9118.0
2020-08-07,2020-08-07 14:01:13,25G2S,DOC 5781-82,156.595,0,25,1,2,157.34,156.94,11.0,1552.0,0.4,4.0,1701.0,200,7,2155,9,242,260,90.0,0.601,0.276,0.6279,1.5741,0.0094,0.0152,0.0381,0.0254,0.0435,0.0015,0.003,0.0005,0.0019,0.0045,0.0029,0.0008,0.0077,0.0039,0.0001,0.0038,30014825,0.01,18,2,12331.0
2020-08-07,2020-08-07 14:01:13,25G2S,DOC 5781-82,156.595,0,25,1,2,157.34,156.94,11.0,1552.0,0.4,4.0,4001.0,200,7,2155,9,242,260,90.0,0.601,0.276,0.6279,1.5741,0.0094,0.0152,0.0381,0.0254,0.0435,0.0015,0.003,0.0005,0.0019,0.0045,0.0029,0.0008,0.0077,0.0039,0.0001,0.0038,30014820,0.01,16,1,8241.0
2020-08-07,2020-08-07 14:01:13,25G2S,DOC 5781-82,156.595,0,25,1,2,157.34,156.94,11.0,1552.0,0.4,4.0,4001.0,200,7,2155,9,242,260,90.0,0.601,0.276,0.6279,1.5741,0.0094,0.0152,0.0381,0.0254,0.0435,0.0015,0.003,0.0005,0.0019,0.0045,0.0029,0.0008,0.0077,0.0039,0.0001,0.0038,30014812,0.01,7,1,9090.0
2020-08-07,2020-08-07 14:01:13,25G2S,DOC 5781-82,156.595,0,25,1,2,157.34,156.94,11.0,1552.0,0.4,4.0,3074.0,200,7,2155,9,242,260,90.0,0.601,0.276,0.6279,1.5741,0.0094,0.0152,0.0381,0.0254,0.0435,0.0015,0.003,0.0005,0.0019,0.0045,0.0029,0.0008,0.0077,0.0039,0.0001,0.0038,30014816,0.01,17,6,9408.0
2020-08-07,2020-08-07 14:01:13,25G2S,DOC 5781-82,156.595,0,25,1,2,157.34,156.94,11.0,1552.0,0.4,4.0,3046.0,200,7,2155,9,242,260,90.0,0.601,0.276,0.6279,1.5741,0.0094,0.0152,0.0381,0.0254,0.0435,0.0015,0.003,0.0005,0.0019,0.0045,0.0029,0.0008,0.0077,0.0039,0.0001,0.0038,30014806,0.01,8,4,4988.0
2020-08-07,2020-08-07 14:01:13,25G2S,DOC 5781-82,156.595,0,25,1,2,157.34,156.94,11.0,1552.0,0.4,4.0,1960.0,200,7,2155,9,242,260,90.0,0.601,0.276,0.6279,1.5741,0.0094,0.0152,0.0381,0.0254,0.0435,0.0015,0.003,0.0005,0.0019,0.0045,0.0029,0.0008,0.0077,0.0039,0.0001,0.0038,30014814,0.01,12,3,7046.0
2020-08-07,2020-08-07 14:01:13,25G2S,DOC 5781-82,156.595,0,25,1,2,157.34,156.94,11.0,1552.0,0.4,4.0,3022.0,200,7,2155,9,242,260,90.0,0.601,0.276,0.6279,1.5741,0.0094,0.0152,0.0381,0.0254,0.0435,0.0015,0.003,0.0005,0.0019,0.0045,0.0029,0.0008,0.0077,0.0039,0.0001,0.0038,30014824,0.01,14,5,13613.0
2020-08-07,2020-08-07 14:48:28,25G2S,DOC 5781-82,180.403,0,26,1,2,189.3,188.9,5.0,1550.0,0.4,4.0,1988.0,200,7,2155,9,242,260,90.0,0.608,0.2859,0.6304,1.5545,0.0094,0.0241,0.0406,0.021,0.04,0.0016,0.0026,0.0005,0.0021,0.0049,0.0048,0.0012,0.0089,0.0038,0.0002,0.003,30014814,0.01,12,3,7018.0
2020-08-07,2020-08-07 14:48:28,25G2S,DOC 5781-82,180.403,0,26,1,2,189.3,188.9,5.0,1550.0,0.4,4.0,1731.0,200,7,2155,9,242,260,90.0,0.608,0.2859,0.6304,1.5545,0.0094,0.0241,0.0406,0.021,0.04,0.0016,0.0026,0.0005,0.0021,0.0049,0.0048,0.0012,0.0089,0.0038,0.0002,0.003,30014825,0.01,18,2,12301.0
2020-08-07,2020-08-07 14:48:28,25G2S,DOC 5781-82,180.403,0,26,1,2,189.3,188.9,5.0,1550.0,0.4,4.0,4031.0,200,7,2155,9,242,260,90.0,0.608,0.2859,0.6304,1.5545,0.0094,0.0241,0.0406,0.021,0.04,0.0016,0.0026,0.0005,0.0021,0.0049,0.0048,0.0012,0.0089,0.0038,0.0002,0.003,30014812,0.01,7,1,9060.0
2020-08-07,2020-08-07 14:48:28,25G2S,DOC 5781-82,180.403,0,26,1,2,189.3,188.9,5.0,1550.0,0.4,4.0,3053.0,200,7,2155,9,242,260,90.0,0.608,0.2859,0.6304,1.5545,0.0094,0.0241,0.0406,0.021,0.04,0.0016,0.0026,0.0005,0.0021,0.0049,0.0048,0.0012,0.0089,0.0038,0.0002,0.003,30014824,0.01,14,5,13582.0
2020-08-07,2020-08-07 14:48:28,25G2S,DOC 5781-82,180.403,0,26,1,2,189.3,188.9,5.0,1550.0,0.4,4.0,3077.0,200,7,2155,9,242,260,90.0,0.608,0.2859,0.6304,1.5545,0.0094,0.0241,0.0406,0.021,0.04,0.0016,0.0026,0.0005,0.0021,0.0049,0.0048,0.0012,0.0089,0.0038,0.0002,0.003,30014806,0.01,8,4,4957.0
2020-08-07,2020-08-07 14:48:28,25G2S,DOC 5781-82,180.403,0,26,1,2,189.3,188.9,5.0,1550.0,0.4,4.0,4031.0,200,7,2155,9,242,260,90.0,0.608,0.2859,0.6304,1.5545,0.0094,0.0241,0.0406,0.021,0.04,0.0016,0.0026,0.0005,0.0021,0.0049,0.0048,0.0012,0.0089,0.0038,0.0002,0.003,30014820,0.01,16,1,8211.0
2020-08-07,2020-08-07 14:48:28,25G2S,DOC 5781-82,180.403,0,26,1,2,189.3,188.9,5.0,1550.0,0.4,4.0,3104.0,200,7,2155,9,242,260,90.0,0.608,0.2859,0.6304,1.5545,0.0094,0.0241,0.0406,0.021,0.04,0.0016,0.0026,0.0005,0.0021,0.0049,0.0048,0.0012,0.0089,0.0038,0.0002,0.003,30014816,0.01,17,6,9378.0
