Repository: khw11044/Iron-CCM-RUL

# 연속 주조기의 RUL 데이터 분석

## RUL Dataset from Continuous Casting Machine

[캐글 페이지](https://www.kaggle.com/datasets/yuriykatser/rul-dataset-from-continuous-casting-machine)

## 도메인 설명 

연주공정: 연주공정은 철강산업에서 철 제품을 생산하는 공정중 하나로 연속주조의 줄임말이다. 액체상태의 용강을 주형에 넣어 고체가 되도록 식히는 과정이며 이 과정을 거쳐, 슬래브, 브룸, 빌렛의 반제품이 만들어진다.
주괴(鑄塊, ingot)란 상대적으로 순도가 높은 물질의 덩어리다. 보통 금속을 가공하기 좋게 주물로 뜬 것을 말한다.

____


연속 주조 기계(이하 'CCM')는 액체 상태의 철강을 주어진 단면의 고체 빌릿으로 변환하는 장치로, 이후 롤링 생산(예: 철근)이 이루어진다.

금형 슬리브는 CCM 금형의 가장 중요하고 빠르게 마모되는 부분이다. 슬리브는 둥근 형태나 프로파일 단면의 수냉식 구리 파이프이다. 용융 금속이 슬리브 벽과 접촉하면 결정화되며, 주괴의 기본 고체 껍질이 형성된다.

**슬리브 운영 중 주요 생산 문제**는 슬리브의 구리 파이프 표면에 결함이 생기고 내부 공간의 프로파일이 변형되어 열 조건이 방해받는 것이다. 이는 결과적으로 주괴의 품질에 영향을 미친다.

File: data/data_noNull.csv (part 73 of 73)
date,sample_time_continuous_caster,steel_type,doc_requirement,"workpiece_weight, tonn",workpiece_slice_geometry_150x150,cast_in_row,alloy_type_open,"alloy_speed, meter/minute","steel_weight_theoretical, tonn","steel_weight, tonn",grab1_num,"steel_temperature_grab1, Celsius deg.","metal_residue_grab1, tonn",grab2_num,"resistance, tonn","swing_frequency, amount/minute","crystallizer_movement, mm","water_consumption, liter/minute","water_temperature_delta, Celsius deg.","water_consumption_secondary_cooling_zone_num1, liter/minute","water_consumption_secondary_cooling_zone_num2, liter/minute","water_consumption_secondary_cooling_zone_num3, liter/minute","Ce, %","C, %","Si, %","Mn,%","S, %","P, %","Cr, %","Ni, %","Cu, %","As, %","Mo, %","Nb, %","Ti, %","V, %","Al, %","Ca, %","N, %","Pb, %","Mg, %","Zn, %",sleeve,"quantity, tonn",num_crystallizer,num_stream,RUL
2020-08-07,2020-08-07 16:42:15,Arm500,DOC 34028-2016,162.316,0,1,1,2,163.993,163.593,12.0,1575.0,0.4,3.0,1756.0,200,7,2155,9,320,350,110.0,0.32,0.1921,0.1822,0.6946,0.0083,0.018,0.0365,0.0189,0.0397,0.0013,0.0025,0.0002,0.0008,0.0017,0.0024,0.0008,0.0069,0.0024,0.0001,0.0017,30014825,0.06,18,2,12276.0
2020-08-07,2020-08-07 16:42:15,Arm500,DOC 34028-2016,162.316,0,1,1,2,163.993,163.593,12.0,1575.0,0.4,3.0,4059.0,200,7,2155,9,320,350,110.0,0.32,0.1921,0.1822,0.6946,0.0083,0.018,0.0365,0.0189,0.0397,0.0013,0.0025,0.0002,0.0008,0.0017,0.0024,0.0008,0.0069,0.0024,0.0001,0.0017,30014812,0.06,7,1,9032.0
2020-08-07,2020-08-07 16:42:15,Arm500,DOC 34028-2016,162.316,0,1,1,2,163.993,163.593,12.0,1575.0,0.4,3.0,4059.0,200,7,2155,9,320,350,110.0,0.32,0.1921,0.1822,0.6946,0.0083,0.018,0.0365,0.0189,0.0397,0.0013,0.0025,0.0002,0.0008,0.0017,0.0024,0.0008,0.0069,0.0024,0.0001,0.0017,30014820,0.06,16,1,8183.0
2020-08-07,2020-08-07 16:42:15,Arm500,DOC 34028-2016,162.316,0,1,1,2,163.993,163.593,12.0,1575.0,0.4,3.0,2016.0,200,7,2155,9,320,350,110.0,0.32,0.1921,0.1822,0.6946,0.0083,0.018,0.0365,0.0189,0.0397,0.0013,0.0025,0.0002,0.0008,0.0017,0.0024,0.0008,0.0069,0.0024,0.0001,0.0017,30014814,0.06,12,3,6990.0
2020-08-07,2020-08-07 16:42:15,Arm500,DOC 34028-2016,162.316,0,1,1,2,163.993,163.593,12.0,1575.0,0.4,3.0,3553.0,200,7,2155,9,320,350,110.0,0.32,0.1921,0.1822,0.6946,0.0083,0.018,0.0365,0.0189,0.0397,0.0013,0.0025,0.0002,0.0008,0.0017,0.0024,0.0008,0.0069,0.0024,0.0001,0.0017,30014816,0.06,17,6,8929.0
2020-08-07,2020-08-07 16:42:15,Arm500,DOC 34028-2016,162.316,0,1,1,2,163.993,163.593,12.0,1575.0,0.4,3.0,3541.0,200,7,2155,9,320,350,110.0,0.32,0.1921,0.1822,0.6946,0.0083,0.018,0.0365,0.0189,0.0397,0.0013,0.0025,0.0002,0.0008,0.0017,0.0024,0.0008,0.0069,0.0024,0.0001,0.0017,30014824,0.06,14,5,13094.0
2020-08-07,2020-08-07 16:42:15,Arm500,DOC 34028-2016,162.316,0,1,1,2,163.993,163.593,12.0,1575.0,0.4,3.0,3105.0,200,7,2155,9,320,350,110.0,0.32,0.1921,0.1822,0.6946,0.0083,0.018,0.0365,0.0189,0.0397,0.0013,0.0025,0.0002,0.0008,0.0017,0.0024,0.0008,0.0069,0.0024,0.0001,0.0017,30014806,0.06,8,4,4929.0
2020-08-07,2020-08-07 17:10:05,Arm500,DOC 34028-2016,162.816,0,2,1,2,163.575,163.175,1.0,1570.0,0.4,3.0,4087.0,200,7,2155,9,320,350,110.0,0.313,0.1852,0.1845,0.7194,0.0064,0.0076,0.0284,0.0066,0.0147,0.0006,0.0017,0.0002,0.0008,0.0017,0.0031,0.0008,0.0055,0.0024,0.0001,0.0016,30014820,0.01,16,1,8155.0
2020-08-07,2020-08-07 17:10:05,Arm500,DOC 34028-2016,162.816,0,2,1,2,163.575,163.175,1.0,1570.0,0.4,3.0,2040.0,200,7,2155,9,320,350,110.0,0.313,0.1852,0.1845,0.7194,0.0064,0.0076,0.0284,0.0066,0.0147,0.0006,0.0017,0.0002,0.0008,0.0017,0.0031,0.0008,0.0055,0.0024,0.0001,0.0016,30014814,0.01,12,3,6966.0
2020-08-07,2020-08-07 17:10:05,Arm500,DOC 34028-2016,162.816,0,2,1,2,163.575,163.175,1.0,1570.0,0.4,3.0,3580.0,200,7,2155,9,320,350,110.0,0.313,0.1852,0.1845,0.7194,0.0064,0.0076,0.0284,0.0066,0.0147,0.0006,0.0017,0.0002,0.0008,0.0017,0.0031,0.0008,0.0055,0.0024,0.0001,0.0016,30014816,0.01,17,6,8902.0
2020-08-07,2020-08-07 17:10:05,Arm500,DOC 34028-2016,162.816,0,2,1,2,163.575,163.175,1.0,1570.0,0.4,3.0,3132.0,200,7,2155,9,320,350,110.0,0.313,0.1852,0.1845,0.7194,0.0064,0.0076,0.0284,0.0066,0.0147,0.0006,0.0017,0.0002,0.0008,0.0017,0.0031,0.0008,0.0055,0.0024,0.0001,0.0016,30014806,0.01,8,4,4902.0
2020-08-07,2020-08-07 17:10:05,Arm500,DOC 34028-2016,162.816,0,2,1,2,163.575,163.175,1.0,1570.0,0.4,3.0,4087.0,200,7,2155,9,320,350,110.0,0.313,0.1852,0.1845,0.7194,0.0064,0.0076,0.0284,0.0066,0.0147,0.0006,0.0017,0.0002,0.0008,0.0017,0.0031,0.0008,0.0055,0.0024,0.0001,0.0016,30014812,0.01,7,1,9004.0
2020-08-07,2020-08-07 17:10:05,Arm500,DOC 34028-2016,162.816,0,2,1,2,163.575,163.175,1.0,1570.0,0.4,3.0,1781.0,200,7,2155,9,320,350,110.0,0.313,0.1852,0.1845,0.7194,0.0064,0.0076,0.0284,0.0066,0.0147,0.0006,0.0017,0.0002,0.0008,0.0017,0.0031,0.0008,0.0055,0.0024,0.0001,0.0016,30014825,0.01,18,2,12251.0
2020-08-07,2020-08-07 17:10:05,Arm500,DOC 34028-2016,162.816,0,2,1,2,163.575,163.175,1.0,1570.0,0.4,3.0,3568.0,200,7,2155,9,320,350,110.0,0.313,0.1852,0.1845,0.7194,0.0064,0.0076,0.0284,0.0066,0.0147,0.0006,0.0017,0.0002,0.0008,0.0017,0.0031,0.0008,0.0055,0.0024,0.0001,0.0016,30014824,0.01,14,5,13067.0
2020-08-07,2020-08-07 18:21:34,Arm500,DOC 34028-2016,165.888,0,3,1,2,166.653,166.253,11.0,1569.0,0.4,3.0,2068.0,200,7,2155,9,320,350,110.0,0.326,0.1928,0.1785,0.7185,0.0144,0.0166,0.0454,0.0227,0.0353,0.0012,0.0025,0.0003,0.0007,0.0018,0.0024,0.0009,0.0067,0.0025,0.0001,0.0007,30014814,0.01,12,3,6938.0
2020-08-07,2020-08-07 18:21:34,Arm500,DOC 34028-2016,165.888,0,3,1,2,166.653,166.253,11.0,1569.0,0.4,3.0,4114.0,200,7,2155,9,320,350,110.0,0.326,0.1928,0.1785,0.7185,0.0144,0.0166,0.0454,0.0227,0.0353,0.0012,0.0025,0.0003,0.0007,0.0018,0.0024,0.0009,0.0067,0.0025,0.0001,0.0007,30014820,0.01,16,1,8128.0
2020-08-07,2020-08-07 18:21:34,Arm500,DOC 34028-2016,165.888,0,3,1,2,166.653,166.253,11.0,1569.0,0.4,3.0,3608.0,200,7,2155,9,320,350,110.0,0.326,0.1928,0.1785,0.7185,0.0144,0.0166,0.0454,0.0227,0.0353,0.0012,0.0025,0.0003,0.0007,0.0018,0.0024,0.0009,0.0067,0.0025,0.0001,0.0007,30014816,0.01,17,6,8874.0
2020-08-07,2020-08-07 18:21:34,Arm500,DOC 34028-2016,165.888,0,3,1,2,166.653,166.253,11.0,1569.0,0.4,3.0,3596.0,200,7,2155,9,320,350,110.0,0.326,0.1928,0.1785,0.7185,0.0144,0.0166,0.0454,0.0227,0.0353,0.0012,0.0025,0.0003,0.0007,0.0018,0.0024,0.0009,0.0067,0.0025,0.0001,0.0007,30014824,0.01,14,5,13039.0
2020-08-07,2020-08-07 18:21:34,Arm500,DOC 34028-2016,165.888,0,3,1,2,166.653,166.253,11.0,1569.0,0.4,3.0,4114.0,200,7,2155,9,320,350,110.0,0.326,0.1928,0.1785,0.7185,0.0144,0.0166,0.0454,0.0227,0.0353,0.0012,0.0025,0.0003,0.0007,0.0018,0.0024,0.0009,0.0067,0.0025,0.0001,0.0007,30014812,0.01,7,1,8977.0
2020-08-07,2020-08-07 18:21:34,Arm500,DOC 34028-2016,165.888,0,3,1,2,166.653,166.253,11.0,1569.0,0.4,3.0,1811.0,200,7,2155,9,320,350,110.0,0.326,0.1928,0.1785,0.7185,0.0144,0.0166,0.0454,0.0227,0.0353,0.0012,0.0025,0.0003,0.0007,0.0018,0.0024,0.0009,0.0067,0.0025,0.0001,0.0007,30014825,0.01,18,2,12221.0
2020-08-07,2020-08-07 18:21:34,Arm500,DOC 34028-2016,165.888,0,3,1,2,166.653,166.253,11.0,1569.0,0.4,3.0,3157.0,200,7,2155,9,320,350,110.0,0.326,0.1928,0.1785,0.7185,0.0144,0.0166,0.0454,0.0227,0.0353,0.0012,0.0025,0.0003,0.0007,0.0018,0.0024,0.0009,0.0067,0.0025,0.0001,0.0007,30014806,0.01,8,4,4877.0
2020-08-07,2020-08-07 18:36:45,Arm500,DOC 34028-2016,165.888,0,4,1,2,166.653,166.253,5.0,1571.0,0.4,3.0,4142.0,200,7,2155,9,320,350,110.0,0.317,0.1873,0.1858,0.6984,0.0142,0.0188,0.0441,0.0211,0.0378,0.0014,0.0032,0.0003,0.0008,0.0019,0.0038,0.0008,0.0069,0.0022,0.0001,0.0013,30014812,0.01,7,1,8949.0
2020-08-07,2020-08-07 18:36:45,Arm500,DOC 34028-2016,165.888,0,4,1,2,166.653,166.253,5.0,1571.0,0.4,3.0,2095.0,200,7,2155,9,320,350,110.0,0.317,0.1873,0.1858,0.6984,0.0142,0.0188,0.0441,0.0211,0.0378,0.0014,0.0032,0.0003,0.0008,0.0019,0.0038,0.0008,0.0069,0.0022,0.0001,0.0013,30014814,0.01,12,3,6911.0
2020-08-07,2020-08-07 18:36:45,Arm500,DOC 34028-2016,165.888,0,4,1,2,166.653,166.253,5.0,1571.0,0.4,3.0,3635.0,200,7,2155,9,320,350,110.0,0.317,0.1873,0.1858,0.6984,0.0142,0.0188,0.0441,0.0211,0.0378,0.0014,0.0032,0.0003,0.0008,0.0019,0.0038,0.0008,0.0069,0.0022,0.0001,0.0013,30014816,0.01,17,6,8847.0
2020-08-07,2020-08-07 18:36:45,Arm500,DOC 34028-2016,165.888,0,4,1,2,166.653,166.253,5.0,1571.0,0.4,3.0,3623.0,200,7,2155,9,320,350,110.0,0.317,0.1873,0.1858,0.6984,0.0142,0.0188,0.0441,0.0211,0.0378,0.0014,0.0032,0.0003,0.0008,0.0019,0.0038,0.0008,0.0069,0.0022,0.0001,0.0013,30014824,0.01,14,5,13012.0
2020-08-07,2020-08-07 18:36:45,Arm500,DOC 34028-2016,165.888,0,4,1,2,166.653,166.253,5.0,1571.0,0.4,3.0,3184.0,200,7,2155,9,320,350,110.0,0.317,0.1873,0.1858,0.6984,0.0142,0.0188,0.0441,0.0211,0.0378,0.0014,0.0032,0.0003,0.0008,0.0019,0.0038,0.0008,0.0069,0.0022,0.0001,0.0013,30014806,0.01,8,4,4850.0
2020-08-07,2020-08-07 18:36:45,Arm500,DOC 34028-2016,165.888,0,4,1,2,166.653,166.253,5.0,1571.0,0.4,3.0,1839.0,200,7,2155,9,320,350,110.0,0.317,0.1873,0.1858,0.6984,0.0142,0.0188,0.0441,0.0211,0.0378,0.0014,0.0032,0.0003,0.0008,0.0019,0.0038,0.0008,0.0069,0.0022,0.0001,0.0013,30014825,0.01,18,2,12193.0
2020-08-07,2020-08-07 18:36:45,Arm500,DOC 34028-2016,165.888,0,4,1,2,166.653,166.253,5.0,1571.0,0.4,3.0,4142.0,200,7,2155,9,320,350,110.0,0.317,0.1873,0.1858,0.6984,0.0142,0.0188,0.0441,0.0211,0.0378,0.0014,0.0032,0.0003,0.0008,0.0019,0.0038,0.0008,0.0069,0.0022,0.0001,0.0013,30014820,0.01,16,1,8100.0
2020-08-07,2020-08-07 19:17:29,Arm500,DOC 34028-2016,168.96,0,5,1,2,169.731,169.331,10.0,1577.0,0.4,3.0,4169.0,200,13,2155,9,320,350,110.0,0.319,0.195,0.1758,0.689,0.0086,0.0101,0.0325,0.009,0.0171,0.0007,0.0019,0.0003,0.0007,0.0016,0.0026,0.0009,0.0059,0.0024,0.0002,0.0036,30014820,0.01,16,1,8073.0
2020-08-07,2020-08-07 19:17:29,Arm500,DOC 34028-2016,168.96,0,5,1,2,169.731,169.331,10.0,1577.0,0.4,3.0,3663.0,200,13,2155,9,320,350,110.0,0.319,0.195,0.1758,0.689,0.0086,0.0101,0.0325,0.009,0.0171,0.0007,0.0019,0.0003,0.0007,0.0016,0.0026,0.0009,0.0059,0.0024,0.0002,0.0036,30014816,0.01,17,6,8819.0
2020-08-07,2020-08-07 19:17:29,Arm500,DOC 34028-2016,168.96,0,5,1,2,169.731,169.331,10.0,1577.0,0.4,3.0,1870.0,200,13,2155,9,320,350,110.0,0.319,0.195,0.1758,0.689,0.0086,0.0101,0.0325,0.009,0.0171,0.0007,0.0019,0.0003,0.0007,0.0016,0.0026,0.0009,0.0059,0.0024,0.0002,0.0036,30014825,0.01,18,2,12162.0
2020-08-07,2020-08-07 19:17:29,Arm500,DOC 34028-2016,168.96,0,5,1,2,169.731,169.331,10.0,1577.0,0.4,3.0,4169.0,200,13,2155,9,320,350,110.0,0.319,0.195,0.1758,0.689,0.0086,0.0101,0.0325,0.009,0.0171,0.0007,0.0019,0.0003,0.0007,0.0016,0.0026,0.0009,0.0059,0.0024,0.0002,0.0036,30014812,0.01,7,1,8922.0
2020-08-07,2020-08-07 19:17:29,Arm500,DOC 34028-2016,168.96,0,5,1,2,169.731,169.331,10.0,1577.0,0.4,3.0,3212.0,200,13,2155,9,320,350,110.0,0.319,0.195,0.1758,0.689,0.0086,0.0101,0.0325,0.009,0.0171,0.0007,0.0019,0.0003,0.0007,0.0016,0.0026,0.0009,0.0059,0.0024,0.0002,0.0036,30014806,0.01,8,4,4822.0
2020-08-07,2020-08-07 19:17:29,Arm500,DOC 34028-2016,168.96,0,5,1,2,169.731,169.331,10.0,1577.0,0.4,3.0,3654.0,200,13,2155,9,320,350,110.0,0.319,0.195,0.1758,0.689,0.0086,0.0101,0.0325,0.009,0.0171,0.0007,0.0019,0.0003,0.0007,0.0016,0.0026,0.0009,0.0059,0.0024,0.0002,0.0036,30014824,0.01,14,5,12981.0
2020-08-07,2020-08-07 19:17:29,Arm500,DOC 34028-2016,168.96,0,5,1,2,169.731,169.331,10.0,1577.0,0.4,3.0,2120.0,200,13,2155,9,320,350,110.0,0.319,0.195,0.1758,0.689,0.0086,0.0101,0.0325,0.009,0.0171,0.0007,0.0019,0.0003,0.0007,0.0016,0.0026,0.0009,0.0059,0.0024,0.0002,0.0036,30014814,0.01,12,3,6886.0
2020-08-07,2020-08-07 20:22:56,Arm500,DOC 34028-2016,162.816,0,6,1,2,163.575,163.175,12.0,1568.0,0.4,3.0,4197.0,200,13,2155,9,320,350,110.0,0.327,0.1946,0.185,0.7169,0.0067,0.0158,0.0458,0.0149,0.0335,0.001,0.0021,0.0003,0.0008,0.002,0.0029,0.0004,0.0048,0.0023,0.0001,0.0019,30014812,0.01,7,1,8894.0
2020-08-07,2020-08-07 20:22:56,Arm500,DOC 34028-2016,162.816,0,6,1,2,163.575,163.175,12.0,1568.0,0.4,3.0,3240.0,200,13,2155,9,320,350,110.0,0.327,0.1946,0.185,0.7169,0.0067,0.0158,0.0458,0.0149,0.0335,0.001,0.0021,0.0003,0.0008,0.002,0.0029,0.0004,0.0048,0.0023,0.0001,0.0019,30014806,0.01,8,4,4794.0
2020-08-07,2020-08-07 20:22:56,Arm500,DOC 34028-2016,162.816,0,6,1,2,163.575,163.175,12.0,1568.0,0.4,3.0,4197.0,200,13,2155,9,320,350,110.0,0.327,0.1946,0.185,0.7169,0.0067,0.0158,0.0458,0.0149,0.0335,0.001,0.0021,0.0003,0.0008,0.002,0.0029,0.0004,0.0048,0.0023,0.0001,0.0019,30014820,0.01,16,1,8045.0
2020-08-07,2020-08-07 20:22:56,Arm500,DOC 34028-2016,162.816,0,6,1,2,163.575,163.175,12.0,1568.0,0.4,3.0,3691.0,200,13,2155,9,320,350,110.0,0.327,0.1946,0.185,0.7169,0.0067,0.0158,0.0458,0.0149,0.0335,0.001,0.0021,0.0003,0.0008,0.002,0.0029,0.0004,0.0048,0.0023,0.0001,0.0019,30014816,0.01,17,6,8791.0
2020-08-07,2020-08-07 20:22:56,Arm500,DOC 34028-2016,162.816,0,6,1,2,163.575,163.175,12.0,1568.0,0.4,3.0,2145.0,200,13,2155,9,320,350,110.0,0.327,0.1946,0.185,0.7169,0.0067,0.0158,0.0458,0.0149,0.0335,0.001,0.0021,0.0003,0.0008,0.002,0.0029,0.0004,0.0048,0.0023,0.0001,0.0019,30014814,0.01,12,3,6861.0
2020-08-07,2020-08-07 20:22:56,Arm500,DOC 34028-2016,162.816,0,6,1,2,163.575,163.175,12.0,1568.0,0.4,3.0,1897.0,200,13,2155,9,320,350,110.0,0.327,0.1946,0.185,0.7169,0.0067,0.0158,0.0458,0.0149,0.0335,0.001,0.0021,0.0003,0.0008,0.002,0.0029,0.0004,0.0048,0.0023,0.0001,0.0019,30014825,0.01,18,2,12135.0
2020-08-07,2020-08-07 20:22:56,Arm500,DOC 34028-2016,162.816,0,6,1,2,163.575,163.175,12.0,1568.0,0.4,3.0,3682.0,200,13,2155,9,320,350,110.0,0.327,0.1946,0.185,0.7169,0.0067,0.0158,0.0458,0.0149,0.0335,0.001,0.0021,0.0003,0.0008,0.002,0.0029,0.0004,0.0048,0.0023,0.0001,0.0019,30014824,0.01,14,5,12953.0
2020-08-07,2020-08-07 21:03:40,Arm500,DOC 34028-2016,165.888,0,7,1,2,166.653,166.253,1.0,1567.0,0.4,3.0,3718.0,200,13,2155,9,320,350,110.0,0.318,0.1846,0.1796,0.7132,0.0038,0.012,0.05,0.0233,0.039,0.0013,0.0025,0.0003,0.0008,0.0017,0.0034,0.0007,0.0049,0.0025,0.0002,0.0013,30014816,0.02,17,6,8764.0
2020-08-07,2020-08-07 21:03:40,Arm500,DOC 34028-2016,165.888,0,7,1,2,166.653,166.253,1.0,1567.0,0.4,3.0,3267.0,200,13,2155,9,320,350,110.0,0.318,0.1846,0.1796,0.7132,0.0038,0.012,0.05,0.0233,0.039,0.0013,0.0025,0.0003,0.0008,0.0017,0.0034,0.0007,0.0049,0.0025,0.0002,0.0013,30014806,0.02,8,4,4767.0
2020-08-07,2020-08-07 21:03:40,Arm500,DOC 34028-2016,165.888,0,7,1,2,166.653,166.253,1.0,1567.0,0.4,3.0,2172.0,200,13,2155,9,320,350,110.0,0.318,0.1846,0.1796,0.7132,0.0038,0.012,0.05,0.0233,0.039,0.0013,0.0025,0.0003,0.0008,0.0017,0.0034,0.0007,0.0049,0.0025,0.0002,0.0013,30014814,0.02,12,3,6834.0
2020-08-07,2020-08-07 21:03:40,Arm500,DOC 34028-2016,165.888,0,7,1,2,166.653,166.253,1.0,1567.0,0.4,3.0,4225.0,200,13,2155,9,320,350,110.0,0.318,0.1846,0.1796,0.7132,0.0038,0.012,0.05,0.0233,0.039,0.0013,0.0025,0.0003,0.0008,0.0017,0.0034,0.0007,0.0049,0.0025,0.0002,0.0013,30014812,0.02,7,1,8866.0
2020-08-07,2020-08-07 21:03:40,Arm500,DOC 34028-2016,165.888,0,7,1,2,166.653,166.253,1.0,1567.0,0.4,3.0,3709.0,200,13,2155,9,320,350,110.0,0.318,0.1846,0.1796,0.7132,0.0038,0.012,0.05,0.0233,0.039,0.0013,0.0025,0.0003,0.0008,0.0017,0.0034,0.0007,0.0049,0.0025,0.0002,0.0013,30014824,0.02,14,5,12926.0
2020-08-07,2020-08-07 21:03:40,Arm500,DOC 34028-2016,165.888,0,7,1,2,166.653,166.253,1.0,1567.0,0.4,3.0,1925.0,200,13,2155,9,320,350,110.0,0.318,0.1846,0.1796,0.7132,0.0038,0.012,0.05,0.0233,0.039,0.0013,0.0025,0.0003,0.0008,0.0017,0.0034,0.0007,0.0049,0.0025,0.0002,0.0013,30014825,0.02,18,2,12107.0
2020-08-07,2020-08-07 21:03:40,Arm500,DOC 34028-2016,165.888,0,7,1,2,166.653,166.253,1.0,1567.0,0.4,3.0,4225.0,200,13,2155,9,320,350,110.0,0.318,0.1846,0.1796,0.7132,0.0038,0.012,0.05,0.0233,0.039,0.0013,0.0025,0.0003,0.0008,0.0017,0.0034,0.0007,0.0049,0.0025,0.0002,0.0013,30014820,0.02,16,1,8017.0
2020-08-07,2020-08-07 21:35:28,Arm500,DOC 34028-2016,156.672,0,8,1,2,157.417,157.017,11.0,1565.0,0.4,3.0,3292.0,200,13,2155,9,320,350,110.0,0.343,0.2054,0.1825,0.7476,0.0047,0.0196,0.043,0.0173,0.0385,0.0013,0.0019,0.0003,0.0008,0.0021,0.0035,0.0004,0.0052,0.0025,0.0004,0.0023,30014806,0.02,8,4,4742.0
2020-08-07,2020-08-07 21:35:28,Arm500,DOC 34028-2016,156.672,0,8,1,2,157.417,157.017,11.0,1565.0,0.4,3.0,4252.0,200,13,2155,9,320,350,110.0,0.343,0.2054,0.1825,0.7476,0.0047,0.0196,0.043,0.0173,0.0385,0.0013,0.0019,0.0003,0.0008,0.0021,0.0035,0.0004,0.0052,0.0025,0.0004,0.0023,30014812,0.02,7,1,8839.0
2020-08-07,2020-08-07 21:35:28,Arm500,DOC 34028-2016,156.672,0,8,1,2,157.417,157.017,11.0,1565.0,0.4,3.0,1952.0,200,13,2155,9,320,350,110.0,0.343,0.2054,0.1825,0.7476,0.0047,0.0196,0.043,0.0173,0.0385,0.0013,0.0019,0.0003,0.0008,0.0021,0.0035,0.0004,0.0052,0.0025,0.0004,0.0023,30014825,0.02,18,2,12080.0
2020-08-07,2020-08-07 21:35:28,Arm500,DOC 34028-2016,156.672,0,8,1,2,157.417,157.017,11.0,1565.0,0.4,3.0,3734.0,200,13,2155,9,320,350,110.0,0.343,0.2054,0.1825,0.7476,0.0047,0.0196,0.043,0.0173,0.0385,0.0013,0.0019,0.0003,0.0008,0.0021,0.0035,0.0004,0.0052,0.0025,0.0004,0.0023,30014824,0.02,14,5,12901.0
2020-08-07,2020-08-07 21:35:28,Arm500,DOC 34028-2016,156.672,0,8,1,2,157.417,157.017,11.0,1565.0,0.4,3.0,2197.0,200,13,2155,9,320,350,110.0,0.343,0.2054,0.1825,0.7476,0.0047,0.0196,0.043,0.0173,0.0385,0.0013,0.0019,0.0003,0.0008,0.0021,0.0035,0.0004,0.0052,0.0025,0.0004,0.0023,30014814,0.02,12,3,6809.0
2020-08-07,2020-08-07 21:35:28,Arm500,DOC 34028-2016,156.672,0,8,1,2,157.417,157.017,11.0,1565.0,0.4,3.0,4252.0,200,13,2155,9,320,350,110.0,0.343,0.2054,0.1825,0.7476,0.0047,0.0196,0.043,0.0173,0.0385,0.0013,0.0019,0.0003,0.0008,0.0021,0.0035,0.0004,0.0052,0.0025,0.0004,0.0023,30014820,0.02,16,1,7990.0
2020-08-07,2020-08-07 21:35:28,Arm500,DOC 34028-2016,156.672,0,8,1,2,157.417,157.017,11.0,1565.0,0.4,3.0,3746.0,200,13,2155,9,320,350,110.0,0.343,0.2054,0.1825,0.7476,0.0047,0.0196,0.043,0.0173,0.0385,0.0013,0.0019,0.0003,0.0008,0.0021,0.0035,0.0004,0.0052,0.0025,0.0004,0.0023,30014816,0.02,17,6,8736.0
2020-08-07,2020-08-07 22:21:19,Arm500,DOC 34028-2016,172.032,0,9,1,2,172.81,172.41,5.0,1565.0,0.4,3.0,3765.0,200,13,2155,9,320,350,110.0,0.344,0.2057,0.1893,0.7394,0.0045,0.0191,0.0515,0.0184,0.0367,0.0012,0.0031,0.0003,0.0009,0.0022,0.003,0.0005,0.0055,0.0027,0.0001,0.0014,30014824,0.01,14,5,12870.0
2020-08-07,2020-08-07 22:21:19,Arm500,DOC 34028-2016,172.032,0,9,1,2,172.81,172.41,5.0,1565.0,0.4,3.0,4280.0,200,13,2155,9,320,350,110.0,0.344,0.2057,0.1893,0.7394,0.0045,0.0191,0.0515,0.0184,0.0367,0.0012,0.0031,0.0003,0.0009,0.0022,0.003,0.0005,0.0055,0.0027,0.0001,0.0014,30014820,0.01,16,1,7962.0
2020-08-07,2020-08-07 22:21:19,Arm500,DOC 34028-2016,172.032,0,9,1,2,172.81,172.41,5.0,1565.0,0.4,3.0,1983.0,200,13,2155,9,320,350,110.0,0.344,0.2057,0.1893,0.7394,0.0045,0.0191,0.0515,0.0184,0.0367,0.0012,0.0031,0.0003,0.0009,0.0022,0.003,0.0005,0.0055,0.0027,0.0001,0.0014,30014825,0.01,18,2,12049.0
2020-08-07,2020-08-07 22:21:19,Arm500,DOC 34028-2016,172.032,0,9,1,2,172.81,172.41,5.0,1565.0,0.4,3.0,2224.0,200,13,2155,9,320,350,110.0,0.344,0.2057,0.1893,0.7394,0.0045,0.0191,0.0515,0.0184,0.0367,0.0012,0.0031,0.0003,0.0009,0.0022,0.003,0.0005,0.0055,0.0027,0.0001,0.0014,30014814,0.01,12,3,6782.0
2020-08-07,2020-08-07 22:21:19,Arm500,DOC 34028-2016,172.032,0,9,1,2,172.81,172.41,5.0,1565.0,0.4,3.0,4280.0,200,13,2155,9,320,350,110.0,0.344,0.2057,0.1893,0.7394,0.0045,0.0191,0.0515,0.0184,0.0367,0.0012,0.0031,0.0003,0.0009,0.0022,0.003,0.0005,0.0055,0.0027,0.0001,0.0014,30014812,0.01,7,1,8811.0
2020-08-07,2020-08-07 22:21:19,Arm500,DOC 34028-2016,172.032,0,9,1,2,172.81,172.41,5.0,1565.0,0.4,3.0,3776.0,200,13,2155,9,320,350,110.0,0.344,0.2057,0.1893,0.7394,0.0045,0.0191,0.0515,0.0184,0.0367,0.0012,0.0031,0.0003,0.0009,0.0022,0.003,0.0005,0.0055,0.0027,0.0001,0.0014,30014816,0.01,17,6,8706.0
2020-08-07,2020-08-07 22:21:19,Arm500,DOC 34028-2016,172.032,0,9,1,2,172.81,172.41,5.0,1565.0,0.4,3.0,3319.0,200,13,2155,9,320,350,110.0,0.344,0.2057,0.1893,0.7394,0.0045,0.0191,0.0515,0.0184,0.0367,0.0012,0.0031,0.0003,0.0009,0.0022,0.003,0.0005,0.0055,0.0027,0.0001,0.0014,30014806,0.01,8,4,4715.0
2020-08-07,2020-08-07 23:05:22,Arm500,DOC 34028-2016,168.96,0,10,1,2,170.231,169.831,10.0,1572.0,0.4,3.0,3795.0,200,13,2155,9,320,350,110.0,0.33,0.1955,0.1765,0.7152,0.0035,0.014,0.0514,0.0177,0.0364,0.0011,0.0032,0.0003,0.0009,0.0021,0.0031,0.0007,0.0058,0.0025,0.0001,0.0021,30014824,0.01,14,5,12840.0
2020-08-07,2020-08-07 23:05:22,Arm500,DOC 34028-2016,168.96,0,10,1,2,170.231,169.831,10.0,1572.0,0.4,3.0,2237.0,200,13,2155,9,320,350,110.0,0.33,0.1955,0.1765,0.7152,0.0035,0.014,0.0514,0.0177,0.0364,0.0011,0.0032,0.0003,0.0009,0.0021,0.0031,0.0007,0.0058,0.0025,0.0001,0.0021,30014814,0.01,12,3,6769.0
2020-08-07,2020-08-07 23:05:22,Arm500,DOC 34028-2016,168.96,0,10,1,2,170.231,169.831,10.0,1572.0,0.4,3.0,3804.0,200,13,2155,9,320,350,110.0,0.33,0.1955,0.1765,0.7152,0.0035,0.014,0.0514,0.0177,0.0364,0.0011,0.0032,0.0003,0.0009,0.0021,0.0031,0.0007,0.0058,0.0025,0.0001,0.0021,30014816,0.01,17,6,8678.0
2020-08-07,2020-08-07 23:05:22,Arm500,DOC 34028-2016,168.96,0,10,1,2,170.231,169.831,10.0,1572.0,0.4,3.0,4314.0,200,13,2155,9,320,350,110.0,0.33,0.1955,0.1765,0.7152,0.0035,0.014,0.0514,0.0177,0.0364,0.0011,0.0032,0.0003,0.0009,0.0021,0.0031,0.0007,0.0058,0.0025,0.0001,0.0021,30014820,0.01,16,1,7928.0
2020-08-07,2020-08-07 23:05:22,Arm500,DOC 34028-2016,168.96,0,10,1,2,170.231,169.831,10.0,1572.0,0.4,3.0,2014.0,200,13,2155,9,320,350,110.0,0.33,0.1955,0.1765,0.7152,0.0035,0.014,0.0514,0.0177,0.0364,0.0011,0.0032,0.0003,0.0009,0.0021,0.0031,0.0007,0.0058,0.0025,0.0001,0.0021,30014825,0.01,18,2,12018.0
2020-08-07,2020-08-07 23:05:22,Arm500,DOC 34028-2016,168.96,0,10,1,2,170.231,169.831,10.0,1572.0,0.4,3.0,3350.0,200,13,2155,9,320,350,110.0,0.33,0.1955,0.1765,0.7152,0.0035,0.014,0.0514,0.0177,0.0364,0.0011,0.0032,0.0003,0.0009,0.0021,0.0031,0.0007,0.0058,0.0025,0.0001,0.0021,30014806,0.01,8,4,4684.0
2020-08-07,2020-08-07 23:05:22,Arm500,DOC 34028-2016,168.96,0,10,1,2,170.231,169.831,10.0,1572.0,0.4,3.0,4314.0,200,13,2155,9,320,350,110.0,0.33,0.1955,0.1765,0.7152,0.0035,0.014,0.0514,0.0177,0.0364,0.0011,0.0032,0.0003,0.0009,0.0021,0.0031,0.0007,0.0058,0.0025,0.0001,0.0021,30014812,0.01,7,1,8777.0
2020-08-07,2020-08-07 23:59:19,Arm500,DOC 34028-2016,165.888,0,11,1,2,166.803,166.403,12.0,1567.0,0.4,3.0,4344.0,200,13,2155,9,320,350,110.0,0.336,0.2024,0.173,0.7252,0.0028,0.0132,0.0439,0.0169,0.0329,0.0012,0.0027,0.0003,0.0009,0.0022,0.0042,0.0007,0.0066,0.0026,0.0001,0.0028,30014820,0.02,16,1,7898.0
2020-08-07,2020-08-07 23:59:19,Arm500,DOC 34028-2016,165.888,0,11,1,2,166.803,166.403,12.0,1567.0,0.4,3.0,4344.0,200,13,2155,9,320,350,110.0,0.336,0.2024,0.173,0.7252,0.0028,0.0132,0.0439,0.0169,0.0329,0.0012,0.0027,0.0003,0.0009,0.0022,0.0042,0.0007,0.0066,0.0026,0.0001,0.0028,30014812,0.02,7,1,8747.0
2020-08-07,2020-08-07 23:59:19,Arm500,DOC 34028-2016,165.888,0,11,1,2,166.803,166.403,12.0,1567.0,0.4,3.0,2243.0,200,13,2155,9,320,350,110.0,0.336,0.2024,0.173,0.7252,0.0028,0.0132,0.0439,0.0169,0.0329,0.0012,0.0027,0.0003,0.0009,0.0022,0.0042,0.0007,0.0066,0.0026,0.0001,0.0028,30014814,0.02,12,3,6763.0
2020-08-07,2020-08-07 23:59:19,Arm500,DOC 34028-2016,165.888,0,11,1,2,166.803,166.403,12.0,1567.0,0.4,3.0,3826.0,200,13,2155,9,320,350,110.0,0.336,0.2024,0.173,0.7252,0.0028,0.0132,0.0439,0.0169,0.0329,0.0012,0.0027,0.0003,0.0009,0.0022,0.0042,0.0007,0.0066,0.0026,0.0001,0.0028,30014824,0.02,14,5,12809.0
2020-08-07,2020-08-07 23:59:19,Arm500,DOC 34028-2016,165.888,0,11,1,2,166.803,166.403,12.0,1567.0,0.4,3.0,2048.0,200,13,2155,9,320,350,110.0,0.336,0.2024,0.173,0.7252,0.0028,0.0132,0.0439,0.0169,0.0329,0.0012,0.0027,0.0003,0.0009,0.0022,0.0042,0.0007,0.0066,0.0026,0.0001,0.0028,30014825,0.02,18,2,11984.0
2020-08-07,2020-08-07 23:59:19,Arm500,DOC 34028-2016,165.888,0,11,1,2,166.803,166.403,12.0,1567.0,0.4,3.0,3838.0,200,13,2155,9,320,350,110.0,0.336,0.2024,0.173,0.7252,0.0028,0.0132,0.0439,0.0169,0.0329,0.0012,0.0027,0.0003,0.0009,0.0022,0.0042,0.0007,0.0066,0.0026,0.0001,0.0028,30014816,0.02,17,6,8644.0
2020-08-07,2020-08-07 23:59:19,Arm500,DOC 34028-2016,165.888,0,11,1,2,166.803,166.403,12.0,1567.0,0.4,3.0,3381.0,200,13,2155,9,320,350,110.0,0.336,0.2024,0.173,0.7252,0.0028,0.0132,0.0439,0.0169,0.0329,0.0012,0.0027,0.0003,0.0009,0.0022,0.0042,0.0007,0.0066,0.0026,0.0001,0.0028,30014806,0.02,8,4,4653.0
